Repository: HVES-Battery-Testing-Consortium/LG-HG2

# Battery Testing Consortium (BTC)
The Battery Testing Consortium (BTC) has been developed within the High Voltage and Energy Storage Lab at Oxford Brookes University to provide accurate and comprehensive cell data to Formula Student Electric teams. Through the BTC, we aim to provide FS teams with information for improved and informed decisions for cell selection, pack architecture design, thermal cooling requirements, and end of life predictions. A range of tests are completed to provide a comprehensive electrochemical lithium-ion characterisation for modelling, validation, and battery management parameterisation.

File: Data/Round1/LG_HG2/Package 3/211121_BTC_POCV_LG_HG2_10_25C/211121_BTC_POCV_LG_HG2_10_25C_Channel_8_Wb_1.CSV (part 3 of 33)
Data_Point,Date_Time,Test_Time(s),Step_Time(s),Cycle_Index,Step_Index,TC_Counter1,TC_Counter2,TC_Counter3,TC_Counter4,Current(A),Voltage(V),Power(W),Charge_Capacity(Ah),Discharge_Capacity(Ah),Charge_Energy(Wh),Discharge_Energy(Wh),ACR(Ohm),dV/dt(V/s),Internal_Resistance(Ohm),dQ/dV(Ah/V),dV/dQ(V/Ah),MetaCode_MV_UD1,MetaCode_MV_UD2,MetaCode_MV_UD3,MetaCode_MV_UD4,MetaCode_MV_UD5,MetaCode_MV_UD6,MetaCode_MV_UD7,MetaCode_MV_UD8,MetaCode_MV_UD9,MetaCode_MV_UD10,MetaCode_MV_UD11,MetaCode_MV_UD12,MetaCode_MV_UD13,MetaCode_MV_UD14,MetaCode_MV_UD15,MetaCode_MV_UD16,Aux_Temperature_1(C),Aux_dT/dt_1(C)
414,2021/11/21 10:09:22,5515.0463,1915.0002,1,2,0,0,0,0,1.500397,3.64474,5.46855696178,0.7979271,0.00002828657,2.788918,0.00008472583,,0.000116065697511658,,,,,,,,,,,,,,,,,,,,26.11014,0.04395902
415,2021/11/21 10:09:27,5520.0472,1920.0011,1,2,0,0,0,0,1.50016,3.64503,5.4681282048,0.8000098,0.00002828657,2.796509,0.00008472583,,,,,,,,,,,,,,,,,,,,,,25.96739,0.03587782
416,2021/11/21 10:09:32,5525.0465,1925.0004,1,2,0,0,0,0,1.500099,3.645498,5.468607904302,0.8020958,0.00002828657,2.804114,0.00008472583,,,,,,,,,,,,,,,,,,,,,,25.74071,-0.02098143
417,2021/11/21 10:09:37,5530.0484,1930.0023,1,2,0,0,0,0,1.500572,3.646127,5.471276084644,0.8041764,0.00002828657,2.811699,0.00008472583,,0.0000765784498071298,,3.83888697624207,,,,,,,,,,,,,,,,,,25.81948,0.04762471
418,2021/11/21 10:09:42,5535.0481,1935.002,1,2,0,0,0,0,1.500534,3.646694,5.471988334596,0.8062639,0.00002828657,2.819311,0.00008472583,,,,,,,,,,,,,,,,,,,,,,26.07249,-0.07840872
419,2021/11/21 10:09:47,5540.0474,1940.0013,1,2,0,0,0,0,1.499619,3.647192,5.469398419848,0.808345,0.00002828657,2.8269,0.00008472583,,0.0000857037666719407,,,,,,,,,,,,,,,,,,,,25.689,-0.07373869
420,2021/11/21 10:09:52,5545.05,1945.0039,1,2,0,0,0,0,1.500359,3.647578,5.472676480502,0.8104309,0.00002828657,2.834508,0.00008472583,,,,,,,,,,,,,,,,,,,,,,25.86188,0.03494322
421,2021/11/21 10:09:57,5550.0467,1950.0006,1,2,0,0,0,0,1.500122,3.648076,5.472559065272,0.8125136,0.00002828657,2.842106,0.00008472583,,0.0000773272986407392,,,0.255892604589462,,,,,,,,,,,,,,,,,25.90261,-0.0672096
422,2021/11/21 10:10:02,5555.0477,1955.0016,1,2,0,0,0,0,1.500244,3.648543,5.473704744492,0.814594,0.00002828657,2.849696,0.00008472583,,,,,,,,,,,,,,,,,,,,,,25.86353,-0.08036315
423,2021/11/21 10:10:07,5560.0468,1960.0007,1,2,0,0,0,0,1.500954,3.648995,5.47697364123,0.816678,0.00002828657,2.8573,0.00008472583,,0.0000946301588555798,,,,,,,,,,,,,,,,,,,,26.0947,0.08088291
424,2021/11/21 10:10:12,5565.0461,1965,1,2,0,0,0,0,1.500648,3.649571,5.476721422008,0.8187637,0.00002828657,2.864912,0.00008472583,,,,,,,,,,,,,,,,,,,,,,25.67391,-0.0675869
425,2021/11/21 10:10:17,5570.0493,1970.0032,1,2,0,0,0,0,1.5009,3.650194,5.4785761746,0.8208483,0.00002828657,2.87252,0.00008472583,,,,,,,,,,,,,,,,,,,,,,26.11324,0.113458
426,2021/11/21 10:10:22,5575.0472,1975.0011,1,2,0,0,0,0,1.501663,3.650583,5.481945419529,0.8229318,0.00002828657,2.880126,0.00008472583,,0.0000805245217634365,,,,,,,,,,,,,,,,,,,,25.89771,0.05970538
427,2021/11/21 10:10:27,5580.0481,1980.002,1,2,0,0,0,0,1.500374,3.65093,5.47776044782,0.8250161,0.00002828657,2.887734,0.00008472583,,,,4.36537504196167,,,,,,,,,,,,,,,,,,25.66245,-0.03131568
428,2021/11/21 10:10:32,5585.0481,1985.002,1,2,0,0,0,0,1.499779,3.651457,5.476378528003,0.8270976,0.00002828657,2.895334,0.00008472583,,0.000072915107011795,,,,,,,,,,,,,,,,,,,,25.88989,-0.008699298
429,2021/11/21 10:10:37,5590.0505,1990.0044,1,2,0,0,0,0,1.500885,3.652065,5.481329577525,0.8291825,0.00002828657,2.902948,0.00008472583,,,,,,,,,,,,,,,,,,,,,,26.04325,0.003194213
430,2021/11/21 10:10:42,5595.0466,1995.0005,1,2,0,0,0,0,1.500099,3.652508,5.479123598292,0.8312671,0.00002828657,2.910561,0.00008472583,,,,,,,,,,,,,,,,,,,,,,26.12433,0.07437587
431,2021/11/21 10:10:47,5600.0483,2000.0022,1,2,0,0,0,0,1.500389,3.652697,5.480466399133,0.8333484,0.00002828657,2.918163,0.00008472583,,0.0000811881473055109,,,,,,,,,,,,,,,,,,,,25.99631,0.05588651
432,2021/11/21 10:10:52,5605.0461,2005,1,2,0,0,0,0,1.500862,3.653106,5.482807977372,0.8354326,0.00002828657,2.925777,0.00008472583,,0.000135189606226049,,,,,,,,,,,,,,,,,,,,25.84059,0.04918575
433,2021/11/21 10:10:57,5610.0473,2010.0012,1,2,0,0,0,0,1.499832,3.653846,5.480155153872,0.8375154,0.00002828657,2.933386,0.00008472583,,,,,,,,,,,,,,,,,,,,,,25.66991,-0.08179426
434,2021/11/21 10:11:02,5615.0484,2015.0023,1,2,0,0,0,0,1.500542,3.654154,5.483211551468,0.8396016,0.00002828657,2.941009,0.00008472583,,,,,,,,,,,,,,,,,,,,,,25.76253,-0.07680237
435,2021/11/21 10:11:07,5620.0484,2020.0023,1,2,0,0,0,0,1.501335,3.654362,5.48642157327,0.8416826,0.00002828657,2.948613,0.00008472583,,0.0000895451230462641,,,,,,,,,,,,,,,,,,,,26.06669,0.01022637
436,2021/11/21 10:11:12,5625.0469,2025.0008,1,2,0,0,0,0,1.500046,3.654912,5.482536125952,0.8437678,0.00002828657,2.956234,0.00008472583,,0.000116456998512149,,,,,,,,,,,,,,,,,,,,26.01611,-0.04651725
437,2021/11/21 10:11:17,5630.0486,2030.0025,1,2,0,0,0,0,1.500374,3.655393,5.484456616982,0.8458497,0.00002828657,2.963844,0.00008472583,,,,,,,,,,,,,,,,,,,,,,25.76016,-0.1024389
438,2021/11/21 10:11:22,5635.0493,2035.0032,1,2,0,0,0,0,1.50016,3.655633,5.48403440128,0.8479323,0.00002828657,2.971457,0.00008472583,,,,,,,,,,,,,,,,,,,,,,25.7014,-0.07761061
439,2021/11/21 10:11:27,5640.0494,2040.0033,1,2,0,0,0,0,1.500191,3.655943,5.484612785113,0.8500195,0.00002828657,2.979088,0.00008472583,,0.0000909259324544109,,4.75276803970337,,,,,,,,,,,,,,,,,,25.77619,-0.007562041
440,2021/11/21 10:11:32,5645.0464,2045.0003,1,2,0,0,0,0,1.499901,3.65683,5.48488297383,0.8520985,0.00002828657,2.986689,0.00008472583,,,,,,,,,,,,,,,,,,,,,,25.91406,-0.009555817
441,2021/11/21 10:11:37,5650.0463,2050.0002,1,2,0,0,0,0,1.500481,3.657039,5.487317535759,0.8541818,0.00002828657,2.994308,0.00008472583,,0.0000861197404447012,,,,,,,,,,,,,,,,,,,,25.95191,-0.05535603
442,2021/11/21 10:11:42,5655.0474,2055.0013,1,2,0,0,0,0,1.500145,3.657412,5.48664832474,0.8562683,0.00002828657,3.001938,0.00008472583,,,,,,,,,,,,,,,,,,,,,,25.99195,0.1113641
443,2021/11/21 10:11:47,5660.0464,2060.0003,1,2,0,0,0,0,1.499527,3.6577,5.4848199079,0.8583499,0.00002828657,3.009552,0.00008472583,,0.0000896825004019775,,,0.213694497942925,,,,,,,,,,,,,,,,,26.05651,0.1208121
444,2021/11/21 10:11:52,5665.0483,2065.0022,1,2,0,0,0,0,1.500053,3.658229,5.487537386137,0.860434,0.00002828657,3.017175,0.00008472583,,,,,,,,,,,,,,,,,,,,,,26.07249,0.05223215
445,2021/11/21 10:11:57,5670.0481,2070.002,1,2,0,0,0,0,1.499123,3.658576,5.484655428848,0.8625185,0.00002828657,3.024802,0.00008472583,,,,,,,,,,,,,,,,,,,,,,26.07832,0.05907893
446,2021/11/21 10:12:02,5675.0505,2075.0044,1,2,0,0,0,0,1.500107,3.658642,5.488354474694,0.8646044,0.00002828657,3.032433,0.00008472583,,0.0000751077095628716,,,,,,,,,,,,,,,,,,,,26.06796,0.1227462
447,2021/11/21 10:12:07,5680.0466,2080.0005,1,2,0,0,0,0,1.500572,3.659423,5.491227689956,0.866683,0.00002828657,3.040039,0.00008472583,,,,,,,,,,,,,,,,,,,,,,26.05831,0.04297197
448,2021/11/21 10:12:12,5685.0475,2085.0014,1,2,0,0,0,0,1.500465,3.659837,5.491457324205,0.8687691,0.00002828657,3.047673,0.00008472583,,0.0000644134270260111,,,,,,,,,,,,,,,,,,,,26.06759,0.07807136
449,2021/11/21 10:12:17,5690.0494,2090.0033,1,2,0,0,0,0,1.500771,3.660162,5.493064984902,0.8708524,0.00002828657,3.055298,0.00008472583,,,,,,,,,,,,,,,,,,,,,,26.00286,0.09853125
450,2021/11/21 10:12:22,5695.0491,2095.003,1,2,0,0,0,0,1.500374,3.660144,5.491584893856,0.8729365,0.00002828657,3.062927,0.00008472583,,,,,,,,,,,,,,,,,,,,,,25.89116,-0.06633043
451,2021/11/21 10:12:27,5700.0484,2100.0023,1,2,0,0,0,0,1.500282,3.660769,5.492185836858,0.8750177,0.00002828657,3.070545,0.00008472583,,0.0000640887883491814,,,,,,,,,,,,,,,,,,,,25.72979,0.06683826
452,2021/11/21 10:12:32,5705.0468,2105.0007,1,2,0,0,0,0,1.499344,3.661418,5.489725109792,0.8771013,0.00002828657,3.078173,0.00008472583,,,,5.38063812255859,,,,,,,,,,,,,,,,,,25.65697,-0.1120067
453,2021/11/21 10:12:37,5710.0478,2110.0017,1,2,0,0,0,0,1.50061,3.661552,5.49456154672,0.8791859,0.00002828657,3.085806,0.00008472583,,0.0000547593699593563,,,,,,,,,,,,,,,,,,,,25.86188,0.05111933
454,2021/11/21 10:12:42,5715.0471,2115.001,1,2,0,0,0,0,1.500542,3.662,5.494984804,0.8812676,0.00002828657,3.093429,0.00008472583,,,,,,,,,,,,,,,,,,,,,,26.00466,-0.0691539
455,2021/11/21 10:12:47,5720.0488,2120.0027,1,2,0,0,0,0,1.500359,3.662373,5.494874291907,0.8833533,0.00002828657,3.101067,0.00008472583,,0.0000691852765157819,,,,,,,,,,,,,,,,,,,,26.11014,0.1235801
456,2021/11/21 10:12:52,5725.0472,2125.0011,1,2,0,0,0,0,1.500542,3.662815,5.49620774573,0.8854365,0.00002828657,3.108697,0.00008472583,,,,,,,,,,,,,,,,,,,,,,25.9954,0.004039407
457,2021/11/21 10:12:57,5730.0471,2130.001,1,2,0,0,0,0,1.500191,3.663009,5.495213134719,0.887519,0.00002828657,3.116325,0.00008472583,,0.000140605494379997,,,,,,,,,,,,,,,,,,,,25.86188,0.105449
458,2021/11/21 10:13:02,5735.0488,2135.0027,1,2,0,0,0,0,1.500397,3.663395,5.496546867815,0.8896017,0.00002828657,3.123955,0.00008472583,,,,,,,,,,,,,,,,,,,,,,25.76506,-0.04344583
459,2021/11/21 10:13:07,5740.048,2140.0019,1,2,0,0,0,0,1.500412,3.663862,5.497302511144,0.8916861,0.00002828657,3.131592,0.00008472583,,0.0000790185004007071,,,,,,,,,,,,,,,,,,,,25.73015,-0.06151438
460,2021/11/21 10:13:12,5745.0489,2145.0028,1,2,0,0,0,0,1.500343,3.664452,5.497934907036,0.8937712,0.00002828657,3.139231,0.00008472583,,,,,,,,,,,,,,,,,,,,,,25.85478,-0.1266098
461,2021/11/21 10:13:17,5750.0506,2150.0045,1,2,0,0,0,0,1.499649,3.664617,5.495639219433,0.8958564,0.00002828657,3.146873,0.00008472583,,,,,,,,,,,,,,,,,,,,,,26.06886,0.04336417
462,2021/11/21 10:13:22,5755.0474,2155.0013,1,2,0,0,0,0,1.500229,3.665101,5.498490808129,0.8979374,0.00002828657,3.154499,0.00008472583,,0.0000879202634678222,,,,,,,,,,,,,,,,,,,,26.13341,0.08621693
463,2021/11/21 10:13:27,5760.0476,2160.0015,1,2,0,0,0,0,1.500099,3.665363,5.498407370937,0.9000198,0.00002828657,3.162132,0.00008472583,,,,,,,,,,,,,,,,,,,,,,25.99084,0.1227415
464,2021/11/21 10:13:32,5765.0491,2165.003,1,2,0,0,0,0,1.500137,3.665779,5.499170711723,0.9021051,0.00002828657,3.169775,0.00008472583,,0.0000719505187589675,,,,,,,,,,,,,,,,,,,,25.75947,-0.07582963
465,2021/11/21 10:13:37,5770.0468,2170.0007,1,2,0,0,0,0,1.500717,3.666073,5.501738074341,0.9041867,0.00002828657,3.177407,0.00008472583,,,,5.44985008239746,,,,,,,,,,,,,,,,,,25.68936,-0.0964272
466,2021/11/21 10:13:42,5775.047,2175.0009,1,2,0,0,0,0,1.500267,3.666553,5.500808469651,0.9062682,0.00002828657,3.185038,0.00008472583,,0.000147139697219245,,,,,,,,,,,,,,,,,,,,25.75634,-0.06491542
467,2021/11/21 10:13:47,5780.0477,2180.0016,1,2,0,0,0,0,1.50016,3.666934,5.50098770944,0.9083539,0.00002828657,3.192686,0.00008472583,,,,,0,,,,,,,,,,,,,,,,,25.91281,-0.05019307
468,2021/11/21 10:13:52,5785.0501,2185.004,1,2,0,0,0,0,1.501114,3.667314,5.505056387796,0.910439,0.00002828657,3.200332,0.00008472583,,0.0000808024487923831,,,,,,,,,,,,,,,,,,,,26.02486,0.09733438
469,2021/11/21 10:13:57,5790.0489,2190.0028,1,2,0,0,0,0,1.50058,3.667325,5.5031145485,0.9125237,0.00002828657,3.207977,0.00008472583,,,,,,,,,,,,,,,,,,,,,,26.06925,-0.0913614
470,2021/11/21 10:14:02,5795.0464,2195.0003,1,2,0,0,0,0,1.499962,3.667959,5.501799117558,0.9146056,0.00002828657,3.215613,0.00008472583,,0.0000898566213436425,,,0.181660205125809,,,,,,,,,,,,,,,,,26.14506,0.09418011
471,2021/11/21 10:14:07,5800.0475,2200.0014,1,2,0,0,0,0,1.500198,3.668364,5.503272336072,0.9166875,0.00002828657,3.22325,0.00008472583,,,,,,,,,,,,,,,,,,,,,,26.14834,0.0829792
472,2021/11/21 10:14:12,5805.0487,2205.0026,1,2,0,0,0,0,1.5,3.668491,5.5027365,0.9187716,0.00002828657,3.230896,0.00008472583,,,,,,,,,,,,,,,,,,,,,,26.07832,0.1088673
473,2021/11/21 10:14:17,5810.0496,2210.0035,1,2,0,0,0,0,1.499474,3.66901,5.50158510074,0.9208574,0.00002828657,3.238549,0.00008472583,,0.0000747231388231739,,,,,,,,,,,,,,,,,,,,25.9985,0.06555557
474,2021/11/21 10:14:22,5815.0497,2215.0036,1,2,0,0,0,0,1.500305,3.669636,5.50557323898,0.922942,0.00002828657,3.246197,0.00008472583,,,,,,,,,,,,,,,,,,,,,,25.87534,-0.1109904
475,2021/11/21 10:14:27,5820.0481,2220.002,1,2,0,0,0,0,1.50016,3.670078,5.50570421248,0.9250221,0.00002828657,3.253831,0.00008472583,,0.0000637241973890923,,,,,,,,,,,,,,,,,,,,25.89278,0.06757021
476,2021/11/21 10:14:32,5825.0486,2225.0025,1,2,0,0,0,0,1.49987,3.66996,5.5044629052,0.9271054,0.00002828657,3.261477,0.00008472583,,,,,,,,,,,,,,,,,,,,,,25.85677,-0.04746437
477,2021/11/21 10:14:37,5830.0493,2230.0032,1,2,0,0,0,0,1.500687,3.670305,5.507978999535,0.92919,0.00002828657,3.269128,0.00008472583,,0.0000991672568488866,,,,,,,,,,,,,,,,,,,,25.74614,-0.08260846
478,2021/11/21 10:14:42,5835.0482,2235.0021,1,2,0,0,0,0,1.499413,3.671011,5.504361616543,0.9312739,0.00002828657,3.276778,0.00008472583,,,,,,,,,,,,,,,,,,,,,,25.81804,-0.09058297
479,2021/11/21 10:14:47,5840.0491,2240.003,1,2,0,0,0,0,1.49987,3.671432,5.50667071384,0.933359,0.00002828657,3.284432,0.00008472583,,,,5.64728689193726,,,,,,,,,,,,,,,,,,25.99193,-0.05364835
480,2021/11/21 10:14:52,5845.0492,2245.0031,1,2,0,0,0,0,1.5,3.671534,5.507301,0.9354401,0.00002828657,3.292073,0.00008472583,,0.000034530799894128,,,,,,,,,,,,,,,,,,,,25.95464,0.06583214
481,2021/11/21 10:14:57,5850.0477,2250.0016,1,2,0,0,0,0,1.500465,3.672252,5.51008559718,0.9375254,0.00002828657,3.29973,0.00008472583,,,,,,,,,,,,,,,,,,,,,,26.08487,-0.09714663
482,2021/11/21 10:15:02,5855.0467,2255.0006,1,2,0,0,0,0,1.499924,3.672464,5.508416892736,0.9396065,0.00002828657,3.307372,0.00008472583,,0.0000887737623997964,,,,,,,,,,,,,,,,,,,,26.1347,0.09673834
483,2021/11/21 10:15:07,5860.0496,2260.0035,1,2,0,0,0,0,1.500053,3.672678,5.509211651934,0.9416933,0.00002828657,3.315037,0.00008472583,,,,,,,,,,,,,,,,,,,,,,26.22742,0.06892502
484,2021/11/21 10:15:12,5865.0467,2265.0006,1,2,0,0,0,0,1.499939,3.673247,5.509646431933,0.9437718,0.00002828657,3.322671,0.00008472583,,0.0000550009790458716,,,,,,,,,,,,,,,,,,,,26.0563,0.1116133
485,2021/11/21 10:15:17,5870.0472,2270.0011,1,2,0,0,0,0,1.500595,3.673472,5.51239371584,0.9458575,0.00002828657,3.330332,0.00008472583,,,,,,,,,,,,,,,,,,,,,,25.93155,-0.0131923
486,2021/11/21 10:15:22,5875.0464,2275.0003,1,2,0,0,0,0,1.500824,3.67395,5.5139523348,0.9479405,0.00002828657,3.337985,0.00008472583,,,,,,,,,,,,,,,,,,,,,,25.83515,-0.07008612
487,2021/11/21 10:15:27,5880.0463,2280.0002,1,2,0,0,0,0,1.500488,3.674297,5.513238556936,0.9500222,0.00002828657,3.345633,0.00008472583,,0.0000818358676042408,,,,,,,,,,,,,,,,,,,,25.90628,-0.1000422
488,2021/11/21 10:15:32,5885.0485,2285.0024,1,2,0,0,0,0,1.499611,3.674697,5.510616042867,0.9521099,0.00002828657,3.353304,0.00008472583,,,,,,,,,,,,,,,,,,,,,,26.12142,0.01903772
489,2021/11/21 10:15:37,5890.0463,2290.0002,1,2,0,0,0,0,1.500175,3.67508,5.513263139,0.9541896,0.00002828657,3.360947,0.00008472583,,0.000059666381275747,,,,,,,,,,,,,,,,,,,,26.08541,0.0802654
490,2021/11/21 10:15:42,5895.0465,2295.0004,1,2,0,0,0,0,1.500557,3.675389,5.515130691673,0.9562754,0.00002828657,3.368613,0.00008472583,,,,,,,,,,,,,,,,,,,,,,26.10759,-0.0120455
491,2021/11/21 10:15:47,5900.0493,2300.0032,1,2,0,0,0,0,1.499832,3.675786,5.513061467952,0.9583575,0.00002828657,3.376266,0.00008472583,,,,,,,,,,,,,,,,,,,,,,26.19596,0.1226485
492,2021/11/21 10:15:52,5905.0471,2305.001,1,2,0,0,0,0,1.500229,3.67618,5.51511184522,0.9604406,0.00002828657,3.383924,0.00008472583,,0.0000574826299271081,,5.42019319534302,,,,,,,,,,,,,,,,,,26.15107,0.09866953
493,2021/11/21 10:15:57,5910.0466,2310.0005,1,2,0,0,0,0,1.500595,3.676708,5.51724964126,0.9625269,0.00002828657,3.391593,0.00008472583,,,,,,,,,,,,,,,,,,,,,,26.18379,0.02217293
494,2021/11/21 10:16:02,5915.0483,2315.0022,1,2,0,0,0,0,1.500435,3.676925,5.516986962375,0.9646096,0.00002828657,3.399251,0.00008472583,,0.0000465147204522509,,,0,,,,,,,,,,,,,,,,,26.18289,0.1228845
495,2021/11/21 10:16:07,5920.0469,2320.0008,1,2,0,0,0,0,1.499702,3.677167,5.514654704234,0.9666929,0.00002828657,3.406912,0.00008472583,,,,,,,,,,,,,,,,,,,,,,26.20578,0.04863918
496,2021/11/21 10:16:12,5925.0492,2325.0031,1,2,0,0,0,0,1.499901,3.677605,5.516043417105,0.9687777,0.00002828657,3.414578,0.00008472583,,,,,0.181277796626091,,,,,,,,,,,,,,,,,26.1447,0.09975851
497,2021/11/21 10:16:17,5930.0461,2330,1,2,0,0,0,0,1.5,3.678276,5.517414,0.9708589,0.00002828657,3.422233,0.00008472583,,0.0000747126105125062,,,,,,,,,,,,,,,,,,,,26.14323,0.06808639
498,2021/11/21 10:16:22,5935.0471,2335.001,1,2,0,0,0,0,1.500137,3.678515,5.518276456555,0.9729437,0.00002828657,3.429901,0.00008472583,,,,,,,,,,,,,,,,,,,,,,26.07652,-0.05930543
499,2021/11/21 10:16:27,5940.0463,2340.0002,1,2,0,0,0,0,1.500412,3.678756,5.519649647472,0.9750264,0.00002828657,3.437563,0.00008472583,,0.000103899401437957,,,,,,,,,,,,,,,,,,,,26.01575,0.09836078
500,2021/11/21 10:16:32,5945.0472,2345.0011,1,2,0,0,0,0,1.500534,3.67929,5.52089974086,0.9771104,0.00002828657,3.44523,0.00008472583,,,,,,,,,,,,,,,,,,,,,,25.94828,-0.01506686
501,2021/11/21 10:16:37,5950.0466,2350.0005,1,2,0,0,0,0,1.500793,3.679802,5.522621082986,0.9791952,0.00002828657,3.452901,0.00008472583,,0.0000602596010139678,,,,,,,,,,,,,,,,,,,,25.81966,-0.09174287
502,2021/11/21 10:16:42,5955.0483,2355.0022,1,2,0,0,0,0,1.500557,3.679965,5.521997240505,0.9812791,0.00002828657,3.460569,0.00008472583,,,,,,,,,,,,,,,,,,,,,,25.81368,-0.06455719
503,2021/11/21 10:16:47,5960.0481,2360.002,1,2,0,0,0,0,1.500626,3.680295,5.52274636467,0.9833601,0.00002828657,3.468228,0.00008472583,,0.0000683956168359146,,,,,,,,,,,,,,,,,,,,25.94554,-0.0632596
504,2021/11/21 10:16:52,5965.0464,2365.0003,1,2,0,0,0,0,1.500534,3.680856,5.523249577104,0.9854441,0.00002828657,3.475898,0.00008472583,,,,,,,,,,,,,,,,,,,,,,26.02907,0.05811036
505,2021/11/21 10:16:57,5970.0481,2370.002,1,2,0,0,0,0,1.499886,3.681221,5.521411840806,0.9875283,0.00002828657,3.48357,0.00008472583,,,,5.58135795593262,,,,,,,,,,,,,,,,,,26.20888,-0.03426313
506,2021/11/21 10:17:02,5975.0475,2375.0014,1,2,0,0,0,0,1.500679,3.681361,5.524541144119,0.9896117,0.00002828657,3.49124,0.00008472583,,0.0000913236508495174,,,,,,,,,,,,,,,,,,,,26.25797,0.1250917
507,2021/11/21 10:17:07,5980.0484,2380.0023,1,2,0,0,0,0,1.50032,3.68195,5.524103224,0.991694,0.00002828657,3.498906,0.00008472583,,,,,,,,,,,,,,,,,,,,,,26.04268,-0.04238665
508,2021/11/21 10:17:12,5985.0497,2385.0036,1,2,0,0,0,0,1.500771,3.682548,5.526661244508,0.9937795,0.00002828657,3.506585,0.00008472583,,0.0000531399382452946,,,,,,,,,,,,,,,,,,,,25.92282,0.01573801
509,2021/11/21 10:17:17,5990.0469,2390.0008,1,2,0,0,0,0,1.500336,3.682795,5.52542991912,0.9958597,0.00002828657,3.514246,0.00008472583,,,,,,,,,,,,,,,,,,,,,,25.78199,-0.1418066
510,2021/11/21 10:17:22,5995.0471,2395.001,1,2,0,0,0,0,1.499802,3.68308,5.52389075016,0.9979439,0.00002828657,3.521921,0.00008472583,,0.0000753146232455038,,,,,,,,,,,,,,,,,,,,25.89315,-0.01773715
511,2021/11/21 10:17:27,6000.0502,2400.0041,1,2,0,0,0,0,1.500252,3.68325,5.525803179,1.00003,0.00002828657,3.529604,0.00008472583,,,,,,,,,,,,,,,,,,,,,,26.0554,-0.0828737
512,2021/11/21 10:17:32,6005.0478,2405.0017,1,2,0,0,0,0,1.499901,3.683927,5.525525791227,1.002112,0.00002828657,3.537275,0.00008472583,,,,,,,,,,,,,,,,,,,,,,26.19013,0.07836103
513,2021/11/21 10:17:37,6010.0462,2410.0001,1,2,0,0,0,0,1.50045,3.68417,5.5279128765,1.004194,0.00002828657,3.544945,0.00008472583,,0.0000883062530192547,,,,,,,,,,,,,,,,,,,,26.19434,0.07467628
514,2021/11/21 10:17:42,6015.0495,2415.0034,1,2,0,0,0,0,1.501518,3.684468,5.532295022424,1.00628,0.00002828657,3.552631,0.00008472583,,,,,,,,,,,,,,,,,,,,,,26.13887,0.07418394
515,2021/11/21 10:17:47,6020.047,2420.0009,1,2,0,0,0,0,1.500687,3.68503,5.53007661561,1.008361,0.00002828657,3.560297,0.00008472583,,0.0000336602097377181,,,,,,,,,,,,,,,,,,,,26.07797,0.06263971
516,2021/11/21 10:17:52,6025.047,2425.0009,1,2,0,0,0,0,1.500664,3.685392,5.530535100288,1.010446,0.00002828657,3.567982,0.00008472583,,,,,,,,,,,,,,,,,,,,,,25.89062,-0.1048446
517,2021/11/21 10:17:57,6030.0462,2430.0001,1,2,0,0,0,0,1.499901,3.685763,5.528279609463,1.012529,0.00002828657,3.57566,0.00008472583,,,,,,,,,,,,,,,,,,,,,,25.82313,0.03527939
518,2021/11/21 10:18:02,6035.0477,2435.0016,1,2,0,0,0,0,1.50119,3.686168,5.53363853992,1.014614,0.00002828657,3.583344,0.00008472583,,0.000065471169364173,,5.50042915344238,,,,,,,,,,,,,,,,,,25.74924,-0.1241446
519,2021/11/21 10:18:07,6040.048,2440.0019,1,2,0,0,0,0,1.501282,3.686615,5.53464874043,1.016699,0.00002828657,3.59103,0.00008472583,,0.000115383103548083,,,,,,,,,,,,,,,,,,,,25.79092,-0.04968345
520,2021/11/21 10:18:12,6045.0461,2445,1,2,0,0,0,0,1.500687,3.686949,5.532956433963,1.018781,0.00002828657,3.598706,0.00008472583,,,,,0,,,,,,,,,,,,,,,,,25.80328,-0.0942266
521,2021/11/21 10:18:17,6050.0489,2450.0028,1,2,0,0,0,0,1.50029,3.687445,5.53223685905,1.020866,0.00002828657,3.606395,0.00008472583,,,,,,,,,,,,,,,,,,,,,,25.88662,-0.09570181
522,2021/11/21 10:18:22,6055.048,2455.0019,1,2,0,0,0,0,1.50058,3.687547,5.53345927726,1.022948,0.00002828657,3.614073,0.00008472583,,0.0000391941503039561,,,,,,,,,,,,,,,,,,,,26.00628,0.05723715
523,2021/11/21 10:18:27,6060.0475,2460.0014,1,2,0,0,0,0,1.500229,3.688268,5.533246613372,1.02503,0.00002828657,3.62175,0.00008472583,,,,,0.182360604405403,,,,,,,,,,,,,,,,,26.09632,-0.0670743
524,2021/11/21 10:18:32,6065.0476,2465.0015,1,2,0,0,0,0,1.500488,3.688533,5.534599504104,1.027115,0.00002828657,3.629441,0.00008472583,,0.0000982078636297956,,,,,,,,,,,,,,,,,,,,26.17033,0.07649362
525,2021/11/21 10:18:37,6070.0465,2470.0004,1,2,0,0,0,0,1.500145,3.688827,5.533775379915,1.0292,0.00002828657,3.63713,0.00008472583,,,,,,,,,,,,,,,,,,,,,,26.25834,0.1101953
526,2021/11/21 10:18:42,6075.0465,2475.0004,1,2,0,0,0,0,1.500374,3.689436,5.535533849064,1.031282,0.00002828657,3.644813,0.00008472583,,0.0000873688404681161,,,,,,,,,,,,,,,,,,,,26.18631,0.08158147
527,2021/11/21 10:18:47,6080.0465,2480.0004,1,2,0,0,0,0,1.500832,3.689947,5.537990535904,1.033368,0.00002828657,3.652508,0.00008472583,,,,,,,,,,,,,,,,,,,,,,26.00995,0.06872892
528,2021/11/21 10:18:52,6085.0469,2485.0008,1,2,0,0,0,0,1.500214,3.69007,5.53589467498,1.035449,0.00002828657,3.660187,0.00008472583,,0.000126369501231238,,,,,,,,,,,,,,,,,,,,25.90081,-0.08797169
529,2021/11/21 10:18:57,6090.0469,2490.0008,1,2,0,0,0,0,1.499756,3.690495,5.53484201922,1.037535,0.00002828657,3.667884,0.00008472583,,,,,,,,,,,,,,,,,,,,,,25.7638,0.02710164
530,2021/11/21 10:19:02,6095.0464,2495.0003,1,2,0,0,0,0,1.500397,3.690924,5.537851296828,1.039619,0.00002828657,3.675576,0.00008472583,,0.0000630525828455575,,,,,,,,,,,,,,,,,,,,25.79784,-0.09565949
531,2021/11/21 10:19:07,6100.0477,2500.0016,1,2,0,0,0,0,1.500229,3.691388,5.537927327852,1.041702,0.00002828657,3.683264,0.00008472583,,,,5.19760704040527,,,,,,,,,,,,,,,,,,25.79838,-0.07605374
532,2021/11/21 10:19:12,6105.0465,2505.0004,1,2,0,0,0,0,1.500519,3.691644,5.539381963236,1.043787,0.00002828657,3.690961,0.00008472583,,0.000105401697510388,,,,,,,,,,,,,,,,,,,,25.77216,-0.08302808
533,2021/11/21 10:19:17,6110.048,2510.0019,1,2,0,0,0,0,1.500793,3.692132,5.541125860676,1.045869,0.00002828657,3.698648,0.00008472583,,,,,,,,,,,,,,,,,,,,,,25.7638,-0.1213604
534,2021/11/21 10:19:22,6115.0487,2515.0026,1,2,0,0,0,0,1.5,3.692687,5.5390305,1.047952,0.00002828657,3.70634,0.00008472583,,,,,,,,,,,,,,,,,,,,,,25.78346,-0.006483793
535,2021/11/21 10:19:27,6120.0465,2520.0004,1,2,0,0,0,0,1.499886,3.693,5.539078998,1.050035,0.00002828657,3.714034,0.00008472583,,0.0000665819170535542,,,,,,,,,,,,,,,,,,,,25.92846,-0.1073819
536,2021/11/21 10:19:32,6125.0482,2525.0021,1,2,0,0,0,0,1.500633,3.69328,5.54225784624,1.052122,0.00002828657,3.721739,0.00008472583,,,,,,,,,,,,,,,,,,,,,,26.08394,0.04807889
537,2021/11/21 10:19:37,6130.049,2530.0029,1,2,0,0,0,0,1.500954,3.693685,5.54405127549,1.054203,0.00002828657,3.729427,0.00008472583,,0.0000805205199867487,,,,,,,,,,,,,,,,,,,,26.19377,0.07813334
538,2021/11/21 10:19:42,6135.0477,2535.0016,1,2,0,0,0,0,1.5,3.694247,5.5413705,1.056286,0.00002828657,3.737119,0.00008472583,,,,,,,,,,,,,,,,,,,,,,26.16324,0.111081
539,2021/11/21 10:19:47,6140.0477,2540.0016,1,2,0,0,0,0,1.500214,3.694538,5.542597631132,1.058368,0.00002828657,3.744814,0.00008472583,,0.000107494903204497,,,,,,,,,,,,,,,,,,,,26.08977,0.09618163
540,2021/11/21 10:19:52,6145.0467,2545.0006,1,2,0,0,0,0,1.500595,3.694826,5.54443742147,1.060454,0.00002828657,3.752521,0.00008472583,,,,,,,,,,,,,,,,,,,,,,26.18322,0.07171035
541,2021/11/21 10:19:57,6150.0462,2550.0001,1,2,0,0,0,0,1.499489,3.69541,5.54122664549,1.062535,0.00002828657,3.76021,0.00008472583,,,,,,,,,,,,,,,,,,,,,,26.16925,0.0322938
542,2021/11/21 10:20:02,6155.0476,2555.0015,1,2,0,0,0,0,1.500252,3.695751,5.544557829252,1.064618,0.00002828657,3.767907,0.00008472583,,0.0000617575569776818,,,,,,,,,,,,,,,,,,,,26.10122,0.06786227
543,2021/11/21 10:20:07,6160.0477,2560.0016,1,2,0,0,0,0,1.500595,3.696318,5.54667630921,1.066702,0.00002828657,3.775611,0.00008472583,,0.000120566801342648,,5.05311679840088,,,,,,,,,,,,,,,,,,25.95937,0.04365742
544,2021/11/21 10:20:12,6165.048,2565.0019,1,2,0,0,0,0,1.500778,3.696522,5.547658894116,1.068789,0.00002828657,3.783324,0.00008472583,,,,,,,,,,,,,,,,,,,,,,25.81566,-0.0588727
545,2021/11/21 10:20:17,6170.0488,2570.0027,1,2,0,0,0,0,1.500412,3.697053,5.547102685836,1.070873,0.00002828657,3.791027,0.00008472583,,,,,,,,,,,,,,,,,,,,,,25.95831,-0.02211154
546,2021/11/21 10:20:22,6175.0478,2575.0017,1,2,0,0,0,0,1.500198,3.697435,5.54688459213,1.072954,0.00002828657,3.798722,0.00008472583,,0.0000869997093104757,,,,,,,,,,,,,,,,,,,,26.19124,0.08103609
547,2021/11/21 10:20:27,6180.0471,2580.001,1,2,0,0,0,0,1.500809,3.697889,5.549825092201,1.075039,0.00002828657,3.806433,0.00008472583,,,,,0.196147605776787,,,,,,,,,,,,,,,,,25.8788,-0.09115517
548,2021/11/21 10:20:32,6185.0461,2585,1,2,0,0,0,0,1.5,3.698151,5.5472265,1.07712,0.00002828657,3.814128,0.00008472583,,0.0000386429310310632,,,,,,,,,,,,,,,,,,,,25.90171,-0.09956837
549,2021/11/21 10:20:37,6190.0473,2590.0012,1,2,0,0,0,0,1.500282,3.698723,5.549127539886,1.079206,0.00002828657,3.821845,0.00008472583,,,,,,,,,,,,,,,,,,,,,,26.11633,-0.02851546
550,2021/11/21 10:20:42,6195.0494,2595.0033,1,2,0,0,0,0,1.500427,3.699346,5.550598620742,1.081291,0.00002828657,3.829557,0.00008472583,,,,,,,,,,,,,,,,,,,,,,26.18962,0.03076971
551,2021/11/21 10:20:47,6200.0474,2600.0013,1,2,0,0,0,0,1.500191,3.699573,5.550066118443,1.083372,0.00002828657,3.837252,0.00008472583,,0.000071671573095955,,,,,,,,,,,,,,,,,,,,26.10615,0.0381881
552,2021/11/21 10:20:52,6205.0464,2605.0003,1,2,0,0,0,0,1.499855,3.69985,5.54923852175,1.085455,0.00002828657,3.844961,0.00008472583,,,,,,,,,,,,,,,,,,,,,,25.885,-0.004537702
553,2021/11/21 10:20:57,6210.0481,2610.002,1,2,0,0,0,0,1.501099,3.700463,5.554761308837,1.087539,0.00002828657,3.85267,0.00008472583,,0.0000914094780455343,,,,,,,,,,,,,,,,,,,,25.80511,-0.04215777
554,2021/11/21 10:21:02,6215.049,2615.0029,1,2,0,0,0,0,1.500244,3.70094,5.55231302936,1.089619,0.00002828657,3.860368,0.00008472583,,,,,,,,,,,,,,,,,,,,,,25.9079,-0.07178366
555,2021/11/21 10:21:07,6220.0469,2620.0008,1,2,0,0,0,0,1.499832,3.701081,5.550999718392,1.091706,0.00002828657,3.868093,0.00008472583,,0.0000879263607203029,,4.98797082901001,,,,,,,,,,,,,,,,,,26.08124,-0.04613101
556,2021/11/21 10:21:12,6225.05,2625.0039,1,2,0,0,0,0,1.500191,3.70156,5.55304699796,1.093789,0.00002828657,3.875803,0.00008472583,,,,,,,,,,,,,,,,,,,,,,26.20287,0.09899974
557,2021/11/21 10:21:17,6230.0478,2630.0017,1,2,0,0,0,0,1.500069,3.702163,5.553499949247,1.095872,0.00002828657,3.883515,0.00008472583,,0.0000887750866240822,,,,,,,,,,,,,,,,,,,,26.24613,0.1071119
558,2021/11/21 10:21:22,6235.0467,2635.0006,1,2,0,0,0,0,1.500053,3.702523,5.553980733719,1.097956,0.00002828657,3.891231,0.00008472583,,,,,,,,,,,,,,,,,,,,,,26.1758,0.1005989
559,2021/11/21 10:21:27,6240.0461,2640,1,2,0,0,0,0,1.499939,3.702775,5.553936630725,1.100039,0.00002828657,3.898944,0.00008472583,,0.000107883701275568,,,,,,,,,,,,,,,,,,,,25.94175,-0.09349406
560,2021/11/21 10:21:32,6245.0486,2645.0025,1,2,0,0,0,0,1.500633,3.703622,5.557777392726,1.10212,0.00002828657,3.906648,0.00008472583,,,,,,,,,,,,,,,,,,,,,,25.80749,-0.1381546
561,2021/11/21 10:21:37,6250.0487,2650.0026,1,2,0,0,0,0,1.500771,3.703897,5.558701204587,1.104206,0.00002828657,3.914374,0.00008472583,,,,,,,,,,,,,,,,,,,,,,26.20359,0.008176565
562,2021/11/21 10:21:42,6255.0462,2655.0001,1,2,0,0,0,0,1.50132,3.704155,5.5611219846,1.106288,0.00002828657,3.922086,0.00008472583,,0.0000768505924497731,,,,,,,,,,,,,,,,,,,,26.04012,-0.0439328
563,2021/11/21 10:21:47,6260.047,2660.0009,1,2,0,0,0,0,1.499779,3.704761,5.556322747819,1.108372,0.00002828657,3.929807,0.00008472583,,,,,,,,,,,,,,,,,,,,,,25.85258,-0.0892961
564,2021/11/21 10:21:52,6265.0467,2665.0006,1,2,0,0,0,0,1.501152,3.705066,5.561867236032,1.110456,0.00002828657,3.937527,0.00008472583,,0.0000915100172278471,,,,,,,,,,,,,,,,,,,,26.29341,0.05034089
565,2021/11/21 10:21:57,6270.0482,2670.0021,1,2,0,0,0,0,1.50058,3.705611,5.56056575438,1.112542,0.00002828657,3.945255,0.00008472583,,,,,,,,,,,,,,,,,,,,,,26.10961,-0.0368911
566,2021/11/21 10:22:02,6275.0482,2675.0021,1,2,0,0,0,0,1.500809,3.705891,5.561834565819,1.114623,0.00002828657,3.952969,0.00008472583,,0.000102986399724614,,4.69911003112793,,,,,,,,,,,,,,,,,,25.84985,-0.1219028
567,2021/11/21 10:22:07,6280.0484,2680.0023,1,2,0,0,0,0,1.499886,3.706231,5.558923989666,1.116709,0.00002828657,3.960698,0.00008472583,,,,,,,,,,,,,,,,,,,,,,26.13268,-0.04596591
568,2021/11/21 10:22:12,6285.0483,2685.0022,1,2,0,0,0,0,1.50045,3.706954,5.5620991293,1.118792,0.00002828657,3.968421,0.00008472583,,,,,,,,,,,,,,,,,,,,,,26.26157,0.03115177
569,2021/11/21 10:22:17,6290.0461,2690,1,2,0,0,0,0,1.49942,3.707293,5.55878927006,1.120875,0.00002828657,3.97614,0.00008472583,,0.0000839868880575523,,,,,,,,,,,,,,,,,,,,25.89588,-0.1174605
570,2021/11/21 10:22:22,6295.0484,2695.0023,1,2,0,0,0,0,1.500519,3.707454,5.563105168626,1.122957,0.00002828657,3.983862,0.00008472583,,,,,,,,,,,,,,,,,,,,,,26.05287,-0.07550478
571,2021/11/21 10:22:27,6300.0474,2700.0013,1,2,0,0,0,0,1.50119,3.708239,5.56677130441,1.12504,0.00002828657,3.991583,0.00008472583,,0.0000906431523617357,,,0.205353006720543,,,,,,,,,,,,,,,,,26.26523,0.06905735
572,2021/11/21 10:22:32,6305.0475,2705.0014,1,2,0,0,0,0,1.500969,3.708568,5.566445602392,1.127123,0.00002828657,3.999308,0.00008472583,,,,,,,,,,,,,,,,,,,,,,25.98011,-0.07933259
573,2021/11/21 10:22:37,6310.0462,2710.0001,1,2,0,0,0,0,1.500687,3.708775,5.565710428425,1.129207,0.00002828657,4.007039,0.00008472583,,0.0000907421999727376,,,,,,,,,,,,,,,,,,,,26.04088,-0.06789446
574,2021/11/21 10:22:42,6315.047,2715.0009,1,2,0,0,0,0,1.500343,3.709423,5.565406832089,1.131291,0.00002828657,4.014769,0.00008472583,,,,,,,,,,,,,,,,,,,,,,26.33595,0.06729841
575,2021/11/21 10:22:47,6320.0472,2720.0011,1,2,0,0,0,0,1.499596,3.709955,5.56343367818,1.133376,0.00002828657,4.022502,0.00008472583,,0.0000747169469832443,,,,,,,,,,,,,,,,,,,,26.09941,-0.004714727
576,2021/11/21 10:22:52,6325.0487,2725.0026,1,2,0,0,0,0,1.500626,3.710501,5.568074273626,1.13546,0.00002828657,4.030236,0.00008472583,,,,,,,,,,,,,,,,,,,,,,25.84462,-0.08154929
577,2021/11/21 10:22:57,6330.0482,2730.0021,1,2,0,0,0,0,1.500542,3.710642,5.567974167964,1.137542,0.00002828657,4.037961,0.00008472583,,0.000109767097455915,,,,,,,,,,,,,,,,,,,,26.13797,0.07188022
578,2021/11/21 10:23:02,6335.0489,2735.0028,1,2,0,0,0,0,1.499802,3.711189,5.566048684578,1.139626,0.00002828657,4.045691,0.00008472583,,,,4.93319416046143,,,,,,,,,,,,,,,,,,26.26157,0.09961188
579,2021/11/21 10:23:07,6340.0475,2740.0014,1,2,0,0,0,0,1.499939,3.711808,5.567485579712,1.14171,0.00002828657,4.053429,0.00008472583,,,,,,,,,,,,,,,,,,,,,,25.84952,-0.07115304
580,2021/11/21 10:23:12,6345.0496,2745.0035,1,2,0,0,0,0,1.501282,3.712207,5.573069549374,1.143794,0.00002828657,4.061164,0.00008472583,,0.0000725479985703714,,,,,,,,,,,,,,,,,,,,26.3661,0.0766021
581,2021/11/21 10:23:17,6350.0487,2750.0026,1,2,0,0,0,0,1.49971,3.71238,5.5674934098,1.145877,0.00002828657,4.068897,0.00008472583,,,,,,,,,,,,,,,,,,,,,,25.98594,-0.07909417
582,2021/11/21 10:23:22,6355.0475,2755.0014,1,2,0,0,0,0,1.499977,3.712895,5.569257103415,1.147961,0.00002828657,4.076632,0.00008472583,,0.0000944928397075273,,,,,,,,,,,,,,,,,,,,26.30284,-0.002961159
583,2021/11/21 10:23:27,6360.0476,2760.0015,1,2,0,0,0,0,1.500252,3.713563,5.571280317876,1.150044,0.00002828657,4.08437,0.00008472583,,,,,,,,,,,,,,,,,,,,,,25.94594,-0.07492423
584,2021/11/21 10:23:32,6365.0462,2765.0001,1,2,0,0,0,0,1.500191,3.714041,5.571770881831,1.152128,0.00002828657,4.092107,0.00008472583,,0.0000969670581980608,,,,,,,,,,,,,,,,,,,,26.37971,-0.02290428
585,2021/11/21 10:23:37,6370.0464,2770.0003,1,2,0,0,0,0,1.500282,3.714266,5.572446423012,1.154211,0.00002828657,4.099845,0.00008472583,,,,,,,,,,,,,,,,,,,,,,26.06905,0.00777185
586,2021/11/21 10:23:42,6375.0466,2775.0005,1,2,0,0,0,0,1.50116,3.714815,5.5765316854,1.156292,0.00002828657,4.107574,0.00008472583,,,,,,,,,,,,,,,,,,,,,,26.17562,0.004889965
587,2021/11/21 10:23:47,6380.0485,2780.0024,1,2,0,0,0,0,1.499176,3.715374,5.569999531824,1.15838,0.00002828657,4.115332,0.00008472583,,0.0000608052396273706,,,,,,,,,,,,,,,,,,,,26.33009,0.05779624
588,2021/11/21 10:23:52,6385.0487,2785.0026,1,2,0,0,0,0,1.500359,3.715539,5.574642378501,1.160464,0.00002828657,4.123074,0.00008472583,,,,,,,,,,,,,,,,,,,,,,25.93229,-0.07482529
589,2021/11/21 10:23:57,6390.0471,2790.001,1,2,0,0,0,0,1.50074,3.715942,5.57666279708,1.162546,0.00002828657,4.130811,0.00008472583,,0.000075385527452454,,,,,,,,,,,,,,,,,,,,26.11523,0.04045725
590,2021/11/21 10:24:02,6395.0479,2795.0018,1,2,0,0,0,0,1.501305,3.716769,5.580003883545,1.164631,0.00002828657,4.13856,0.00008472583,,,,4.6120867729187,,,,,,,,,,,,,,,,,,26.33954,0.08992732
591,2021/11/21 10:24:07,6400.049,2800.0029,1,2,0,0,0,0,1.499802,3.717234,5.575114987668,1.166714,0.00002828657,4.146303,0.00008472583,,0.000108648499008268,,,,,,,,,,,,,,,,,,,,25.98047,-0.1072723
592,2021/11/21 10:24:12,6405.0461,2805,1,2,0,0,0,0,1.499146,3.71734,5.57283539164,1.168793,0.00002828657,4.154031,0.00008472583,,,,,,,,,,,,,,,,,,,,,,26.27794,0.06619334
593,2021/11/21 10:24:17,6410.0483,2810.0022,1,2,0,0,0,0,1.500267,3.717956,5.577926694252,1.17088,0.00002828657,4.161791,0.00008472583,,0.0000672147070872597,,,0.214615404605865,,,,,,,,,,,,,,,,,26.12905,0.02579153
594,2021/11/21 10:24:22,6415.0487,2815.0026,1,2,0,0,0,0,1.50016,3.718571,5.57845147136,1.172965,0.00002828657,4.169542,0.00008472583,,,,,,,,,,,,,,,,,,,,,,26.20215,0.03767133
595,2021/11/21 10:24:27,6420.0482,2820.0021,1,2,0,0,0,0,1.499756,3.718878,5.577409593768,1.175048,0.00002828657,4.177289,0.00008472583,,,,,,,,,,,,,,,,,,,,,,26.19689,-0.04747987
596,2021/11/21 10:24:32,6425.0489,2825.0028,1,2,0,0,0,0,1.500412,3.719342,5.580545368904,1.177131,0.00002828657,4.185036,0.00008472583,,0.0000846610928419977,,,,,,,,,,,,,,,,,,,,26.11197,-0.0543195
597,2021/11/21 10:24:37,6430.0473,2830.0012,1,2,0,0,0,0,1.500755,3.719686,5.58233736293,1.179214,0.00002828657,4.192781,0.00008472583,,,,,,,,,,,,,,,,,,,,,,26.39791,0.1241928
598,2021/11/21 10:24:42,6435.0479,2835.0018,1,2,0,0,0,0,1.500046,3.720356,5.580705136376,1.181299,0.00002828657,4.200541,0.00008472583,,0.0000992644781945273,,,,,,,,,,,,,,,,,,,,26.05194,-0.07948697
599,2021/11/21 10:24:47,6440.0478,2840.0017,1,2,0,0,0,0,1.499763,3.720749,5.580241682487,1.183382,0.00002828657,4.208291,0.00008472583,,,,,,,,,,,,,,,,,,,,,,26.16523,-0.07114768
600,2021/11/21 10:24:52,6445.0491,2845.003,1,2,0,0,0,0,1.500481,3.721169,5.583543382289,1.185465,0.00002828657,4.216042,0.00008472583,,0.000103809397842269,,4.45402812957764,,,,,,,,,,,,,,,,,,26.37099,0.09281695
601,2021/11/21 10:24:57,6450.0485,2850.0024,1,2,0,0,0,0,1.500557,3.721881,5.584894587717,1.187549,0.00002828657,4.223795,0.00008472583,,,,,,,,,,,,,,,,,,,,,,26.12941,-0.06078839
602,2021/11/21 10:25:02,6455.0483,2855.0022,1,2,0,0,0,0,1.499161,3.722349,5.580400449189,1.189631,0.00002828657,4.231544,0.00008472583,,0.0000823781520011835,,,,,,,,,,,,,,,,,,,,26.08903,-0.04863679
603,2021/11/21 10:25:07,6460.0492,2860.0031,1,2,0,0,0,0,1.500427,3.722801,5.585791136027,1.191715,0.00002828657,4.239302,0.00008472583,,,,,,,,,,,,,,,,,,,,,,26.36118,0.114482
604,2021/11/21 10:25:12,6465.0496,2865.0035,1,2,0,0,0,0,1.500343,3.723101,5.585928523643,1.193798,0.00002828657,4.247058,0.00008472583,,,,,,,,,,,,,,,,,,,,,,26.39301,-0.03026664
605,2021/11/21 10:25:17,6470.0473,2870.0012,1,2,0,0,0,0,1.500992,3.72373,5.58928894016,1.195883,0.00002828657,4.25482,0.00008472583,,0.0000830183635116555,,,,,,,,,,,,,,,,,,,,26.14197,-0.08179128
606,2021/11/21 10:25:22,6475.0491,2875.003,1,2,0,0,0,0,1.500542,3.724073,5.588127947566,1.197967,0.00002828657,4.262581,0.00008472583,,,,,,,,,,,,,,,,,,,,,,26.26849,0.04845619
607,2021/11/21 10:25:27,6480.047,2880.0009,1,2,0,0,0,0,1.500175,3.724638,5.58760881165,1.200048,0.00002828657,4.270334,0.00008472583,,0.0000763720236136578,,,,,,,,,,,,,,,,,,,,26.45424,0.02662957
608,2021/11/21 10:25:32,6485.048,2885.0019,1,2,0,0,0,0,1.50029,3.725109,5.58874378161,1.202132,0.00002828657,4.278095,0.00008472583,,,,,,,,,,,,,,,,,,,,,,26.20179,0.02277136
609,2021/11/21 10:25:37,6490.0483,2890.0022,1,2,0,0,0,0,1.499634,3.725683,5.587160900022,1.204217,0.00002828657,4.285864,0.00008472583,,0.000112347901449539,,,,,,,,,,,,,,,,,,,,26.04741,-0.09669065
610,2021/11/21 10:25:42,6495.0491,2895.003,1,2,0,0,0,0,1.500198,3.726134,5.589938774532,1.2063,0.00002828657,4.293623,0.00008472583,,,,,,,,,,,,,,,,,,,,,,26.18088,0.0420022
611,2021/11/21 10:25:47,6500.0473,2900.0012,1,2,0,0,0,0,1.49913,3.726547,5.58657840411,1.208382,0.00002828657,4.301383,0.00008472583,,0.0000886438210727647,,4.45907020568848,,,,,,,,,,,,,,,,,,26.42154,0.05334079
612,2021/11/21 10:25:52,6505.0467,2905.0006,1,2,0,0,0,0,1.500793,3.727033,5.593505037169,1.210465,0.00002828657,4.309145,0.00008472583,,,,,,,,,,,,,,,,,,,,,,26.2145,-0.05152345
613,2021/11/21 10:25:57,6510.0483,2910.0022,1,2,0,0,0,0,1.500198,3.727782,5.592411100836,1.21255,0.00002828657,4.316918,0.00008472583,,,,,,,,,,,,,,,,,,,,,,26.03466,-0.06762266
614,2021/11/21 10:26:02,6515.0466,2915.0005,1,2,0,0,0,0,1.500488,3.72797,5.59377424936,1.21463,0.00002828657,4.324671,0.00008472583,,0.0000748410675441846,,,0.226558998227119,,,,,,,,,,,,,,,,,26.19396,-0.02493918
615,2021/11/21 10:26:07,6520.0477,2920.0016,1,2,0,0,0,0,1.500305,3.7285,5.5938871925,1.216717,0.00002828657,4.332452,0.00008472583,,,,,,,,,,,,,,,,,,,,,,26.47622,0.1404774
616,2021/11/21 10:26:12,6525.0462,2925.0001,1,2,0,0,0,0,1.50058,3.728923,5.59554727534,1.218802,0.00002828657,4.340226,0.00008472583,,0.0000825859679025598,,,,,,,,,,,,,,,,,,,,26.2665,-0.05463421
617,2021/11/21 10:26:17,6530.0488,2930.0027,1,2,0,0,0,0,1.500252,3.729784,5.595615905568,1.220886,0.00002828657,4.347996,0.00008472583,,,,,,,,,,,,,,,,,,,,,,26.11287,-0.06536663
618,2021/11/21 10:26:22,6535.0462,2935.0001,1,2,0,0,0,0,1.500359,3.729927,5.596229543793,1.222969,0.00002828657,4.355767,0.00008472583,,0.000106108200270683,,,,,,,,,,,,,,,,,,,,26.35229,0.09056151
619,2021/11/21 10:26:27,6540.0468,2940.0007,1,2,0,0,0,0,1.500122,3.730528,5.596247124416,1.225052,0.00002828657,4.363537,0.00008472583,,,,,,,,,,,,,,,,,,,,,,26.50368,0.03162861
620,2021/11/21 10:26:32,6545.0476,2945.0015,1,2,0,0,0,0,1.500648,3.731119,5.599096265112,1.227136,0.00002828657,4.371312,0.00008472583,,0.0000919150625122711,,,,,,,,,,,,,,,,,,,,26.15994,-0.02964497
621,2021/11/21 10:26:37,6550.0479,2950.0018,1,2,0,0,0,0,1.500175,3.731635,5.598105536125,1.229218,0.00002828657,4.379081,0.00008472583,,,,4.13241195678711,,,,,,,,,,,,,,,,,,26.18215,-0.01521885
622,2021/11/21 10:26:42,6555.0469,2955.0008,1,2,0,0,0,0,1.501122,3.732013,5.602206818586,1.231304,0.00002828657,4.386865,0.00008472583,,0.00010953610035358,,,,,,,,,,,,,,,,,,,,26.48913,0.04719496
623,2021/11/21 10:26:47,6560.0479,2960.0018,1,2,0,0,0,0,1.500542,3.732433,5.600672478686,1.233388,0.00002828657,4.394643,0.00008472583,,,,,,,,,,,,,,,,,,,,,,26.22795,0.003339052
624,2021/11/21 10:26:52,6565.049,2965.0029,1,2,0,0,0,0,1.500214,3.733167,5.600549397738,1.235471,0.00002828657,4.40242,0.00008472583,,,,,,,,,,,,,,,,,,,,,,26.1076,-0.103727
625,2021/11/21 10:26:57,6570.0461,2970,1,2,0,0,0,0,1.500137,3.733598,5.600908502926,1.237553,0.00002828657,4.410191,0.00008472583,,0.0000897181671462022,,,,,,,,,,,,,,,,,,,,26.3659,0.0890702
626,2021/11/21 10:27:02,6575.0474,2975.0013,1,2,0,0,0,0,1.500015,3.733846,5.60082500769,1.239637,0.00002828657,4.417973,0.00008472583,,,,,,,,,,,,,,,,,,,,,,26.4586,0.05844474
627,2021/11/21 10:27:07,6580.0468,2980.0007,1,2,0,0,0,0,1.500214,3.734656,5.602783216384,1.241721,0.00002828657,4.425757,0.00008472583,,0.0000877502898219973,,,,,,,,,,,,,,,,,,,,26.14233,-0.1224518
