Repository: HVES-Battery-Testing-Consortium/LG-HG2

# Battery Testing Consortium (BTC)
The Battery Testing Consortium (BTC) has been developed within the High Voltage and Energy Storage Lab at Oxford Brookes University to provide accurate and comprehensive cell data to Formula Student Electric teams. Through the BTC, we aim to provide FS teams with information for improved and informed decisions for cell selection, pack architecture design, thermal cooling requirements, and end of life predictions. A range of tests are completed to provide a comprehensive electrochemical lithium-ion characterisation for modelling, validation, and battery management parameterisation.

File: Data/Round1/LG_HG2/Package 3/211121_BTC_POCV_LG_HG2_10_25C/211121_BTC_POCV_LG_HG2_10_25C_Channel_8_Wb_1.CSV (part 7 of 33)
Data_Point,Date_Time,Test_Time(s),Step_Time(s),Cycle_Index,Step_Index,TC_Counter1,TC_Counter2,TC_Counter3,TC_Counter4,Current(A),Voltage(V),Power(W),Charge_Capacity(Ah),Discharge_Capacity(Ah),Charge_Energy(Wh),Discharge_Energy(Wh),ACR(Ohm),dV/dt(V/s),Internal_Resistance(Ohm),dQ/dV(Ah/V),dV/dQ(V/Ah),MetaCode_MV_UD1,MetaCode_MV_UD2,MetaCode_MV_UD3,MetaCode_MV_UD4,MetaCode_MV_UD5,MetaCode_MV_UD6,MetaCode_MV_UD7,MetaCode_MV_UD8,MetaCode_MV_UD9,MetaCode_MV_UD10,MetaCode_MV_UD11,MetaCode_MV_UD12,MetaCode_MV_UD13,MetaCode_MV_UD14,MetaCode_MV_UD15,MetaCode_MV_UD16,Aux_Temperature_1(C),Aux_dT/dt_1(C)
1258,2021/11/21 11:19:42,9735.048,6135.0019,1,2,0,0,0,0,1.499596,4.151063,6.224917470548,2.556358,0.00002828657,9.605632,0.00008472583,,,,,,,,,,,,,,,,,,,,,,26.32887,0.1120275
1259,2021/11/21 11:19:47,9740.0467,6140.0006,1,2,0,0,0,0,1.499947,4.151365,6.226827477655,2.558443,0.00002828657,9.614286,0.00008472583,,0.0000647247434244491,,,,,,,,,,,,,,,,,,,,26.26272,0.01381099
1260,2021/11/21 11:19:52,9745.0468,6145.0007,1,2,0,0,0,0,1.500847,4.151917,6.231392173699,2.560527,0.00002828657,9.622936,0.00008472583,,,,,,,,,,,,,,,,,,,,,,26.17454,0.02464473
1261,2021/11/21 11:19:57,9750.0501,6150.004,1,2,0,0,0,0,1.499001,4.152381,6.224423271381,2.56261,0.00002828657,9.631585,0.00008472583,,,,,,,,,,,,,,,,,,,,,,26.132,-0.04329264
1262,2021/11/21 11:20:02,9755.0468,6155.0007,1,2,0,0,0,0,1.500557,4.152495,6.231055439715,2.564693,0.00002828657,9.640236,0.00008472583,,0.0000926850771065801,,,,,,,,,,,,,,,,,,,,26.18343,-0.05510271
1263,2021/11/21 11:20:07,9760.0477,6160.0016,1,2,0,0,0,0,1.499847,4.152913,6.228734104311,2.566777,0.00002828657,9.64889,0.00008472583,,0.000116436902317218,,,,,,,,,,,,,,,,,,,,26.084,-0.04787982
1264,2021/11/21 11:20:12,9765.0486,6165.0025,1,2,0,0,0,0,1.500427,4.153487,6.232004038949,2.568861,0.00002828657,9.657544,0.00008472583,,,,4.75961923599243,,,,,,,,,,,,,,,,,,26.06545,-0.1118588
1265,2021/11/21 11:20:17,9770.047,6170.0009,1,2,0,0,0,0,1.500015,4.153969,6.231015809535,2.570943,0.00002828657,9.666195,0.00008472583,,,,,,,,,,,,,,,,,,,,,,26.04379,-0.04722536
1266,2021/11/21 11:20:22,9775.0481,6175.002,1,2,0,0,0,0,1.49958,4.154196,6.22954923768,2.573026,0.00002828657,9.67485,0.00008472583,,0.0000969500033534132,,,,,,,,,,,,,,,,,,,,26.00923,-0.05004942
1267,2021/11/21 11:20:27,9780.0463,6180.0002,1,2,0,0,0,0,1.501282,4.154848,6.237598515136,2.575109,0.00002828657,9.6835,0.00008472583,,,,,,,,,,,,,,,,,,,,,,26.03286,-0.04188418
1268,2021/11/21 11:20:32,9785.048,6185.0019,1,2,0,0,0,0,1.499214,4.155173,6.229493534022,2.577192,0.00002828657,9.692155,0.00008472583,,0.000105720399005804,,,,,,,,,,,,,,,,,,,,26.20563,0.0413096
1269,2021/11/21 11:20:37,9790.048,6190.0019,1,2,0,0,0,0,1.49929,4.155479,6.23026810991,2.579277,0.00002828657,9.700817,0.00008472583,,,,,,,,,,,,,,,,,,,,,,26.40538,0.0473839
1270,2021/11/21 11:20:42,9795.0475,6195.0014,1,2,0,0,0,0,1.500107,4.155848,6.234216675736,2.581359,0.00002828657,9.709474,0.00008472583,,0.0000580872692808043,,,,,,,,,,,,,,,,,,,,26.4632,0.07123172
1271,2021/11/21 11:20:47,9800.0488,6200.0027,1,2,0,0,0,0,1.500679,4.156229,6.237165579491,2.583444,0.00002828657,9.718137,0.00008472583,,,,,,,,,,,,,,,,,,,,,,26.12528,-0.05720854
1272,2021/11/21 11:20:52,9805.0472,6205.0011,1,2,0,0,0,0,1.500214,4.156911,6.236256078954,2.585523,0.00002828657,9.726778,0.00008472583,,0.000116584800707642,,,,,,,,,,,,,,,,,,,,26.11547,-0.06909788
1273,2021/11/21 11:20:57,9810.049,6210.0029,1,2,0,0,0,0,1.500175,4.157012,6.2362454771,2.587609,0.00002828657,9.735449,0.00008472583,,,,,,,,,,,,,,,,,,,,,,26.3367,0.08533657
1274,2021/11/21 11:21:02,9815.0491,6215.003,1,2,0,0,0,0,1.500343,4.157528,6.237718032104,2.589691,0.00002828657,9.744103,0.00008472583,,0.0000461483396065887,,,,,,,,,,,,,,,,,,,,26.50135,0.04396498
1275,2021/11/21 11:21:07,9820.0483,6220.0022,1,2,0,0,0,0,1.500267,4.157979,6.238078680393,2.591776,0.00002828657,9.752772,0.00008472583,,,,,,,,,,,,,,,,,,,,,,26.18909,-0.01317143
1276,2021/11/21 11:21:12,9825.0489,6225.0028,1,2,0,0,0,0,1.50061,4.158313,6.24000607093,2.593859,0.00002828657,9.761435,0.00008472583,,0.0000915476775844581,,,,,,,,,,,,,,,,,,,,26.06762,-0.05090594
1277,2021/11/21 11:21:17,9830.0474,6230.0013,1,2,0,0,0,0,1.500488,4.158341,6.239540770408,2.595943,0.00002828657,9.770102,0.00008472583,,,,5.2240948677063,0,,,,,,,,,,,,,,,,,26.41993,0.06332815
1278,2021/11/21 11:21:22,9835.0475,6235.0014,1,2,0,0,0,0,1.500481,4.158776,6.240164371256,2.598024,0.00002828657,9.778757,0.00008472583,,,,,0.19590400159359,,,,,,,,,,,,,,,,,26.31271,0.01873314
1279,2021/11/21 11:21:27,9840.0477,6240.0016,1,2,0,0,0,0,1.500084,4.159542,6.239662401528,2.60011,0.00002828657,9.787433,0.00008472583,,0.000086002291936893,,,,,,,,,,,,,,,,,,,,26.0389,-0.1044166
1280,2021/11/21 11:21:32,9845.0486,6245.0025,1,2,0,0,0,0,1.500137,4.159859,6.240358400683,2.602192,0.00002828657,9.796092,0.00008472583,,,,,,,,,,,,,,,,,,,,,,26.2769,0.05448222
1281,2021/11/21 11:21:37,9850.0476,6250.0015,1,2,0,0,0,0,1.499756,4.159823,6.238719503188,2.604273,0.00002828657,9.804749,0.00008472583,,0.0000517558291903697,,,,,,,,,,,,,,,,,,,,26.47916,0.05362451
1282,2021/11/21 11:21:42,9855.0472,6255.0011,1,2,0,0,0,0,1.500198,4.16034,6.24133374732,2.606356,0.00002828657,9.813415,0.00008472583,,,,,,,,,,,,,,,,,,,,,,26.12745,-0.09571314
1283,2021/11/21 11:21:47,9860.0485,6260.0024,1,2,0,0,0,0,1.499184,4.160965,6.23805215256,2.608439,0.00002828657,9.822081,0.00008472583,,,,,,,,,,,,,,,,,,,,,,26.22093,0.06035686
1284,2021/11/21 11:21:52,9865.0464,6265.0003,1,2,0,0,0,0,1.500923,4.161173,6.245600262679,2.610524,0.00002828657,9.830757,0.00008472583,,0.0000806115567684174,,,,,,,,,,,,,,,,,,,,26.46901,0.07447422
1285,2021/11/21 11:21:57,9870.0467,6270.0006,1,2,0,0,0,0,1.500107,4.161246,6.242314253322,2.612608,0.00002828657,9.839427,0.00008472583,,,,,,,,,,,,,,,,,,,,,,26.09109,-0.1242179
1286,2021/11/21 11:22:02,9875.048,6275.0019,1,2,0,0,0,0,1.500145,4.161758,6.24324045491,2.614688,0.00002828657,9.848083,0.00008472583,,0.0000674083712510765,,,,,,,,,,,,,,,,,,,,26.47644,0.08894384
1287,2021/11/21 11:22:07,9880.0475,6280.0014,1,2,0,0,0,0,1.500214,4.162084,6.244016685976,2.616771,0.00002828657,9.856754,0.00008472583,,,,,,,,,,,,,,,,,,,,,,26.12853,-0.01658618
1288,2021/11/21 11:22:12,9885.0483,6285.0022,1,2,0,0,0,0,1.500465,4.162316,6.24540947694,2.618856,0.00002828657,9.865431,0.00008472583,,0.0000657477503409609,,,,,,,,,,,,,,,,,,,,26.35122,0.07004619
1289,2021/11/21 11:22:17,9890.049,6290.0029,1,2,0,0,0,0,1.500725,4.162635,6.246970410375,2.62094,0.00002828657,9.874106,0.00008472583,,,,,,,,,,,,,,,,,,,,,,26.41102,-0.0316906
1290,2021/11/21 11:22:22,9895.0489,6295.0028,1,2,0,0,0,0,1.500198,4.163325,6.24581183835,2.623024,0.00002828657,9.882781,0.00008472583,,,,,,,,,,,,,,,,,,,,,,26.14473,-0.09270668
1291,2021/11/21 11:22:27,9900.0474,6300.0013,1,2,0,0,0,0,1.500572,4.16355,6.2477065506,2.625108,0.00002828657,9.891459,0.00008472583,,0.0000534231512574479,,6.00600290298462,,,,,,,,,,,,,,,,,,26.54114,0.1238793
1292,2021/11/21 11:22:32,9905.0477,6305.0016,1,2,0,0,0,0,1.500282,4.163764,6.246820181448,2.627189,0.00002828657,9.900123,0.00008472583,,,,,,,,,,,,,,,,,,,,,,26.30108,-0.06576478
1293,2021/11/21 11:22:37,9910.0477,6310.0016,1,2,0,0,0,0,1.500359,4.16417,6.24774993703,2.629273,0.00002828657,9.9088,0.00008472583,,0.0000867817725520581,,,,,,,,,,,,,,,,,,,,26.13819,-0.08345306
1294,2021/11/21 11:22:42,9915.0485,6315.0024,1,2,0,0,0,0,1.498566,4.164585,6.24090548511,2.631357,0.00002828657,9.917482,0.00008472583,,,,,,,,,,,,,,,,,,,,,,26.49698,0.1092738
1295,2021/11/21 11:22:47,9920.0495,6320.0034,1,2,0,0,0,0,1.50061,4.165054,6.25012168294,2.633441,0.00002828657,9.926158,0.00008472583,,,,,,,,,,,,,,,,,,,,,,26.35741,-0.04792869
1296,2021/11/21 11:22:52,9925.0475,6325.0014,1,2,0,0,0,0,1.500572,4.165186,6.250161486392,2.635523,0.00002828657,9.93483,0.00008472583,,0.0000447241000074428,,,,,,,,,,,,,,,,,,,,26.18403,-0.06730318
1297,2021/11/21 11:22:57,9930.0466,6330.0005,1,2,0,0,0,0,1.500969,4.165665,6.252534029385,2.637606,0.00002828657,9.943508,0.00008472583,,0.000115825503598899,,,,,,,,,,,,,,,,,,,,26.46409,0.09718716
1298,2021/11/21 11:23:02,9935.0496,6335.0035,1,2,0,0,0,0,1.500374,4.166237,6.250913672638,2.639689,0.00002828657,9.952187,0.00008472583,,,,,,,,,,,,,,,,,,,,,,26.41467,-0.03582776
1299,2021/11/21 11:23:07,9940.0473,6340.0012,1,2,0,0,0,0,1.500862,4.16647,6.25329649714,2.641769,0.00002828657,9.960851,0.00008472583,,,,,,,,,,,,,,,,,,,,,,26.1629,-0.07531345
1300,2021/11/21 11:23:12,9945.0463,6345.0002,1,2,0,0,0,0,1.500359,4.166589,6.251379305451,2.643856,0.00002828657,9.969547,0.00008472583,,0.0000321605293720495,,,,,,,,,,,,,,,,,,,,26.48859,0.09114265
1301,2021/11/21 11:23:17,9950.0482,6350.0021,1,2,0,0,0,0,1.500633,4.16708,6.25325776164,2.645939,0.00002828657,9.978226,0.00008472583,,,,,,,,,,,,,,,,,,,,,,26.34451,-0.06643593
1302,2021/11/21 11:23:22,9955.0465,6355.0004,1,2,0,0,0,0,1.499611,4.167503,6.249633341333,2.648023,0.00002828657,9.986909,0.00008472583,,0.0000328757814713754,,,0,,,,,,,,,,,,,,,,,26.18074,-0.05737305
1303,2021/11/21 11:23:27,9960.047,6360.0009,1,2,0,0,0,0,1.50029,4.167659,6.25269712111,2.650106,0.00002828657,9.995591,0.00008472583,,,,,,,,,,,,,,,,,,,,,,26.48281,0.11105
1304,2021/11/21 11:23:32,9965.047,6365.0009,1,2,0,0,0,0,1.499092,4.167841,6.247977100372,2.652188,0.00002828657,10.00427,0.00008472583,,,,,,,,,,,,,,,,,,,,,,26.49117,-0.01236558
1305,2021/11/21 11:23:37,9970.05,6370.0039,1,2,0,0,0,0,1.499687,4.168552,6.251523243224,2.654275,0.00002828657,10.01297,0.00008472583,,0.0000780806294642389,,5.90158987045288,,,,,,,,,,,,,,,,,,26.19783,-0.05235434
1306,2021/11/21 11:23:42,9975.0485,6375.0024,1,2,0,0,0,0,1.499222,4.168801,6.249958172822,2.656353,0.00002828657,10.02163,0.00008472583,,,,,0.171196505427361,,,,,,,,,,,,,,,,,26.28977,0.02123296
1307,2021/11/21 11:23:47,9980.0471,6380.001,1,2,0,0,0,0,1.500145,4.169095,6.254247018775,2.658439,0.00002828657,10.03033,0.00008472583,,0.0000974918366409838,,,,,,,,,,,,,,,,,,,,26.58108,0.03860891
1308,2021/11/21 11:23:52,9985.0464,6385.0003,1,2,0,0,0,0,1.500389,4.169374,6.255682886486,2.660522,0.00002828657,10.03901,0.00008472583,,,,,,,,,,,,,,,,,,,,,,26.23381,-0.03485799
1309,2021/11/21 11:23:57,9990.0479,6390.0018,1,2,0,0,0,0,1.50058,4.169831,6.25716500198,2.662605,0.00002828657,10.0477,0.00008472583,,0.0000639312565908767,,,,,,,,,,,,,,,,,,,,26.30198,0.003406405
1310,2021/11/21 11:24:02,9995.0481,6395.002,1,2,0,0,0,0,1.500488,4.170259,6.257423586392,2.664689,0.00002828657,10.05639,0.00008472583,,,,,,,,,,,,,,,,,,,,,,26.54658,0.04883409
1311,2021/11/21 11:24:07,10000.0466,6400.0005,1,2,0,0,0,0,1.500832,4.170527,6.259260378464,2.666772,0.00002828657,10.06507,0.00008472583,,,,,,,,,,,,,,,,,,,,,,26.31578,0.004707575
1312,2021/11/21 11:24:12,10005.0471,6405.001,1,2,0,0,0,0,1.50016,4.171011,6.25718386176,2.668857,0.00002828657,10.07377,0.00008472583,,0.000085232371930033,,,,,,,,,,,,,,,,,,,,26.09926,-0.1318872
1313,2021/11/21 11:24:17,10010.0465,6410.0004,1,2,0,0,0,0,1.499123,4.17137,6.25339670851,2.670938,0.00002828657,10.08245,0.00008472583,,,,,,,,,,,,,,,,,,,,,,26.43664,0.07901251
1314,2021/11/21 11:24:22,10015.0479,6415.0018,1,2,0,0,0,0,1.500412,4.171419,6.258847124628,2.673022,0.00002828657,10.09114,0.00008472583,,0.0000805258605396375,,,,,,,,,,,,,,,,,,,,26.52749,0.05423903
1315,2021/11/21 11:24:27,10020.0489,6420.0028,1,2,0,0,0,0,1.500145,4.171787,6.258285409115,2.675107,0.00002828657,10.09984,0.00008472583,,,,,,,,,,,,,,,,,,,,,,26.14528,-0.1334101
1316,2021/11/21 11:24:32,10025.0495,6425.0034,1,2,0,0,0,0,1.500031,4.172318,6.258606341858,2.67719,0.00002828657,10.10853,0.00008472583,,0.0000702544275554828,,,,,,,,,,,,,,,,,,,,26.24724,0.03340125
1317,2021/11/21 11:24:37,10030.0476,6430.0015,1,2,0,0,0,0,1.500198,4.172777,6.259991709846,2.679272,0.00002828657,10.11722,0.00008472583,,,,,,,,,,,,,,,,,,,,,,26.57529,0.05413592
1318,2021/11/21 11:24:42,10035.0474,6435.0013,1,2,0,0,0,0,1.500015,4.173039,6.259621095585,2.681356,0.00002828657,10.12591,0.00008472583,,0.000126961997011676,,,,,,,,,,,,,,,,,,,,26.47878,0.01867414
1319,2021/11/21 11:24:47,10040.0476,6440.0015,1,2,0,0,0,0,1.500938,4.173316,6.263888570408,2.683441,0.00002828657,10.13462,0.00008472583,,,,,,,,,,,,,,,,,,,,,,26.15107,-0.06147146
1320,2021/11/21 11:24:52,10045.0477,6445.0016,1,2,0,0,0,0,1.499069,4.173906,6.256973093514,2.685521,0.00002828657,10.1433,0.00008472583,,,,5.87542676925659,,,,,,,,,,,,,,,,,,26.2547,-0.04499793
1321,2021/11/21 11:24:57,10050.0469,6450.0008,1,2,0,0,0,0,1.500374,4.174162,6.262804136588,2.687606,0.00002828657,10.152,0.00008472583,,0.0000497063410875853,,,,,,,,,,,,,,,,,,,,26.55546,0.1287496
1322,2021/11/21 11:25:02,10055.0464,6455.0003,1,2,0,0,0,0,1.501015,4.174558,6.26607417637,2.68969,0.00002828657,10.1607,0.00008472583,,,,,,,,,,,,,,,,,,,,,,26.37468,-0.04530609
1323,2021/11/21 11:25:07,10060.0468,6460.0007,1,2,0,0,0,0,1.500542,4.174833,6.264512259486,2.691773,0.00002828657,10.1694,0.00008472583,,0.0000917175129870884,,,,,,,,,,,,,,,,,,,,26.16999,-0.0860554
1324,2021/11/21 11:25:12,10065.0496,6465.0035,1,2,0,0,0,0,1.500122,4.175373,6.263568895506,2.693857,0.00002828657,10.1781,0.00008472583,,,,,,,,,,,,,,,,,,,,,,26.3783,0.0750345
1325,2021/11/21 11:25:17,10070.0469,6470.0008,1,2,0,0,0,0,1.500122,4.175531,6.263805914782,2.695938,0.00002828657,10.18678,0.00008472583,,0.0000644016836304218,,,,,,,,,,,,,,,,,,,,26.51388,0.01067638
1326,2021/11/21 11:25:22,10075.0469,6475.0008,1,2,0,0,0,0,1.500069,4.175848,6.264060133512,2.69802,0.00002828657,10.19548,0.00008472583,,,,,,,,,,,,,,,,,,,,,,26.18238,-0.06240308
1327,2021/11/21 11:25:27,10080.0481,6480.002,1,2,0,0,0,0,1.500504,4.176331,6.266601370824,2.700108,0.00002828657,10.2042,0.00008472583,,,,,,,,,,,,,,,,,,,,,,26.34249,0.05413711
1328,2021/11/21 11:25:32,10085.0475,6485.0014,1,2,0,0,0,0,1.499886,4.176614,6.264444866004,2.702191,0.00002828657,10.2129,0.00008472583,,0.0000507370314153377,,,,,,,,,,,,,,,,,,,,26.5502,0.02214313
1329,2021/11/21 11:25:37,10090.0473,6490.0012,1,2,0,0,0,0,1.500504,4.176769,6.267258591576,2.704272,0.00002828657,10.22159,0.00008472583,,,,,,,,,,,,,,,,,,,,,,26.2769,-0.02225816
1330,2021/11/21 11:25:42,10095.0473,6495.0012,1,2,0,0,0,0,1.499962,4.177365,6.26588876013,2.706357,0.00002828657,10.2303,0.00008472583,,0.0000750713079469278,,,0,,,,,,,,,,,,,,,,,26.11214,-0.09050608
1331,2021/11/21 11:25:47,10100.0474,6500.0013,1,2,0,0,0,0,1.499435,4.178096,6.26478337576,2.708437,0.00002828657,10.23899,0.00008472583,,,,,,,,,,,,,,,,,,,,,,26.47916,0.06752253
1332,2021/11/21 11:25:52,10105.0486,6505.0025,1,2,0,0,0,0,1.500702,4.178312,6.270401175024,2.710523,0.00002828657,10.24771,0.00008472583,,0.0000863271270645782,,,,,,,,,,,,,,,,,,,,26.55855,0.05110204
1333,2021/11/21 11:25:57,10110.0482,6510.0021,1,2,0,0,0,0,1.500175,4.178554,6.26856224695,2.712606,0.00002828657,10.25641,0.00008472583,,,,5.60467910766602,,,,,,,,,,,,,,,,,,26.33268,-0.04184723
1334,2021/11/21 11:26:02,10115.0477,6515.0016,1,2,0,0,0,0,1.500534,4.178864,6.270527513376,2.71469,0.00002828657,10.26512,0.00008472583,,,,,0.172984004020691,,,,,,,,,,,,,,,,,26.13599,-0.04737973
1335,2021/11/21 11:26:07,10120.0477,6520.0016,1,2,0,0,0,0,1.500504,4.179465,6.27130395036,2.716773,0.00002828657,10.27382,0.00008472583,,0.0000402227487938944,,,,,,,,,,,,,,,,,,,,26.22906,-0.01322389
1336,2021/11/21 11:26:12,10125.0473,6525.0012,1,2,0,0,0,0,1.498749,4.179898,6.264617947602,2.718856,0.00002828657,10.28253,0.00008472583,,,,,,,,,,,,,,,,,,,,,,26.45062,0.08354604
1337,2021/11/21 11:26:17,10130.0476,6530.0015,1,2,0,0,0,0,1.49958,4.18019,6.2685293202,2.720939,0.00002828657,10.29123,0.00008472583,,0.0000730191532056779,,,,,,,,,,,,,,,,,,,,26.57581,0.02725661
1338,2021/11/21 11:26:22,10135.0479,6535.0018,1,2,0,0,0,0,1.500954,4.180474,6.274699172196,2.723022,0.00002828657,10.29994,0.00008472583,,,,,,,,,,,,,,,,,,,,,,26.33231,0.01316965
1339,2021/11/21 11:26:27,10140.0471,6540.001,1,2,0,0,0,0,1.500359,4.181012,6.273018983308,2.725106,0.00002828657,10.30866,0.00008472583,,0.000108015403384343,,,,,,,,,,,,,,,,,,,,26.16073,-0.1321614
1340,2021/11/21 11:26:32,10145.0465,6545.0004,1,2,0,0,0,0,1.49971,4.18126,6.2706774346,2.727189,0.00002828657,10.31737,0.00008472583,,,,,,,,,,,,,,,,,,,,,,26.21746,0.0236392
1341,2021/11/21 11:26:37,10150.0472,6550.0011,1,2,0,0,0,0,1.499908,4.181667,6.272115786636,2.729274,0.00002828657,10.32608,0.00008472583,,,,,,,,,,,,,,,,,,,,,,26.37032,0.002263188
1342,2021/11/21 11:26:42,10155.0483,6555.0022,1,2,0,0,0,0,1.499947,4.182422,6.273411331634,2.731357,0.00002828657,10.33479,0.00008472583,,0.0000604536617174745,,,,,,,,,,,,,,,,,,,,26.48371,0.106445
1343,2021/11/21 11:26:47,10160.0479,6560.0018,1,2,0,0,0,0,1.500099,4.182779,6.274582595121,2.733437,0.00002828657,10.3435,0.00008472583,,,,,,,,,,,,,,,,,,,,,,26.55057,0.03055573
1344,2021/11/21 11:26:52,10165.0498,6565.0037,1,2,0,0,0,0,1.500305,4.18306,6.2758658333,2.735523,0.00002828657,10.35222,0.00008472583,,0.0000597389807808213,,,,,,,,,,,,,,,,,,,,26.29235,-0.0002795458
1345,2021/11/21 11:26:57,10170.0467,6570.0006,1,2,0,0,0,0,1.500343,4.183449,6.276608423007,2.737607,0.00002828657,10.36094,0.00008472583,,0.000218871195102111,,,,,,,,,,,,,,,,,,,,26.13998,-0.07555783
1346,2021/11/21 11:27:02,10175.0481,6575.002,1,2,0,0,0,0,1.499504,4.184021,6.273956225584,2.739688,0.00002828657,10.36964,0.00008472583,,,,5.19939422607422,,,,,,,,,,,,,,,,,,26.52223,0.08331299
1347,2021/11/21 11:27:07,10180.0492,6580.0031,1,2,0,0,0,0,1.499977,4.184654,6.276884752958,2.741771,0.00002828657,10.37836,0.00008472583,,0.000119896998512559,,,,,,,,,,,,,,,,,,,,26.35304,0.02737463
1348,2021/11/21 11:27:12,10185.0476,6585.0015,1,2,0,0,0,0,1.500099,4.184824,6.277650297576,2.743854,0.00002828657,10.38708,0.00008472583,,,,,,,,,,,,,,,,,,,,,,26.1258,-0.08543253
1349,2021/11/21 11:27:17,10190.0479,6590.0018,1,2,0,0,0,0,1.500725,4.185215,6.280856780875,2.74594,0.00002828657,10.39581,0.00008472583,,0.0000934193230932578,,,,,,,,,,,,,,,,,,,,26.43757,0.06202161
1350,2021/11/21 11:27:22,10195.0479,6595.0018,1,2,0,0,0,0,1.499901,4.185784,6.278261607384,2.748022,0.00002828657,10.40452,0.00008472583,,,,,,,,,,,,,,,,,,,,,,26.45588,0.04967809
1351,2021/11/21 11:27:27,10200.0463,6600.0002,1,2,0,0,0,0,1.500015,4.186098,6.27920979147,2.750101,0.00002828657,10.41323,0.00008472583,,,,,,,,,,,,,,,,,,,,,,26.1311,-0.1008177
1352,2021/11/21 11:27:32,10205.0489,6605.0028,1,2,0,0,0,0,1.50029,4.186562,6.28105710298,2.752187,0.00002828657,10.42196,0.00008472583,,0.0000687546416884288,,,,,,,,,,,,,,,,,,,,26.50352,0.0687778
1353,2021/11/21 11:27:37,10210.0487,6610.0026,1,2,0,0,0,0,1.499847,4.187042,6.279922382574,2.754274,0.00002828657,10.43069,0.00008472583,,,,,,,,,,,,,,,,,,,,,,26.34995,0.03236473
1354,2021/11/21 11:27:42,10215.048,6615.0019,1,2,0,0,0,0,1.499268,4.187562,6.278277704616,2.756356,0.00002828657,10.43941,0.00008472583,,0.0000718343726475723,,,,,,,,,,,,,,,,,,,,26.28253,-0.00669241
1355,2021/11/21 11:27:47,10220.0479,6620.0018,1,2,0,0,0,0,1.500519,4.18789,6.28400851491,2.758434,0.00002828657,10.44812,0.00008472583,,,,,,,,,,,,,,,,,,,,,,26.52532,0.004147291
1356,2021/11/21 11:27:52,10225.0467,6625.0006,1,2,0,0,0,0,1.500542,4.188209,6.284583509278,2.760519,0.00002828657,10.45685,0.00008472583,,0.000113959198642988,,4.50436401367188,,,,,,,,,,,,,,,,,,26.27492,-0.09089947
1357,2021/11/21 11:27:57,10230.0476,6630.0015,1,2,0,0,0,0,1.49971,4.188992,6.28227319232,2.762606,0.00002828657,10.46559,0.00008472583,,,,,0.205063194036484,,,,,,,,,,,,,,,,,26.57873,0.0750041
1358,2021/11/21 11:28:02,10235.0475,6635.0014,1,2,0,0,0,0,1.498886,4.189472,6.279540928192,2.764687,0.00002828657,10.47431,0.00008472583,,0.0000954017596086487,,,,,,,,,,,,,,,,,,,,26.15891,-0.05811751
1359,2021/11/21 11:28:07,10240.0478,6640.0017,1,2,0,0,0,0,1.500359,4.18971,6.28606910589,2.766769,0.00002828657,10.48303,0.00008472583,,,,,,,,,,,,,,,,,,,,,,26.52876,0.02397299
1360,2021/11/21 11:28:12,10245.0488,6645.0027,1,2,0,0,0,0,1.500862,4.190199,6.288910451538,2.768855,0.00002828657,10.49177,0.00008472583,,0.000052076211431995,,,,,,,,,,,,,,,,,,,,26.44682,0.003299117
1361,2021/11/21 11:28:17,10250.0475,6650.0014,1,2,0,0,0,0,1.499504,4.191001,6.284422763504,2.770937,0.00002828657,10.50049,0.00008472583,,,,,,,,,,,,,,,,,,,,,,26.1289,-0.0368166
1362,2021/11/21 11:28:22,10255.0467,6655.0006,1,2,0,0,0,0,1.500664,4.191168,6.289534935552,2.77302,0.00002828657,10.50922,0.00008472583,,,,,,,,,,,,,,,,,,,,,,26.34144,-0.04353523
1363,2021/11/21 11:28:27,10260.0469,6660.0008,1,2,0,0,0,0,1.499596,4.191624,6.285742583904,2.775103,0.00002828657,10.51795,0.00008472583,,0.0000842635272420011,,,,,,,,,,,,,,,,,,,,26.58544,0.1187485
1364,2021/11/21 11:28:32,10265.048,6665.0019,1,2,0,0,0,0,1.50016,4.192291,6.28910726656,2.777188,0.00002828657,10.52669,0.00008472583,,,,,,,,,,,,,,,,,,,,,,26.39106,-0.06228149
1365,2021/11/21 11:28:37,10270.0484,6670.0023,1,2,0,0,0,0,1.500702,4.19281,6.29215835262,2.779271,0.00002828657,10.53543,0.00008472583,,0.0000870003132149577,,,,,,,,,,,,,,,,,,,,26.16783,-0.06275594
1366,2021/11/21 11:28:42,10275.0497,6675.0036,1,2,0,0,0,0,1.499557,4.193387,6.288222829559,2.781353,0.00002828657,10.54416,0.00008472583,,,,,,,,,,,,,,,,,,,,,,26.58018,0.1241481
1367,2021/11/21 11:28:47,10280.0484,6680.0023,1,2,0,0,0,0,1.500046,4.19375,6.2908179125,2.783438,0.00002828657,10.5529,0.00008472583,,,,4.29110193252563,,,,,,,,,,,,,,,,,,26.3765,-0.06006956
1368,2021/11/21 11:28:52,10285.0472,6685.0011,1,2,0,0,0,0,1.499275,4.194641,6.288920385275,2.78552,0.00002828657,10.56163,0.00008472583,,0.0000873331227921881,,,,,,,,,,,,,,,,,,,,26.2369,-0.06924331
1369,2021/11/21 11:28:57,10290.0462,6690.0001,1,2,0,0,0,0,1.499939,4.19517,6.29249909463,2.787604,0.00002828657,10.57038,0.00008472583,,,,,,,,,,,,,,,,,,,,,,26.52805,0.1091051
1370,2021/11/21 11:29:02,10295.0461,6695,1,2,0,0,0,0,1.501373,4.195596,6.299154553308,2.789686,0.00002828657,10.57911,0.00008472583,,0.0000969536267803051,,,,,,,,,,,,,,,,,,,,26.38397,-0.05705237
1371,2021/11/21 11:29:07,10300.0465,6700.0004,1,2,0,0,0,0,1.500145,4.196018,6.29463542261,2.791772,0.00002828657,10.58786,0.00008472583,,0.00012757780496031,,,,,,,,,,,,,,,,,,,,26.2091,-0.06037891
1372,2021/11/21 11:29:12,10305.049,6705.0029,1,2,0,0,0,0,1.50106,4.196742,6.29956154652,2.793853,0.00002828657,10.5966,0.00008472583,,,,,,,,,,,,,,,,,,,,,,26.55236,0.117951
1373,2021/11/21 11:29:17,10310.049,6710.0029,1,2,0,0,0,0,1.500504,4.197277,6.298030927608,2.795938,0.00002828657,10.60535,0.00008472583,,,,,,,,,,,,,,,,,,,,,,26.3207,-0.05610168
1374,2021/11/21 11:29:22,10315.0472,6715.0011,1,2,0,0,0,0,1.500465,4.197714,6.29852293701,2.798018,0.00002828657,10.61408,0.00008472583,,0.0000984127327683382,,,,,,,,,,,,,,,,,,,,26.19309,-0.08093715
1375,2021/11/21 11:29:27,10320.0484,6720.0023,1,2,0,0,0,0,1.500214,4.198287,6.298328933418,2.800105,0.00002828657,10.62284,0.00008472583,,,,,,,,,,,,,,,,,,,,,,26.46427,0.09042323
1376,2021/11/21 11:29:32,10325.0475,6725.0014,1,2,0,0,0,0,1.500626,4.199096,6.301272634096,2.802187,0.00002828657,10.63158,0.00008472583,,0.000102815196441952,,3.81238198280334,0.253544390201569,,,,,,,,,,,,,,,,,26.50661,-0.01555502
1377,2021/11/21 11:29:37,10330.0483,6730.0022,1,2,0,0,0,0,1.500031,4.199481,6.299351683911,2.804272,0.00002828657,10.64033,0.00008472583,,,,,,,,,,,,,,,,,,,,,,26.15454,-0.08609354
1378,2021/11/21 11:29:42,10335.0484,6735.0023,1,2,0,0,0,0,1.494593,4.199755,6.276924424715,2.806351,0.00002828657,10.64907,0.00008472583,,0.0000806832395028323,,,,,,,,,,,,,,,,,,,,26.51694,0.122509
1379,2021/11/21 11:29:47,10340.0468,6740.0007,1,2,0,0,0,0,1.475709,4.19986,6.19777120074,2.808405,0.00002828657,10.65769,0.00008472583,,,,,,,,,,,,,,,,,,,,,,26.2529,-0.06757915
1380,2021/11/21 11:29:52,10345.0471,6745.001,1,2,0,0,0,0,1.455614,4.200099,6.113722905786,2.810435,0.00002828657,10.66622,0.00008472583,,0.0000553960999241099,,,,,,,,,,,,,,,,,,,,26.31813,-0.04313469
1381,2021/11/21 11:29:57,10350.0492,6750.0031,1,2,0,0,0,0,1.436395,4.2002,6.033146279,2.81244,0.00002828657,10.67464,0.00008472583,,,,,,,,,,,,,,,,,,,,,,26.47405,0.05371809
1382,2021/11/21 11:30:02,10355.0481,6755.002,1,2,0,0,0,0,1.419058,4.200027,5.960081914566,2.814417,0.00002828657,10.68294,0.00008472583,,,,,,,,,,,,,,,,,,,,,,26.15055,-0.02840698
1383,2021/11/21 11:30:07,10360.0474,6760.0013,1,2,0,0,0,0,1.401686,4.199735,5.88670975321,2.816368,0.00002828657,10.69114,0.00008472583,,0.000010351510354667,,,,,,,,,,,,,,,,,,,,26.46644,0.02107382
1384,2021/11/21 11:30:12,10365.0461,6765,1,2,0,0,0,0,1.385999,4.200032,5.821240151968,2.818297,0.00002828657,10.69924,0.00008472583,,,,,,,,,,,,,,,,,,,,,,26.33577,-0.0470227
1385,2021/11/21 11:30:17,10370.0493,6770.0032,1,2,0,0,0,0,1.373139,4.200147,5.767385651433,2.820213,0.00002828657,10.70728,0.00008472583,,-0.0000094038250608719,,,,,,,,,,,,,,,,,,,,26.22055,0.03154397
1386,2021/11/21 11:30:22,10375.0481,6775.002,1,2,0,0,0,0,1.357278,4.20011,5.70071690058,2.822103,0.00002828657,10.71523,0.00008472583,,,,,,,,,,,,,,,,,,,,,,26.46353,0.07338345
1387,2021/11/21 11:30:27,10380.0482,6780.0021,1,2,0,0,0,0,1.345372,4.199838,5.650344449736,2.823975,0.00002828657,10.72309,0.00008472583,,,,,,,,,,,,,,,,,,,,,,26.15544,-0.1085407
1388,2021/11/21 11:30:32,10385.0476,6785.0015,1,2,0,0,0,0,1.332311,4.20007,5.59579946177,2.82583,0.00002828657,10.73088,0.00008472583,,0.00000331924502461334,,,,,,,,,,,,,,,,,,,,26.50948,0.05882978
1389,2021/11/21 11:30:37,10390.0485,6790.0024,1,2,0,0,0,0,1.317307,4.199988,5.532673592316,2.827665,0.00002828657,10.73858,0.00008472583,,,,,,,,,,,,,,,,,,,,,,26.22981,-0.01924217
1390,2021/11/21 11:30:42,10395.0493,6795.0032,1,2,0,0,0,0,1.303691,4.200016,5.475523059056,2.829481,0.00002828657,10.74621,0.00008472583,,0.00000395092502003536,,,,,,,,,,,,,,,,,,,,26.33141,0.02913654
1391,2021/11/21 11:30:47,10400.0465,6800.0004,1,2,0,0,0,0,1.292482,4.199993,5.428415352626,2.83128,0.00002828657,10.75377,0.00008472583,,,,,,,,,,,,,,,,,,,,,,26.42302,-0.03543019
1392,2021/11/21 11:30:52,10405.0474,6805.0013,1,2,0,0,0,0,1.281238,4.200105,5.38133412999,2.833064,0.00002828657,10.76126,0.00008472583,,-0.00000181768200491206,,,,,,,,,,,,,,,,,,,,26.19835,-0.07531524
1393,2021/11/21 11:30:57,10410.0482,6810.0021,1,2,0,0,0,0,1.268473,4.200045,5.327643681285,2.83483,0.00002828657,10.76868,0.00008472583,,,,,,,,,,,,,,,,,,,,,,26.52969,0.07490277
1394,2021/11/21 11:31:02,10415.047,6815.0009,1,2,0,0,0,0,1.255829,4.19991,5.27436877539,2.836578,0.00002828657,10.77602,0.00008472583,,,,,,,,,,,,,,,,,,,,,,26.22568,0.006603003
1395,2021/11/21 11:31:07,10420.0495,6820.0034,1,2,0,0,0,0,1.244562,4.199976,5.227130530512,2.838312,0.00002828657,10.7833,0.00008472583,,0.0000212561499211006,,,,,,,,,,,,,,,,,,,,26.57437,0.07751942
1396,2021/11/21 11:31:12,10425.0466,6825.0005,1,2,0,0,0,0,1.23359,4.200078,5.18117422002,2.840026,0.00002828657,10.7905,0.00008472583,,,,,,,,,,,,,,,,,,,,,,26.08598,-0.1396251
1397,2021/11/21 11:31:17,10430.0495,6830.0034,1,2,0,0,0,0,1.221146,4.199998,5.128810757708,2.841729,0.00002828657,10.79765,0.00008472583,,0.0000235508305195253,,,,,,,,,,,,,,,,,,,,26.53058,0.05552709
1398,2021/11/21 11:31:22,10435.0484,6835.0023,1,2,0,0,0,0,1.207711,4.199837,5.072189343107,2.843411,0.00002828657,10.80472,0.00008472583,,,,,,,,,,,,,,,,,,,,,,26.25455,-0.005559325
1399,2021/11/21 11:31:27,10440.0473,6840.0012,1,2,0,0,0,0,1.19707,4.199977,5.02766646739,2.845078,0.00002828657,10.81172,0.00008472583,,,,,,,,,,,,,,,,,,,,,,26.32197,0.02066076
1400,2021/11/21 11:31:32,10445.0486,6845.0025,1,2,0,0,0,0,1.184509,4.199987,4.974922401383,2.846728,0.00002828657,10.81865,0.00008472583,,-0.0000156463102030102,,0,0,,,,,,,,,,,,,,,,,26.48136,-0.0188446
1401,2021/11/21 11:31:37,10450.049,6850.0029,1,2,0,0,0,0,1.173931,4.199981,4.930487895311,2.848365,0.00002828657,10.82552,0.00008472583,,,,,,,,,,,,,,,,,,,,,,26.18892,-0.07105172
1402,2021/11/21 11:31:42,10455.0472,6855.0011,1,2,0,0,0,0,1.163096,4.200001,4.885004363096,2.849984,0.00002828657,10.83232,0.00008472583,,-0.0000060845759435324,,,,,,,,,,,,,,,,,,,,26.5473,0.1079035
1403,2021/11/21 11:31:47,10460.0489,6860.0028,1,2,0,0,0,0,1.152847,4.200071,4.842039252137,2.851588,0.00002828657,10.83906,0.00008472583,,,,,,,,,,,,,,,,,,,,,,26.15309,-0.03307223
1404,2021/11/21 11:31:52,10465.049,6865.0029,1,2,0,0,0,0,1.139952,4.199996,4.787793840192,2.853174,0.00002828657,10.84572,0.00008472583,,,,,,,,,,,,,,,,,,,,,,26.57873,0.07616997
1405,2021/11/21 11:31:57,10470.0483,6870.0022,1,2,0,0,0,0,1.129024,4.199977,4.741874832448,2.854746,0.00002828657,10.85232,0.00008472583,,0.0000415688991779462,,,,,,,,,,,,,,,,,,,,26.15309,-0.1225126
1406,2021/11/21 11:32:02,10475.049,6875.0029,1,2,0,0,0,0,1.118399,4.199951,4.697220998449,2.856303,0.00002828657,10.85886,0.00008472583,,,,,,,,,,,,,,,,,,,,,,26.35596,0.07060587
1407,2021/11/21 11:32:07,10480.0492,6880.0031,1,2,0,0,0,0,1.105857,4.200235,4.644859276395,2.857845,0.00002828657,10.86534,0.00008472583,,0.00000600585417487309,,,,,,,,,,,,,,,,,,,,26.43757,0.07621467
1408,2021/11/21 11:32:12,10485.0465,6885.0004,1,2,0,0,0,0,1.093792,4.199901,4.593818114592,2.85937,0.00002828657,10.87175,0.00008472583,,,,,,,,,,,,,,,,,,,,,,26.13839,-0.1009429
1409,2021/11/21 11:32:17,10490.0476,6890.0015,1,2,0,0,0,0,1.085987,4.199814,4.560943406418,2.860883,0.00002828657,10.8781,0.00008472583,,-0.0000319263890560251,,,,,,,,,,,,,,,,,,,,26.48098,0.002946258
1410,2021/11/21 11:32:22,10495.0471,6895.001,1,2,0,0,0,0,1.074673,4.200063,4.513694304399,2.86238,0.00002828657,10.88439,0.00008472583,,,,,,,,,,,,,,,,,,,,,,26.24729,-0.08890271
1411,2021/11/21 11:32:27,10500.0471,6900.001,1,2,0,0,0,0,1.061226,4.200153,4.457311567578,2.863857,0.00002828657,10.89059,0.00008472583,,,,,,,,,,,,,,,,,,,,,,26.21126,-0.04027486
1412,2021/11/21 11:32:32,10505.0462,6905.0001,1,2,0,0,0,0,1.05296,4.1999,4.422326704,2.865322,0.00002828657,10.89674,0.00008472583,,0.0000111421595647698,,,,,,,,,,,,,,,,,,,,26.45432,0.08538663
1413,2021/11/21 11:32:37,10510.0485,6910.0024,1,2,0,0,0,0,1.041939,4.199829,4.375965628431,2.866772,0.00002828657,10.90284,0.00008472583,,,,,,,,,,,,,,,,,,,,,,26.15425,-0.07809937
1414,2021/11/21 11:32:42,10515.0488,6915.0027,1,2,0,0,0,0,1.030333,4.200004,4.327402721332,2.868208,0.00002828657,10.90887,0.00008472583,,0.0000231556805374566,,,,,,,,,,,,,,,,,,,,26.34451,0.0148195
1415,2021/11/21 11:32:47,10520.049,6920.0029,1,2,0,0,0,0,1.019517,4.200036,4.282008102612,2.869627,0.00002828657,10.91483,0.00008472583,,,,,,,,,,,,,,,,,,,,,,26.36835,0.07698059
1416,2021/11/21 11:32:52,10525.0485,6925.0024,1,2,0,0,0,0,1.009359,4.199978,4.239285594102,2.871031,0.00002828657,10.92072,0.00008472583,,,,,,,,,,,,,,,,,,,,,,26.08837,-0.04759133
1417,2021/11/21 11:32:57,10530.0499,6930.0038,1,2,0,0,0,0,0.9999062,4.199989,4.1995950410318,2.872425,0.00002828657,10.92658,0.00008472583,,0.000015566769434372,,,,,,,,,,,,,,,,,,,,26.49371,0.09665668
1418,2021/11/21 11:33:02,10535.0483,6935.0022,1,2,0,0,0,0,0.9870214,4.200008,4.1454977761712,2.873801,0.00002828657,10.93235,0.00008472583,,,,,,,,,,,,,,,,,,,,,,26.27712,0.07074475
1419,2021/11/21 11:33:07,10540.0462,6940.0001,1,2,0,0,0,0,0.9776775,4.200007,4.1062523437425,2.875163,0.00002828657,10.93808,0.00008472583,,-0.0000242604892264353,,,,,,,,,,,,,,,,,,,,26.1313,-0.03538847
1420,2021/11/21 11:33:12,10545.048,6945.0019,1,2,0,0,0,0,0.968055,4.199849,4.065684823695,2.876511,0.00002828657,10.94374,0.00008472583,,,,,,,,,,,,,,,,,,,,,,26.41993,0.1123142
1421,2021/11/21 11:33:17,10550.0477,6950.0016,1,2,0,0,0,0,0.9586306,4.199896,4.0261488224176,2.877846,0.00002828657,10.94934,0.00008472583,,0.00000624303083895938,,,,,,,,,,,,,,,,,,,,26.20183,0.04750431
1422,2021/11/21 11:33:22,10555.0483,6955.0022,1,2,0,0,0,0,0.9475449,4.200194,3.9798724037106,2.879165,0.00002828657,10.95488,0.00008472583,,,,,,,,,,,,,,,,,,,,,,26.09509,0.0207293
1423,2021/11/21 11:33:27,10560.0468,6960.0007,1,2,0,0,0,0,0.9366677,4.199913,3.9339228499101,2.880469,0.00002828657,10.96036,0.00008472583,,,,,,,,,,,,,,,,,,,,,,26.41102,0.1218605
1424,2021/11/21 11:33:32,10565.0467,6965.0006,1,2,0,0,0,0,0.9259311,4.199884,3.8888032119924,2.881758,0.00002828657,10.96577,0.00008472583,,0.000030422379495576,,0,,,,,,,,,,,,,,,,,,26.42776,0.1048136
1425,2021/11/21 11:33:37,10570.0479,6970.0018,1,2,0,0,0,0,0.91761,4.199996,3.85395832956,2.883038,0.00002828657,10.97115,0.00008472583,,,,,0,,,,,,,,,,,,,,,,,26.31126,-0.05419493
1426,2021/11/21 11:33:42,10575.0486,6975.0025,1,2,0,0,0,0,0.9058042,4.200061,3.8044328940562,2.884302,0.00002828657,10.97646,0.00008472583,,0.0000205471897061216,,,,,,,,,,,,,,,,,,,,26.18657,-0.06333053
1427,2021/11/21 11:33:47,10580.0488,6980.0027,1,2,0,0,0,0,0.8982308,4.200007,3.7725756476156,2.885551,0.00002828657,10.98171,0.00008472583,,,,,,,,,,,,,,,,,,,,,,26.08785,-0.07282794
1428,2021/11/21 11:33:52,10585.0482,6985.0021,1,2,0,0,0,0,0.8864601,4.199995,3.7231279876995,2.886786,0.00002828657,10.98689,0.00008472583,,,,,,,,,,,,,,,,,,,,,,26.13439,0.01509607
1429,2021/11/21 11:33:57,10590.0468,6990.0007,1,2,0,0,0,0,0.8778396,4.200068,3.6869860130928,2.888007,0.00002828657,10.99202,0.00008472583,,0.00000869261111802189,,,,,,,,,,,,,,,,,,,,26.31089,0.03171325
1430,2021/11/21 11:34:02,10595.0481,6995.002,1,2,0,0,0,0,0.8680914,4.19991,3.645905751774,2.889215,0.00002828657,10.99709,0.00008472583,,,,,,,,,,,,,,,,,,,,,,26.11132,-0.07452488
1431,2021/11/21 11:34:07,10600.0485,7000.0024,1,2,0,0,0,0,0.8577247,4.20014,3.602563821458,2.890412,0.00002828657,11.00212,0.00008472583,,0.0000204662992473459,,,,,,,,,,,,,,,,,,,,26.15659,-0.07627964
1432,2021/11/21 11:34:12,10605.0484,7005.0023,1,2,0,0,0,0,0.8469815,4.199836,3.557183395034,2.891593,0.00002828657,11.00708,0.00008472583,,,,,,,,,,,,,,,,,,,,,,26.42649,0.06430626
1433,2021/11/21 11:34:17,10610.0482,7010.0021,1,2,0,0,0,0,0.8373458,4.200163,3.5169888473654,2.892761,0.00002828657,11.01199,0.00008472583,,0.0000124867901831749,,,,,,,,,,,,,,,,,,,,26.27603,0.01130462
1434,2021/11/21 11:34:22,10615.0485,7015.0024,1,2,0,0,0,0,0.827007,4.199992,3.473422783944,2.893916,0.00002828657,11.01684,0.00008472583,,,,,,,,,,,,,,,,,,,,,,26.03563,-0.05864024
1435,2021/11/21 11:34:27,10620.0485,7020.0024,1,2,0,0,0,0,0.81963,4.199928,3.44238698664,2.895059,0.00002828657,11.02164,0.00008472583,,,,,,,,,,,,,,,,,,,,,,26.36253,0.08929908
1436,2021/11/21 11:34:32,10625.0476,7025.0015,1,2,0,0,0,0,0.8112822,4.200018,3.4073998430796,2.89619,0.00002828657,11.02639,0.00008472583,,0.00000632174305792432,,,,,,,,,,,,,,,,,,,,26.39941,0.1316965
1437,2021/11/21 11:34:37,10630.0487,7030.0026,1,2,0,0,0,0,0.8031563,4.200143,3.3733713113509,2.897307,0.00002828657,11.03108,0.00008472583,,,,,,,,,,,,,,,,,,,,,,26.35831,0.06860733
1438,2021/11/21 11:34:42,10635.0489,7035.0028,1,2,0,0,0,0,0.7935553,4.199996,3.3329290857788,2.898414,0.00002828657,11.03573,0.00008472583,,0.00000561045317226672,,,,,,,,,,,,,,,,,,,,26.35145,-0.01028597
1439,2021/11/21 11:34:47,10640.0486,7040.0025,1,2,0,0,0,0,0.7848737,4.199847,3.2963494543239,2.899506,0.00002828657,11.04032,0.00008472583,,,,,,,,,,,,,,,,,,,,,,26.32018,0.0840354
1440,2021/11/21 11:34:52,10645.048,7045.0019,1,2,0,0,0,0,0.7736596,4.200123,3.2494654801308,2.900585,0.00002828657,11.04485,0.00008472583,,,,,,,,,,,,,,,,,,,,,,26.37688,0.1073188
1441,2021/11/21 11:34:57,10650.0475,7050.0014,1,2,0,0,0,0,0.7656182,4.200035,3.215623236637,2.901652,0.00002828657,11.04933,0.00008472583,,-0.00000189658601357223,,,,,,,,,,,,,,,,,,,,26.29671,-0.03597736
1442,2021/11/21 11:35:02,10655.0488,7055.0027,1,2,0,0,0,0,0.756986,4.199976,3.179323032336,2.902707,0.00002828657,11.05376,0.00008472583,,,,,,,,,,,,,,,,,,,,,,26.24202,0.01796067
1443,2021/11/21 11:35:07,10660.0465,7060.0004,1,2,0,0,0,0,0.7469137,4.200003,3.1370397807411,2.903748,0.00002828657,11.05813,0.00008472583,,0.000016990950825857,,,,,,,,,,,,,,,,,,,,26.06785,0.00870347
1444,2021/11/21 11:35:12,10665.048,7065.0019,1,2,0,0,0,0,0.7390276,4.199993,3.1039107468068,2.904778,0.00002828657,11.06246,0.00008472583,,,,,,,,,,,,,,,,,,,,,,25.98184,-0.06738126
1445,2021/11/21 11:35:17,10670.0481,7070.002,1,2,0,0,0,0,0.7317026,4.200011,3.0731589687286,2.905796,0.00002828657,11.06674,0.00008472583,,,,,,,,,,,,,,,,,,,,,,26.00143,-0.09069145
1446,2021/11/21 11:35:22,10675.048,7075.0019,1,2,0,0,0,0,0.7230169,4.199982,3.0366579656958,2.906804,0.00002828657,11.07097,0.00008472583,,0.000035166729503544,,,,,,,,,,,,,,,,,,,,26.2955,-0.004808307
1447,2021/11/21 11:35:27,10680.0462,7080.0001,1,2,0,0,0,0,0.7142486,4.199975,2.999826263785,2.9078,0.00002828657,11.07515,0.00008472583,,,,,,,,,,,,,,,,,,,,,,26.27727,0.08575082
1448,2021/11/21 11:35:32,10685.0463,7085.0002,1,2,0,0,0,0,0.7061406,4.200081,2.9658477173886,2.908783,0.00002828657,11.07928,0.00008472583,,0.00000663788387100794,,0,,,,,,,,,,,,,,,,,,26.33652,0.1073748
1449,2021/11/21 11:35:37,10690.0492,7090.0031,1,2,0,0,0,0,0.6978527,4.199981,2.9309680807987,2.909755,0.00002828657,11.08336,0.00008472583,,,,,0,,,,,,,,,,,,,,,,,26.21563,0.07954836
1450,2021/11/21 11:35:42,10695.0477,7095.0016,1,2,0,0,0,0,0.6906029,4.199941,2.9004914344289,2.910717,0.00002828657,11.0874,0.00008472583,,-0.000024259279598482,,,,,,,,,,,,,,,,,,,,25.98997,-0.09443641
1451,2021/11/21 11:35:47,10700.0476,7100.0015,1,2,0,0,0,0,0.6810082,4.199955,2.860203794631,2.911666,0.00002828657,11.09139,0.00008472583,,,,,,,,,,,,,,,,,,,,,,25.99075,-0.09430885
1452,2021/11/21 11:35:52,10705.0461,7105,1,2,0,0,0,0,0.6744998,4.200147,2.8329983114706,2.912603,0.00002828657,11.09533,0.00008472583,,,,,,,,,,,,,,,,,,,,,,26.26037,0.03778338
1453,2021/11/21 11:35:57,10710.0494,7110.0033,1,2,0,0,0,0,0.6656949,4.200012,2.7959265683388,2.913532,0.00002828657,11.09923,0.00008472583,,0.0000218107306864113,,,,,,,,,,,,,,,,,,,,26.04093,-0.05643249
1454,2021/11/21 11:36:02,10715.0465,7115.0004,1,2,0,0,0,0,0.6582735,4.200064,2.764790829504,2.914446,0.00002828657,11.10306,0.00008472583,,,,,,,,,,,,,,,,,,,,,,26.03404,-0.08420169
1455,2021/11/21 11:36:07,10720.0467,7120.0006,1,2,0,0,0,0,0.6486093,4.200043,2.7241869501999,2.91535,0.00002828657,11.10686,0.00008472583,,0.00000260780507232994,,,,,,,,,,,,,,,,,,,,26.28201,0.03919303
1456,2021/11/21 11:36:12,10725.0481,7125.002,1,2,0,0,0,0,0.6429342,4.199873,2.7002419873566,2.916245,0.00002828657,11.11062,0.00008472583,,,,,,,,,,,,,,,,,,,,,,26.19422,-0.02244651
1457,2021/11/21 11:36:17,10730.0488,7130.0027,1,2,0,0,0,0,0.6327081,4.200019,2.6573860414539,2.917128,0.00002828657,11.11433,0.00008472583,,,,,,,,,,,,,,,,,,,,,,25.98491,-0.08365095
1458,2021/11/21 11:36:22,10735.048,7135.0019,1,2,0,0,0,0,0.6252202,4.200045,2.625952974909,2.918002,0.00002828657,11.118,0.00008472583,,-0.00000908765468921047,,,,,,,,,,,,,,,,,,,,25.94493,-0.06364048
1459,2021/11/21 11:36:27,10740.0461,7140,1,2,0,0,0,0,0.6198128,4.200076,2.6032608657728,2.918864,0.00002828657,11.12162,0.00008472583,,,,,,,,,,,,,,,,,,,,,,26.0842,0.09756744
1460,2021/11/21 11:36:32,10745.0491,7145.003,1,2,0,0,0,0,0.6122991,4.199921,2.5716078483711,2.919718,0.00002828657,11.1252,0.00008472583,,-0.0000351676098944154,,,,,,,,,,,,,,,,,,,,26.26329,0.1238328
1461,2021/11/21 11:36:37,10750.0462,7150.0001,1,2,0,0,0,0,0.6044227,4.199918,2.5385257773386,2.920558,0.00002828657,11.12873,0.00008472583,,,,,,,,,,,,,,,,,,,,,,26.02258,0.05969584
1462,2021/11/21 11:36:42,10755.0501,7155.004,1,2,0,0,0,0,0.5986809,4.199962,2.5144370301258,2.921393,0.00002828657,11.13224,0.00008472583,,0.00000916682984097861,,,,,,,,,,,,,,,,,,,,25.83117,-0.03022492
1463,2021/11/21 11:36:47,10760.0488,7160.0027,1,2,0,0,0,0,0.5899863,4.200026,2.4779577996438,2.922215,0.00002828657,11.13569,0.00008472583,,,,,,,,,,,,,,,,,,,,,,26.05164,0.02745032
1464,2021/11/21 11:36:52,10765.0469,7165.0008,1,2,0,0,0,0,0.582934,4.200125,2.44839566675,2.923027,0.00002828657,11.1391,0.00008472583,,,,,,,,,,,,,,,,,,,,,,26.18275,0.07604301
1465,2021/11/21 11:36:57,10770.0483,7170.0022,1,2,0,0,0,0,0.5757512,4.199859,2.4180738590808,2.92383,0.00002828657,11.14248,0.00008472583,,0.00000102733395124233,,,,,,,,,,,,,,,,,,,,25.97616,-0.07399619
1466,2021/11/21 11:37:02,10775.0463,7175.0002,1,2,0,0,0,0,0.5702648,4.200026,2.3951269868848,2.924623,0.00002828657,11.14581,0.00008472583,,,,,,,,,,,,,,,,,,,,,,25.78642,-0.1520431
1467,2021/11/21 11:37:07,10780.0465,7180.0004,1,2,0,0,0,0,0.56113,4.200049,2.35677349537,2.925406,0.00002828657,11.14909,0.00008472583,,0.000013118050446792,,,,,,,,,,,,,,,,,,,,26.09402,-0.03256142
1468,2021/11/21 11:37:12,10785.0472,7185.0011,1,2,0,0,0,0,0.5560704,4.200027,2.3355106939008,2.92618,0.00002828657,11.15235,0.00008472583,,,,,,,,,,,,,,,,,,,,,,26.16186,0.006933212
1469,2021/11/21 11:37:17,10790.0495,7190.0034,1,2,0,0,0,0,0.5488055,4.199852,2.304901876786,2.926945,0.00002828657,11.15556,0.00008472583,,,,,,,,,,,,,,,,,,,,,,25.84357,-0.09406745
1470,2021/11/21 11:37:22,10795.0465,7195.0004,1,2,0,0,0,0,0.5423613,4.200018,2.2779272225034,2.927701,0.00002828657,11.15873,0.00008472583,,-0.00000568937912248657,,,,,,,,,,,,,,,,,,,,25.86138,-0.07774651
