Repository: HVES-Battery-Testing-Consortium/LG-HG2

# Battery Testing Consortium (BTC)
The Battery Testing Consortium (BTC) has been developed within the High Voltage and Energy Storage Lab at Oxford Brookes University to provide accurate and comprehensive cell data to Formula Student Electric teams. Through the BTC, we aim to provide FS teams with information for improved and informed decisions for cell selection, pack architecture design, thermal cooling requirements, and end of life predictions. A range of tests are completed to provide a comprehensive electrochemical lithium-ion characterisation for modelling, validation, and battery management parameterisation.

File: Data/Round1/LG_HG2/Package 3/211121_BTC_POCV_LG_HG2_10_25C/211121_BTC_POCV_LG_HG2_10_25C_Channel_8_Wb_1.CSV (part 10 of 33)
Data_Point,Date_Time,Test_Time(s),Step_Time(s),Cycle_Index,Step_Index,TC_Counter1,TC_Counter2,TC_Counter3,TC_Counter4,Current(A),Voltage(V),Power(W),Charge_Capacity(Ah),Discharge_Capacity(Ah),Charge_Energy(Wh),Discharge_Energy(Wh),ACR(Ohm),dV/dt(V/s),Internal_Resistance(Ohm),dQ/dV(Ah/V),dV/dQ(V/Ah),MetaCode_MV_UD1,MetaCode_MV_UD2,MetaCode_MV_UD3,MetaCode_MV_UD4,MetaCode_MV_UD5,MetaCode_MV_UD6,MetaCode_MV_UD7,MetaCode_MV_UD8,MetaCode_MV_UD9,MetaCode_MV_UD10,MetaCode_MV_UD11,MetaCode_MV_UD12,MetaCode_MV_UD13,MetaCode_MV_UD14,MetaCode_MV_UD15,MetaCode_MV_UD16,Aux_Temperature_1(C),Aux_dT/dt_1(C)
1897,2021/11/21 12:40:17,14570.4034,885.0012,1,4,0,0,0,0,-1.5028,4.018256,-6.0386351168,2.986761,0.3696523,11.40679,1.499381,,,,,,,,,,,,,,,,,,,,,,25.3897,0.02077401
1898,2021/11/21 12:40:22,14575.4053,890.0031,1,4,0,0,0,0,-1.505516,4.017857,-6.048947999212,2.986761,0.3717403,11.40679,1.507771,,-0.000062979306676425,,,,,,,,,,,,,,,,,,,,25.44511,-0.1073211
1899,2021/11/21 12:40:27,14580.4049,895.0027,1,4,0,0,0,0,-1.504601,4.017755,-6.045118190755,2.986761,0.3738292,11.40679,1.516163,,,,,,,,,,,,,,,,,,,,,,25.68612,0.1121551
1900,2021/11/21 12:40:32,14585.403,900.0008,1,4,0,0,0,0,-1.504684,4.01741,-6.04493254844,2.986761,0.3759187,11.40679,1.524557,,-0.0000700992895872332,,,,,,,,,,,,,,,,,,,,25.73141,0.05951047
1901,2021/11/21 12:40:37,14590.403,905.0008,1,4,0,0,0,0,-1.504547,4.016866,-6.043563689702,2.986761,0.3780074,11.40679,1.532948,,,,,,,,,,,,,,,,,,,,,,25.3507,-0.08303285
1902,2021/11/21 12:40:42,14595.4024,910.0002,1,4,0,0,0,0,-1.503929,4.016433,-6.040430065257,2.986761,0.3800955,11.40679,1.541335,,,,,0.163152098655701,,,,,,,,,,,,,,,,,25.71758,0.09156883
1903,2021/11/21 12:40:47,14600.405,915.0028,1,4,0,0,0,0,-1.504982,4.016257,-6.044394492374,2.986761,0.3821864,11.40679,1.549733,,-0.0000610843271715567,,6.00974893569946,,,,,,,,,,,,,,,,,,25.55923,0.1006776
1904,2021/11/21 12:40:52,14605.4051,920.0029,1,4,0,0,0,0,-1.502823,4.015887,-6.035167349001,2.986761,0.3842753,11.40679,1.558122,,,,,,,,,,,,,,,,,,,,,,25.46254,-0.09954631
1905,2021/11/21 12:40:57,14610.4048,925.0026,1,4,0,0,0,0,-1.503799,4.015331,-6.038250742469,2.986761,0.3863633,11.40679,1.566506,,-0.0000980054901447147,,,,,,,,,,,,,,,,,,,,25.77307,0.07114053
1906,2021/11/21 12:41:02,14615.4026,930.0004,1,4,0,0,0,0,-1.504013,4.014887,-6.038442241531,2.986761,0.3884483,11.40679,1.574878,,,,,,,,,,,,,,,,,,,,,,25.44341,0.07639408
1907,2021/11/21 12:41:07,14620.4058,935.0036,1,4,0,0,0,0,-1.503601,4.014753,-6.036586625553,2.986761,0.3905392,11.40679,1.583273,,-0.000123142599477433,,,,,,,,,,,,,,,,,,,,25.48564,-0.09091139
1908,2021/11/21 12:41:12,14625.4026,940.0004,1,4,0,0,0,0,-1.503311,4.014263,-6.034685724793,2.986761,0.3926245,11.40679,1.591644,,,,,,,,,,,,,,,,,,,,,,25.76326,0.1114875
1909,2021/11/21 12:41:17,14630.4045,945.0023,1,4,0,0,0,0,-1.504791,4.013707,-6.039790170237,2.986761,0.3947134,11.40679,1.600029,,-0.0000787096068961546,,,,,,,,,,,,,,,,,,,,25.66661,0.1040089
1910,2021/11/21 12:41:22,14635.4028,950.0006,1,4,0,0,0,0,-1.503532,4.013501,-6.034427185532,2.986761,0.3968024,11.40679,1.608414,,,,,,,,,,,,,,,,,,,,,,25.44162,-0.04324853
1911,2021/11/21 12:41:27,14640.4023,955.0001,1,4,0,0,0,0,-1.504906,4.01334,-6.03969944604,2.986761,0.3988917,11.40679,1.616799,,,,,,,,,,,,,,,,,,,,,,25.38714,-0.04143476
1912,2021/11/21 12:41:32,14645.4044,960.0022,1,4,0,0,0,0,-1.504166,4.012598,-6.035613483268,2.986761,0.4009818,11.40679,1.625186,,-0.0000719900272088125,,,,,,,,,,,,,,,,,,,,25.64532,-0.09137094
1913,2021/11/21 12:41:37,14650.4028,965.0006,1,4,0,0,0,0,-1.502716,4.012278,-6.029314347048,2.986761,0.4030666,11.40679,1.633551,,,,,,,,,,,,,,,,,,,,,,25.80983,0.1143837
1914,2021/11/21 12:41:42,14655.4032,970.001,1,4,0,0,0,0,-1.504341,4.011936,-6.035319814176,2.986761,0.4051568,11.40679,1.641937,,-0.0000823427399154752,,,,,,,,,,,,,,,,,,,,25.53483,-0.06836653
1915,2021/11/21 12:41:47,14660.4033,975.0011,1,4,0,0,0,0,-1.503128,4.011569,-6.029901687832,2.986761,0.4072448,11.40679,1.650314,,,,5.17827606201172,,,,,,,,,,,,,,,,,,25.41229,-0.04186213
1916,2021/11/21 12:41:52,14665.404,980.0018,1,4,0,0,0,0,-1.503494,4.011114,-6.030685832316,2.986761,0.4093319,11.40679,1.658686,,-0.000131704000523314,,,,,,,,,,,,,,,,,,,,25.58635,-0.04698157
1917,2021/11/21 12:41:57,14670.4037,985.0015,1,4,0,0,0,0,-1.503113,4.010589,-6.028368463557,2.986761,0.4114184,11.40679,1.667054,,,,,,,,,,,,,,,,,,,,,,25.78509,0.1093924
1918,2021/11/21 12:42:02,14675.4034,990.0012,1,4,0,0,0,0,-1.503456,4.010412,-6.029477983872,2.986761,0.4135104,11.40679,1.675444,,-0.0000613978772889823,,,,,,,,,,,,,,,,,,,,25.68263,0.1082671
1919,2021/11/21 12:42:07,14680.4058,995.0036,1,4,0,0,0,0,-1.504074,4.009834,-6.031087063716,2.986761,0.4155995,11.40679,1.683822,,,,,,,,,,,,,,,,,,,,,,25.45839,-0.06563902
1920,2021/11/21 12:42:12,14685.4024,1000.0002,1,4,0,0,0,0,-1.502296,4.00925,-6.023080238,2.986761,0.4176858,11.40679,1.692187,,-0.000100438803201541,,,,,,,,,,,,,,,,,,,,25.68429,0.09051979
1921,2021/11/21 12:42:17,14690.4043,1005.0021,1,4,0,0,0,0,-1.503677,4.009012,-6.028259137124,2.986761,0.419772,11.40679,1.700551,,,,,,,,,,,,,,,,,,,,,,25.71552,0.07293224
1922,2021/11/21 12:42:22,14695.4051,1010.0029,1,4,0,0,0,0,-1.504112,4.008757,-6.029619508784,2.986761,0.4218625,11.40679,1.708932,,,,,,,,,,,,,,,,,,,,,,25.37911,-0.07100701
1923,2021/11/21 12:42:27,14700.4026,1015.0004,1,4,0,0,0,0,-1.50264,4.008001,-6.02258262264,2.986761,0.4239507,11.40679,1.717302,,-0.0000428326384280808,,,,,,,,,,,,,,,,,,,,25.67243,0.09359062
1924,2021/11/21 12:42:32,14705.4057,1020.0035,1,4,0,0,0,0,-1.504112,4.007619,-6.027907829328,2.986761,0.4260408,11.40679,1.725679,,,,,,,,,,,,,,,,,,,,,,25.71281,0.08463681
1925,2021/11/21 12:42:37,14710.4049,1025.0027,1,4,0,0,0,0,-1.503273,4.007348,-6.024138050004,2.986761,0.4281279,11.40679,1.734043,,-0.000088510183559265,,,,,,,,,,,,,,,,,,,,25.39863,-0.1131475
1926,2021/11/21 12:42:42,14715.4062,1030.004,1,4,0,0,0,0,-1.504196,4.006921,-6.027194540516,2.986761,0.4302172,11.40679,1.742415,,,,,0,,,,,,,,,,,,,,,,,25.76597,0.107857
1927,2021/11/21 12:42:47,14720.4041,1035.0019,1,4,0,0,0,0,-1.503563,4.006159,-6.023512444517,2.986761,0.4323035,11.40679,1.750774,,-0.000103803198726382,,,0.193208500742912,,,,,,,,,,,,,,,,,25.68352,0.1001114
1928,2021/11/21 12:42:52,14725.4032,1040.001,1,4,0,0,0,0,-1.503868,4.005794,-6.024185411192,2.986761,0.434391,11.40679,1.759137,,,,5.14135217666626,,,,,,,,,,,,,,,,,,25.44213,-0.05619884
1929,2021/11/21 12:42:57,14730.404,1045.0018,1,4,0,0,0,0,-1.503296,4.005546,-6.021521279616,2.986761,0.4364805,11.40679,1.767507,,-0.0000662207967252471,,,,,,,,,,,,,,,,,,,,25.5325,-0.001577139
1930,2021/11/21 12:43:02,14735.4032,1050.001,1,4,0,0,0,0,-1.503876,4.00511,-6.02318880636,2.986761,0.4385688,11.40679,1.775871,,,,,,,,,,,,,,,,,,,,,,25.69644,-0.09540617
1931,2021/11/21 12:43:07,14740.404,1055.0018,1,4,0,0,0,0,-1.503983,4.004411,-6.022566069013,2.986761,0.4406568,11.40679,1.784233,,-0.000110242297523655,,,,,,,,,,,,,,,,,,,,25.81798,0.1293492
1932,2021/11/21 12:43:12,14745.404,1060.0018,1,4,0,0,0,0,-1.504181,4.003953,-6.022670027493,2.986761,0.4427441,11.40679,1.792592,,,,,,,,,,,,,,,,,,,,,,25.65734,-0.05281866
1933,2021/11/21 12:43:17,14750.4028,1065.0006,1,4,0,0,0,0,-1.504013,4.003842,-6.021830417946,2.986761,0.4448303,11.40679,1.800945,,-0.000090702720626723,,,,,,,,,,,,,,,,,,,,25.44124,0.005403757
1934,2021/11/21 12:43:22,14755.405,1070.0028,1,4,0,0,0,0,-1.502914,4.003273,-6.016575037522,2.986761,0.4469187,11.40679,1.809305,,,,,,,,,,,,,,,,,,,,,,25.60144,-0.07802486
1935,2021/11/21 12:43:27,14760.4034,1075.0012,1,4,0,0,0,0,-1.505196,4.002656,-6.024781800576,2.986761,0.4490079,11.40679,1.817668,,-0.000103236401628237,,,,,,,,,,,,,,,,,,,,25.78432,0.09498715
1936,2021/11/21 12:43:32,14765.4026,1080.0004,1,4,0,0,0,0,-1.503021,4.002193,-6.015380125053,2.986761,0.4510949,11.40679,1.826021,,,,,,,,,,,,,,,,,,,,,,25.61654,0.1003969
1937,2021/11/21 12:43:37,14770.404,1085.0018,1,4,0,0,0,0,-1.50367,4.001922,-6.01757005374,2.986761,0.4531854,11.40679,1.834388,,,,,,,,,,,,,,,,,,,,,,25.41644,-0.100686
1938,2021/11/21 12:43:42,14775.4024,1090.0002,1,4,0,0,0,0,-1.503967,4.001443,-6.018038224381,2.986761,0.4552742,11.40679,1.842746,,-0.0000816301690065302,,4.33508014678955,,,,,,,,,,,,,,,,,,25.81203,0.1302797
1939,2021/11/21 12:43:47,14780.4051,1095.0029,1,4,0,0,0,0,-1.502998,4.000762,-6.013137284476,2.986761,0.4573634,11.40679,1.851105,,,,,,,,,,,,,,,,,,,,,,25.73321,0.07064581
1940,2021/11/21 12:43:52,14785.4029,1100.0007,1,4,0,0,0,0,-1.503891,4.00018,-6.01583470038,2.986761,0.4594495,11.40679,1.85945,,-0.0000911850002012216,,,,,,,,,,,,,,,,,,,,25.41696,-0.05269468
1941,2021/11/21 12:43:57,14790.4062,1105.004,1,4,0,0,0,0,-1.504456,3.99989,-6.01765850984,2.986761,0.4615386,11.40679,1.867807,,-0.000177878202521242,,,,,,,,,,,,,,,,,,,,25.45944,-0.03799975
1942,2021/11/21 12:44:02,14795.4031,1110.0009,1,4,0,0,0,0,-1.503586,3.999298,-6.013288482628,2.986761,0.4636258,11.40679,1.876154,,,,,,,,,,,,,,,,,,,,,,25.64017,-0.1127183
1943,2021/11/21 12:44:07,14800.4035,1115.0013,1,4,0,0,0,0,-1.504089,3.998661,-6.014342024829,2.986761,0.4657146,11.40679,1.884508,,-0.000122081706649624,,,,,,,,,,,,,,,,,,,,25.78742,0.08974969
1944,2021/11/21 12:44:12,14805.4038,1120.0016,1,4,0,0,0,0,-1.503723,3.998396,-6.012480028308,2.986761,0.4678024,11.40679,1.892856,,,,,,,,,,,,,,,,,,,,,,25.68844,-0.02382815
1945,2021/11/21 12:44:17,14810.4033,1125.0011,1,4,0,0,0,0,-1.505249,3.997813,-6.017704020437,2.986761,0.4698914,11.40679,1.901207,,-0.000113400899863336,,,,,,,,,,,,,,,,,,,,25.40662,0.02024114
1946,2021/11/21 12:44:22,14815.4047,1130.0025,1,4,0,0,0,0,-1.503891,3.997036,-6.011106467076,2.986761,0.4719801,11.40679,1.909557,,,,,,,,,,,,,,,,,,,,,,25.55136,-0.07484794
1947,2021/11/21 12:44:27,14820.4033,1135.0011,1,4,0,0,0,0,-1.503624,3.99649,-6.00921827976,2.986761,0.4740703,11.40679,1.917911,,-0.0000959386379690841,,,0.232341200113297,,,,,,,,,,,,,,,,,25.75552,0.08529961
1948,2021/11/21 12:44:32,14825.4024,1140.0002,1,4,0,0,0,0,-1.503311,3.996254,-6.007612596994,2.986761,0.4761575,11.40679,1.926252,,,,4.07729578018188,,,,,,,,,,,,,,,,,,25.81037,0.07737875
1949,2021/11/21 12:44:37,14830.405,1145.0028,1,4,0,0,0,0,-1.503578,3.995882,-6.008120265796,2.986761,0.4782477,11.40679,1.934604,,-0.000113289803266525,,,,,,,,,,,,,,,,,,,,25.59834,0.03066182
1950,2021/11/21 12:44:42,14835.4033,1150.0011,1,4,0,0,0,0,-1.504311,3.994978,-6.009689350158,2.986761,0.4803326,11.40679,1.942934,,,,,,,,,,,,,,,,,,,,,,25.40314,-0.1206076
1951,2021/11/21 12:44:47,14840.4044,1155.0022,1,4,0,0,0,0,-1.503181,3.994295,-6.004148352395,2.986761,0.4824243,11.40679,1.95129,,-0.000160327705089003,,,,,,,,,,,,,,,,,,,,25.39863,-0.05812228
1952,2021/11/21 12:44:52,14845.4027,1160.0005,1,4,0,0,0,0,-1.503799,3.994026,-6.006212304774,2.986761,0.4845119,11.40679,1.959628,,,,,,,,,,,,,,,,,,,,,,25.48529,-0.09646475
1953,2021/11/21 12:44:57,14850.4037,1165.0015,1,4,0,0,0,0,-1.504959,3.993478,-6.010020657402,2.986761,0.4865972,11.40679,1.967956,,-0.0000948746528592892,,,,,,,,,,,,,,,,,,,,25.69682,0.08886755
1954,2021/11/21 12:45:02,14855.4054,1170.0032,1,4,0,0,0,0,-1.504074,3.992797,-6.005462154978,2.986761,0.4886886,11.40679,1.976307,,-0.000152465596329421,,,,,,,,,,,,,,,,,,,,25.70497,-0.02041996
1955,2021/11/21 12:45:07,14860.4061,1175.0039,1,4,0,0,0,0,-1.504562,3.992262,-6.006605699244,2.986761,0.4907763,11.40679,1.984642,,,,,,,,,,,,,,,,,,,,,,25.78122,0.09225011
1956,2021/11/21 12:45:12,14865.4043,1180.0021,1,4,0,0,0,0,-1.504128,3.991642,-6.003940498176,2.986761,0.4928638,11.40679,1.992975,,-0.000100462500995491,,,,,,,,,,,,,,,,,,,,25.80855,0.1038092
1957,2021/11/21 12:45:17,14870.4039,1185.0017,1,4,0,0,0,0,-1.503143,3.9909,-5.9988933987,2.986761,0.494953,11.40679,2.001314,,,,3.75675892829895,,,,,,,,,,,,,,,,,,25.79979,0.006247759
1958,2021/11/21 12:45:22,14875.4031,1190.0009,1,4,0,0,0,0,-1.503021,3.990284,-5.997480647964,2.986761,0.4970408,11.40679,2.009645,,-0.000121878896607086,,,,,,,,,,,,,,,,,,,,25.78649,0.1243562
1959,2021/11/21 12:45:27,14880.4051,1195.0029,1,4,0,0,0,0,-1.503563,3.990022,-5.999249448386,2.986761,0.4991296,11.40679,2.01798,,,,,,,,,,,,,,,,,,,,,,25.8555,0.06180704
1960,2021/11/21 12:45:32,14885.4033,1200.0011,1,4,0,0,0,0,-1.505287,3.989361,-6.005133251607,2.986761,0.5012171,11.40679,2.026308,,-0.00010821119940374,,,,,,,,,,,,,,,,,,,,25.76249,0.1039541
1961,2021/11/21 12:45:37,14890.4053,1205.0031,1,4,0,0,0,0,-1.503822,3.988599,-5.998142925378,2.986761,0.5033066,11.40679,2.034643,,,,,,,,,,,,,,,,,,,,,,25.65567,0.06063282
1962,2021/11/21 12:45:42,14895.4041,1210.0019,1,4,0,0,0,0,-1.503654,3.987954,-5.996502983916,2.986761,0.5053933,11.40679,2.042965,,-0.000103212900285143,,,,,,,,,,,,,,,,,,,,25.53626,-0.08621752
1963,2021/11/21 12:45:47,14900.4029,1215.0007,1,4,0,0,0,0,-1.504105,3.987669,-5.997872881245,2.986761,0.5074796,11.40679,2.051285,,,,,,,,,,,,,,,,,,,,,,25.47326,0.01734138
1964,2021/11/21 12:45:52,14905.4049,1220.0027,1,4,0,0,0,0,-1.503624,3.986907,-5.994809050968,2.986761,0.5095705,11.40679,2.059622,,-0.000119346601422876,,,,,,,,,,,,,,,,,,,,25.47274,-0.1042598
1965,2021/11/21 12:45:57,14910.4034,1225.0012,1,4,0,0,0,0,-1.503128,3.98618,-5.99173877104,2.986761,0.5116571,11.40679,2.06794,,,,3.44462299346924,0.275367707014084,,,,,,,,,,,,,,,,,25.47403,-0.06131053
1966,2021/11/21 12:46:02,14915.4044,1230.0022,1,4,0,0,0,0,-1.503822,3.985419,-5.993360771418,2.986761,0.5137464,11.40679,2.076267,,-0.000122659097542055,,,,,,,,,,,,,,,,,,,,25.47546,-0.08052289
1967,2021/11/21 12:46:07,14920.4045,1235.0023,1,4,0,0,0,0,-1.503586,3.985016,-5.991814267376,2.986761,0.5158346,11.40679,2.084589,,,,,,,,,,,,,,,,,,,,,,25.57976,-0.09964228
1968,2021/11/21 12:46:12,14925.4036,1240.0014,1,4,0,0,0,0,-1.503387,3.98443,-5.99014026441,2.986761,0.5179231,11.40679,2.092911,,-0.0000884284963831306,,,,,,,,,,,,,,,,,,,,25.62622,0.03476799
1969,2021/11/21 12:46:17,14930.4028,1245.0006,1,4,0,0,0,0,-1.502457,3.983398,-5.984884208886,2.986761,0.5200068,11.40679,2.101212,,,,,,,,,,,,,,,,,,,,,,25.65989,-0.09371161
1970,2021/11/21 12:46:22,14935.4042,1250.002,1,4,0,0,0,0,-1.503799,3.983067,-5.989732171533,2.986761,0.5220996,11.40679,2.109549,,-0.000115087401354685,,,,,,,,,,,,,,,,,,,,25.80184,0.00148952
1971,2021/11/21 12:46:27,14940.403,1255.0008,1,4,0,0,0,0,-1.503525,3.982337,-5.987543237925,2.986761,0.5241863,11.40679,2.117859,,,,,,,,,,,,,,,,,,,,,,25.89823,0.08529186
1972,2021/11/21 12:46:32,14945.4032,1260.001,1,4,0,0,0,0,-1.50338,3.981533,-5.98575708154,2.986761,0.5262756,11.40679,2.126179,,-0.000113181202323176,,,,,,,,,,,,,,,,,,,,25.88737,0.09247124
1973,2021/11/21 12:46:37,14950.4037,1265.0015,1,4,0,0,0,0,-1.503098,3.980888,-5.983664791024,2.986761,0.5283636,11.40679,2.134491,,-0.000187025405466557,,3.21338510513306,,,,,,,,,,,,,,,,,,25.60544,-0.02093494
1974,2021/11/21 12:46:42,14955.4026,1270.0004,1,4,0,0,0,0,-1.503983,3.980216,-5.986177200328,2.986761,0.5304526,11.40679,2.142807,,,,,,,,,,,,,,,,,,,,,,25.47985,-0.09590805
1975,2021/11/21 12:46:47,14960.4049,1275.0027,1,4,0,0,0,0,-1.504364,3.979731,-5.986964046084,2.986761,0.5325423,11.40679,2.151124,,-0.000100983103038743,,,,,,,,,,,,,,,,,,,,25.6723,-0.1064557
1976,2021/11/21 12:46:52,14965.4025,1280.0003,1,4,0,0,0,0,-1.504417,3.978907,-5.985935332219,2.986761,0.5346301,11.40679,2.159432,,,,,,,,,,,,,,,,,,,,,,25.79746,0.02257645
1977,2021/11/21 12:46:57,14970.4026,1285.0004,1,4,0,0,0,0,-1.504105,3.978128,-5.98352221544,2.986761,0.5367185,11.40679,2.167741,,-0.000119480100693181,,,,,,,,,,,,,,,,,,,,25.94723,0.07995009
1978,2021/11/21 12:47:02,14975.4049,1290.0027,1,4,0,0,0,0,-1.504578,3.977612,-5.984627507736,2.986761,0.5388076,11.40679,2.176051,,,,,,,,,,,,,,,,,,,,,,25.82584,0.09275317
1979,2021/11/21 12:47:07,14980.4024,1295.0002,1,4,0,0,0,0,-1.503868,3.977062,-5.980976275816,2.986761,0.5408943,11.40679,2.184351,,-0.000151333006215282,,,,,,,,,,,,,,,,,,,,25.64353,0.004846454
1980,2021/11/21 12:47:12,14985.4043,1300.0021,1,4,0,0,0,0,-1.503242,3.976098,-5.977037509716,2.986761,0.5429825,11.40679,2.192655,,-0.000135704802232794,,,0.313778311014175,,,,,,,,,,,,,,,,,25.51081,-0.117954
1981,2021/11/21 12:47:17,14990.4024,1305.0002,1,4,0,0,0,0,-1.504593,3.975482,-5.981482388826,2.986761,0.5450703,11.40679,2.200955,,,,3.10476589202881,,,,,,,,,,,,,,,,,,25.53921,-0.0561291
1982,2021/11/21 12:47:22,14995.4051,1310.0029,1,4,0,0,0,0,-1.504761,3.974989,-5.981408422629,2.986761,0.5471624,11.40679,2.209271,,-0.000105280996649526,,,,,,,,,,,,,,,,,,,,25.60531,-0.09745896
1983,2021/11/21 12:47:27,15000.4044,1315.0022,1,4,0,0,0,0,-1.505119,3.974233,-5.981693598727,2.986761,0.5492495,11.40679,2.217567,,,,,,,,,,,,,,,,,,,,,,25.64403,0.01089692
1984,2021/11/21 12:47:32,15005.4054,1320.0032,1,4,0,0,0,0,-1.504341,3.973279,-5.977166504139,2.986761,0.551338,11.40679,2.225866,,-0.000121557102829684,,,,,,,,,,,,,,,,,,,,25.80622,-0.05312085
1985,2021/11/21 12:47:37,15010.4047,1325.0025,1,4,0,0,0,0,-1.503784,3.972683,-5.974057132472,2.986761,0.553425,11.40679,2.234158,,,,,,,,,,,,,,,,,,,,,,25.879,0.07484317
1986,2021/11/21 12:47:42,15015.4027,1330.0005,1,4,0,0,0,0,-1.503586,3.972238,-5.972601445468,2.986761,0.5555148,11.40679,2.242459,,-0.00015359309327323,,,,,,,,,,,,,,,,,,,,25.94451,0.1122165
1987,2021/11/21 12:47:47,15020.4047,1335.0025,1,4,0,0,0,0,-1.503616,3.97126,-5.97125007616,2.986761,0.5576047,11.40679,2.25076,,-0.00012977360165678,,,,,,,,,,,,,,,,,,,,25.85439,0.05545855
1988,2021/11/21 12:47:52,15025.4045,1340.0023,1,4,0,0,0,0,-1.503143,3.970492,-5.968217256356,2.986761,0.5596935,11.40679,2.259054,,-0.000229158904403448,,2.91275000572205,,,,,,,,,,,,,,,,,,25.879,0.1273632
1989,2021/11/21 12:47:57,15030.4042,1345.002,1,4,0,0,0,0,-1.502693,3.969654,-5.965171278222,2.986761,0.5617791,11.40679,2.267334,,,,,,,,,,,,,,,,,,,,,,25.75178,-0.0324136
1990,2021/11/21 12:48:02,15035.4034,1350.0012,1,4,0,0,0,0,-1.504166,3.969413,-5.970656074558,2.986761,0.5638688,11.40679,2.275629,,-0.000148963197716512,,,,,,,,,,,,,,,,,,,,25.69049,0.1059973
1991,2021/11/21 12:48:07,15040.4033,1355.0011,1,4,0,0,0,0,-1.504562,3.968224,-5.970439037888,2.986761,0.5659557,11.40679,2.283912,,,,,,,,,,,,,,,,,,,,,,25.54155,-0.06275237
1992,2021/11/21 12:48:12,15045.4036,1360.0014,1,4,0,0,0,0,-1.504959,3.967541,-5.970986535819,2.986761,0.5680463,11.40679,2.292207,,-0.000106746701931115,,,,,,,,,,,,,,,,,,,,25.54852,-0.1010579
1993,2021/11/21 12:48:17,15050.4036,1365.0014,1,4,0,0,0,0,-1.504112,3.967064,-5.966908567168,2.986761,0.5701348,11.40679,2.300493,,-0.000216068598092534,,,,,,,,,,,,,,,,,,,,25.50022,-0.07067859
1994,2021/11/21 12:48:22,15055.4036,1370.0014,1,4,0,0,0,0,-1.503654,3.966227,-5.963833093458,2.986761,0.5722207,11.40679,2.308767,,-0.00017699709860608,,,0.343012899160385,,,,,,,,,,,,,,,,,25.57215,-0.1173699
1995,2021/11/21 12:48:27,15060.4055,1375.0033,1,4,0,0,0,0,-1.505226,3.96534,-5.96873286684,2.986761,0.5743096,11.40679,2.317051,,,,2.86798000335693,,,,,,,,,,,,,,,,,,25.79114,0.08094549
1996,2021/11/21 12:48:32,15065.4035,1380.0013,1,4,0,0,0,0,-1.504417,3.964665,-5.964509425305,2.986761,0.5763971,11.40679,2.325328,,-0.000186756195034832,,,,,,,,,,,,,,,,,,,,25.88299,-0.02815068
1997,2021/11/21 12:48:37,15070.4049,1385.0027,1,4,0,0,0,0,-1.503967,3.964071,-5.961831969657,2.986761,0.5784873,11.40679,2.333614,,,,,,,,,,,,,,,,,,,,,,25.93575,0.120731
1998,2021/11/21 12:48:42,15075.4052,1390.003,1,4,0,0,0,0,-1.503586,3.963324,-5.959198479864,2.986761,0.5805758,11.40679,2.341892,,-0.0000960300531005487,,,,,,,,,,,,,,,,,,,,25.8612,0.01689076
1999,2021/11/21 12:48:47,15080.4023,1395.0001,1,4,0,0,0,0,-1.503204,3.962405,-5.95630304562,2.986761,0.5826647,11.40679,2.35017,,-0.000143187106004916,,,,,,,,,,,,,,,,,,,,25.71758,0.1082385
2000,2021/11/21 12:48:52,15085.404,1400.0018,1,4,0,0,0,0,-1.503624,3.961635,-5.95680946524,2.986761,0.5847514,11.40679,2.358437,,,,,,,,,,,,,,,,,,,,,,25.53703,-0.04674673
2001,2021/11/21 12:48:57,15090.4049,1405.0027,1,4,0,0,0,0,-1.503723,3.961042,-5.956309959366,2.986761,0.5868415,11.40679,2.366717,,-0.000164035096531734,,2.83104991912842,,,,,,,,,,,,,,,,,,25.48733,-0.08485794
2002,2021/11/21 12:49:02,15095.4044,1410.0022,1,4,0,0,0,0,-1.503273,3.960152,-5.953189577496,2.986761,0.5889293,11.40679,2.374986,,,,,,,,,,,,,,,,,,,,,,25.6253,-0.1052147
2003,2021/11/21 12:49:07,15100.4039,1415.0017,1,4,0,0,0,0,-1.503639,3.959583,-5.953783422537,2.986761,0.5910186,11.40679,2.383259,,-0.000100234297860879,,,,,,,,,,,,,,,,,,,,25.7021,-0.02524495
2004,2021/11/21 12:49:12,15105.4032,1420.001,1,4,0,0,0,0,-1.50322,3.958704,-5.95080302688,2.986761,0.5931031,11.40679,2.391511,,,,,,,,,,,,,,,,,,,,,,25.88248,0.0956583
2005,2021/11/21 12:49:17,15110.4025,1425.0003,1,4,0,0,0,0,-1.503746,3.957725,-5.95141313785,2.986761,0.5951945,11.40679,2.39979,,-0.000133245295728557,,,,,,,,,,,,,,,,,,,,25.85512,-0.006895661
2006,2021/11/21 12:49:22,15115.4041,1430.0019,1,4,0,0,0,0,-1.503151,3.957109,-5.948132350459,2.986761,0.5972786,11.40679,2.408038,,-0.000158900103997439,,,,,,,,,,,,,,,,,,,,25.87641,0.1086813
2007,2021/11/21 12:49:27,15120.4023,1435.0001,1,4,0,0,0,0,-1.503273,3.956303,-5.947403479719,2.986761,0.5993683,11.40679,2.416306,,,,,0.362617492675781,,,,,,,,,,,,,,,,,25.95033,0.1105565
2008,2021/11/21 12:49:32,15125.4039,1440.0017,1,4,0,0,0,0,-1.503784,3.9557,-5.9485183688,2.986761,0.6014579,11.40679,2.424572,,-0.000115529503091238,,2.75860404968262,,,,,,,,,,,,,,,,,,25.88222,0.01363993
2009,2021/11/21 12:49:37,15130.4044,1445.0022,1,4,0,0,0,0,-1.504112,3.954896,-5.948606532352,2.986761,0.603546,11.40679,2.432831,,-0.000168404600117356,,,,,,,,,,,,,,,,,,,,25.8928,0.1200533
2010,2021/11/21 12:49:42,15135.4028,1450.0006,1,4,0,0,0,0,-1.503563,3.953983,-5.945062541429,2.986761,0.6056351,11.40679,2.441093,,,,,,,,,,,,,,,,,,,,,,25.87436,0.06064534
2011,2021/11/21 12:49:47,15140.4028,1455.0006,1,4,0,0,0,0,-1.502914,3.953112,-5.941187368368,2.986761,0.6077204,11.40679,2.449337,,-0.00021062750602141,,,,,,,,,,,,,,,,,,,,25.89152,0.08885443
2012,2021/11/21 12:49:52,15145.4045,1460.0023,1,4,0,0,0,0,-1.503242,3.952455,-5.94149635911,2.986761,0.6098114,11.40679,2.457603,,-0.000183606302016415,,,,,,,,,,,,,,,,,,,,25.9044,0.1076239
2013,2021/11/21 12:49:57,15150.4053,1465.0031,1,4,0,0,0,0,-1.503433,3.951674,-5.941077096842,2.986761,0.611899,11.40679,2.465853,,-0.00021133609698154,,,,,,,,,,,,,,,,,,,,25.9168,0.04644334
2014,2021/11/21 12:50:02,15155.4028,1470.0006,1,4,0,0,0,0,-1.503456,3.95092,-5.94003437952,2.986761,0.6139851,11.40679,2.474096,,-0.000180503004230559,,2.61381793022156,,,,,,,,,,,,,,,,,,25.91498,0.06614923
2015,2021/11/21 12:50:07,15160.4039,1475.0017,1,4,0,0,0,0,-1.504089,3.950052,-5.941229762628,2.986761,0.6160758,11.40679,2.482355,,,,,,,,,,,,,,,,,,,,,,25.89513,0.1333648
2016,2021/11/21 12:50:12,15165.4023,1480.0001,1,4,0,0,0,0,-1.503494,3.949388,-5.937881161672,2.986761,0.6181631,11.40679,2.490599,,-0.000156216701725498,,,,,,,,,,,,,,,,,,,,25.87912,0.07665217
2017,2021/11/21 12:50:17,15170.4024,1485.0002,1,4,0,0,0,0,-1.503723,3.948455,-5.937382597965,2.986761,0.62025,11.40679,2.49884,,-0.000143926896271296,,,,,,,,,,,,,,,,,,,,25.93537,0.03270745
2018,2021/11/21 12:50:22,15175.4055,1490.0033,1,4,0,0,0,0,-1.503929,3.947586,-5.936889065394,2.986761,0.6223409,11.40679,2.507096,,,,,,,,,,,,,,,,,,,,,,25.91498,0.1110512
2019,2021/11/21 12:50:27,15180.4035,1495.0013,1,4,0,0,0,0,-1.503693,3.946883,-5.934900338919,2.986761,0.6244259,11.40679,2.515326,,-0.000158484006533399,,,,,,,,,,,,,,,,,,,,25.91009,0.04600525
2020,2021/11/21 12:50:32,15185.403,1500.0008,1,4,0,0,0,0,-1.503334,3.946279,-5.932575394186,2.986761,0.6265143,11.40679,2.523568,,-0.000156732203322463,,,0.37115079164505,,,,,,,,,,,,,,,,,25.85461,0.1143277
2021,2021/11/21 12:50:37,15190.4035,1505.0013,1,4,0,0,0,0,-1.503365,3.945431,-5.931422875315,2.986761,0.6286056,11.40679,2.53182,,,,2.7350869178772,,,,,,,,,,,,,,,,,,25.70779,0.0491637
2022,2021/11/21 12:50:42,15195.4042,1510.002,1,4,0,0,0,0,-1.503983,3.944547,-5.932531630701,2.986761,0.6306925,11.40679,2.540053,,-0.000211134800338186,,,,,,,,,,,,,,,,,,,,25.54193,-0.1039648
2023,2021/11/21 12:50:47,15200.4035,1515.0013,1,4,0,0,0,0,-1.504074,3.943967,-5.932018221558,2.986761,0.6327823,11.40679,2.548295,,-0.000202050301595591,,,,,,,,,,,,,,,,,,,,25.58038,-0.006532669
2024,2021/11/21 12:50:52,15205.4042,1520.002,1,4,0,0,0,0,-1.504364,3.943224,-5.932044229536,2.986761,0.6348709,11.40679,2.556532,,,,,,,,,,,,,,,,,,,,,,25.47364,-0.1391649
2025,2021/11/21 12:50:57,15210.4022,1525,1,4,0,0,0,0,-1.50396,3.942267,-5.92901187732,2.986761,0.6369568,11.40679,2.564756,,-0.000127846404211596,,,,,,,,,,,,,,,,,,,,25.50863,-0.07057905
2026,2021/11/21 12:51:02,15215.4036,1530.0014,1,4,0,0,0,0,-1.502892,3.941409,-5.923512054828,2.986761,0.6390479,11.40679,2.572998,,-0.000152885899296962,,,,,,,,,,,,,,,,,,,,25.51973,-0.06249189
2027,2021/11/21 12:51:07,15220.405,1535.0028,1,4,0,0,0,0,-1.503586,3.940774,-5.925292615564,2.986761,0.6411363,11.40679,2.581229,,-0.000221057605813257,,2.65172290802002,,,,,,,,,,,,,,,,,,25.49405,0.07971585
2028,2021/11/21 12:51:12,15225.4035,1540.0013,1,4,0,0,0,0,-1.503815,3.939938,-5.92493786347,2.986761,0.6432229,11.40679,2.589451,,-0.000196686101844534,,,,,,,,,,,,,,,,,,,,25.66533,-0.006773472
2029,2021/11/21 12:51:17,15230.4056,1545.0034,1,4,0,0,0,0,-1.503876,3.939167,-5.924018711292,2.986761,0.6453137,11.40679,2.597688,,,,,,,,,,,,,,,,,,,,,,25.54244,-0.1254064
2030,2021/11/21 12:51:22,15235.4038,1550.0016,1,4,0,0,0,0,-1.504066,3.938437,-5.923669184842,2.986761,0.6473987,11.40679,2.6059,,-0.000209847101359628,,,,,,,,,,,,,,,,,,,,25.53626,0.01584709
2031,2021/11/21 12:51:27,15240.4046,1555.0024,1,4,0,0,0,0,-1.504021,3.937595,-5.922225569495,2.986761,0.649487,11.40679,2.614123,,-0.000179585797013715,,,,,,,,,,,,,,,,,,,,25.55252,-0.07545531
2032,2021/11/21 12:51:32,15245.4044,1560.0022,1,4,0,0,0,0,-1.503929,3.936584,-5.920342838536,2.986761,0.6515742,11.40679,2.622341,,,,,,,,,,,,,,,,,,,,,,25.54359,-0.09719253
2033,2021/11/21 12:51:37,15250.4048,1565.0026,1,4,0,0,0,0,-1.503983,3.935929,-5.919570305207,2.986761,0.6536649,11.40679,2.63057,,-0.000140943506266922,,2.59535789489746,0.378670901060104,,,,,,,,,,,,,,,,,25.54813,0.006698966
2034,2021/11/21 12:51:42,15255.4035,1570.0013,1,4,0,0,0,0,-1.503433,3.935305,-5.916467402065,2.986761,0.6557509,11.40679,2.63878,,-0.000141536802402698,,,,,,,,,,,,,,,,,,,,25.56544,-0.06573439
2035,2021/11/21 12:51:47,15260.4046,1575.0024,1,4,0,0,0,0,-1.503098,3.934476,-5.913903006648,2.986761,0.6578404,11.40679,2.647002,,-0.000177257606992498,,,,,,,,,,,,,,,,,,,,25.53844,-0.1055741
2036,2021/11/21 12:51:52,15265.4041,1580.0019,1,4,0,0,0,0,-1.503349,3.933346,-5.913191775754,2.986761,0.6599275,11.40679,2.655212,,,,,,,,,,,,,,,,,,,,,,25.54413,-0.003427267
2037,2021/11/21 12:51:57,15270.4022,1585,1,4,0,0,0,0,-1.503273,3.932586,-5.911750353978,2.986761,0.662016,11.40679,2.663426,,-0.000184653894393705,,,,,,,,,,,,,,,,,,,,25.56361,-0.09867847
2038,2021/11/21 12:52:02,15275.4029,1590.0007,1,4,0,0,0,0,-1.503059,3.932029,-5.910071576711,2.986761,0.6641046,11.40679,2.671639,,,,,,,,,,,,,,,,,,,,,,25.53573,-0.09384871
2039,2021/11/21 12:52:07,15280.4029,1595.0007,1,4,0,0,0,0,-1.503456,3.931223,-5.910420806688,2.986761,0.6661934,11.40679,2.679852,,-0.000115378999907989,,,,,,,,,,,,,,,,,,,,25.57071,0.001977682
2040,2021/11/21 12:52:12,15285.4054,1600.0032,1,4,0,0,0,0,-1.503113,3.929975,-5.907196512175,2.986761,0.6682813,11.40679,2.688058,,-0.000180321992957033,,2.66110301017761,,,,,,,,,,,,,,,,,,25.57794,-0.04162848
2041,2021/11/21 12:52:17,15290.4028,1605.0006,1,4,0,0,0,0,-1.503563,3.929563,-5.908345532969,2.986761,0.6703693,11.40679,2.696264,,,,,,,,,,,,,,,,,,,,,,25.7145,-0.07510245
2042,2021/11/21 12:52:22,15295.4044,1610.0022,1,4,0,0,0,0,-1.503166,3.928859,-5.905727267594,2.986761,0.6724578,11.40679,2.70447,,-0.000139167997986078,,,,,,,,,,,,,,,,,,,,25.78547,0.09104788
2043,2021/11/21 12:52:27,15300.4034,1615.0012,1,4,0,0,0,0,-1.503639,3.92799,-5.90627895561,2.986761,0.6745436,11.40679,2.712664,,-0.00020920840324834,,,,,,,,,,,,,,,,,,,,25.83553,0.07940769
2044,2021/11/21 12:52:32,15305.4038,1620.0016,1,4,0,0,0,0,-1.503441,3.927141,-5.904224792181,2.986761,0.6766317,11.40679,2.720865,,-0.000196596694877371,,,,,,,,,,,,,,,,,,,,25.84895,0.01137733
2045,2021/11/21 12:52:37,15310.4033,1625.0011,1,4,0,0,0,0,-1.504066,3.926376,-5.905528644816,2.986761,0.6787183,11.40679,2.729059,,-0.000222410904825665,,,0.388608008623123,,,,,,,,,,,,,,,,,25.89552,0.06488323
2046,2021/11/21 12:52:42,15315.4041,1630.0019,1,4,0,0,0,0,-1.503044,3.925703,-5.900504339932,2.986761,0.6808068,11.40679,2.737258,,,,2.48362708091736,,,,,,,,,,,,,,,,,,25.91265,0.1075441
2047,2021/11/21 12:52:47,15320.4029,1635.0007,1,4,0,0,0,0,-1.503548,3.924716,-5.900998892368,2.986761,0.6828942,11.40679,2.745451,,-0.000152253895066679,,,,,,,,,,,,,,,,,,,,25.77035,0.0722307
2048,2021/11/21 12:52:52,15325.4051,1640.0029,1,4,0,0,0,0,-1.503456,3.923858,-5.899347853248,2.986761,0.684985,11.40679,2.753657,,-0.000149073603097349,,,,,,,,,,,,,,,,,,,,25.7074,-0.09316146
2049,2021/11/21 12:52:57,15330.404,1645.0018,1,4,0,0,0,0,-1.503616,3.923213,-5.899005838208,2.986761,0.687075,11.40679,2.761857,,,,,,,,,,,,,,,,,,,,,,25.66533,-0.06289482
2050,2021/11/21 12:53:02,15335.4049,1650.0027,1,4,0,0,0,0,-1.504257,3.922599,-5.900597003943,2.986761,0.689163,11.40679,2.770048,,,,,,,,,,,,,,,,,,,,,,25.70687,0.05416095
2051,2021/11/21 12:53:07,15340.4058,1655.0036,1,4,0,0,0,0,-1.503853,3.921544,-5.897425709032,2.986761,0.6912516,11.40679,2.778239,,-0.000084553990745917,,,,,,,,,,,,,,,,,,,,25.63333,-0.09605527
2052,2021/11/21 12:53:12,15345.4022,1660,1,4,0,0,0,0,-1.503677,3.920555,-5.895248380735,2.986761,0.6933365,11.40679,2.786415,,-0.000203951392904855,,2.72454690933228,,,,,,,,,,,,,,,,,,25.68029,-0.05850852
2053,2021/11/21 12:53:17,15350.4044,1665.0022,1,4,0,0,0,0,-1.504166,3.920083,-5.896455565778,2.986761,0.6954238,11.40679,2.794598,,-0.000205486707272939,,,,,,,,,,,,,,,,,,,,25.67771,0.04089117
2054,2021/11/21 12:53:22,15355.4038,1670.0016,1,4,0,0,0,0,-1.503693,3.919342,-5.893487130006,2.986761,0.6975141,11.40679,2.802791,,-0.000170159095432609,,,,,,,,,,,,,,,,,,,,25.77799,-0.08775711
2055,2021/11/21 12:53:27,15360.4047,1675.0025,1,4,0,0,0,0,-1.503586,3.918274,-5.891461930564,2.986761,0.6996033,11.40679,2.810978,,,,,,,,,,,,,,,,,,,,,,25.87062,0.05874753
2056,2021/11/21 12:53:32,15365.4053,1680.0031,1,4,0,0,0,0,-1.503578,3.917689,-5.890550991242,2.986761,0.7016914,11.40679,2.81916,,-0.00021299249783624,,,,,,,,,,,,,,,,,,,,25.88788,0.1066905
2057,2021/11/21 12:53:37,15370.4024,1685.0002,1,4,0,0,0,0,-1.503036,3.916896,-5.887235696256,2.986761,0.7037775,11.40679,2.827331,,-0.000149197803693824,,,,,,,,,,,,,,,,,,,,25.89807,-0.02053678
2058,2021/11/21 12:53:42,15375.4047,1690.0025,1,4,0,0,0,0,-1.503021,3.916054,-5.885911399134,2.986761,0.7058679,11.40679,2.835518,,,,,0.372298389673233,,,,,,,,,,,,,,,,,25.86586,0.04814744
2059,2021/11/21 12:53:47,15380.4031,1695.0009,1,4,0,0,0,0,-1.503799,3.915232,-5.887721966368,2.986761,0.707954,11.40679,2.843687,,-0.000133005800307728,,2.65590000152588,,,,,,,,,,,,,,,,,,25.89695,0.09654403
2060,2021/11/21 12:53:52,15385.4025,1700.0003,1,4,0,0,0,0,-1.503761,3.914479,-5.886440855519,2.986761,0.710043,11.40679,2.851865,,-0.000201766204554588,,,,,,,,,,,,,,,,,,,,25.91098,-0.01592875
2061,2021/11/21 12:53:57,15390.4053,1705.0031,1,4,0,0,0,0,-1.50338,3.913734,-5.88382942092,2.986761,0.7121308,11.40679,2.860037,,,,,,,,,,,,,,,,,,,,,,25.93719,0.0980258
2062,2021/11/21 12:54:02,15395.4024,1710.0002,1,4,0,0,0,0,-1.504356,3.912793,-5.886233626308,2.986761,0.7142184,11.40679,2.868207,,-0.000126936502056196,,,,,,,,,,,,,,,,,,,,25.90622,0.06406784
2063,2021/11/21 12:54:07,15400.4025,1715.0003,1,4,0,0,0,0,-1.503868,3.912227,-5.883472994036,2.986761,0.7163052,11.40679,2.876371,,-0.000194515494513325,,,,,,,,,,,,,,,,,,,,25.91498,0.08441627
2064,2021/11/21 12:54:12,15405.4028,1720.0006,1,4,0,0,0,0,-1.503456,3.911216,-5.880341162496,2.986761,0.7183964,11.40679,2.884552,,,,,,,,,,,,,,,,,,,,,,25.80145,0.08633971
2065,2021/11/21 12:54:17,15410.4023,1725.0001,1,4,0,0,0,0,-1.502945,3.910708,-5.87757903506,2.986761,0.7204839,11.40679,2.892716,,-0.000132607601699419,,2.70362591743469,,,,,,,,,,,,,,,,,,25.68173,-0.08284569
2066,2021/11/21 12:54:22,15415.4052,1730.003,1,4,0,0,0,0,-1.503021,3.9099,-5.8766618079,2.986761,0.7225726,11.40679,2.900883,,-0.000199874702957459,,,,,,,,,,,,,,,,,,,,25.49948,0.0425303
2067,2021/11/21 12:54:27,15420.4046,1735.0024,1,4,0,0,0,0,-1.503044,3.909015,-5.87542154166,2.986761,0.7246598,11.40679,2.909043,,-0.000166269499459304,,,,,,,,,,,,,,,,,,,,25.54813,-0.1230681
2068,2021/11/21 12:54:32,15425.4041,1740.0019,1,4,0,0,0,0,-1.504501,3.908465,-5.880289500965,2.986761,0.7267472,11.40679,2.917202,,,,,,,,,,,,,,,,,,,,,,25.71412,0.06929219
2069,2021/11/21 12:54:37,15430.4029,1745.0007,1,4,0,0,0,0,-1.503479,3.907463,-5.874788563777,2.986761,0.7288353,11.40679,2.925363,,-0.000169109596754424,,,,,,,,,,,,,,,,,,,,25.83384,-0.04759669
2070,2021/11/21 12:54:42,15435.4023,1750.0001,1,4,0,0,0,0,-1.504066,3.906841,-5.876146715506,2.986761,0.7309232,11.40679,2.93352,,-0.000183580996235833,,,,,,,,,,,,,,,,,,,,25.89641,0.1088363
2071,2021/11/21 12:54:47,15440.4029,1755.0007,1,4,0,0,0,0,-1.503128,3.905912,-5.871085692736,2.986761,0.7330127,11.40679,2.941683,,-0.000216267493669875,,2.59260702133179,0.374493598937988,,,,,,,,,,,,,,,,,25.79669,0.002217293
2072,2021/11/21 12:54:52,15445.4055,1760.0033,1,4,0,0,0,0,-1.504692,3.905377,-5.876389528884,2.986761,0.7350986,11.40679,2.949829,,,,,,,,,,,,,,,,,,,,,,25.66044,0.06587803
2073,2021/11/21 12:54:57,15450.4033,1765.0011,1,4,0,0,0,0,-1.503441,3.904337,-5.869940323617,2.986761,0.7371897,11.40679,2.957994,,-0.00011107530008303,,,,,,,,,,,,,,,,,,,,25.47819,-0.1053369
2074,2021/11/21 12:55:02,15455.404,1770.0018,1,4,0,0,0,0,-1.504646,3.903465,-5.87333299839,2.986761,0.7392771,11.40679,2.966144,,-0.000237845306401141,,,,,,,,,,,,,,,,,,,,25.50115,-0.08312047
2075,2021/11/21 12:55:07,15460.4024,1775.0002,1,4,0,0,0,0,-1.503654,3.903048,-5.868833737392,2.986761,0.7413633,11.40679,2.974287,,,,,,,,,,,,,,,,,,,,,,25.49533,-0.08347571
2076,2021/11/21 12:55:12,15465.4028,1780.0006,1,4,0,0,0,0,-1.503654,3.902162,-5.867501499948,2.986761,0.7434508,11.40679,2.982434,,-0.000136580492835492,,,,,,,,,,,,,,,,,,,,25.54609,-0.09730279
2077,2021/11/21 12:55:17,15470.4035,1785.0013,1,4,0,0,0,0,-1.504051,3.901445,-5.867972253695,2.986761,0.7455421,11.40679,2.990593,,-0.000153986693476327,,,,,,,,,,,,,,,,,,,,25.73851,0.06312966
2078,2021/11/21 12:55:22,15475.4057,1790.0035,1,4,0,0,0,0,-1.504128,3.900653,-5.867081395584,2.986761,0.7476324,11.40679,2.998748,,,,2.67725801467896,,,,,,,,,,,,,,,,,,25.8448,-0.03957331
2079,2021/11/21 12:55:27,15480.405,1795.0028,1,4,0,0,0,0,-1.503548,3.90008,-5.86395748384,2.986761,0.7497192,11.40679,3.006887,,-0.000160805604537018,,,,,,,,,,,,,,,,,,,,25.64455,-0.0278753
2080,2021/11/21 12:55:32,15485.4043,1800.0021,1,4,0,0,0,0,-1.503258,3.899216,-5.861527645728,2.986761,0.7518089,11.40679,3.015036,,-0.000165742792887613,,,,,,,,,,,,,,,,,,,,25.51369,-0.002369881
2081,2021/11/21 12:55:37,15490.4033,1805.0011,1,4,0,0,0,0,-1.504303,3.898304,-5.864230402112,2.986761,0.7538936,11.40679,3.023163,,,,,,,,,,,,,,,,,,,,,,25.45285,-0.08974612
2082,2021/11/21 12:55:42,15495.4029,1810.0007,1,4,0,0,0,0,-1.503479,3.897573,-5.859919156467,2.986761,0.7559848,11.40679,3.031315,,-0.000119342701509595,,,,,,,,,,,,,,,,,,,,25.55124,-0.09496391
2083,2021/11/21 12:55:47,15500.4044,1815.0022,1,4,0,0,0,0,-1.504395,3.896895,-5.862469353525,2.986761,0.7580696,11.40679,3.03944,,,,,,,,,,,,,,,,,,,,,,25.69151,-0.06790519
2084,2021/11/21 12:55:52,15505.4038,1820.0016,1,4,0,0,0,0,-1.503723,3.896106,-5.858664202638,2.986761,0.7601609,11.40679,3.047589,,-0.000145524303661659,,,0.360447913408279,,,,,,,,,,,,,,,,,25.92079,0.08429527
2085,2021/11/21 12:55:57,15510.4029,1825.0007,1,4,0,0,0,0,-1.503799,3.895231,-5.857644482569,2.986761,0.7622471,11.40679,3.055716,,-0.000142393095302396,,2.89039993286133,,,,,,,,,,,,,,,,,,25.89242,0.09718537
2086,2021/11/21 12:56:02,15515.4029,1830.0007,1,4,0,0,0,0,-1.503815,3.894565,-5.856705265475,2.986761,0.7643344,11.40679,3.063846,,,,,,,,,,,,,,,,,,,,,,25.76341,0.08554637
2087,2021/11/21 12:56:07,15520.4027,1835.0005,1,4,0,0,0,0,-1.50338,3.89396,-5.8541015848,2.986761,0.7664227,11.40679,3.071979,,-0.000161962700076401,,,,,,,,,,,,,,,,,,,,25.69062,-0.08275867
2088,2021/11/21 12:56:12,15525.4055,1840.0033,1,4,0,0,0,0,-1.503059,3.893244,-5.851775433396,2.986761,0.7685137,11.40679,3.08012,,-0.000127294304547831,,,,,,,,,,,,,,,,,,,,25.64841,-0.05423665
2089,2021/11/21 12:56:17,15530.4032,1845.001,1,4,0,0,0,0,-1.50338,3.892229,-5.85149923402,2.986761,0.7706017,11.40679,3.088248,,-0.000209122896194458,,,,,,,,,,,,,,,,,,,,25.64403,0.04352272
2090,2021/11/21 12:56:22,15535.404,1850.0018,1,4,0,0,0,0,-1.504433,3.891786,-5.854931287338,2.986761,0.7726895,11.40679,3.096374,,,,,,,,,,,,,,,,,,,,,,25.67604,-0.09845436
2091,2021/11/21 12:56:27,15540.4036,1855.0014,1,4,0,0,0,0,-1.503235,3.890954,-5.84901823619,2.986761,0.7747759,11.40679,3.104493,,-0.00011083950084867,,,,,,,,,,,,,,,,,,,,25.79087,0.01914978
2092,2021/11/21 12:56:32,15545.403,1860.0008,1,4,0,0,0,0,-1.504036,3.889993,-5.850689511748,2.986761,0.7768641,11.40679,3.112617,,,,2.86406397819519,,,,,,,,,,,,,,,,,,25.87384,0.1023042
2093,2021/11/21 12:56:37,15550.4058,1865.0036,1,4,0,0,0,0,-1.503929,3.889479,-5.849500262991,2.986761,0.7789528,11.40679,3.120742,,-0.000118281197501346,,,,,,,,,,,,,,,,,,,,25.89424,0.01343071
2094,2021/11/21 12:56:42,15555.4026,1870.0004,1,4,0,0,0,0,-1.503891,3.888779,-5.848299739089,2.986761,0.7810419,11.40679,3.128867,,,,,,,,,,,,,,,,,,,,,,25.91897,0.1346874
2095,2021/11/21 12:56:47,15560.404,1875.0018,1,4,0,0,0,0,-1.503471,3.888112,-5.845663636752,2.986761,0.7831274,11.40679,3.136976,,-0.000125031394418329,,,,,,,,,,,,,,,,,,,,25.82635,0.007212758
2096,2021/11/21 12:56:52,15565.4036,1880.0014,1,4,0,0,0,0,-1.503708,3.88723,-5.84525884884,2.986761,0.7852165,11.40679,3.145098,,,,,,,,,,,,,,,,,,,,,,25.73192,0.09122431
2097,2021/11/21 12:56:57,15570.4044,1885.0022,1,4,0,0,0,0,-1.50338,3.886499,-5.84288486662,2.986761,0.7873057,11.40679,3.153218,,-0.000153644403326325,,,0.358903914690018,,,,,,,,,,,,,,,,,25.67591,0.009112954
2098,2021/11/21 12:57:02,15575.403,1890.0008,1,4,0,0,0,0,-1.50367,3.885849,-5.84303456583,2.986761,0.789394,11.40679,3.161334,,-0.000190800899872556,,2.75453996658325,,,,,,,,,,,,,,,,,,25.53806,-0.09247959
2099,2021/11/21 12:57:07,15580.4029,1895.0007,1,4,0,0,0,0,-1.505318,3.885077,-5.848276339486,2.986761,0.7914832,11.40679,3.169451,,-0.000135701600811444,,,,,,,,,,,,,,,,,,,,25.51573,-0.01701117
2100,2021/11/21 12:57:12,15585.4022,1900,1,4,0,0,0,0,-1.504395,3.884394,-5.84366291163,2.986761,0.7935697,11.40679,3.177557,,,,,,,,,,,,,,,,,,,,,,25.46526,-0.1384896
2101,2021/11/21 12:57:17,15590.4033,1905.0011,1,4,0,0,0,0,-1.503479,3.883703,-5.839065902737,2.986761,0.7956588,11.40679,3.185671,,-0.000181807001354173,,,,,,,,,,,,,,,,,,,,25.58235,-0.003907681
2102,2021/11/21 12:57:22,15595.4023,1910.0001,1,4,0,0,0,0,-1.503914,3.883078,-5.839815367292,2.986761,0.7977451,11.40679,3.193773,,,,,,,,,,,,,,,,,,,,,,25.69411,-0.1021963
2103,2021/11/21 12:57:27,15600.404,1915.0018,1,4,0,0,0,0,-1.503693,3.882146,-5.837555765178,2.986761,0.7998362,11.40679,3.201892,,-0.0000867877315613441,,,,,,,,,,,,,,,,,,,,25.80327,0.01786053
2104,2021/11/21 12:57:32,15605.4034,1920.0012,1,4,0,0,0,0,-1.50338,3.881389,-5.83520259482,2.986761,0.8019221,11.40679,3.209989,,-0.000168340397067368,,,,,,,,,,,,,,,,,,,,25.85838,0.1025987
2105,2021/11/21 12:57:37,15610.4035,1925.0013,1,4,0,0,0,0,-1.503761,3.880967,-5.836046816887,2.986761,0.8040124,11.40679,3.218102,,,,,,,,,,,,,,,,,,,,,,25.88325,0.01484931
2106,2021/11/21 12:57:42,15615.4041,1930.0019,1,4,0,0,0,0,-1.503838,3.88032,-5.83537266816,2.986761,0.8061014,11.40679,3.226208,,-0.000119486801850144,,3.06003189086914,,,,,,,,,,,,,,,,,,25.94246,0.1369017
2107,2021/11/21 12:57:47,15620.4053,1935.0031,1,4,0,0,0,0,-1.503654,3.879401,-5.833276831254,2.986761,0.8081878,11.40679,3.234303,,,,,,,,,,,,,,,,,,,,,,25.8003,-0.02599835
2108,2021/11/21 12:57:52,15625.4051,1940.0029,1,4,0,0,0,0,-1.503456,3.878718,-5.831481849408,2.986761,0.8102756,11.40679,3.242402,,-0.000143459503306076,,,,,,,,,,,,,,,,,,,,25.74392,0.08916616
2109,2021/11/21 12:57:57,15630.4029,1945.0007,1,4,0,0,0,0,-1.503799,3.878257,-5.832118998343,2.986761,0.8123657,11.40679,3.250508,,,,,,,,,,,,,,,,,,,,,,25.5914,-0.03447175
2110,2021/11/21 12:58:02,15635.4058,1950.0036,1,4,0,0,0,0,-1.50293,3.877436,-5.82751488748,2.986761,0.8144549,11.40679,3.258609,,-0.000100175697298255,,,,,,,,,,,,,,,,,,,,25.46888,-0.1165557
2111,2021/11/21 12:58:07,15640.4042,1955.002,1,4,0,0,0,0,-1.505325,3.876369,-5.835195164925,2.986761,0.8165409,11.40679,3.266696,,,,,,,,,,,,,,,,,,,,,,25.50928,-0.1100355
