Repository: HVES-Battery-Testing-Consortium/LG-HG2

# Battery Testing Consortium (BTC)
The Battery Testing Consortium (BTC) has been developed within the High Voltage and Energy Storage Lab at Oxford Brookes University to provide accurate and comprehensive cell data to Formula Student Electric teams. Through the BTC, we aim to provide FS teams with information for improved and informed decisions for cell selection, pack architecture design, thermal cooling requirements, and end of life predictions. A range of tests are completed to provide a comprehensive electrochemical lithium-ion characterisation for modelling, validation, and battery management parameterisation.

File: Data/Round1/LG_HG2/Package 3/211121_BTC_POCV_LG_HG2_10_25C/211121_BTC_POCV_LG_HG2_10_25C_Channel_8_Wb_1.CSV (part 11 of 33)
Data_Point,Date_Time,Test_Time(s),Step_Time(s),Cycle_Index,Step_Index,TC_Counter1,TC_Counter2,TC_Counter3,TC_Counter4,Current(A),Voltage(V),Power(W),Charge_Capacity(Ah),Discharge_Capacity(Ah),Charge_Energy(Wh),Discharge_Energy(Wh),ACR(Ohm),dV/dt(V/s),Internal_Resistance(Ohm),dQ/dV(Ah/V),dV/dQ(V/Ah),MetaCode_MV_UD1,MetaCode_MV_UD2,MetaCode_MV_UD3,MetaCode_MV_UD4,MetaCode_MV_UD5,MetaCode_MV_UD6,MetaCode_MV_UD7,MetaCode_MV_UD8,MetaCode_MV_UD9,MetaCode_MV_UD10,MetaCode_MV_UD11,MetaCode_MV_UD12,MetaCode_MV_UD13,MetaCode_MV_UD14,MetaCode_MV_UD15,MetaCode_MV_UD16,Aux_Temperature_1(C),Aux_dT/dt_1(C)
2112,2021/11/21 12:58:12,15645.4036,1960.0014,1,4,0,0,0,0,-1.503746,3.875748,-5.828140552008,2.986761,0.8186296,11.40679,3.274793,,-0.000134910500491969,,,0.332865387201309,,,,,,,,,,,,,,,,,25.73308,-0.03830731
2113,2021/11/21 12:58:17,15650.4028,1965.0006,1,4,0,0,0,0,-1.504066,3.875393,-5.828846847938,2.986761,0.8207137,11.40679,3.28287,,-0.000184594900929369,,2.97486901283264,,,,,,,,,,,,,,,,,,25.91447,0.1187569
2114,2021/11/21 12:58:22,15655.4025,1970.0003,1,4,0,0,0,0,-1.503693,3.874505,-5.826066046965,2.986761,0.8228073,11.40679,3.290982,,,,,,,,,,,,,,,,,,,,,,25.9199,0.02105355
2115,2021/11/21 12:58:27,15660.4032,1975.001,1,4,0,0,0,0,-1.504539,3.873778,-5.828250078342,2.986761,0.8248943,11.40679,3.299068,,-0.000120478296594229,,,,,,,,,,,,,,,,,,,,25.85784,0.1034385
2116,2021/11/21 12:58:32,15665.4028,1980.0006,1,4,0,0,0,0,-1.503494,3.87316,-5.82327282104,2.986761,0.8269806,11.40679,3.307149,,,,,,,,,,,,,,,,,,,,,,25.56777,-0.1013327
2117,2021/11/21 12:58:37,15670.4025,1985.0003,1,4,0,0,0,0,-1.503624,3.872608,-5.822946331392,2.986761,0.8290699,11.40679,3.315241,,-0.000107214997115079,,,,,,,,,,,,,,,,,,,,25.51043,-0.04463136
2118,2021/11/21 12:58:42,15675.4039,1990.0017,1,4,0,0,0,0,-1.503708,3.871702,-5.821909271016,2.986761,0.831161,11.40679,3.323338,,,,,,,,,,,,,,,,,,,,,,25.76121,-0.001248717
2119,2021/11/21 12:58:47,15680.4029,1995.0007,1,4,0,0,0,0,-1.504051,3.871029,-5.822225038479,2.986761,0.833247,11.40679,3.331414,,-0.000114105401735287,,,,,,,,,,,,,,,,,,,,25.89331,0.05890429
2120,2021/11/21 12:58:52,15685.4033,2000.0011,1,4,0,0,0,0,-1.502899,3.870603,-5.817125378097,2.986761,0.8353375,11.40679,3.339505,,,,2.92112994194031,,,,,,,,,,,,,,,,,,25.5204,0.08330882
2121,2021/11/21 12:58:57,15690.4034,2005.0012,1,4,0,0,0,0,-1.503708,3.869805,-5.81905673694,2.986761,0.8374214,11.40679,3.34757,,-0.00011303809878882,,,,,,,,,,,,,,,,,,,,25.52168,-0.1020324
2122,2021/11/21 12:59:02,15695.4024,2010.0002,1,4,0,0,0,0,-1.503822,3.868906,-5.818145958732,2.986761,0.8395116,11.40679,3.355658,,-0.000252106896368787,,,,,,,,,,,,,,,,,,,,25.86624,0.1189381
2123,2021/11/21 12:59:07,15700.4038,2015.0016,1,4,0,0,0,0,-1.503708,3.868515,-5.81711695362,2.986761,0.8415989,11.40679,3.363733,,-0.0001372624974465,,,,,,,,,,,,,,,,,,,,25.87513,0.05728245
2124,2021/11/21 12:59:12,15705.4029,2020.0007,1,4,0,0,0,0,-1.504501,3.867819,-5.819137553319,2.986761,0.8436885,11.40679,3.371816,,,,,,,,,,,,,,,,,,,,,,25.73541,0.07550478
2125,2021/11/21 12:59:17,15710.4032,2025.001,1,4,0,0,0,0,-1.503311,3.867126,-5.813493054186,2.986761,0.8457764,11.40679,3.379891,,-0.000155566303874366,,,,,,,,,,,,,,,,,,,,25.54813,-0.08598447
2126,2021/11/21 12:59:22,15715.4041,2030.0019,1,4,0,0,0,0,-1.50425,3.866114,-5.8156019845,2.986761,0.8478661,11.40679,3.387971,,-0.000152082197018899,,,0.33186811208725,,,,,,,,,,,,,,,,,25.76249,-0.1164323
2127,2021/11/21 12:59:27,15720.4051,2035.0029,1,4,0,0,0,0,-1.503731,3.865503,-5.812676691693,2.986761,0.8499562,11.40679,3.396051,,,,,,,,,,,,,,,,,,,,,,25.85694,0.116142
2128,2021/11/21 12:59:32,15725.405,2040.0028,1,4,0,0,0,0,-1.503998,3.865187,-5.813233517626,2.986761,0.8520423,11.40679,3.404114,,-0.0000996217204374261,,3.14118599891663,,,,,,,,,,,,,,,,,,25.49766,-0.1121163
2129,2021/11/21 12:59:37,15730.4053,2045.0031,1,4,0,0,0,0,-1.503113,3.864397,-5.808625367861,2.986761,0.8541337,11.40679,3.412198,,,,,,,,,,,,,,,,,,,,,,25.78509,-0.1031339
2130,2021/11/21 12:59:42,15735.4031,2050.0009,1,4,0,0,0,0,-1.505211,3.863612,-5.815551282132,2.986761,0.8562211,11.40679,3.420264,,-0.000106411898741499,,,,,,,,,,,,,,,,,,,,25.91824,0.1203352
2131,2021/11/21 12:59:47,15740.4049,2055.0027,1,4,0,0,0,0,-1.503334,3.863121,-5.807561145414,2.986761,0.8583095,11.40679,3.428332,,,,,,,,,,,,,,,,,,,,,,25.72432,-0.05946219
2132,2021/11/21 12:59:52,15745.4028,2060.0006,1,4,0,0,0,0,-1.504501,3.862493,-5.811124580993,2.986761,0.8603937,11.40679,3.436382,,-0.000149195999256335,,,,,,,,,,,,,,,,,,,,25.52207,-0.0152415
2133,2021/11/21 12:59:57,15750.4037,2065.0015,1,4,0,0,0,0,-1.503983,3.86178,-5.80805146974,2.986761,0.862484,11.40679,3.444455,,,,,,,,,,,,,,,,,,,,,,25.71862,-0.04850626
2134,2021/11/21 13:00:02,15755.4039,2070.0017,1,4,0,0,0,0,-1.504791,3.861051,-5.810074795341,2.986761,0.8645737,11.40679,3.452524,,-0.000118539603136014,,,,,,,,,,,,,,,,,,,,25.93409,0.0850755
2135,2021/11/21 13:00:07,15760.4056,2075.0034,1,4,0,0,0,0,-1.503006,3.860368,-5.802156266208,2.986761,0.8666638,11.40679,3.460594,,-0.000146425300044939,,3.24723601341248,,,,,,,,,,,,,,,,,,25.52386,0.078578
2136,2021/11/21 13:00:12,15765.4049,2080.0027,1,4,0,0,0,0,-1.503838,3.859863,-5.804608654194,2.986761,0.868749,11.40679,3.468643,,,,,,,,,,,,,,,,,,,,,,25.62635,-0.09797454
2137,2021/11/21 13:00:17,15770.4024,2085.0002,1,4,0,0,0,0,-1.504166,3.859037,-5.804632248142,2.986761,0.8708364,11.40679,3.476699,,-0.0000993637804640457,,,,,,,,,,,,,,,,,,,,25.91897,0.1235926
2138,2021/11/21 13:00:22,15775.4032,2090.001,1,4,0,0,0,0,-1.503334,3.858353,-5.800393248902,2.986761,0.8729271,11.40679,3.484767,,,,,,,,,,,,,,,,,,,,,,25.73359,0.1154524
2139,2021/11/21 13:00:27,15780.4058,2095.0036,1,4,0,0,0,0,-1.503746,3.857893,-5.801291167178,2.986761,0.8750153,11.40679,3.492824,,-0.000133507302962244,,,,,,,,,,,,,,,,,,,,25.60931,-0.08665323
2140,2021/11/21 13:00:32,15785.4052,2100.003,1,4,0,0,0,0,-1.503479,3.857042,-5.798981649118,2.986761,0.8771018,11.40679,3.500872,,,,,,,,,,,,,,,,,,,,,,25.88455,0.1203346
2141,2021/11/21 13:00:37,15790.4025,2105.0003,1,4,0,0,0,0,-1.504272,3.856429,-5.801118164688,2.986761,0.8791904,11.40679,3.508928,,-0.0000949848617892712,,,,,,,,,,,,,,,,,,,,25.60672,0.08596539
2142,2021/11/21 13:00:42,15795.4038,2110.0016,1,4,0,0,0,0,-1.504234,3.855967,-5.800276664278,2.986761,0.8812813,11.40679,3.516991,,,,,0.3127760887146,,,,,,,,,,,,,,,,,25.76469,-0.04377782
2143,2021/11/21 13:00:47,15800.4063,2115.0041,1,4,0,0,0,0,-1.504921,3.855423,-5.802107036583,2.986761,0.8833706,11.40679,3.525046,,-0.000121467899589334,,3.24971389770508,,,,,,,,,,,,,,,,,,25.71025,-0.03673017
2144,2021/11/21 13:00:52,15805.4032,2120.001,1,4,0,0,0,0,-1.504158,3.854698,-5.798074834284,2.986761,0.8854552,11.40679,3.533082,,,,,,,,,,,,,,,,,,,,,,25.67642,-0.1065713
2145,2021/11/21 13:00:57,15810.4048,2125.0026,1,4,0,0,0,0,-1.503601,3.853864,-5.794673764264,2.986761,0.8875433,11.40679,3.54113,,-0.000135473295813426,,,,,,,,,,,,,,,,,,,,25.81964,0.1092142
2146,2021/11/21 13:01:02,15815.4036,2130.0014,1,4,0,0,0,0,-1.503761,3.853446,-5.794661810406,2.986761,0.8896311,11.40679,3.549176,,-0.000156875597895123,,,,,,,,,,,,,,,,,,,,25.51497,-0.05465269
2147,2021/11/21 13:01:07,15820.4032,2135.001,1,4,0,0,0,0,-1.504486,3.852825,-5.79652127295,2.986761,0.8917198,11.40679,3.557224,,,,,,,,,,,,,,,,,,,,,,25.85528,-0.05473316
2148,2021/11/21 13:01:12,15825.4053,2140.0031,1,4,0,0,0,0,-1.503944,3.852104,-5.793348698176,2.986761,0.8938114,11.40679,3.565281,,-0.000141926502692513,,,,,,,,,,,,,,,,,,,,25.5475,-0.007415414
2149,2021/11/21 13:01:17,15830.4035,2145.0013,1,4,0,0,0,0,-1.503639,3.851527,-5.791306206753,2.986761,0.8958988,11.40679,3.573322,,,,,,,,,,,,,,,,,,,,,,25.65695,0.03134727
2150,2021/11/21 13:01:22,15835.4065,2150.0043,1,4,0,0,0,0,-1.503098,3.851056,-5.788514571488,2.986761,0.8979881,11.40679,3.581368,,-0.0000833513477118686,,,,,,,,,,,,,,,,,,,,25.78017,0.07518888
2151,2021/11/21 13:01:27,15840.4042,2155.002,1,4,0,0,0,0,-1.503601,3.850284,-5.789290872684,2.986761,0.9000759,11.40679,3.589407,,,,3.18536591529846,,,,,,,,,,,,,,,,,,25.66277,-0.08752406
2152,2021/11/21 13:01:32,15845.4026,2160.0004,1,4,0,0,0,0,-1.503929,3.849562,-5.789467929098,2.986761,0.9021623,11.40679,3.597439,,-0.000103160098660737,,,,,,,,,,,,,,,,,,,,25.67825,-0.06470978
2153,2021/11/21 13:01:37,15850.4024,2165.0002,1,4,0,0,0,0,-1.504303,3.848955,-5.789994553365,2.986761,0.9042526,11.40679,3.605486,,,,,,,,,,,,,,,,,,,,,,25.74302,-0.1242
2154,2021/11/21 13:01:42,15855.4048,2170.0026,1,4,0,0,0,0,-1.50425,3.848536,-5.789160278,2.986761,0.9063411,11.40679,3.613523,,-0.0000925914064282551,,,,,,,,,,,,,,,,,,,,25.6706,0.02674043
2155,2021/11/21 13:01:47,15860.4044,2175.0022,1,4,0,0,0,0,-1.503433,3.847794,-5.784900476802,2.986761,0.90843,11.40679,3.621562,,,,,,,,,,,,,,,,,,,,,,25.65929,0.0448215
2156,2021/11/21 13:01:52,15865.4051,2180.0029,1,4,0,0,0,0,-1.504128,3.847106,-5.786539853568,2.986761,0.9105195,11.40679,3.629601,,-0.000125052698422223,,,,,,,,,,,,,,,,,,,,25.72317,0.119049
2157,2021/11/21 13:01:57,15870.4046,2185.0024,1,4,0,0,0,0,-1.503433,3.846472,-5.782912938376,2.986761,0.912607,11.40679,3.637631,,,,,0.302768886089325,,,,,,,,,,,,,,,,,25.53678,-0.107671
2158,2021/11/21 13:02:02,15875.4032,2190.001,1,4,0,0,0,0,-1.504234,3.84576,-5.78492294784,2.986761,0.9146949,11.40679,3.645661,,-0.000112299203465227,,,,,,,,,,,,,,,,,,,,25.90171,0.07887423
2159,2021/11/21 13:02:07,15880.403,2195.0008,1,4,0,0,0,0,-1.503654,3.845182,-5.781823295028,2.986761,0.9167832,11.40679,3.653692,,,,3.40440893173218,,,,,,,,,,,,,,,,,,25.49367,0.0247252
2160,2021/11/21 13:02:12,15885.4039,2200.0017,1,4,0,0,0,0,-1.503563,3.844521,-5.780479528323,2.986761,0.918871,11.40679,3.66172,,-0.000116721901576966,,,,,,,,,,,,,,,,,,,,25.77141,-0.005683899
2161,2021/11/21 13:02:17,15890.4048,2205.0026,1,4,0,0,0,0,-1.503151,3.844118,-5.778289815818,2.986761,0.9209592,11.40679,3.669748,,,,,,,,,,,,,,,,,,,,,,25.65602,-0.04936278
2162,2021/11/21 13:02:22,15895.4026,2210.0004,1,4,0,0,0,0,-1.504402,3.843474,-5.782129972548,2.986761,0.9230478,11.40679,3.677775,,-0.0000883377579157241,,,,,,,,,,,,,,,,,,,,25.57448,-0.08460641
2163,2021/11/21 13:02:27,15900.4026,2215.0004,1,4,0,0,0,0,-1.502998,3.842822,-5.775753780356,2.986761,0.925135,11.40679,3.685796,,,,,,,,,,,,,,,,,,,,,,25.86314,0.1139319
2164,2021/11/21 13:02:32,15905.4035,2220.0013,1,4,0,0,0,0,-1.503731,3.842077,-5.777450289287,2.986761,0.927224,11.40679,3.693824,,-0.000145837999298237,,,,,,,,,,,,,,,,,,,,25.44268,-0.09898126
2165,2021/11/21 13:02:37,15910.4036,2225.0014,1,4,0,0,0,0,-1.503387,3.841674,-5.775522749838,2.986761,0.9293126,11.40679,3.701848,,,,,,,,,,,,,,,,,,,,,,25.82328,-0.09881437
2166,2021/11/21 13:02:42,15915.4026,2230.0004,1,4,0,0,0,0,-1.50367,3.840894,-5.77543708098,2.986761,0.9314009,11.40679,3.709869,,-0.0000726228172425181,,,,,,,,,,,,,,,,,,,,25.79529,0.1005131
2167,2021/11/21 13:02:47,15920.4042,2235.002,1,4,0,0,0,0,-1.503128,3.840194,-5.772303126832,2.986761,0.9334897,11.40679,3.717892,,,,3.35419392585754,,,,,,,,,,,,,,,,,,25.49095,-0.0821197
2168,2021/11/21 13:02:52,15925.4031,2240.0009,1,4,0,0,0,0,-1.503059,3.839496,-5.770989018264,2.986761,0.9355748,11.40679,3.725898,,-0.000121866702102125,,,,,,,,,,,,,,,,,,,,25.68352,-0.1102275
2169,2021/11/21 13:02:57,15930.4033,2245.0011,1,4,0,0,0,0,-1.503525,3.839241,-5.772394824525,2.986761,0.9376648,11.40679,3.733923,,-0.000182512405444868,,,,,,,,,,,,,,,,,,,,25.87823,0.1255834
2170,2021/11/21 13:03:02,15935.403,2250.0008,1,4,0,0,0,0,-1.502853,3.83856,-5.76879141168,2.986761,0.9397526,11.40679,3.741938,,,,,,,,,,,,,,,,,,,,,,25.7216,-0.03439367
2171,2021/11/21 13:03:07,15940.4059,2255.0037,1,4,0,0,0,0,-1.503334,3.837659,-5.769283255106,2.986761,0.9418398,11.40679,3.749949,,-0.000119903597806115,,,,,,,,,,,,,,,,,,,,25.49948,0.0616914
2172,2021/11/21 13:03:12,15945.4029,2260.0007,1,4,0,0,0,0,-1.50338,3.837282,-5.76889301316,2.986761,0.9439297,11.40679,3.757969,,,,,,,,,,,,,,,,,,,,,,25.45634,-0.1131326
2173,2021/11/21 13:03:17,15950.4029,2265.0007,1,4,0,0,0,0,-1.504562,3.836737,-5.772608694194,2.986761,0.9460162,11.40679,3.765975,,-0.000117493902507704,,,,,,,,,,,,,,,,,,,,25.45106,-0.05643725
2174,2021/11/21 13:03:22,15955.4038,2270.0016,1,4,0,0,0,0,-1.503578,3.836323,-5.768210863694,2.986761,0.9481049,11.40679,3.773988,,,,,0.292697191238403,,,,,,,,,,,,,,,,,25.65296,-0.1064789
2175,2021/11/21 13:03:27,15960.4047,2275.0025,1,4,0,0,0,0,-1.503708,3.835595,-5.76761488626,2.986761,0.9501943,11.40679,3.782003,,-0.000077556018368341,,,,,,,,,,,,,,,,,,,,25.84185,0.08315384
2176,2021/11/21 13:03:32,15965.4024,2280.0002,1,4,0,0,0,0,-1.504379,3.834877,-5.769108426383,2.986761,0.9522808,11.40679,3.790005,,,,3.5671238899231,,,,,,,,,,,,,,,,,,25.84275,0.1104599
2177,2021/11/21 13:03:37,15970.4043,2285.0021,1,4,0,0,0,0,-1.502716,3.834474,-5.762125431384,2.986761,0.9543702,11.40679,3.798018,,,,,,,,,,,,,,,,,,,,,,25.83565,-0.003027916
2178,2021/11/21 13:03:42,15975.4024,2290.0002,1,4,0,0,0,0,-1.503578,3.833906,-5.764576715668,2.986761,0.9564583,11.40679,3.806023,,-0.0000695861672284082,,,,,,,,,,,,,,,,,,,,25.78959,0.0808233
2179,2021/11/21 13:03:47,15980.4039,2295.0017,1,4,0,0,0,0,-1.504128,3.833141,-5.765534706048,2.986761,0.9585444,11.40679,3.81402,,-0.000157236703671515,,,,,,,,,,,,,,,,,,,,25.73682,0.07933497
2180,2021/11/21 13:03:52,15985.4041,2300.0019,1,4,0,0,0,0,-1.50338,3.832591,-5.76184065758,2.986761,0.9606352,11.40679,3.822034,,,,,,,,,,,,,,,,,,,,,,25.65874,-0.08391261
2181,2021/11/21 13:03:57,15990.4044,2305.0022,1,4,0,0,0,0,-1.503273,3.832179,-5.760811221867,2.986761,0.9627216,11.40679,3.83003,,-0.000147305501741357,,,,,,,,,,,,,,,,,,,,25.55935,-0.05767584
2182,2021/11/21 13:04:02,15995.4028,2310.0006,1,4,0,0,0,0,-1.503639,3.831372,-5.761000362708,2.986761,0.9648095,11.40679,3.83803,,-0.000131227701785974,,,,,,,,,,,,,,,,,,,,25.55795,0.02379715
2183,2021/11/21 13:04:07,16000.403,2315.0008,1,4,0,0,0,0,-1.503441,3.830726,-5.759270528166,2.986761,0.9668984,11.40679,3.846033,,,,,,,,,,,,,,,,,,,,,,25.43865,-0.08855343
2184,2021/11/21 13:04:12,16005.403,2320.0008,1,4,0,0,0,0,-1.503731,3.830326,-5.759779946306,2.986761,0.9689839,11.40679,3.854021,,-0.000115923801786266,,3.52673506736755,,,,,,,,,,,,,,,,,,25.41373,-0.1295143
2185,2021/11/21 13:04:17,16010.4047,2325.0025,1,4,0,0,0,0,-1.503403,3.829684,-5.757558414652,2.986761,0.9710742,11.40679,3.862026,,,,,,,,,,,,,,,,,,,,,,25.45195,-0.1105171
2186,2021/11/21 13:04:22,16015.4039,2330.0017,1,4,0,0,0,0,-1.503418,3.828867,-5.756387567406,2.986761,0.9731618,11.40679,3.870021,,-0.00019524160597939,,,,,,,,,,,,,,,,,,,,25.56994,0.05749524
2187,2021/11/21 13:04:27,16020.4023,2335.0001,1,4,0,0,0,0,-1.502945,3.828327,-5.753764923015,2.986761,0.9752494,11.40679,3.878014,,-0.000142798293381929,,,,,,,,,,,,,,,,,,,,25.52024,-0.06473362
2188,2021/11/21 13:04:32,16025.4031,2340.0009,1,4,0,0,0,0,-1.503563,3.828214,-5.755960926482,2.986761,0.9773366,11.40679,3.886003,,,,,,,,,,,,,,,,,,,,,,25.45505,-0.09353638
2189,2021/11/21 13:04:37,16030.4029,2345.0007,1,4,0,0,0,0,-1.503586,3.827358,-5.754761905788,2.986761,0.9794259,11.40679,3.894001,,-0.000121929202578031,,,,,,,,,,,,,,,,,,,,25.62763,-0.0969094
2190,2021/11/21 13:04:42,16035.4029,2350.0007,1,4,0,0,0,0,-1.505013,3.826477,-5.758897629201,2.986761,0.9815143,11.40679,3.901993,,,,,,,,,,,,,,,,,,,,,,25.82146,0.04338682
2191,2021/11/21 13:04:47,16040.4042,2355.002,1,4,0,0,0,0,-1.50322,3.826004,-5.75132573288,2.986761,0.9836031,11.40679,3.909985,,-0.0000876220510690473,,,0.283188700675964,,,,,,,,,,,,,,,,,25.82508,0.03564358
2192,2021/11/21 13:04:52,16045.4051,2360.0029,1,4,0,0,0,0,-1.504646,3.825565,-5.75612107499,2.986761,0.985691,11.40679,3.917973,,,,,,,,,,,,,,,,,,,,,,25.58724,0.08318543
2193,2021/11/21 13:04:57,16050.4049,2365.0027,1,4,0,0,0,0,-1.503563,3.825107,-5.751289356241,2.986761,0.987779,11.40679,3.92596,,-0.000108907202957198,,3.4767529964447,,,,,,,,,,,,,,,,,,25.50604,-0.09453297
2194,2021/11/21 13:05:02,16055.4049,2370.0027,1,4,0,0,0,0,-1.503616,3.824261,-5.750220027776,2.986761,0.9898692,11.40679,3.933954,,,,,,,,,,,,,,,,,,,,,,25.49095,-0.09332716
2195,2021/11/21 13:05:07,16060.4036,2375.0014,1,4,0,0,0,0,-1.503456,3.823757,-5.748850404192,2.986761,0.9919568,11.40679,3.941937,,,,,,,,,,,,,,,,,,,,,,25.45234,-0.04806042
2196,2021/11/21 13:05:12,16065.4024,2380.0002,1,4,0,0,0,0,-1.503532,3.823256,-5.748387740192,2.986761,0.9940441,11.40679,3.949918,,-0.0000798923429101706,,,,,,,,,,,,,,,,,,,,25.72467,0.07391036
2197,2021/11/21 13:05:17,16070.4061,2385.0039,1,4,0,0,0,0,-1.503799,3.822437,-5.748176938163,2.986761,0.9961342,11.40679,3.957908,,,,,,,,,,,,,,,,,,,,,,25.63294,-0.0084728
2198,2021/11/21 13:05:22,16075.4027,2390.0005,1,4,0,0,0,0,-1.503853,3.821956,-5.747659996468,2.986761,0.9982192,11.40679,3.965878,,-0.0000805613672127947,,,,,,,,,,,,,,,,,,,,25.68468,-0.05564928
2199,2021/11/21 13:05:27,16080.4029,2395.0007,1,4,0,0,0,0,-1.504211,3.821382,-5.748164839602,2.986761,1.000306,11.40679,3.973852,,,,,,,,,,,,,,,,,,,,,,25.51314,0.05749762
2200,2021/11/21 13:05:32,16085.403,2400.0008,1,4,0,0,0,0,-1.503532,3.820909,-5.744858950588,2.986761,1.002391,11.40679,3.981822,,-0.00014464309788309,,,,,,,,,,,,,,,,,,,,25.45157,-0.1140624
2201,2021/11/21 13:05:37,16090.4031,2405.0009,1,4,0,0,0,0,-1.50322,3.820179,-5.74256947638,2.986761,1.004486,11.40679,3.989824,,-0.000115432500024326,,3.62551999092102,,,,,,,,,,,,,,,,,,25.48126,-0.06127
2202,2021/11/21 13:05:42,16095.4027,2410.0005,1,4,0,0,0,0,-1.503693,3.819463,-5.743299776859,2.986761,1.006572,11.40679,3.997793,,,,,,,,,,,,,,,,,,,,,,25.61951,-0.08138418
2203,2021/11/21 13:05:47,16100.4032,2415.001,1,4,0,0,0,0,-1.504013,3.81908,-5.74394596804,2.986761,1.00866,11.40679,4.005766,,,,,,,,,,,,,,,,,,,,,,25.51314,-0.1012355
2204,2021/11/21 13:05:52,16105.4024,2420.0002,1,4,0,0,0,0,-1.503365,3.818622,-5.74078266303,2.986761,1.010748,11.40679,4.013741,,-0.000104071397799999,,,,,,,,,,,,,,,,,,,,25.48256,-0.04203558
2205,2021/11/21 13:05:57,16110.4024,2425.0002,1,4,0,0,0,0,-1.503326,3.817634,-5.739148450684,2.986761,1.012838,11.40679,4.021722,,,,,,,,,,,,,,,,,,,,,,25.55162,-0.04583716
2206,2021/11/21 13:06:02,16115.4058,2430.0036,1,4,0,0,0,0,-1.504158,3.817123,-5.741556097434,2.986761,1.014927,11.40679,4.029695,,-0.0000881673768162727,,,,,,,,,,,,,,,,,,,,25.58452,-0.05993903
2207,2021/11/21 13:06:07,16120.4035,2435.0013,1,4,0,0,0,0,-1.503693,3.816852,-5.739373634436,2.986761,1.017013,11.40679,4.037656,,,,,,,,,,,,,,,,,,,,,,25.69826,-0.05584002
2208,2021/11/21 13:06:12,16125.4049,2440.0027,1,4,0,0,0,0,-1.504448,3.816205,-5.74128197984,2.986761,1.019102,11.40679,4.04563,,-0.0000711260800017044,,,0.27793949842453,,,,,,,,,,,,,,,,,25.83875,0.08364618
2209,2021/11/21 13:06:17,16130.404,2445.0018,1,4,0,0,0,0,-1.503731,3.815569,-5.737589387939,2.986761,1.021187,11.40679,4.053587,,,,,,,,,,,,,,,,,,,,,,25.94246,0.131945
2210,2021/11/21 13:06:22,16135.4035,2450.0013,1,4,0,0,0,0,-1.504921,3.814941,-5.741184824661,2.986761,1.023276,11.40679,4.061558,,-0.000160640804097056,,3.51054811477661,,,,,,,,,,,,,,,,,,25.91459,0.07716537
2211,2021/11/21 13:06:27,16140.4027,2455.0005,1,4,0,0,0,0,-1.503441,3.814425,-5.734762936425,2.986761,1.025366,11.40679,4.069529,,-0.000163567397976294,,,,,,,,,,,,,,,,,,,,25.88545,0.03122509
2212,2021/11/21 13:06:32,16145.4041,2460.0019,1,4,0,0,0,0,-1.503654,3.813795,-5.73462810693,2.986761,1.027454,11.40679,4.077493,,,,,,,,,,,,,,,,,,,,,,25.89641,0.1038396
2213,2021/11/21 13:06:37,16150.405,2465.0028,1,4,0,0,0,0,-1.503815,3.812865,-5.733843579975,2.986761,1.029541,11.40679,4.085454,,-0.00009511350071989,,,,,,,,,,,,,,,,,,,,25.93278,0.06014884
2214,2021/11/21 13:06:42,16155.4062,2470.004,1,4,0,0,0,0,-1.503189,3.812569,-5.731011782541,2.986761,1.031632,11.40679,4.093425,,,,,,,,,,,,,,,,,,,,,,25.93808,0.08554459
2215,2021/11/21 13:06:47,16160.4053,2475.0031,1,4,0,0,0,0,-1.504074,3.81215,-5.7337556991,2.986761,1.033718,11.40679,4.101377,,,,,,,,,,,,,,,,,,,,,,25.85822,0.1105756
2216,2021/11/21 13:06:52,16165.4046,2480.0024,1,4,0,0,0,0,-1.503296,3.81168,-5.73008329728,2.986761,1.035806,11.40679,4.109337,,-0.0000852223092806526,,,,,,,,,,,,,,,,,,,,25.77051,-0.0424093
2217,2021/11/21 13:06:57,16170.4048,2485.0026,1,4,0,0,0,0,-1.503235,3.811023,-5.728863159405,2.986761,1.037896,11.40679,4.117301,,,,,,,,,,,,,,,,,,,,,,25.73065,0.0730592
2218,2021/11/21 13:07:02,16175.4036,2490.0014,1,4,0,0,0,0,-1.503311,3.81038,-5.72818616818,2.986761,1.039981,11.40679,4.125247,,-0.0000881390369613655,,,,,,,,,,,,,,,,,,,,25.66767,-0.004275441
2219,2021/11/21 13:07:07,16180.4041,2495.0019,1,4,0,0,0,0,-1.503731,3.809926,-5.729103833906,2.986761,1.042071,11.40679,4.133208,,,,3.65588092803955,,,,,,,,,,,,,,,,,,25.72301,-0.0759095
2220,2021/11/21 13:07:12,16185.4048,2500.0026,1,4,0,0,0,0,-1.504326,3.809069,-5.730081532494,2.986761,1.04416,11.40679,4.141169,,-0.000119763797556516,,,,,,,,,,,,,,,,,,,,25.71629,0.08471847
2221,2021/11/21 13:07:17,16190.4033,2505.0011,1,4,0,0,0,0,-1.503189,3.808276,-5.724558592164,2.986761,1.046246,11.40679,4.149114,,-0.000153286702698097,,,,,,,,,,,,,,,,,,,,25.66753,-0.02713621
2222,2021/11/21 13:07:22,16195.4026,2510.0004,1,4,0,0,0,0,-1.503044,3.807995,-5.72358403678,2.986761,1.048337,11.40679,4.157077,,,,,,,,,,,,,,,,,,,,,,25.59035,-0.100767
2223,2021/11/21 13:07:27,16200.4033,2515.0011,1,4,0,0,0,0,-1.503723,3.807539,-5.725483967697,2.986761,1.050424,11.40679,4.165022,,-0.000142175093060359,,,,,,,,,,,,,,,,,,,,25.57471,-0.00107944
2224,2021/11/21 13:07:32,16205.4026,2520.0004,1,4,0,0,0,0,-1.502754,3.806569,-5.720336791026,2.986761,1.052513,11.40679,4.172977,,,,,,,,,,,,,,,,,,,,,,25.56323,-0.1063365
2225,2021/11/21 13:07:37,16210.4028,2525.0006,1,4,0,0,0,0,-1.505035,3.806283,-5.728589134905,2.986761,1.054602,11.40679,4.180928,,-0.000122365701827221,,,0.279217213392258,,,,,,,,,,,,,,,,,25.63294,0.01637876
2226,2021/11/21 13:07:42,16215.4027,2530.0005,1,4,0,0,0,0,-1.504021,3.805772,-5.723961009212,2.986761,1.056686,11.40679,4.18886,,,,,,,,,,,,,,,,,,,,,,25.73851,-0.1187634
2227,2021/11/21 13:07:47,16220.403,2535.0008,1,4,0,0,0,0,-1.504272,3.805089,-5.723888840208,2.986761,1.058778,11.40679,4.196818,,-0.000104185797681566,,3.48949790000916,,,,,,,,,,,,,,,,,,25.76418,-0.009998679
2228,2021/11/21 13:07:52,16225.4037,2540.0015,1,4,0,0,0,0,-1.504143,3.804358,-5.722298455194,2.986761,1.060869,11.40679,4.204774,,,,,,,,,,,,,,,,,,,,,,25.72029,0.064044
2229,2021/11/21 13:07:57,16230.4031,2545.0009,1,4,0,0,0,0,-1.503731,3.803906,-5.720051373286,2.986761,1.062956,11.40679,4.212715,,-0.000100762197689619,,,,,,,,,,,,,,,,,,,,25.66133,-0.09993315
2230,2021/11/21 13:08:02,16235.4031,2550.0009,1,4,0,0,0,0,-1.503731,3.803387,-5.719270936897,2.986761,1.065044,11.40679,4.220655,,,,,,,,,,,,,,,,,,,,,,25.64314,-0.07829726
2231,2021/11/21 13:08:07,16240.4039,2555.0017,1,4,0,0,0,0,-1.502716,3.802582,-5.714200812712,2.986761,1.067133,11.40679,4.228602,,-0.000109297499875538,,,,,,,,,,,,,,,,,,,,25.52568,-0.04360139
2232,2021/11/21 13:08:12,16245.4054,2560.0032,1,4,0,0,0,0,-1.503151,3.801964,-5.714925988564,2.986761,1.069222,11.40679,4.236545,,,,,,,,,,,,,,,,,,,,,,25.55872,-0.06059706
2233,2021/11/21 13:08:17,16250.404,2565.0018,1,4,0,0,0,0,-1.503822,3.801569,-5.716883096718,2.986761,1.071309,11.40679,4.244479,,-0.0000950610992731526,,,,,,,,,,,,,,,,,,,,25.53573,-0.1144826
2234,2021/11/21 13:08:22,16255.4049,2570.0027,1,4,0,0,0,0,-1.503998,3.800952,-5.716624206096,2.986761,1.073398,11.40679,4.252421,,,,,,,,,,,,,,,,,,,,,,25.53844,-0.1231903
2235,2021/11/21 13:08:27,16260.4027,2575.0005,1,4,0,0,0,0,-1.503853,3.800338,-5.715149702314,2.986761,1.075485,11.40679,4.260352,,-0.000117502801003866,,,,,,,,,,,,,,,,,,,,25.62712,0.04559517
2236,2021/11/21 13:08:32,16265.4042,2580.002,1,4,0,0,0,0,-1.503258,3.799691,-5.711915893278,2.986761,1.077571,11.40679,4.268278,,-0.0001387038937537,,3.54204201698303,,,,,,,,,,,,,,,,,,25.67809,-0.005285144
2237,2021/11/21 13:08:37,16270.4026,2585.0004,1,4,0,0,0,0,-1.503075,3.799305,-5.710640362875,2.986761,1.079661,11.40679,4.27622,,,,,,,,,,,,,,,,,,,,,,25.65462,-0.07511079
2238,2021/11/21 13:08:42,16275.4041,2590.0019,1,4,0,0,0,0,-1.503494,3.798651,-5.711248986594,2.986761,1.081751,11.40679,4.284159,,-0.000162028794875368,,,,,,,,,,,,,,,,,,,,25.61436,0.06889582
2239,2021/11/21 13:08:47,16280.4056,2595.0034,1,4,0,0,0,0,-1.504051,3.797815,-5.712107448565,2.986761,1.08384,11.40679,4.292095,,-0.000193019906873815,,,,,,,,,,,,,,,,,,,,25.74107,0.03810883
2240,2021/11/21 13:08:52,16285.4027,2600.0005,1,4,0,0,0,0,-1.503494,3.797369,-5.709321507286,2.986761,1.085926,11.40679,4.300017,,,,,,,,,,,,,,,,,,,,,,25.75539,-0.02854764
2241,2021/11/21 13:08:57,16290.4039,2605.0017,1,4,0,0,0,0,-1.502663,3.796861,-5.705402540843,2.986761,1.088017,11.40679,4.307954,,-0.0000784045405453071,,,,,,,,,,,,,,,,,,,,25.80584,0.0887692
2242,2021/11/21 13:09:02,16295.4031,2610.0009,1,4,0,0,0,0,-1.503242,3.796197,-5.706602770674,2.986761,1.090103,11.40679,4.315875,,,,,0.280442893505096,,,,,,,,,,,,,,,,,25.85411,0.09009004
2243,2021/11/21 13:09:07,16300.4046,2615.0024,1,4,0,0,0,0,-1.504066,3.795508,-5.708694535528,2.986761,1.092189,11.40679,4.323793,,-0.000129252206534147,,,,,,,,,,,,,,,,,,,,25.79436,-0.01415431
2244,2021/11/21 13:09:12,16305.4053,2620.0031,1,4,0,0,0,0,-1.504646,3.795141,-5.710343725086,2.986761,1.094281,11.40679,4.331733,,,,3.60682988166809,,,,,,,,,,,,,,,,,,25.73231,0.1097727
2245,2021/11/21 13:09:17,16310.4024,2625.0002,1,4,0,0,0,0,-1.502983,3.794587,-5.703199753021,2.986761,1.096367,11.40679,4.339651,,-0.0000967009618761949,,,,,,,,,,,,,,,,,,,,25.69849,0.03077567
2246,2021/11/21 13:09:22,16315.4034,2630.0012,1,4,0,0,0,0,-1.503677,3.793828,-5.704691905556,2.986761,1.098455,11.40679,4.347571,,,,,,,,,,,,,,,,,,,,,,25.63461,-0.1094586
2247,2021/11/21 13:09:27,16320.4047,2635.0025,1,4,0,0,0,0,-1.504303,3.793156,-5.706055950268,2.986761,1.100544,11.40679,4.355497,,-0.000160297393449582,,,,,,,,,,,,,,,,,,,,25.51535,0.0475359
2248,2021/11/21 13:09:32,16325.404,2640.0018,1,4,0,0,0,0,-1.503708,3.792614,-5.702984012712,2.986761,1.102631,11.40679,4.363414,,-0.000137862196424976,,,,,,,,,,,,,,,,,,,,25.47802,-0.09829462
2249,2021/11/21 13:09:37,16330.4026,2645.0004,1,4,0,0,0,0,-1.503929,3.792204,-5.703205569516,2.986761,1.104719,11.40679,4.37133,,,,,,,,,,,,,,,,,,,,,,25.47985,-0.1265508
2250,2021/11/21 13:09:42,16335.405,2650.0028,1,4,0,0,0,0,-1.504509,3.791391,-5.704181882019,2.986761,1.106809,11.40679,4.379256,,,,,,,,,,,,,,,,,,,,,,25.55523,0.04987717
2251,2021/11/21 13:09:47,16340.4044,2655.0022,1,4,0,0,0,0,-1.503471,3.790837,-5.699413495227,2.986761,1.108896,11.40679,4.387168,,-0.0000945418287301436,,,,,,,,,,,,,,,,,,,,25.64353,-0.01189113
2252,2021/11/21 13:09:52,16345.4047,2660.0025,1,4,0,0,0,0,-1.503601,3.79039,-5.69923419439,2.986761,1.110986,11.40679,4.395089,,-0.000121128003229387,,,,,,,,,,,,,,,,,,,,25.77761,-0.008301139
2253,2021/11/21 13:09:57,16350.4035,2665.0013,1,4,0,0,0,0,-1.504013,3.789871,-5.700015252323,2.986761,1.113074,11.40679,4.403003,,,,3.48793697357178,,,,,,,,,,,,,,,,,,25.87334,0.06245136
2254,2021/11/21 13:10:02,16355.4038,2670.0016,1,4,0,0,0,0,-1.503746,3.789043,-5.697758255078,2.986761,1.115163,11.40679,4.410919,,-0.000174978995346464,,,,,,,,,,,,,,,,,,,,25.81475,0.07029653
2255,2021/11/21 13:10:07,16360.4039,2675.0017,1,4,0,0,0,0,-1.503563,3.788403,-5.696102579889,2.986761,1.117251,11.40679,4.41883,,,,,,,,,,,,,,,,,,,,,,25.5507,0.01839221
2256,2021/11/21 13:10:12,16365.4038,2680.0016,1,4,0,0,0,0,-1.502998,3.787996,-5.693350412008,2.986761,1.119337,11.40679,4.426732,,-0.0000942078186199069,,,,,,,,,,,,,,,,,,,,25.49948,-0.007452369
2257,2021/11/21 13:10:17,16370.4038,2685.0016,1,4,0,0,0,0,-1.504234,3.787342,-5.697048606028,2.986761,1.121424,11.40679,4.434638,,,,,,,,,,,,,,,,,,,,,,25.75245,0.07688344
2258,2021/11/21 13:10:22,16375.403,2690.0008,1,4,0,0,0,0,-1.504738,3.786425,-5.69757758165,2.986761,1.123512,11.40679,4.442545,,-0.0000839988424559124,,,,,,,,,,,,,,,,,,,,25.86132,0.09246409
2259,2021/11/21 13:10:27,16380.4045,2695.0023,1,4,0,0,0,0,-1.503418,3.786311,-5.692408110998,2.986761,1.125602,11.40679,4.450457,,,,,0.288729101419449,,,,,,,,,,,,,,,,,25.78547,-0.07470787
2260,2021/11/21 13:10:32,16385.4024,2700.0002,1,4,0,0,0,0,-1.503349,3.785529,-5.690971236621,2.986761,1.127687,11.40679,4.458351,,-0.000111738503619563,,,,,,,,,,,,,,,,,,,,25.71901,0.02297938
2261,2021/11/21 13:10:37,16390.4041,2705.0019,1,4,0,0,0,0,-1.503967,3.78481,-5.69222934127,2.986761,1.129777,11.40679,4.466263,,,,3.33776807785034,,,,,,,,,,,,,,,,,,25.6919,0.08789897
2262,2021/11/21 13:10:42,16395.4025,2710.0003,1,4,0,0,0,0,-1.504723,3.784359,-5.694412027557,2.986761,1.131865,11.40679,4.474166,,,,,,,,,,,,,,,,,,,,,,25.58673,-0.1091141
2263,2021/11/21 13:10:47,16400.4029,2715.0007,1,4,0,0,0,0,-1.503189,3.783907,-5.687927379423,2.986761,1.133952,11.40679,4.482062,,-0.0000700568707543425,,,,,,,,,,,,,,,,,,,,25.39514,-0.1344734
2264,2021/11/21 13:10:52,16405.404,2720.0018,1,4,0,0,0,0,-1.504051,3.783118,-5.690002411018,2.986761,1.136043,11.40679,4.489973,,-0.000120706303277984,,,,,,,,,,,,,,,,,,,,25.40624,-0.08068502
2265,2021/11/21 13:10:57,16410.4024,2725.0002,1,4,0,0,0,0,-1.503349,3.782355,-5.686199606895,2.986761,1.138126,11.40679,4.497853,,,,,,,,,,,,,,,,,,,,,,25.43503,-0.009031296
2266,2021/11/21 13:11:02,16415.4043,2730.0021,1,4,0,0,0,0,-1.503334,3.781758,-5.685245381172,2.986761,1.140217,11.40679,4.50576,,-0.000161559204570949,,,,,,,,,,,,,,,,,,,,25.40662,-0.107621
2267,2021/11/21 13:11:07,16420.4039,2735.0017,1,4,0,0,0,0,-1.503365,3.781292,-5.68466204758,2.986761,1.142307,11.40679,4.513663,,,,,,,,,,,,,,,,,,,,,,25.41994,-0.09817541
2268,2021/11/21 13:11:12,16425.4025,2740.0003,1,4,0,0,0,0,-1.503059,3.780522,-5.682347616798,2.986761,1.144391,11.40679,4.521541,,-0.000117392599349841,,,,,,,,,,,,,,,,,,,,25.45816,0.02330601
2269,2021/11/21 13:11:17,16430.4039,2745.0017,1,4,0,0,0,0,-1.503998,3.779766,-5.684760504468,2.986761,1.146479,11.40679,4.529437,,-0.000167343401699327,,3.52623605728149,,,,,,,,,,,,,,,,,,25.62584,0.02868176
2270,2021/11/21 13:11:22,16435.4054,2750.0032,1,4,0,0,0,0,-1.502853,3.779374,-5.679843554022,2.986761,1.148567,11.40679,4.537329,,,,,,,,,,,,,,,,,,,,,,25.65967,-0.04016161
2271,2021/11/21 13:11:27,16440.4023,2755.0001,1,4,0,0,0,0,-1.502914,3.778948,-5.679433854472,2.986761,1.150657,11.40679,4.545228,,-0.000158644106704742,,,,,,,,,,,,,,,,,,,,25.80327,0.07589161
2272,2021/11/21 13:11:32,16445.4031,2760.0009,1,4,0,0,0,0,-1.503532,3.778213,-5.680664148316,2.986761,1.152746,11.40679,4.553118,,,,,,,,,,,,,,,,,,,,,,25.76159,0.1011997
2273,2021/11/21 13:11:37,16450.4032,2765.001,1,4,0,0,0,0,-1.503891,3.777424,-5.680833956784,2.986761,1.15483,11.40679,4.560992,,-0.0000938075972953811,,,,,,,,,,,,,,,,,,,,25.57487,0.06908298
2274,2021/11/21 13:11:42,16455.4026,2770.0004,1,4,0,0,0,0,-1.504051,3.776719,-5.680377988669,2.986761,1.15692,11.40679,4.568887,,,,,,,,,,,,,,,,,,,,,,25.36145,-0.07336199
2275,2021/11/21 13:11:47,16460.4039,2775.0017,1,4,0,0,0,0,-1.502563,3.776417,-5.674304456771,2.986761,1.15901,11.40679,4.576779,,-0.000105899096524809,,,,,,,,,,,,,,,,,,,,25.41632,-0.1016444
2276,2021/11/21 13:11:52,16465.4032,2780.001,1,4,0,0,0,0,-1.502747,3.775836,-5.674126221492,2.986761,1.161096,11.40679,4.584657,,,,,0.290493011474609,,,,,,,,,,,,,,,,,25.56157,-0.06319761
2277,2021/11/21 13:11:57,16470.404,2785.0018,1,4,0,0,0,0,-1.503769,3.775116,-5.676902412204,2.986761,1.163186,11.40679,4.592547,,-0.000124479702208191,,,,,,,,,,,,,,,,,,,,25.71374,0.08766174
2278,2021/11/21 13:12:02,16475.4057,2790.0035,1,4,0,0,0,0,-1.503548,3.774422,-5.675024649256,2.986761,1.165274,11.40679,4.600428,,,,3.47331404685974,,,,,,,,,,,,,,,,,,25.73503,0.1157719
2279,2021/11/21 13:12:07,16480.4058,2795.0036,1,4,0,0,0,0,-1.503059,3.773923,-5.672428930457,2.986761,1.167362,11.40679,4.608308,,-0.000107698899228126,,,,,,,,,,,,,,,,,,,,25.43593,0.01040578
2280,2021/11/21 13:12:12,16485.4036,2800.0014,1,4,0,0,0,0,-1.503273,3.773091,-5.671985826843,2.986761,1.169449,11.40679,4.616184,,,,,,,,,,,,,,,,,,,,,,25.44341,-0.01684606
2281,2021/11/21 13:12:17,16490.4045,2805.0023,1,4,0,0,0,0,-1.503235,3.772351,-5.670730055485,2.986761,1.171539,11.40679,4.62407,,-0.0000915993514354341,,,,,,,,,,,,,,,,,,,,25.67499,0.05477428
2282,2021/11/21 13:12:22,16495.404,2810.0018,1,4,0,0,0,0,-1.503929,3.772056,-5.672904408024,2.986761,1.173627,11.40679,4.631947,,-0.000169721199199557,,,,,,,,,,,,,,,,,,,,25.66623,-0.02451777
2283,2021/11/21 13:12:27,16500.4052,2815.003,1,4,0,0,0,0,-1.504311,3.771214,-5.673078703554,2.986761,1.175714,11.40679,4.639819,,,,,,,,,,,,,,,,,,,,,,25.68378,0.1017225
2284,2021/11/21 13:12:32,16505.4035,2820.0013,1,4,0,0,0,0,-1.503769,3.770631,-5.670158008239,2.986761,1.177802,11.40679,4.647691,,-0.000121492201287765,,,,,,,,,,,,,,,,,,,,25.54647,0.03288448
2285,2021/11/21 13:12:37,16510.4044,2825.0022,1,4,0,0,0,0,-1.503799,3.769892,-5.669159819708,2.986761,1.17989,11.40679,4.655562,,,,,,,,,,,,,,,,,,,,,,25.53355,-0.09158313
2286,2021/11/21 13:12:42,16515.4034,2830.0012,1,4,0,0,0,0,-1.503288,3.769648,-5.666866602624,2.986761,1.181979,11.40679,4.663438,,-0.00012205579696456,,3.28102397918701,,,,,,,,,,,,,,,,,,25.41865,0.08242846
2287,2021/11/21 13:12:47,16520.4055,2835.0033,1,4,0,0,0,0,-1.503433,3.768874,-5.666249544442,2.986761,1.184069,11.40679,4.671316,,-0.000134513305965811,,,,,,,,,,,,,,,,,,,,25.35819,-0.1124281
2288,2021/11/21 13:12:52,16525.4034,2840.0012,1,4,0,0,0,0,-1.503983,3.768035,-5.667060583405,2.986761,1.186156,11.40679,4.679179,,,,,,,,,,,,,,,,,,,,,,25.3928,-0.04006565
2289,2021/11/21 13:12:57,16530.4036,2845.0014,1,4,0,0,0,0,-1.503059,3.76737,-5.66257938483,2.986761,1.188244,11.40679,4.687047,,-0.000104272803582717,,,,,,,,,,,,,,,,,,,,25.55469,-0.09169459
2290,2021/11/21 13:13:02,16535.4028,2850.0006,1,4,0,0,0,0,-1.505264,3.767128,-5.670522161792,2.986761,1.190331,11.40679,4.694908,,,,,,,,,,,,,,,,,,,,,,25.69321,0.02432704
2291,2021/11/21 13:13:07,16540.4041,2855.0019,1,4,0,0,0,0,-1.503769,3.766211,-5.663511349259,2.986761,1.192422,11.40679,4.702784,,-0.00011909309978364,,,0.303696185350418,,,,,,,,,,,,,,,,,25.79462,0.08945525
2292,2021/11/21 13:13:12,16545.4025,2860.0003,1,4,0,0,0,0,-1.503563,3.76544,-5.66157626272,2.986761,1.194508,11.40679,4.710641,,,,,,,,,,,,,,,,,,,,,,25.72637,-0.0271982
2293,2021/11/21 13:13:17,16550.4048,2865.0026,1,4,0,0,0,0,-1.503059,3.765144,-5.659233575496,2.986761,1.196597,11.40679,4.718507,,-0.000197621993720531,,3.25140500068665,,,,,,,,,,,,,,,,,,25.62169,0
2294,2021/11/21 13:13:22,16555.4052,2870.003,1,4,0,0,0,0,-1.503044,3.764399,-5.658057330556,2.986761,1.198686,11.40679,4.726372,,-0.000126900704344735,,,,,,,,,,,,,,,,,,,,25.50499,0.01875818
2295,2021/11/21 13:13:27,16560.405,2875.0028,1,4,0,0,0,0,-1.503746,3.763631,-5.659545061726,2.986761,1.200774,11.40679,4.734231,,,,,,,,,,,,,,,,,,,,,,25.38919,-0.08389771
2296,2021/11/21 13:13:32,16565.4034,2880.0012,1,4,0,0,0,0,-1.504433,3.7629,-5.6610309357,2.986761,1.202859,11.40679,4.742079,,,,,,,,,,,,,,,,,,,,,,25.35458,-0.1375151
2297,2021/11/21 13:13:37,16570.4024,2885.0002,1,4,0,0,0,0,-1.503433,3.762626,-5.656856095058,2.986761,1.204949,11.40679,4.749942,,-0.0000911858078325167,,,,,,,,,,,,,,,,,,,,25.41888,-0.1025748
2298,2021/11/21 13:13:42,16575.4036,2890.0014,1,4,0,0,0,0,-1.504547,3.761795,-5.659797381865,2.986761,1.207039,11.40679,4.757804,,-0.000111195302451961,,,,,,,,,,,,,,,,,,,,25.54891,0.05493402
2299,2021/11/21 13:13:47,16580.4052,2895.003,1,4,0,0,0,0,-1.503143,3.761137,-5.653526753591,2.986761,1.209128,11.40679,4.765662,,,,,,,,,,,,,,,,,,,,,,25.58945,0.04288673
2300,2021/11/21 13:13:52,16585.405,2900.0028,1,4,0,0,0,0,-1.503548,3.760372,-5.653899799856,2.986761,1.211214,11.40679,4.773509,,-0.000167468402651139,,,,,,,,,,,,,,,,,,,,25.68029,-0.01342952
2301,2021/11/21 13:13:57,16590.4061,2905.0039,1,4,0,0,0,0,-1.503418,3.759942,-5.652764481756,2.986761,1.213302,11.40679,4.78136,,,,3.3581440448761,,,,,,,,,,,,,,,,,,25.8146,0.09429157
2302,2021/11/21 13:14:02,16595.4055,2910.0033,1,4,0,0,0,0,-1.50367,3.759301,-5.65274813467,2.986761,1.215391,11.40679,4.789214,,-0.000116982701001689,,,,,,,,,,,,,,,,,,,,25.72288,0.1197743
2303,2021/11/21 13:14:07,16600.4026,2915.0004,1,4,0,0,0,0,-1.503006,3.758638,-5.649255465828,2.986761,1.217478,11.40679,4.797056,,-0.00014980579726398,,,,,,,,,,,,,,,,,,,,25.62312,0.07963955
2304,2021/11/21 13:14:12,16605.4046,2920.0024,1,4,0,0,0,0,-1.504601,3.757803,-5.653994151603,2.986761,1.219568,11.40679,4.804912,,,,,,,,,,,,,,,,,,,,,,25.45749,-0.07701397
2305,2021/11/21 13:14:17,16610.4023,2925.0001,1,4,0,0,0,0,-1.503189,3.757546,-5.648301814194,2.986761,1.221654,11.40679,4.812752,,-0.0000990079934126697,,,,,,,,,,,,,,,,,,,,25.35278,-0.1369852
2306,2021/11/21 13:14:22,16615.4025,2930.0003,1,4,0,0,0,0,-1.502914,3.756659,-5.645935404326,2.986761,1.223742,11.40679,4.820594,,,,,,,,,,,,,,,,,,,,,,25.53483,-0.06667018
2307,2021/11/21 13:14:27,16620.4045,2935.0023,1,4,0,0,0,0,-1.503624,3.756012,-5.647629787488,2.986761,1.225829,11.40679,4.828436,,-0.000159263494424522,,,0.303073614835739,,,,,,,,,,,,,,,,,25.74196,0.09788036
2308,2021/11/21 13:14:32,16625.4026,2940.0004,1,4,0,0,0,0,-1.503525,3.755442,-5.64640093305,2.986761,1.227916,11.40679,4.836275,,,,,,,,,,,,,,,,,,,,,,25.71268,0.09136498
2309,2021/11/21 13:14:37,16630.4041,2945.0019,1,4,0,0,0,0,-1.502899,3.754748,-5.643007014452,2.986761,1.230005,11.40679,4.844118,,-0.000117340103315655,,3.21322798728943,,,,,,,,,,,,,,,,,,25.631,0.08279145
2310,2021/11/21 13:14:42,16635.405,2950.0028,1,4,0,0,0,0,-1.504089,3.754059,-5.646438847251,2.986761,1.232094,11.40679,4.851959,,,,,,,,,,,,,,,,,,,,,,25.48951,-0.1018971
2311,2021/11/21 13:14:47,16640.4035,2955.0013,1,4,0,0,0,0,-1.503311,3.753403,-5.642532017333,2.986761,1.23418,11.40679,4.85979,,-0.000095890871307347,,,,,,,,,,,,,,,,,,,,25.3604,-0.1298904
2312,2021/11/21 13:14:52,16645.4045,2960.0023,1,4,0,0,0,0,-1.503563,3.752882,-5.642694518566,2.986761,1.23627,11.40679,4.867633,,,,,,,,,,,,,,,,,,,,,,25.36168,-0.06064475
2313,2021/11/21 13:14:57,16650.4041,2965.0019,1,4,0,0,0,0,-1.503654,3.75206,-5.64180002724,2.986761,1.238356,11.40679,4.875463,,-0.000120494296425022,,,,,,,,,,,,,,,,,,,,25.51686,0.02827644
2314,2021/11/21 13:15:02,16655.4036,2970.0014,1,4,0,0,0,0,-1.504143,3.751597,-5.642938366371,2.986761,1.240446,11.40679,4.883303,,,,,,,,,,,,,,,,,,,,,,25.73746,0.1146436
2315,2021/11/21 13:15:07,16660.4028,2975.0006,1,4,0,0,0,0,-1.504066,3.75073,-5.64134546818,2.986761,1.242536,11.40679,4.891143,,-0.000110350702016149,,,,,,,,,,,,,,,,,,,,25.68686,0.1010484
2316,2021/11/21 13:15:12,16665.4031,2980.0009,1,4,0,0,0,0,-1.503349,3.750213,-5.637878963337,2.986761,1.244624,11.40679,4.898975,,-0.000183175201527774,,,,,,,,,,,,,,,,,,,,25.52489,-0.09073019
2317,2021/11/21 13:15:17,16670.4024,2985.0002,1,4,0,0,0,0,-1.50293,3.749513,-5.63525557309,2.986761,1.246711,11.40679,4.906798,,-0.000153972301632166,,3.14624905586243,,,,,,,,,,,,,,,,,,25.38737,-0.1233912
2318,2021/11/21 13:15:22,16675.4038,2990.0016,1,4,0,0,0,0,-1.503784,3.748682,-5.637208012688,2.986761,1.248798,11.40679,4.914625,,,,,,,,,,,,,,,,,,,,,,25.33109,-0.07323265
2319,2021/11/21 13:15:27,16680.4054,2995.0032,1,4,0,0,0,0,-1.503258,3.748237,-5.634567256146,2.986761,1.250889,11.40679,4.922463,,-0.000100747696706094,,,,,,,,,,,,,,,,,,,,25.34786,-0.02480924
2320,2021/11/21 13:15:32,16685.4034,3000.0012,1,4,0,0,0,0,-1.503441,3.747505,-5.634152664705,2.986761,1.252975,11.40679,4.930282,,,,,,,,,,,,,,,,,,,,,,25.37409,-0.09290218
2321,2021/11/21 13:15:37,16690.4058,3005.0036,1,4,0,0,0,0,-1.504257,3.746741,-5.636061376437,2.986761,1.255064,11.40679,4.938107,,-0.000114163201942574,,,,,,,,,,,,,,,,,,,,25.46677,-0.09112298
2322,2021/11/21 13:15:42,16695.4059,3010.0037,1,4,0,0,0,0,-1.504074,3.745991,-5.634247667334,2.986761,1.257151,11.40679,4.945929,,,,,0.314823985099792,,,,,,,,,,,,,,,,,25.65628,0.09591579
2323,2021/11/21 13:15:47,16700.4033,3015.0011,1,4,0,0,0,0,-1.503326,3.745518,-5.630734592868,2.986761,1.25924,11.40679,4.953751,,,,,,,,,,,,,,,,,,,,,,25.81499,0.1436365
2324,2021/11/21 13:15:52,16705.4027,3020.0005,1,4,0,0,0,0,-1.503731,3.744952,-5.631400415912,2.986761,1.261326,11.40679,4.961565,,-0.0000682330428389832,,,,,,,,,,,,,,,,,,,,25.68996,0.09774804
2325,2021/11/21 13:15:57,16710.4024,3025.0002,1,4,0,0,0,0,-1.504562,3.744098,-5.633227575076,2.986761,1.263417,11.40679,4.969393,,,,3.25745391845703,,,,,,,,,,,,,,,,,,25.5072,-0.07589161
2326,2021/11/21 13:16:02,16715.4047,3030.0025,1,4,0,0,0,0,-1.503181,3.743283,-5.626831883223,2.986761,1.265505,11.40679,4.977212,,-0.000113106099888682,,,,,,,,,,,,,,,,,,,,25.29465,-0.1643878
2327,2021/11/21 13:16:07,16720.4042,3035.002,1,4,0,0,0,0,-1.503456,3.742899,-5.627283958944,2.986761,1.26759,11.40679,4.985017,,-0.000129674604977481,,,,,,,,,,,,,,,,,,,,25.46988,-0.08543849
