Repository: HVES-Battery-Testing-Consortium/LG-HG2

# Battery Testing Consortium (BTC)
The Battery Testing Consortium (BTC) has been developed within the High Voltage and Energy Storage Lab at Oxford Brookes University to provide accurate and comprehensive cell data to Formula Student Electric teams. Through the BTC, we aim to provide FS teams with information for improved and informed decisions for cell selection, pack architecture design, thermal cooling requirements, and end of life predictions. A range of tests are completed to provide a comprehensive electrochemical lithium-ion characterisation for modelling, validation, and battery management parameterisation.

File: Data/Round1/LG_HG2/Package 3/211121_BTC_POCV_LG_HG2_10_25C/211121_BTC_POCV_LG_HG2_10_25C_Channel_8_Wb_1.CSV (part 12 of 33)
Data_Point,Date_Time,Test_Time(s),Step_Time(s),Cycle_Index,Step_Index,TC_Counter1,TC_Counter2,TC_Counter3,TC_Counter4,Current(A),Voltage(V),Power(W),Charge_Capacity(Ah),Discharge_Capacity(Ah),Charge_Energy(Wh),Discharge_Energy(Wh),ACR(Ohm),dV/dt(V/s),Internal_Resistance(Ohm),dQ/dV(Ah/V),dV/dQ(V/Ah),MetaCode_MV_UD1,MetaCode_MV_UD2,MetaCode_MV_UD3,MetaCode_MV_UD4,MetaCode_MV_UD5,MetaCode_MV_UD6,MetaCode_MV_UD7,MetaCode_MV_UD8,MetaCode_MV_UD9,MetaCode_MV_UD10,MetaCode_MV_UD11,MetaCode_MV_UD12,MetaCode_MV_UD13,MetaCode_MV_UD14,MetaCode_MV_UD15,MetaCode_MV_UD16,Aux_Temperature_1(C),Aux_dT/dt_1(C)
2328,2021/11/21 13:16:12,16725.4037,3040.0015,1,4,0,0,0,0,-1.503456,3.742455,-5.62661642448,2.986761,1.269681,11.40679,4.99284,,,,,,,,,,,,,,,,,,,,,,25.54088,0.0784868
2329,2021/11/21 13:16:17,16730.4029,3045.0007,1,4,0,0,0,0,-1.504196,3.741477,-5.627914737492,2.986761,1.271766,11.40679,5.000643,,-0.000119742697279435,,,,,,,,,,,,,,,,,,,,25.54049,0.01997054
2330,2021/11/21 13:16:22,16735.4031,3050.0009,1,4,0,0,0,0,-1.503326,3.740702,-5.623494574852,2.986761,1.273858,11.40679,5.00847,,,,,,,,,,,,,,,,,,,,,,25.5143,-0.08526206
2331,2021/11/21 13:16:27,16740.4045,3055.0023,1,4,0,0,0,0,-1.503967,3.740196,-5.625131357532,2.986761,1.275945,11.40679,5.016278,,-0.000173081396496855,,,,,,,,,,,,,,,,,,,,25.46277,0.05004764
2332,2021/11/21 13:16:32,16745.4052,3060.003,1,4,0,0,0,0,-1.504257,3.739434,-5.625069770538,2.986761,1.278032,11.40679,5.02408,,-0.000110706401756033,,3.10965800285339,,,,,,,,,,,,,,,,,,25.41489,-0.0799942
2333,2021/11/21 13:16:37,16750.4024,3065.0002,1,4,0,0,0,0,-1.502983,3.738904,-5.619509150632,2.986761,1.280121,11.40679,5.031893,,,,,,,,,,,,,,,,,,,,,,25.39176,-0.1107734
2334,2021/11/21 13:16:42,16755.4042,3070.002,1,4,0,0,0,0,-1.503769,3.738265,-5.621487020785,2.986761,1.282211,11.40679,5.039705,,-0.000208803307032213,,,,,,,,,,,,,,,,,,,,25.3928,0.02451956
2335,2021/11/21 13:16:47,16760.4058,3075.0036,1,4,0,0,0,0,-1.502861,3.737414,-5.616813741454,2.986761,1.284297,11.40679,5.047503,,-0.000137319002533332,,,,,,,,,,,,,,,,,,,,25.39229,-0.09306669
2336,2021/11/21 13:16:52,16765.4033,3080.0011,1,4,0,0,0,0,-1.504272,3.736703,-5.621017695216,2.986761,1.286384,11.40679,5.055303,,,,,,,,,,,,,,,,,,,,,,25.41745,-0.08238018
2337,2021/11/21 13:16:57,16770.4034,3085.0012,1,4,0,0,0,0,-1.504341,3.736052,-5.620296201732,2.986761,1.288471,11.40679,5.063102,,-0.0001629242033232,,,,,,,,,,,,,,,,,,,,25.39486,-0.06460667
2338,2021/11/21 13:17:02,16775.4042,3090.002,1,4,0,0,0,0,-1.503769,3.735686,-5.617608800534,2.986761,1.290562,11.40679,5.070912,,,,,0.31792551279068,,,,,,,,,,,,,,,,,25.46021,-0.08833766
2339,2021/11/21 13:17:07,16780.4058,3095.0036,1,4,0,0,0,0,-1.504524,3.734922,-5.619279787128,2.986761,1.292652,11.40679,5.078718,,-0.000102662801509723,,,,,,,,,,,,,,,,,,,,25.44252,0.01735389
2340,2021/11/21 13:17:12,16785.4044,3100.0022,1,4,0,0,0,0,-1.502914,3.734329,-5.612375334706,2.986761,1.294737,11.40679,5.086507,,,,3.09940099716187,,,,,,,,,,,,,,,,,,25.46731,-0.1057982
2341,2021/11/21 13:17:17,16790.4036,3105.0014,1,4,0,0,0,0,-1.503967,3.733466,-5.615009659622,2.986761,1.296828,11.40679,5.094314,,-0.000106469400634523,,,,,,,,,,,,,,,,,,,,25.62428,-0.03496945
2342,2021/11/21 13:17:22,16795.4027,3110.0005,1,4,0,0,0,0,-1.503769,3.732927,-5.613459901863,2.986761,1.298917,11.40679,5.102112,,-0.000139711293741129,,,,,,,,,,,,,,,,,,,,25.68158,0.0956881
2343,2021/11/21 13:17:27,16800.403,3115.0008,1,4,0,0,0,0,-1.504112,3.732064,-5.613442247168,2.986761,1.301006,11.40679,5.109907,,,,,,,,,,,,,,,,,,,,,,25.75383,-0.01820266
2344,2021/11/21 13:17:32,16805.4024,3120.0002,1,4,0,0,0,0,-1.504051,3.731427,-5.612256510777,2.986761,1.303093,11.40679,5.117695,,-0.000123847494251095,,,,,,,,,,,,,,,,,,,,25.78093,0.1146328
2345,2021/11/21 13:17:37,16810.4032,3125.001,1,4,0,0,0,0,-1.504257,3.730681,-5.611903009017,2.986761,1.305181,11.40679,5.125487,,,,,,,,,,,,,,,,,,,,,,25.78893,0.05423844
2346,2021/11/21 13:17:42,16815.404,3130.0018,1,4,0,0,0,0,-1.503822,3.730204,-5.609562839688,2.986761,1.307269,11.40679,5.133278,,-0.000125399106764235,,,,,,,,,,,,,,,,,,,,25.80571,0.07641315
2347,2021/11/21 13:17:47,16820.4034,3135.0012,1,4,0,0,0,0,-1.503441,3.729353,-5.606862203673,2.986761,1.309359,11.40679,5.14107,,,,3.04478406906128,,,,,,,,,,,,,,,,,,25.78493,0.1245171
2348,2021/11/21 13:17:52,16825.4035,3140.0013,1,4,0,0,0,0,-1.50367,3.728512,-5.60645163904,2.986761,1.311447,11.40679,5.148857,,-0.000114088201371487,,,,,,,,,,,,,,,,,,,,25.6701,0.09553194
2349,2021/11/21 13:17:57,16830.4037,3145.0015,1,4,0,0,0,0,-1.502861,3.728037,-5.602721413857,2.986761,1.313531,11.40679,5.156629,,,,,,,,,,,,,,,,,,,,,,25.57832,-0.0616169
2350,2021/11/21 13:18:02,16835.4044,3150.0022,1,4,0,0,0,0,-1.50293,3.727466,-5.60212047538,2.986761,1.315624,11.40679,5.164428,,-0.000114744601887651,,,,,,,,,,,,,,,,,,,,25.57328,-0.03122509
2351,2021/11/21 13:18:07,16840.405,3155.0028,1,4,0,0,0,0,-1.502464,3.726427,-5.598822416128,2.986761,1.317712,11.40679,5.172213,,,,,,,,,,,,,,,,,,,,,,25.56582,0.04773676
2352,2021/11/21 13:18:12,16845.4052,3160.003,1,4,0,0,0,0,-1.503471,3.725914,-5.601803647494,2.986761,1.319799,11.40679,5.179988,,-0.0000917126017156988,,,0.326962411403656,,,,,,,,,,,,,,,,,25.58581,-0.08170545
2353,2021/11/21 13:18:17,16850.4028,3165.0006,1,4,0,0,0,0,-1.503418,3.725351,-5.600759749718,2.986761,1.321887,11.40679,5.187768,,-0.000175864901393652,,,,,,,,,,,,,,,,,,,,25.64248,0.01798987
2354,2021/11/21 13:18:22,16855.403,3170.0008,1,4,0,0,0,0,-1.503494,3.724733,-5.600113717102,2.986761,1.323973,11.40679,5.195538,,,,3.06418204307556,,,,,,,,,,,,,,,,,,25.54798,0.06031811
2355,2021/11/21 13:18:27,16860.4044,3175.0022,1,4,0,0,0,0,-1.503204,3.723952,-5.597859542208,2.986761,1.326064,11.40679,5.203326,,-0.000152409105794504,,,,,,,,,,,,,,,,,,,,25.44473,-0.07631719
2356,2021/11/21 13:18:32,16865.4054,3180.0032,1,4,0,0,0,0,-1.50367,3.723155,-5.59839647885,2.986761,1.328153,11.40679,5.211102,,-0.000194817199371755,,,,,,,,,,,,,,,,,,,,25.51081,-0.0529635
2357,2021/11/21 13:18:37,16870.403,3185.0008,1,4,0,0,0,0,-1.503654,3.722763,-5.597747476002,2.986761,1.330239,11.40679,5.21887,,,,,,,,,,,,,,,,,,,,,,25.54413,0.05923688
2358,2021/11/21 13:18:42,16875.4049,3190.0027,1,4,0,0,0,0,-1.503639,3.721971,-5.596500752469,2.986761,1.332329,11.40679,5.226651,,-0.000116578601591755,,,,,,,,,,,,,,,,,,,,25.61513,-0.08360088
2359,2021/11/21 13:18:47,16880.4036,3195.0014,1,4,0,0,0,0,-1.502518,3.721034,-5.590920563612,2.986761,1.334416,11.40679,5.234418,,,,,,,,,,,,,,,,,,,,,,25.68196,0.04864752
2360,2021/11/21 13:18:52,16885.4038,3200.0016,1,4,0,0,0,0,-1.502892,3.720613,-5.591679512796,2.986761,1.336504,11.40679,5.242185,,-0.000112062698462978,,,,,,,,,,,,,,,,,,,,25.71668,0.1141262
2361,2021/11/21 13:18:57,16890.4028,3205.0006,1,4,0,0,0,0,-1.504364,3.719923,-5.596118243972,2.986761,1.338592,11.40679,5.249954,,-0.000131355292978697,,,,,,,,,,,,,,,,,,,,25.72649,0.06045103
2362,2021/11/21 13:19:02,16895.4023,3210.0001,1,4,0,0,0,0,-1.503616,3.719131,-5.592144877696,2.986761,1.340679,11.40679,5.257717,,,,3.0468270778656,,,,,,,,,,,,,,,,,,25.73618,-0.09457231
2363,2021/11/21 13:19:07,16900.4033,3215.0011,1,4,0,0,0,0,-1.504128,3.718327,-5.592839753856,2.986761,1.342768,11.40679,5.265485,,-0.000150859006680548,,,,,,,,,,,,,,,,,,,,25.7555,-0.01339674
2364,2021/11/21 13:19:12,16905.4039,3220.0017,1,4,0,0,0,0,-1.503578,3.717663,-5.589796298214,2.986761,1.344854,11.40679,5.273239,,-0.000208234603633173,,,,,,,,,,,,,,,,,,,,25.6168,0.09611189
2365,2021/11/21 13:19:17,16910.4032,3225.001,1,4,0,0,0,0,-1.503044,3.717269,-5.587218866836,2.986761,1.346943,11.40679,5.281006,,,,,,,,,,,,,,,,,,,,,,25.57691,-0.05592585
2366,2021/11/21 13:19:22,16915.4056,3230.0034,1,4,0,0,0,0,-1.503838,3.716413,-5.588883093094,2.986761,1.349034,11.40679,5.288778,,-0.00010034679871751,,,,,,,,,,,,,,,,,,,,25.64958,0.01859426
2367,2021/11/21 13:19:27,16920.4023,3235.0001,1,4,0,0,0,0,-1.503723,3.71565,-5.58730836495,2.986761,1.351116,11.40679,5.296516,,,,,0.332741290330887,,,,,,,,,,,,,,,,,25.68468,0.09916544
2368,2021/11/21 13:19:32,16925.4042,3240.002,1,4,0,0,0,0,-1.503998,3.715115,-5.58752552977,2.986761,1.353208,11.40679,5.304286,,-0.000114977701741736,,,,,,,,,,,,,,,,,,,,25.72366,-0.02732158
2369,2021/11/21 13:19:37,16930.404,3245.0018,1,4,0,0,0,0,-1.504745,3.714499,-5.589373797755,2.986761,1.355293,11.40679,5.312032,,,,3.01826000213623,,,,,,,,,,,,,,,,,,25.64647,0.06503224
2370,2021/11/21 13:19:42,16935.4036,3250.0014,1,4,0,0,0,0,-1.503815,3.713486,-5.58439594909,2.986761,1.357382,11.40679,5.319792,,-0.000150841195136309,,,,,,,,,,,,,,,,,,,,25.47698,0.03429532
2371,2021/11/21 13:19:47,16940.4043,3255.0021,1,4,0,0,0,0,-1.503853,3.712798,-5.583502410694,2.986761,1.359471,11.40679,5.32755,,,,,,,,,,,,,,,,,,,,,,25.31673,-0.04505992
2372,2021/11/21 13:19:52,16945.4045,3260.0023,1,4,0,0,0,0,-1.503418,3.712286,-5.581117593548,2.986761,1.361561,11.40679,5.335308,,-0.000102927602711134,,,,,,,,,,,,,,,,,,,,25.62103,0.04420578
2373,2021/11/21 13:19:57,16950.4029,3265.0007,1,4,0,0,0,0,-1.503334,3.711573,-5.579733884382,2.986761,1.363647,11.40679,5.343051,,-0.000165009696502239,,,,,,,,,,,,,,,,,,,,25.62312,0.06761014
2374,2021/11/21 13:20:02,16955.4025,3270.0003,1,4,0,0,0,0,-1.503891,3.710882,-5.580762041862,2.986761,1.365737,11.40679,5.350808,,,,,,,,,,,,,,,,,,,,,,25.31727,-0.0750792
2375,2021/11/21 13:20:07,16960.4044,3275.0022,1,4,0,0,0,0,-1.503815,3.710273,-5.579564191495,2.986761,1.367824,11.40679,5.358551,,-0.000126059094327502,,,,,,,,,,,,,,,,,,,,25.27683,-0.1423746
2376,2021/11/21 13:20:12,16965.4044,3280.0022,1,4,0,0,0,0,-1.503479,3.709496,-5.577149336584,2.986761,1.369912,11.40679,5.366296,,-0.00014450159505941,,3.00459790229797,,,,,,,,,,,,,,,,,,25.45296,-0.07724762
2377,2021/11/21 13:20:17,16970.4032,3285.001,1,4,0,0,0,0,-1.503853,3.708531,-5.577085469943,2.986761,1.371998,11.40679,5.374035,,,,,,,,,,,,,,,,,,,,,,25.64597,0.1215446
2378,2021/11/21 13:20:22,16975.4023,3290.0001,1,4,0,0,0,0,-1.503616,3.707856,-5.575191607296,2.986761,1.374088,11.40679,5.381785,,-0.000117811701784376,,,,,,,,,,,,,,,,,,,,25.66324,0.09415269
2379,2021/11/21 13:20:27,16980.4043,3295.0021,1,4,0,0,0,0,-1.503799,3.707476,-5.575298701324,2.986761,1.376177,11.40679,5.389528,,,,,,,,,,,,,,,,,,,,,,25.57316,-0.04952669
2380,2021/11/21 13:20:32,16985.4034,3300.0012,1,4,0,0,0,0,-1.503998,3.70674,-5.57492954652,2.986761,1.378266,11.40679,5.397274,,-0.000107125197246205,,,,,,,,,,,,,,,,,,,,25.33354,0.04101455
2381,2021/11/21 13:20:37,16990.4031,3305.0009,1,4,0,0,0,0,-1.502983,3.705871,-5.569861113193,2.986761,1.380355,11.40679,5.405015,,,,,0.326029509305954,,,,,,,,,,,,,,,,,25.33276,-0.1183993
2382,2021/11/21 13:20:42,16995.406,3310.0038,1,4,0,0,0,0,-1.503639,3.705102,-5.571135866178,2.986761,1.382445,11.40679,5.412759,,-0.000205520904273726,,,,,,,,,,,,,,,,,,,,25.52668,0.07710993
2383,2021/11/21 13:20:47,17000.4042,3315.002,1,4,0,0,0,0,-1.504112,3.70459,-5.57211827408,2.986761,1.384532,11.40679,5.420491,,-0.000120225602586288,,2.97128295898438,,,,,,,,,,,,,,,,,,25.72404,-0.01166523
2384,2021/11/21 13:20:52,17005.4051,3320.0029,1,4,0,0,0,0,-1.504364,3.703752,-5.571791173728,2.986761,1.386621,11.40679,5.42823,,,,,,,,,,,,,,,,,,,,,,25.63848,0.1152366
2385,2021/11/21 13:20:57,17010.4026,3325.0004,1,4,0,0,0,0,-1.502708,3.703122,-5.564711054376,2.986761,1.388707,11.40679,5.435956,,-0.000106522900750861,,,,,,,,,,,,,,,,,,,,25.34914,-0.1075947
2386,2021/11/21 13:21:02,17015.4037,3330.0015,1,4,0,0,0,0,-1.503059,3.702522,-5.565109014798,2.986761,1.390797,11.40679,5.443696,,,,,,,,,,,,,,,,,,,,,,25.26573,-0.06461978
2387,2021/11/21 13:21:07,17020.404,3335.0018,1,4,0,0,0,0,-1.50338,3.701858,-5.56529928004,2.986761,1.392885,11.40679,5.451425,,-0.000176101995748468,,,,,,,,,,,,,,,,,,,,25.40557,-0.07750094
2388,2021/11/21 13:21:12,17025.4029,3340.0007,1,4,0,0,0,0,-1.503708,3.701075,-5.5653360861,2.986761,1.394971,11.40679,5.459146,,-0.000128942396258935,,,,,,,,,,,,,,,,,,,,25.61408,0.09611249
2389,2021/11/21 13:21:17,17030.4038,3345.0016,1,4,0,0,0,0,-1.504272,3.700275,-5.5662200748,2.986761,1.39706,11.40679,5.466878,,,,,,,,,,,,,,,,,,,,,,25.64081,0.07130444
2390,2021/11/21 13:21:22,17035.4022,3350,1,4,0,0,0,0,-1.503258,3.699589,-5.561436760962,2.986761,1.399149,11.40679,5.474605,,-0.000188508696737699,,,,,,,,,,,,,,,,,,,,25.42417,0.01524687
2391,2021/11/21 13:21:27,17040.4033,3355.0011,1,4,0,0,0,0,-1.504021,3.698964,-5.563319534244,2.986761,1.401237,11.40679,5.48233,,-0.000188880294444971,,3.05038499832153,,,,,,,,,,,,,,,,,,25.23381,-0.1044321
2392,2021/11/21 13:21:32,17045.4024,3360.0002,1,4,0,0,0,0,-1.503746,3.697973,-5.560812106858,2.986761,1.403324,11.40679,5.490049,,,,,,,,,,,,,,,,,,,,,,25.33676,-0.1181263
2393,2021/11/21 13:21:37,17050.4022,3365,1,4,0,0,0,0,-1.503891,3.697374,-5.560447482234,2.986761,1.40541,11.40679,5.497765,,-0.000117448602395598,,,,,,,,,,,,,,,,,,,,25.43491,-0.03715336
2394,2021/11/21 13:21:42,17055.4034,3370.0012,1,4,0,0,0,0,-1.504852,3.697233,-5.563788474516,2.986761,1.407501,11.40679,5.505495,,-0.000165659104823135,,,,,,,,,,,,,,,,,,,,25.49428,0.07449269
2395,2021/11/21 13:21:47,17060.4059,3375.0037,1,4,0,0,0,0,-1.503746,3.696138,-5.558052732948,2.986761,1.40959,11.40679,5.513217,,,,,0.341606199741364,,,,,,,,,,,,,,,,,25.49249,-0.07311761
2396,2021/11/21 13:21:52,17065.4035,3380.0013,1,4,0,0,0,0,-1.504539,3.695375,-5.559835807125,2.986761,1.411679,11.40679,5.520936,,-0.000132440603920259,,,,,,,,,,,,,,,,,,,,25.56696,0.01895308
2397,2021/11/21 13:21:57,17070.4026,3385.0004,1,4,0,0,0,0,-1.503876,3.694651,-5.556296967276,2.986761,1.413766,11.40679,5.528649,,,,,,,,,,,,,,,,,,,,,,25.63317,0.09323478
2398,2021/11/21 13:22:02,17075.4034,3390.0012,1,4,0,0,0,0,-1.504181,3.694264,-5.556841717784,2.986761,1.415854,11.40679,5.536362,,-0.000137862196424976,,3.02126097679138,,,,,,,,,,,,,,,,,,25.6,0.04688978
2399,2021/11/21 13:22:07,17080.4025,3395.0003,1,4,0,0,0,0,-1.50425,3.69338,-5.555766865,2.986761,1.417943,11.40679,5.544079,,-0.000129558698972687,,,,,,,,,,,,,,,,,,,,25.5001,0.07227182
2400,2021/11/21 13:22:12,17085.4055,3400.0033,1,4,0,0,0,0,-1.503387,3.692497,-5.551251987339,2.986761,1.420031,11.40679,5.551792,,,,,,,,,,,,,,,,,,,,,,25.43914,-0.08528531
2401,2021/11/21 13:22:17,17090.4028,3405.0006,1,4,0,0,0,0,-1.504524,3.691926,-5.554591273224,2.986761,1.422119,11.40679,5.5595,,-0.000115944996650796,,,,,,,,,,,,,,,,,,,,25.29053,0.006122589
2402,2021/11/21 13:22:22,17095.4037,3410.0015,1,4,0,0,0,0,-1.503532,3.691256,-5.549921516192,2.986761,1.424207,11.40679,5.567207,,-0.00019136669288855,,,,,,,,,,,,,,,,,,,,25.42148,-0.07639825
2403,2021/11/21 13:22:27,17100.4031,3415.0009,1,4,0,0,0,0,-1.503967,3.690726,-5.550730110042,2.986761,1.426296,11.40679,5.574918,,,,,,,,,,,,,,,,,,,,,,25.69473,0.09664536
2404,2021/11/21 13:22:32,17105.4024,3420.0002,1,4,0,0,0,0,-1.503189,3.689672,-5.546274364008,2.986761,1.428383,11.40679,5.582621,,-0.000186909499461763,,,,,,,,,,,,,,,,,,,,25.39576,0.1076049
2405,2021/11/21 13:22:37,17110.4048,3425.0026,1,4,0,0,0,0,-1.503891,3.689094,-5.547995264754,2.986761,1.430472,11.40679,5.590329,,-0.000139754803967662,,2.89226794242859,,,,,,,,,,,,,,,,,,25.36195,-0.1074612
2406,2021/11/21 13:22:42,17115.4035,3430.0013,1,4,0,0,0,0,-1.503769,3.688595,-5.546794814555,2.986761,1.43256,11.40679,5.59803,,,,,,,,,,,,,,,,,,,,,,25.65447,0.1155144
2407,2021/11/21 13:22:47,17120.4031,3435.0009,1,4,0,0,0,0,-1.503914,3.687683,-5.545958091262,2.986761,1.43465,11.40679,5.605738,,-0.000119429103506263,,,,,,,,,,,,,,,,,,,,25.60866,0.101521
2408,2021/11/21 13:22:52,17125.4025,3440.0003,1,4,0,0,0,0,-1.503761,3.686928,-5.544258536208,2.986761,1.436736,11.40679,5.613431,,,,,,,,,,,,,,,,,,,,,,25.27644,-0.06876588
2409,2021/11/21 13:22:57,17130.404,3445.0018,1,4,0,0,0,0,-1.503868,3.686513,-5.544028932284,2.986761,1.438827,11.40679,5.621139,,-0.000111756402475294,,,,,,,,,,,,,,,,,,,,25.24352,-0.07683516
2410,2021/11/21 13:23:02,17135.4041,3450.0019,1,4,0,0,0,0,-1.503876,3.685738,-5.542892920488,2.986761,1.440912,11.40679,5.628825,,-0.000157929593115114,,,0.332425713539124,,,,,,,,,,,,,,,,,25.38854,-0.1052552
2411,2021/11/21 13:23:07,17140.4038,3455.0016,1,4,0,0,0,0,-1.503967,3.684928,-5.542010109376,2.986761,1.443004,11.40679,5.636535,,,,,,,,,,,,,,,,,,,,,,25.57459,0.001975298
2412,2021/11/21 13:23:12,17145.4044,3460.0022,1,4,0,0,0,0,-1.503098,3.684246,-5.537782794108,2.986761,1.44509,11.40679,5.644221,,-0.00016876780136954,,2.97414493560791,,,,,,,,,,,,,,,,,,25.6341,0.1005477
2413,2021/11/21 13:23:17,17150.4051,3465.0029,1,4,0,0,0,0,-1.503387,3.683739,-5.538085323993,2.986761,1.44718,11.40679,5.651919,,,,,,,,,,,,,,,,,,,,,,25.62661,0.05867779
2414,2021/11/21 13:23:22,17155.4043,3470.0021,1,4,0,0,0,0,-1.503914,3.682895,-5.53875735103,2.986761,1.449268,11.40679,5.65961,,-0.0001233032962773,,,,,,,,,,,,,,,,,,,,25.52489,0.0721103
2415,2021/11/21 13:23:27,17160.4038,3475.0016,1,4,0,0,0,0,-1.504021,3.682087,-5.537936171827,2.986761,1.451355,11.40679,5.667296,,,,,,,,,,,,,,,,,,,,,,25.26754,-0.1366925
2416,2021/11/21 13:23:32,17165.403,3480.0008,1,4,0,0,0,0,-1.503998,3.681476,-5.536932541048,2.986761,1.453442,11.40679,5.674979,,-0.00033212939160876,,,,,,,,,,,,,,,,,,,,25.29763,-0.05175412
2417,2021/11/21 13:23:37,17170.4031,3485.0009,1,4,0,0,0,0,-1.502838,3.681048,-5.532018814224,2.986761,1.455532,11.40679,5.682674,,,,,,,,,,,,,,,,,,,,,,25.3724,-0.08178174
2418,2021/11/21 13:23:42,17175.4024,3490.0002,1,4,0,0,0,0,-1.503693,3.680073,-5.533700009589,2.986761,1.457619,11.40679,5.690353,,-0.000116802497359458,,,,,,,,,,,,,,,,,,,,25.61098,0.104993
2419,2021/11/21 13:23:47,17180.4035,3495.0013,1,4,0,0,0,0,-1.503746,3.679333,-5.532782281418,2.986761,1.459709,11.40679,5.698044,,,,3.05128788948059,,,,,,,,,,,,,,,,,,25.68945,0.03849745
2420,2021/11/21 13:23:52,17185.4049,3500.0027,1,4,0,0,0,0,-1.503891,3.678858,-5.532601436478,2.986761,1.461797,11.40679,5.705725,,-0.000164995799423195,,,,,,,,,,,,,,,,,,,,25.71745,0.1271641
2421,2021/11/21 13:23:57,17190.4037,3505.0015,1,4,0,0,0,0,-1.503799,3.678222,-5.531306565378,2.986761,1.463886,11.40679,5.713412,,-0.000160070994752459,,,,,,,,,,,,,,,,,,,,25.70326,0.04743338
2422,2021/11/21 13:24:02,17195.4028,3510.0006,1,4,0,0,0,0,-1.504326,3.677211,-5.531724114786,2.986761,1.465975,11.40679,5.721092,,,,,,,,,,,,,,,,,,,,,,25.62297,0.08116543
2423,2021/11/21 13:24:07,17200.4042,3515.002,1,4,0,0,0,0,-1.503365,3.67644,-5.5270312206,2.986761,1.468062,11.40679,5.728765,,-0.000120684897410683,,,,,,,,,,,,,,,,,,,,25.55275,0.04271924
2424,2021/11/21 13:24:12,17205.4027,3520.0005,1,4,0,0,0,0,-1.503784,3.676115,-5.52808291916,2.986761,1.470146,11.40679,5.736429,,,,,0.334730386734009,,,,,,,,,,,,,,,,,25.34076,-0.1004207
2425,2021/11/21 13:24:17,17210.4051,3525.0029,1,4,0,0,0,0,-1.502892,3.675324,-5.523615037008,2.986761,1.472238,11.40679,5.744115,,-0.000101853496744297,,,,,,,,,,,,,,,,,,,,25.30873,-0.0244379
2426,2021/11/21 13:24:22,17215.4024,3530.0002,1,4,0,0,0,0,-1.504646,3.674486,-5.528800661956,2.986761,1.474325,11.40679,5.751787,,-0.000170544895809144,,,,,,,,,,,,,,,,,,,,25.30745,-0.1335317
2427,2021/11/21 13:24:27,17220.4058,3535.0036,1,4,0,0,0,0,-1.503769,3.673666,-5.524345047154,2.986761,1.476415,11.40679,5.759465,,,,2.97240900993347,,,,,,,,,,,,,,,,,,25.41656,0.0009691715
2428,2021/11/21 13:24:32,17225.4052,3540.003,1,4,0,0,0,0,-1.503746,3.67321,-5.52357484466,2.986761,1.478503,11.40679,5.767137,,-0.000152078195242211,,,,,,,,,,,,,,,,,,,,25.60117,-0.08114636
2429,2021/11/21 13:24:37,17230.4042,3545.002,1,4,0,0,0,0,-1.504539,3.672436,-5.525323187004,2.986761,1.480591,11.40679,5.774805,,,,,,,,,,,,,,,,,,,,,,25.69744,0.1318443
2430,2021/11/21 13:24:42,17235.4029,3550.0007,1,4,0,0,0,0,-1.502914,3.671716,-5.518273380424,2.986761,1.482679,11.40679,5.782472,,-0.000125672406284139,,,,,,,,,,,,,,,,,,,,25.48408,-0.06707728
2431,2021/11/21 13:24:47,17240.4051,3555.0029,1,4,0,0,0,0,-1.504143,3.671018,-5.521736027574,2.986761,1.484769,11.40679,5.790143,,,,,,,,,,,,,,,,,,,,,,25.29581,0.0105679
2432,2021/11/21 13:24:52,17245.4039,3560.0017,1,4,0,0,0,0,-1.503166,3.670374,-5.517181404084,2.986761,1.486853,11.40679,5.797795,,-0.0000975486182142049,,,,,,,,,,,,,,,,,,,,25.41387,-0.08337796
2433,2021/11/21 13:24:57,17250.4023,3565.0001,1,4,0,0,0,0,-1.502998,3.669609,-5.515414987782,2.986761,1.488943,11.40679,5.805464,,-0.000186824196134694,,,,,,,,,,,,,,,,,,,,25.65706,0.1016712
2434,2021/11/21 13:25:02,17255.4023,3570.0001,1,4,0,0,0,0,-1.503387,3.668784,-5.515602171408,2.986761,1.491033,11.40679,5.813134,,,,2.92251706123352,,,,,,,,,,,,,,,,,,25.67048,0.04451454
2435,2021/11/21 13:25:07,17260.4049,3575.0027,1,4,0,0,0,0,-1.503624,3.668414,-5.515915332336,2.986761,1.493122,11.40679,5.820795,,-0.0000866694026626647,,,,,,,,,,,,,,,,,,,,25.65214,0.09931982
2436,2021/11/21 13:25:12,17265.4033,3580.0011,1,4,0,0,0,0,-1.503616,3.667585,-5.51463948736,2.986761,1.495209,11.40679,5.828452,,,,,,,,,,,,,,,,,,,,,,25.48807,-0.05240858
2437,2021/11/21 13:25:17,17270.4032,3585.001,1,4,0,0,0,0,-1.503601,3.666809,-5.513417679209,2.986761,1.497295,11.40679,5.836101,,-0.000132729197503068,,,,,,,,,,,,,,,,,,,,25.34735,0.04731536
2438,2021/11/21 13:25:22,17275.4052,3590.003,1,4,0,0,0,0,-1.503334,3.666038,-5.511279570692,2.986761,1.499384,11.40679,5.843762,,-0.000168864993611351,,,,,,,,,,,,,,,,,,,,25.2842,-0.107525
2439,2021/11/21 13:25:27,17280.4037,3595.0015,1,4,0,0,0,0,-1.503601,3.665543,-5.511514120343,2.986761,1.501472,11.40679,5.851417,,,,,0.330607086420059,,,,,,,,,,,,,,,,,25.44147,0.05355
2440,2021/11/21 13:25:32,17285.4037,3600.0015,1,4,0,0,0,0,-1.503456,3.664954,-5.510097081024,2.986761,1.50356,11.40679,5.859068,,-0.000106233797851019,,,,,,,,,,,,,,,,,,,,25.63627,-0.03313422
2441,2021/11/21 13:25:37,17290.4024,3605.0002,1,4,0,0,0,0,-1.503616,3.664078,-5.509366306048,2.986761,1.505648,11.40679,5.866719,,,,3.13958311080933,,,,,,,,,,,,,,,,,,25.58569,0.08686304
2442,2021/11/21 13:25:42,17295.4049,3610.0027,1,4,0,0,0,0,-1.503181,3.663341,-5.506664587721,2.986761,1.507735,11.40679,5.874365,,-0.000130383399664424,,,,,,,,,,,,,,,,,,,,25.35264,-0.1009405
2443,2021/11/21 13:25:47,17300.4036,3615.0014,1,4,0,0,0,0,-1.503433,3.662957,-5.507010431381,2.986761,1.509823,11.40679,5.882016,,-0.000189240599866025,,,,,,,,,,,,,,,,,,,,25.2962,-0.05119443
2444,2021/11/21 13:25:52,17305.4027,3620.0005,1,4,0,0,0,0,-1.504616,3.662175,-5.5101670998,2.986761,1.511912,11.40679,5.889666,,,,,,,,,,,,,,,,,,,,,,25.33494,-0.1010656
2445,2021/11/21 13:25:57,17310.4038,3625.0016,1,4,0,0,0,0,-1.50425,3.661311,-5.50752707175,2.986761,1.514001,11.40679,5.897316,,-0.000109220200101845,,,,,,,,,,,,,,,,,,,,25.57134,0.08877099
2446,2021/11/21 13:26:02,17315.4047,3630.0025,1,4,0,0,0,0,-1.502716,3.660744,-5.501058580704,2.986761,1.516088,11.40679,5.904957,,,,,,,,,,,,,,,,,,,,,,25.60477,0.006659627
2447,2021/11/21 13:26:07,17320.4024,3635.0002,1,4,0,0,0,0,-1.504936,3.660286,-5.508496171696,2.986761,1.518176,11.40679,5.912599,,-0.000129590494907461,,,,,,,,,,,,,,,,,,,,25.61137,0.1120895
2448,2021/11/21 13:26:12,17325.4048,3640.0026,1,4,0,0,0,0,-1.503418,3.659324,-5.501493569432,2.986761,1.520267,11.40679,5.92025,,,,,,,,,,,,,,,,,,,,,,25.44007,-0.05949676
2449,2021/11/21 13:26:17,17330.4023,3645.0001,1,4,0,0,0,0,-1.503326,3.658601,-5.500070006926,2.986761,1.522355,11.40679,5.927889,,-0.000158743801875971,,3.10808396339417,,,,,,,,,,,,,,,,,,25.22969,0.02646685
2450,2021/11/21 13:26:22,17335.4031,3650.0009,1,4,0,0,0,0,-1.503578,3.658131,-5.500285292718,2.986761,1.524443,11.40679,5.935529,,-0.000122855606605299,,,,,,,,,,,,,,,,,,,,25.40403,-0.07741451
2451,2021/11/21 13:26:27,17340.4022,3655,1,4,0,0,0,0,-1.502953,3.657418,-5.496927355354,2.986761,1.52653,11.40679,5.943164,,,,,,,,,,,,,,,,,,,,,,25.67165,0.1185423
2452,2021/11/21 13:26:32,17345.4027,3660.0005,1,4,0,0,0,0,-1.503853,3.656486,-5.498817440558,2.986761,1.528619,11.40679,5.950802,,-0.000130995802464895,,,,,,,,,,,,,,,,,,,,25.40146,0.0929594
2453,2021/11/21 13:26:37,17350.4054,3665.0032,1,4,0,0,0,0,-1.502769,3.655756,-5.493756788364,2.986761,1.530707,11.40679,5.958437,,,,,0.326700001955032,,,,,,,,,,,,,,,,,25.28121,-0.09240687
2454,2021/11/21 13:26:42,17355.4026,3670.0004,1,4,0,0,0,0,-1.503189,3.655418,-5.494784128002,2.986761,1.532795,11.40679,5.966068,,-0.00014321600610856,,,,,,,,,,,,,,,,,,,,25.56179,0.1003104
2455,2021/11/21 13:26:47,17360.4034,3675.0012,1,4,0,0,0,0,-1.50425,3.654621,-5.49746363925,2.986761,1.534883,11.40679,5.973699,,-0.000123839097796008,,,,,,,,,,,,,,,,,,,,25.59264,0.09087682
2456,2021/11/21 13:26:52,17365.4043,3680.0021,1,4,0,0,0,0,-1.504601,3.653906,-5.497670621506,2.986761,1.536971,11.40679,5.981331,,,,2.98741888999939,,,,,,,,,,,,,,,,,,25.27283,-0.04572809
2457,2021/11/21 13:26:57,17370.4025,3685.0003,1,4,0,0,0,0,-1.503098,3.653244,-5.491183749912,2.986761,1.539059,11.40679,5.988961,,-0.000154787005158141,,,,,,,,,,,,,,,,,,,,25.25579,-0.07295489
2458,2021/11/21 13:27:02,17375.4026,3690.0004,1,4,0,0,0,0,-1.503731,3.652812,-5.492846641572,2.986761,1.541148,11.40679,5.996591,,,,,,,,,,,,,,,,,,,,,,25.32473,-0.09737015
2459,2021/11/21 13:27:07,17380.4037,3695.0015,1,4,0,0,0,0,-1.503677,3.652054,-5.491509602558,2.986761,1.543237,11.40679,6.004221,,-0.000107147898233961,,,,,,,,,,,,,,,,,,,,25.54527,0.01265943
2460,2021/11/21 13:27:12,17385.4037,3700.0015,1,4,0,0,0,0,-1.503769,3.651286,-5.490690696934,2.986761,1.545326,11.40679,6.011849,,,,,,,,,,,,,,,,,,,,,,25.66416,0.08483648
2461,2021/11/21 13:27:17,17390.4037,3705.0015,1,4,0,0,0,0,-1.503586,3.650604,-5.488997065944,2.986761,1.547412,11.40679,6.019465,,-0.000112366200482938,,,,,,,,,,,,,,,,,,,,25.41605,0.09405196
2462,2021/11/21 13:27:22,17395.4052,3710.003,1,4,0,0,0,0,-1.503784,3.649874,-5.488622123216,2.986761,1.549502,11.40679,6.027094,,-0.000138000104925595,,,,,,,,,,,,,,,,,,,,25.26636,-0.1025319
2463,2021/11/21 13:27:27,17400.4046,3715.0024,1,4,0,0,0,0,-1.503853,3.649236,-5.487914506308,2.986761,1.551588,11.40679,6.034707,,,,3.12612199783325,,,,,,,,,,,,,,,,,,25.52668,0.09503007
2464,2021/11/21 13:27:32,17405.4054,3720.0032,1,4,0,0,0,0,-1.503708,3.648549,-5.486352319692,2.986761,1.55368,11.40679,6.04234,,-0.000115180802822579,,,,,,,,,,,,,,,,,,,,25.51997,0.09486735
2465,2021/11/21 13:27:37,17410.4027,3725.0005,1,4,0,0,0,0,-1.503998,3.648155,-5.48681782369,2.986761,1.555767,11.40679,6.049953,,,,,,,,,,,,,,,,,,,,,,25.24208,-0.1001513
2466,2021/11/21 13:27:42,17415.4024,3730.0002,1,4,0,0,0,0,-1.504128,3.647291,-5.485992517248,2.986761,1.557856,11.40679,6.057575,,-0.000116123199404683,,,,,,,,,,,,,,,,,,,,25.53471,0.1090497
2467,2021/11/21 13:27:47,17420.4026,3735.0004,1,4,0,0,0,0,-1.504356,3.646617,-5.485810163652,2.986761,1.559944,11.40679,6.065188,,,,,,,,,,,,,,,,,,,,,,25.38865,0.1030654
2468,2021/11/21 13:27:52,17425.4051,3740.0029,1,4,0,0,0,0,-1.503799,3.645755,-5.482482723245,2.986761,1.562034,11.40679,6.07281,,-0.000154202702105977,,,0.319754898548126,,,,,,,,,,,,,,,,,25.24648,-0.1089031
2469,2021/11/21 13:27:57,17430.4036,3745.0014,1,4,0,0,0,0,-1.502708,3.64524,-5.47773130992,2.986761,1.56412,11.40679,6.080413,,-0.000150653897435404,,,,,,,,,,,,,,,,,,,,25.50138,0.09572327
2470,2021/11/21 13:28:02,17435.4043,3750.0021,1,4,0,0,0,0,-1.503914,3.644685,-5.48129279709,2.986761,1.566208,11.40679,6.088027,,,,,,,,,,,,,,,,,,,,,,25.67165,0.05311608
2471,2021/11/21 13:28:07,17440.4067,3755.0045,1,4,0,0,0,0,-1.504433,3.644055,-5.482236595815,2.986761,1.568299,11.40679,6.095646,,-0.000138495801365934,,3.19445991516113,,,,,,,,,,,,,,,,,,25.42727,0.06799996
2472,2021/11/21 13:28:12,17445.4045,3760.0023,1,4,0,0,0,0,-1.502998,3.643378,-5.475989847244,2.986761,1.570384,11.40679,6.103243,,,,,,,,,,,,,,,,,,,,,,25.27268,-0.09559691
2473,2021/11/21 13:28:17,17450.4044,3765.0022,1,4,0,0,0,0,-1.502892,3.642881,-5.474856711852,2.986761,1.572475,11.40679,6.11086,,-0.00011411499872338,,,,,,,,,,,,,,,,,,,,25.23238,-0.09497046
2474,2021/11/21 13:28:22,17455.4039,3770.0017,1,4,0,0,0,0,-1.502609,3.642063,-5.472596642367,2.986761,1.574562,11.40679,6.118461,,-0.00015900659491308,,,,,,,,,,,,,,,,,,,,25.36064,-0.07197857
2475,2021/11/21 13:28:27,17460.4032,3775.001,1,4,0,0,0,0,-1.50309,3.641285,-5.47317907065,2.986761,1.576648,11.40679,6.126059,,,,,,,,,,,,,,,,,,,,,,25.55329,0.09572327
2476,2021/11/21 13:28:32,17465.4043,3780.0021,1,4,0,0,0,0,-1.503258,3.640742,-5.472974537436,2.986761,1.578737,11.40679,6.133665,,-0.000109821899968665,,,,,,,,,,,,,,,,,,,,25.65796,0.03256857
2477,2021/11/21 13:28:37,17470.4032,3785.001,1,4,0,0,0,0,-1.502892,3.640239,-5.470886071188,2.986761,1.580823,11.40679,6.141259,,,,,,,,,,,,,,,,,,,,,,25.63345,0.121733
2478,2021/11/21 13:28:42,17475.4033,3790.0011,1,4,0,0,0,0,-1.503288,3.639161,-5.470707061368,2.986761,1.582913,11.40679,6.148865,,-0.000153912798850797,,3.05266404151917,,,,,,,,,,,,,,,,,,25.39836,-0.09261727
2479,2021/11/21 13:28:47,17480.4033,3795.0011,1,4,0,0,0,0,-1.503548,3.638839,-5.471169100772,2.986761,1.585002,11.40679,6.156467,,-0.000188473495654762,,,,,,,,,,,,,,,,,,,,25.25137,-0.04432678
2480,2021/11/21 13:28:52,17485.4036,3800.0014,1,4,0,0,0,0,-1.504745,3.638314,-5.47473479993,2.986761,1.58709,11.40679,6.164064,,,,,,,,,,,,,,,,,,,,,,25.63563,0.01702309
2481,2021/11/21 13:28:57,17490.4025,3805.0003,1,4,0,0,0,0,-1.503532,3.637569,-5.469201393708,2.986761,1.589177,11.40679,6.171657,,-0.000118047501018737,,,,,,,,,,,,,,,,,,,,25.56878,0.01274526
2482,2021/11/21 13:29:02,17495.4049,3810.0027,1,4,0,0,0,0,-1.504074,3.63689,-5.47015168986,2.986761,1.591265,11.40679,6.179255,,,,,,,,,,,,,,,,,,,,,,25.22567,0.02908766
2483,2021/11/21 13:29:07,17500.4037,3815.0015,1,4,0,0,0,0,-1.503914,3.63637,-5.46878775218,2.986761,1.593349,11.40679,6.186831,,-0.0000977531672106124,,,,,,,,,,,,,,,,,,,,25.51612,-0.003710389
2484,2021/11/21 13:29:12,17505.4052,3820.003,1,4,0,0,0,0,-1.503769,3.635756,-5.467337164364,2.986761,1.595443,11.40679,6.194446,,-0.000155020694364794,,,0.308526813983917,,,,,,,,,,,,,,,,,25.43747,-0.0454694
2485,2021/11/21 13:29:17,17510.4033,3825.0011,1,4,0,0,0,0,-1.503838,3.634961,-5.466392480318,2.986761,1.597527,11.40679,6.202022,,,,,,,,,,,,,,,,,,,,,,25.2488,-0.0460732
2486,2021/11/21 13:29:22,17515.403,3830.0008,1,4,0,0,0,0,-1.503624,3.634352,-5.464698891648,2.986761,1.599618,11.40679,6.209622,,-0.000166361292940564,,,,,,,,,,,,,,,,,,,,25.59678,0.09736478
2487,2021/11/21 13:29:27,17520.4045,3835.0023,1,4,0,0,0,0,-1.503769,3.633755,-5.464328122595,2.986761,1.601707,11.40679,6.217214,,-0.00015077659918461,,3.42292094230652,,,,,,,,,,,,,,,,,,25.21238,-0.1100022
2488,2021/11/21 13:29:32,17525.4023,3840.0001,1,4,0,0,0,0,-1.504761,3.633495,-5.467541569695,2.986761,1.603794,11.40679,6.224796,,,,,,,,,,,,,,,,,,,,,,25.49067,-0.09116471
2489,2021/11/21 13:29:37,17530.4026,3845.0004,1,4,0,0,0,0,-1.503891,3.632658,-5.463121672278,2.986761,1.605879,11.40679,6.232371,,-0.000123514299048111,,,,,,,,,,,,,,,,,,,,25.47337,0.09100974
2490,2021/11/21 13:29:42,17535.4032,3850.001,1,4,0,0,0,0,-1.503548,3.631843,-5.460650278964,2.986761,1.607971,11.40679,6.239968,,,,,,,,,,,,,,,,,,,,,,25.19196,-0.04940987
2491,2021/11/21 13:29:47,17540.4055,3855.0033,1,4,0,0,0,0,-1.503548,3.631254,-5.459764689192,2.986761,1.610059,11.40679,6.247552,,-0.00009456437692279,,,,,,,,,,,,,,,,,,,,25.5609,0.006212592
2492,2021/11/21 13:29:52,17545.4037,3860.0015,1,4,0,0,0,0,-1.504128,3.630728,-5.461079645184,2.986761,1.612145,11.40679,6.255128,,,,,,,,,,,,,,,,,,,,,,25.20838,-0.04839182
2493,2021/11/21 13:29:57,17550.4048,3865.0026,1,4,0,0,0,0,-1.503967,3.629905,-5.459257333135,2.986761,1.614234,11.40679,6.26271,,-0.000125550694065169,,,,,,,,,,,,,,,,,,,,25.34437,0.05178928
2494,2021/11/21 13:30:02,17555.405,3870.0028,1,4,0,0,0,0,-1.503769,3.629264,-5.457574696016,2.986761,1.616323,11.40679,6.270292,,,,,,,,,,,,,,,,,,,,,,25.53471,0.01251578
2495,2021/11/21 13:30:07,17560.4041,3875.0019,1,4,0,0,0,0,-1.503639,3.628921,-5.456587143519,2.986761,1.618412,11.40679,6.277874,,-0.000115933798952028,,3.50292801856995,,,,,,,,,,,,,,,,,,25.267,0.0003993511
2496,2021/11/21 13:30:12,17565.405,3880.0028,1,4,0,0,0,0,-1.504944,3.628458,-5.460626096352,2.986761,1.620499,11.40679,6.285448,,,,,,,,,,,,,,,,,,,,,,25.18047,-0.03455162
2497,2021/11/21 13:30:17,17570.4041,3885.0019,1,4,0,0,0,0,-1.504448,3.627429,-5.457278304192,2.986761,1.622587,11.40679,6.293022,,-0.000111383698822465,,,,,,,,,,,,,,,,,,,,25.47041,-0.07786334
2498,2021/11/21 13:30:22,17575.4029,3890.0007,1,4,0,0,0,0,-1.504311,3.626995,-5.456128475445,2.986761,1.624677,11.40679,6.300603,,-0.000164627505000681,,,,,,,,,,,,,,,,,,,,25.49828,0.1039159
2499,2021/11/21 13:30:27,17580.4032,3895.001,1,4,0,0,0,0,-1.502586,3.626306,-5.448836627316,2.986761,1.626765,11.40679,6.308175,,,,,,,,,,,,,,,,,,,,,,25.21638,-0.09753823
2500,2021/11/21 13:30:32,17585.4032,3900.001,1,4,0,0,0,0,-1.503914,3.625867,-5.452992143438,2.986761,1.628852,11.40679,6.315745,,-0.000090048743004445,,,0.293671101331711,,,,,,,,,,,,,,,,,25.15825,-0.05241096
2501,2021/11/21 13:30:37,17590.4029,3905.0007,1,4,0,0,0,0,-1.503296,3.625297,-5.449894478912,2.986761,1.630941,11.40679,6.323318,,,,,,,,,,,,,,,,,,,,,,25.35496,-0.05350411
2502,2021/11/21 13:30:42,17595.4028,3910.0006,1,4,0,0,0,0,-1.504311,3.624584,-5.452501581624,2.986761,1.633027,11.40679,6.330879,,-0.000140455493237823,,,,,,,,,,,,,,,,,,,,25.55162,0.09685159
2503,2021/11/21 13:30:47,17600.4038,3915.0016,1,4,0,0,0,0,-1.504578,3.624066,-5.452689974148,2.986761,1.635116,11.40679,6.338449,,,,3.38138508796692,,,,,,,,,,,,,,,,,,25.30473,0.09628832
2504,2021/11/21 13:30:52,17605.4044,3920.0022,1,4,0,0,0,0,-1.503639,3.623449,-5.448359230911,2.986761,1.637205,11.40679,6.34602,,-0.0000852750090416521,,,,,,,,,,,,,,,,,,,,25.23641,-0.1069295
2505,2021/11/21 13:30:57,17610.4036,3925.0014,1,4,0,0,0,0,-1.504021,3.62276,-5.44870711796,2.986761,1.639293,11.40679,6.353587,,,,,,,,,,,,,,,,,,,,,,25.52811,0.08756518
2506,2021/11/21 13:31:02,17615.403,3930.0008,1,4,0,0,0,0,-1.503746,3.622258,-5.446955978468,2.986761,1.64138,11.40679,6.361147,,-0.000112457797513343,,,,,,,,,,,,,,,,,,,,25.2488,0.09099126
2507,2021/11/21 13:31:07,17620.4045,3935.0023,1,4,0,0,0,0,-1.503708,3.62173,-5.44602437484,2.986761,1.643467,11.40679,6.368706,,,,,,,,,,,,,,,,,,,,,,25.27193,-0.08917511
2508,2021/11/21 13:31:12,17625.4026,3940.0004,1,4,0,0,0,0,-1.504402,3.620934,-5.447340351468,2.986761,1.645558,11.40679,6.376277,,-0.000100854696938768,,,,,,,,,,,,,,,,,,,,25.56478,0.06516576
2509,2021/11/21 13:31:17,17630.4033,3945.0011,1,4,0,0,0,0,-1.503769,3.620481,-5.444367092889,2.986761,1.647645,11.40679,6.383834,,,,,,,,,,,,,,,,,,,,,,25.14804,0.01053572
2510,2021/11/21 13:31:22,17635.403,3950.0008,1,4,0,0,0,0,-1.504311,3.619816,-5.445329026776,2.986761,1.649734,11.40679,6.391396,,-0.000109070802864153,,,,,,,,,,,,,,,,,,,,25.52322,0.05120993
2511,2021/11/21 13:31:27,17640.4039,3955.0017,1,4,0,0,0,0,-1.502823,3.619425,-5.439355136775,2.986761,1.651822,11.40679,6.398954,,,,,,,,,,,,,,,,,,,,,,25.17593,-0.125953
2512,2021/11/21 13:31:32,17645.4045,3960.0023,1,4,0,0,0,0,-1.503929,3.61868,-5.44223779372,2.986761,1.653911,11.40679,6.406515,,,,3.6205530166626,,,,,,,,,,,,,,,,,,25.60466,-0.07285178
2513,2021/11/21 13:31:37,17650.4026,3965.0004,1,4,0,0,0,0,-1.502853,3.61814,-5.43753255342,2.986761,1.655998,11.40679,6.414067,,-0.0000950172106968239,,,,,,,,,,,,,,,,,,,,25.16082,-0.061481
2514,2021/11/21 13:31:42,17655.4022,3970,1,4,0,0,0,0,-1.503868,3.617656,-5.440477093408,2.986761,1.658086,11.40679,6.421619,,-0.000160070994752459,,,,,,,,,,,,,,,,,,,,25.5365,0.09285212
2515,2021/11/21 13:31:47,17660.4037,3975.0015,1,4,0,0,0,0,-1.503838,3.617138,-5.439589575644,2.986761,1.660175,11.40679,6.429179,,,,,,,,,,,,,,,,,,,,,,25.17685,0.03517866
2516,2021/11/21 13:31:52,17665.4054,3980.0032,1,4,0,0,0,0,-1.502785,3.616131,-5.434267424835,2.986761,1.662265,11.40679,6.436736,,-0.000108935098978691,,,,,,,,,,,,,,,,,,,,25.61665,0.09400368
2517,2021/11/21 13:31:57,17670.4043,3985.0021,1,4,0,0,0,0,-1.503532,3.615678,-5.436287574696,2.986761,1.664352,11.40679,6.444284,,,,,0.282499700784683,,,,,,,,,,,,,,,,,25.19196,-0.1299387
2518,2021/11/21 13:32:02,17675.4029,3990.0007,1,4,0,0,0,0,-1.503967,3.615307,-5.437302422869,2.986761,1.66644,11.40679,6.451833,,-0.000133820794872008,,,,,,,,,,,,,,,,,,,,25.46358,-0.1088911
2519,2021/11/21 13:32:07,17680.405,3995.0028,1,4,0,0,0,0,-1.505035,3.614813,-5.440420083455,2.986761,1.668528,11.40679,6.459379,,-0.000164348195539787,,,,,,,,,,,,,,,,,,,,25.45117,0.0939244
2520,2021/11/21 13:32:12,17685.4048,4000.0026,1,4,0,0,0,0,-1.504539,3.614068,-5.437506254652,2.986761,1.670617,11.40679,6.466932,,,,,,,,,,,,,,,,,,,,,,25.19157,-0.04965186
2521,2021/11/21 13:32:17,17690.4033,4005.0011,1,4,0,0,0,0,-1.50322,3.613552,-5.43196363744,2.986761,1.672706,11.40679,6.474481,,-0.000113596201117616,,3.54033493995667,,,,,,,,,,,,,,,,,,25.57059,0.02300203
2522,2021/11/21 13:32:22,17695.4032,4010.001,1,4,0,0,0,0,-1.503929,3.613161,-5.433937609569,2.986761,1.674793,11.40679,6.482019,,,,,,,,,,,,,,,,,,,,,,25.17685,-0.0841856
2523,2021/11/21 13:32:27,17700.405,4015.0028,1,4,0,0,0,0,-1.503601,3.612462,-5.431701475662,2.986761,1.676882,11.40679,6.48957,,-0.0000826942268759012,,,,,,,,,,,,,,,,,,,,25.60206,0.1139873
2524,2021/11/21 13:32:32,17705.4042,4020.002,1,4,0,0,0,0,-1.503746,3.611948,-5.431452357208,2.986761,1.678969,11.40679,6.497106,,,,,,,,,,,,,,,,,,,,,,25.17554,0.01634538
2525,2021/11/21 13:32:37,17710.4043,4025.0021,1,4,0,0,0,0,-1.503799,3.611399,-5.430818204801,2.986761,1.681061,11.40679,6.504661,,-0.000169696606462821,,,,,,,,,,,,,,,,,,,,25.57095,0.09458125
2526,2021/11/21 13:32:42,17715.4034,4030.0012,1,4,0,0,0,0,-1.502998,3.610852,-5.427103334296,2.986761,1.683146,11.40679,6.512192,,,,,,,,,,,,,,,,,,,,,,25.2196,-0.01848996
2527,2021/11/21 13:32:47,17720.4043,4035.0021,1,4,0,0,0,0,-1.504303,3.61011,-5.43069930333,2.986761,1.685236,11.40679,6.519739,,-0.000057771620049607,,,,,,,,,,,,,,,,,,,,25.45388,0.08551478
2528,2021/11/21 13:32:52,17725.4051,4040.0029,1,4,0,0,0,0,-1.502953,3.609636,-5.425113255108,2.986761,1.687325,11.40679,6.527279,,,,,,,,,,,,,,,,,,,,,,25.39796,-0.05922258
2529,2021/11/21 13:32:57,17730.4059,4045.0037,1,4,0,0,0,0,-1.503296,3.609126,-5.425584679296,2.986761,1.689414,11.40679,6.534819,,-0.000105848303064704,,,,,,,,,,,,,,,,,,,,25.41127,-0.03509462
2530,2021/11/21 13:33:02,17735.4054,4050.0032,1,4,0,0,0,0,-1.503479,3.60864,-5.42551445856,2.986761,1.6915,11.40679,6.542345,,,,3.81340003013611,,,,,,,,,,,,,,,,,,25.38194,-0.109989
2531,2021/11/21 13:33:07,17740.4046,4055.0024,1,4,0,0,0,0,-1.504326,3.608006,-5.427617233956,2.986761,1.69359,11.40679,6.549887,,-0.000102870202681515,,,,,,,,,,,,,,,,,,,,25.44485,-0.09795547
2532,2021/11/21 13:33:12,17745.4031,4060.0009,1,4,0,0,0,0,-1.503563,3.607316,-5.423826866908,2.986761,1.695677,11.40679,6.557417,,,,,,,,,,,,,,,,,,,,,,25.29749,0.0102061
2533,2021/11/21 13:33:17,17750.4038,4065.0016,1,4,0,0,0,0,-1.503021,3.607284,-5.421823604964,2.986761,1.697765,11.40679,6.56495,,-0.000118503099656664,,,,,,,,,,,,,,,,,,,,25.45699,0.08641183
2534,2021/11/21 13:33:22,17755.4036,4070.0014,1,4,0,0,0,0,-1.504402,3.606553,-5.425705546306,2.986761,1.699854,11.40679,6.572483,,,,,,,,,,,,,,,,,,,,,,25.45648,0.1065654
2535,2021/11/21 13:33:27,17760.4054,4075.0032,1,4,0,0,0,0,-1.502838,3.605764,-5.418879158232,2.986761,1.701941,11.40679,6.580009,,-0.0000903340624063276,,,0.265816211700439,,,,,,,,,,,,,,,,,25.27761,-0.1112008
2536,2021/11/21 13:33:32,17765.4023,4080.0001,1,4,0,0,0,0,-1.502769,3.605053,-5.417561891757,2.986761,1.704028,11.40679,6.587533,,,,,,,,,,,,,,,,,,,,,,25.58786,0.092237
2537,2021/11/21 13:33:37,17770.4026,4085.0004,1,4,0,0,0,0,-1.503563,3.604853,-5.420123591239,2.986761,1.706116,11.40679,6.595063,,,,,,,,,,,,,,,,,,,,,,25.31483,0.08613884
2538,2021/11/21 13:33:42,17775.405,4090.0028,1,4,0,0,0,0,-1.503784,3.604293,-5.420078144712,2.986761,1.708204,11.40679,6.602587,,-0.0000773648935137317,,,,,,,,,,,,,,,,,,,,25.37794,-0.08552969
2539,2021/11/21 13:33:47,17780.4033,4095.0011,1,4,0,0,0,0,-1.504181,3.603601,-5.420468155781,2.986761,1.710293,11.40679,6.610117,,-0.00015117680595722,,3.73885488510132,,,,,,,,,,,,,,,,,,25.59264,0.04864752
2540,2021/11/21 13:33:52,17785.4051,4100.0029,1,4,0,0,0,0,-1.503586,3.603117,-5.417596277562,2.986761,1.712383,11.40679,6.617646,,,,,,,,,,,,,,,,,,,,,,25.19724,0.0229907
2541,2021/11/21 13:33:57,17790.4029,4105.0007,1,4,0,0,0,0,-1.503853,3.602655,-5.417863529715,2.986761,1.714469,11.40679,6.625165,,,,,,,,,,,,,,,,,,,,,,25.48746,-0.03436327
2542,2021/11/21 13:34:02,17795.4043,4110.0021,1,4,0,0,0,0,-1.504143,3.602039,-5.417981747577,2.986761,1.716559,11.40679,6.632693,,-0.0000909712689463049,,,,,,,,,,,,,,,,,,,,25.58115,0.0208497
2543,2021/11/21 13:34:07,17800.4061,4115.0039,1,4,0,0,0,0,-1.504379,3.601519,-5.418049551701,2.986761,1.718644,11.40679,6.640203,,,,,,,,,,,,,,,,,,,,,,25.26907,0.08613527
