Repository: HVES-Battery-Testing-Consortium/LG-HG2

# Battery Testing Consortium (BTC)
The Battery Testing Consortium (BTC) has been developed within the High Voltage and Energy Storage Lab at Oxford Brookes University to provide accurate and comprehensive cell data to Formula Student Electric teams. Through the BTC, we aim to provide FS teams with information for improved and informed decisions for cell selection, pack architecture design, thermal cooling requirements, and end of life predictions. A range of tests are completed to provide a comprehensive electrochemical lithium-ion characterisation for modelling, validation, and battery management parameterisation.

File: Data/Round1/LG_HG2/Package 3/211121_BTC_POCV_LG_HG2_10_25C/211121_BTC_POCV_LG_HG2_10_25C_Channel_8_Wb_1.CSV (part 13 of 33)
Data_Point,Date_Time,Test_Time(s),Step_Time(s),Cycle_Index,Step_Index,TC_Counter1,TC_Counter2,TC_Counter3,TC_Counter4,Current(A),Voltage(V),Power(W),Charge_Capacity(Ah),Discharge_Capacity(Ah),Charge_Energy(Wh),Discharge_Energy(Wh),ACR(Ohm),dV/dt(V/s),Internal_Resistance(Ohm),dQ/dV(Ah/V),dV/dQ(V/Ah),MetaCode_MV_UD1,MetaCode_MV_UD2,MetaCode_MV_UD3,MetaCode_MV_UD4,MetaCode_MV_UD5,MetaCode_MV_UD6,MetaCode_MV_UD7,MetaCode_MV_UD8,MetaCode_MV_UD9,MetaCode_MV_UD10,MetaCode_MV_UD11,MetaCode_MV_UD12,MetaCode_MV_UD13,MetaCode_MV_UD14,MetaCode_MV_UD15,MetaCode_MV_UD16,Aux_Temperature_1(C),Aux_dT/dt_1(C)
2544,2021/11/21 13:34:12,17805.4046,4120.0024,1,4,0,0,0,0,-1.504471,3.600959,-5.417538387689,2.986761,1.720733,11.40679,6.647725,,-0.0000965034487308003,,,,,,,,,,,,,,,,,,,,25.2696,-0.1131779
2545,2021/11/21 13:34:17,17810.4054,4125.0032,1,4,0,0,0,0,-1.503838,3.600604,-5.414725118152,2.986761,1.722826,11.40679,6.65526,,,,,,,,,,,,,,,,,,,,,,25.59535,0.1007128
2546,2021/11/21 13:34:22,17815.4035,4130.0013,1,4,0,0,0,0,-1.504181,3.599872,-5.414859064832,2.986761,1.72491,11.40679,6.662763,,-0.0000906225468497723,,,,,,,,,,,,,,,,,,,,25.42405,0.09850204
2547,2021/11/21 13:34:27,17820.4037,4135.0015,1,4,0,0,0,0,-1.50322,3.599301,-5.41054124922,2.986761,1.726998,11.40679,6.67028,,,,,,,,,,,,,,,,,,,,,,25.18885,-0.1240873
2548,2021/11/21 13:34:32,17825.403,4140.0008,1,4,0,0,0,0,-1.504433,3.598935,-5.414356578855,2.986761,1.729088,11.40679,6.677804,,-0.000118481097160839,,3.93435311317444,,,,,,,,,,,,,,,,,,25.4096,0.07108271
2549,2021/11/21 13:34:37,17830.404,4145.0018,1,4,0,0,0,0,-1.503815,3.59823,-5.41107224745,2.986761,1.731178,11.40679,6.685323,,,,,,,,,,,,,,,,,,,,,,25.64943,0.01872897
2550,2021/11/21 13:34:42,17835.4034,4150.0012,1,4,0,0,0,0,-1.502708,3.597895,-5.40658559966,2.986761,1.733265,11.40679,6.692832,,-0.000113269503344782,,,,,,,,,,,,,,,,,,,,25.48514,0.05488336
2551,2021/11/21 13:34:47,17840.4029,4155.0007,1,4,0,0,0,0,-1.504448,3.597267,-5.411901143616,2.986761,1.73535,11.40679,6.700335,,-0.000139295196277089,,,,,,,,,,,,,,,,,,,,25.27039,-0.05746365
2552,2021/11/21 13:34:52,17845.4041,4160.0019,1,4,0,0,0,0,-1.503891,3.596879,-5.409313956189,2.986761,1.737441,11.40679,6.707856,,,,,,,,,,,,,,,,,,,,,,25.50887,-0.08087873
2553,2021/11/21 13:34:57,17850.4034,4165.0012,1,4,0,0,0,0,-1.503761,3.596264,-5.407921548904,2.986761,1.739531,11.40679,6.715372,,-0.000165963094332255,,,,,,,,,,,,,,,,,,,,25.68884,0.1378375
2554,2021/11/21 13:35:02,17855.4042,4170.002,1,4,0,0,0,0,-1.503494,3.59562,-5.40599309628,2.986761,1.74162,11.40679,6.722884,,,,,0.257301509380341,,,,,,,,,,,,,,,,,25.41966,-0.05756795
2555,2021/11/21 13:35:07,17860.4043,4175.0021,1,4,0,0,0,0,-1.504356,3.595232,-5.408508830592,2.986761,1.743705,11.40679,6.730381,,-0.0000778727335273288,,,,,,,,,,,,,,,,,,,,25.26999,0.03187358
2556,2021/11/21 13:35:12,17865.4031,4180.0009,1,4,0,0,0,0,-1.502983,3.594767,-5.402873689961,2.986761,1.745796,11.40679,6.737896,,,,,,,,,,,,,,,,,,,,,,25.35652,-0.09141207
2557,2021/11/21 13:35:17,17870.4038,4185.0016,1,4,0,0,0,0,-1.504509,3.594257,-5.407592004813,2.986761,1.747883,11.40679,6.745401,,-0.000165890392963775,,,,,,,,,,,,,,,,,,,,25.55315,0.08905351
2558,2021/11/21 13:35:22,17875.4053,4190.0031,1,4,0,0,0,0,-1.503983,3.593676,-5.404827611508,2.986761,1.749972,11.40679,6.752907,,,,4.02765798568726,,,,,,,,,,,,,,,,,,25.60206,0.006904006
2559,2021/11/21 13:35:27,17880.4036,4195.0014,1,4,0,0,0,0,-1.502953,3.593282,-5.400533961746,2.986761,1.752059,11.40679,6.760407,,-0.0000975999573711306,,,,,,,,,,,,,,,,,,,,25.65874,0.1406246
2560,2021/11/21 13:35:32,17885.4053,4200.0031,1,4,0,0,0,0,-1.504128,3.592695,-5.40387314496,2.986761,1.754148,11.40679,6.767912,,,,,,,,,,,,,,,,,,,,,,25.60634,-0.007781386
2561,2021/11/21 13:35:37,17890.4053,4205.0031,1,4,0,0,0,0,-1.504311,3.592106,-5.403644568966,2.986761,1.756236,11.40679,6.775414,,-0.000109634602267761,,,,,,,,,,,,,,,,,,,,25.48435,0.08419156
2562,2021/11/21 13:35:42,17895.4042,4210.002,1,4,0,0,0,0,-1.502861,3.591634,-5.397726664874,2.986761,1.758326,11.40679,6.782921,,-0.000131757304188795,,,,,,,,,,,,,,,,,,,,25.38233,-0.0238204
2563,2021/11/21 13:35:47,17900.4032,4215.001,1,4,0,0,0,0,-1.504074,3.591218,-5.401457622132,2.986761,1.760412,11.40679,6.790414,,,,,,,,,,,,,,,,,,,,,,25.2856,-0.122413
2564,2021/11/21 13:35:52,17905.4022,4220,1,4,0,0,0,0,-1.504379,3.590664,-5.401719517656,2.986761,1.7625,11.40679,6.797909,,,,,,,,,,,,,,,,,,,,,,25.23316,-0.009431839
2565,2021/11/21 13:35:57,17910.4041,4225.0019,1,4,0,0,0,0,-1.503838,3.590089,-5.398912261582,2.986761,1.76459,11.40679,6.805415,,-0.0000801702481112443,,,,,,,,,,,,,,,,,,,,25.26197,-0.1166451
2566,2021/11/21 13:36:02,17915.403,4230.0008,1,4,0,0,0,0,-1.503075,3.589516,-5.3953117617,2.986761,1.766676,11.40679,6.812902,,,,,,,,,,,,,,,,,,,,,,25.31159,-0.06048083
2567,2021/11/21 13:36:07,17920.4041,4235.0019,1,4,0,0,0,0,-1.503891,3.589315,-5.397938524665,2.986761,1.768766,11.40679,6.820404,,-0.0000811239224276505,,,,,,,,,,,,,,,,,,,,25.39243,-0.09011567
2568,2021/11/21 13:36:12,17925.4059,4240.0037,1,4,0,0,0,0,-1.504578,3.588615,-5.39935117947,2.986761,1.770856,11.40679,6.827905,,,,4.26936912536621,,,,,,,,,,,,,,,,,,25.48346,-0.03565788
2569,2021/11/21 13:36:17,17930.4041,4245.0019,1,4,0,0,0,0,-1.504219,3.588206,-5.397447641114,2.986761,1.772942,11.40679,6.835392,,-0.0001256007963093,,,,,,,,,,,,,,,,,,,,25.59535,0.09364128
2570,2021/11/21 13:36:22,17935.4036,4250.0014,1,4,0,0,0,0,-1.503983,3.587592,-5.395677378936,2.986761,1.775029,11.40679,6.84288,,,,,,,,,,,,,,,,,,,,,,25.62029,-0.0199753
2571,2021/11/21 13:36:27,17940.4039,4255.0017,1,4,0,0,0,0,-1.503456,3.58723,-5.39324246688,2.986761,1.777119,11.40679,6.850378,,-0.0000861729276948608,,,,,,,,,,,,,,,,,,,,25.71063,0.08641005
2572,2021/11/21 13:36:32,17945.4046,4260.0024,1,4,0,0,0,0,-1.504311,3.586612,-5.395379884332,2.986761,1.779205,11.40679,6.85786,,,,,,,,,,,,,,,,,,,,,,25.73707,0.1421744
2573,2021/11/21 13:36:37,17950.405,4265.0028,1,4,0,0,0,0,-1.50309,3.585968,-5.39003264112,2.986761,1.781295,11.40679,6.865355,,-0.000100291399576236,,,,,,,,,,,,,,,,,,,,25.72611,-0.005397797
2574,2021/11/21 13:36:42,17955.4034,4270.0012,1,4,0,0,0,0,-1.503059,3.585322,-5.388950499998,2.986761,1.783381,11.40679,6.872837,,,,,0.23898309469223,,,,,,,,,,,,,,,,,25.75219,0.1108861
2575,2021/11/21 13:36:47,17960.4047,4275.0025,1,4,0,0,0,0,-1.503708,3.585241,-5.391155573628,2.986761,1.785469,11.40679,6.880324,,,,,,,,,,,,,,,,,,,,,,25.71955,0.07712245
2576,2021/11/21 13:36:52,17965.4023,4280.0001,1,4,0,0,0,0,-1.503059,3.584887,-5.388296669333,2.986761,1.787559,11.40679,6.887816,,-0.0000781117269070819,,,,,,,,,,,,,,,,,,,,25.71991,0.04297137
2577,2021/11/21 13:36:57,17970.4032,4285.001,1,4,0,0,0,0,-1.504219,3.584235,-5.391474387465,2.986761,1.789649,11.40679,6.895307,,,,,,,,,,,,,,,,,,,,,,25.74648,0.1374
2578,2021/11/21 13:37:02,17975.4046,4290.0024,1,4,0,0,0,0,-1.502602,3.583857,-5.385110695914,2.986761,1.791737,11.40679,6.902789,,-0.0000999254116322845,,4.11715888977051,,,,,,,,,,,,,,,,,,25.69024,0.02867162
2579,2021/11/21 13:37:07,17980.4031,4295.0009,1,4,0,0,0,0,-1.504257,3.583277,-5.390169510189,2.986761,1.793824,11.40679,6.910268,,,,,,,,,,,,,,,,,,,,,,25.69462,0.08352637
2580,2021/11/21 13:37:12,17985.4025,4300.0003,1,4,0,0,0,0,-1.504112,3.582634,-5.388682791008,2.986761,1.795913,11.40679,6.917753,,-0.0000997710303636268,,,,,,,,,,,,,,,,,,,,25.65603,0.09222329
2581,2021/11/21 13:37:17,17990.4047,4305.0025,1,4,0,0,0,0,-1.503616,3.58221,-5.38626827136,2.986761,1.798003,11.40679,6.925241,,,,,,,,,,,,,,,,,,,,,,25.63074,-0.04351258
2582,2021/11/21 13:37:22,17995.4044,4310.0022,1,4,0,0,0,0,-1.503113,3.581858,-5.383937323954,2.986761,1.80009,11.40679,6.932718,,-0.000100295299489517,,,,,,,,,,,,,,,,,,,,25.58608,0.1150644
2583,2021/11/21 13:37:27,18000.4023,4315.0001,1,4,0,0,0,0,-1.503563,3.581239,-5.384618454557,2.986761,1.802179,11.40679,6.940199,,,,,,,,,,,,,,,,,,,,,,25.68003,0.1109451
2584,2021/11/21 13:37:32,18005.4045,4320.0023,1,4,0,0,0,0,-1.503929,3.580928,-5.385461466112,2.986761,1.804265,11.40679,6.94767,,-0.0000887287969817407,,,,,,,,,,,,,,,,,,,,25.71063,0.04157782
2585,2021/11/21 13:37:37,18010.4042,4325.002,1,4,0,0,0,0,-1.504181,3.580483,-5.385694499423,2.986761,1.806355,11.40679,6.955153,,,,,,,,,,,,,,,,,,,,,,25.74523,0.06629765
2586,2021/11/21 13:37:42,18015.403,4330.0008,1,4,0,0,0,0,-1.504402,3.57992,-5.38563880784,2.986761,1.808443,11.40679,6.96263,,-0.000121874800242949,,,,,,,,,,,,,,,,,,,,25.72312,0.1066542
2587,2021/11/21 13:37:47,18020.4028,4335.0006,1,4,0,0,0,0,-1.505524,3.579337,-5.388777757588,2.986761,1.810532,11.40679,6.970105,,,,,,,,,,,,,,,,,,,,,,25.58298,0.08557916
2588,2021/11/21 13:37:52,18025.4041,4340.0019,1,4,0,0,0,0,-1.503983,3.578802,-5.382457368366,2.986761,1.81262,11.40679,6.977581,,-0.0000545658913324587,,,,,,,,,,,,,,,,,,,,25.60712,-0.07574081
2589,2021/11/21 13:37:57,18030.4029,4345.0007,1,4,0,0,0,0,-1.503403,3.578613,-5.380097520039,2.986761,1.814707,11.40679,6.985048,,,,4.50869989395142,,,,,,,,,,,,,,,,,,25.49067,-0.0529319
2590,2021/11/21 13:38:02,18035.4031,4350.0009,1,4,0,0,0,0,-1.504395,3.578105,-5.382883271475,2.986761,1.816796,11.40679,6.992523,,,,,,,,,,,,,,,,,,,,,,25.57084,0.07250726
2591,2021/11/21 13:38:07,18040.4032,4355.001,1,4,0,0,0,0,-1.503708,3.577528,-5.379557473824,2.986761,1.818884,11.40679,6.999995,,-0.0000855200923979282,,,,,,,,,,,,,,,,,,,,25.52657,-0.09097397
2592,2021/11/21 13:38:12,18045.4044,4360.0022,1,4,0,0,0,0,-1.505104,3.576726,-5.383344609504,2.986761,1.820973,11.40679,7.007465,,,,,,,,,,,,,,,,,,,,,,25.52735,-0.04924238
2593,2021/11/21 13:38:17,18050.4033,4365.0011,1,4,0,0,0,0,-1.504051,3.576705,-5.379546731955,2.986761,1.82306,11.40679,7.014931,,-0.0000553166210011113,,,,,,,,,,,,,,,,,,,,25.41877,-0.02380729
2594,2021/11/21 13:38:22,18055.4041,4370.0019,1,4,0,0,0,0,-1.504364,3.576072,-5.379713978208,2.986761,1.825147,11.40679,7.022394,,,,,,,,,,,,,,,,,,,,,,25.36141,-0.0551641
2595,2021/11/21 13:38:27,18060.4039,4375.0017,1,4,0,0,0,0,-1.503403,3.575542,-5.375480569426,2.986761,1.827237,11.40679,7.029868,,,,,0.230814695358276,,,,,,,,,,,,,,,,,25.31802,-0.1453942
2596,2021/11/21 13:38:32,18065.4042,4380.002,1,4,0,0,0,0,-1.503616,3.575273,-5.375837687168,2.986761,1.829325,11.40679,7.037336,,-0.0000857579871080816,,,,,,,,,,,,,,,,,,,,25.39979,-0.09592593
2597,2021/11/21 13:38:37,18070.405,4385.0028,1,4,0,0,0,0,-1.504723,3.574859,-5.379172559057,2.986761,1.831411,11.40679,7.044791,,,,,,,,,,,,,,,,,,,,,,25.72843,0.1138067
2598,2021/11/21 13:38:42,18075.4034,4390.0012,1,4,0,0,0,0,-1.503273,3.574202,-5.373001363146,2.986761,1.833503,11.40679,7.052268,,-0.0000986382074188441,,,,,,,,,,,,,,,,,,,,25.60427,0.05309463
2599,2021/11/21 13:38:47,18080.4035,4395.0013,1,4,0,0,0,0,-1.50351,3.573715,-5.37311623965,2.986761,1.835588,11.40679,7.059723,,,,,,,,,,,,,,,,,,,,,,25.35082,-0.04677176
2600,2021/11/21 13:38:52,18085.403,4400.0008,1,4,0,0,0,0,-1.503578,3.573549,-5.373109658322,2.986761,1.837676,11.40679,7.067181,,-0.0000876303893164732,,4.29562282562256,,,,,,,,,,,,,,,,,,25.58515,0.0544858
2601,2021/11/21 13:38:57,18090.4029,4405.0007,1,4,0,0,0,0,-1.504631,3.572853,-5.375825382243,2.986761,1.839765,11.40679,7.074647,,,,,,,,,,,,,,,,,,,,,,25.76004,0.1292515
2602,2021/11/21 13:39:02,18095.4034,4410.0012,1,4,0,0,0,0,-1.50338,3.572261,-5.37046574218,2.986761,1.841853,11.40679,7.082107,,-0.000110437402327079,,,,,,,,,,,,,,,,,,,,25.44353,0.0003921986
2603,2021/11/21 13:39:07,18100.4035,4415.0013,1,4,0,0,0,0,-1.5028,3.571742,-5.3676138776,2.986761,1.843942,11.40679,7.089567,,,,,,,,,,,,,,,,,,,,,,25.57048,0.05444527
2604,2021/11/21 13:39:12,18105.4037,4420.0015,1,4,0,0,0,0,-1.503273,3.571474,-5.368900434402,2.986761,1.846031,11.40679,7.097029,,-0.000110770597530063,,,,,,,,,,,,,,,,,,,,25.74402,0.1332486
2605,2021/11/21 13:39:17,18110.4037,4425.0015,1,4,0,0,0,0,-1.50396,3.571039,-5.37069981444,2.986761,1.848119,11.40679,7.104485,,,,,,,,,,,,,,,,,,,,,,25.71513,0.09762049
2606,2021/11/21 13:39:22,18115.4046,4430.0024,1,4,0,0,0,0,-1.504593,3.570364,-5.371944681852,2.986761,1.850204,11.40679,7.111932,,-0.0000780378832132556,,,,,,,,,,,,,,,,,,,,25.55768,-0.07573605
2607,2021/11/21 13:39:27,18120.4039,4435.0017,1,4,0,0,0,0,-1.503654,3.569859,-5.367832764786,2.986761,1.852295,11.40679,7.119397,,,,,,,,,,,,,,,,,,,,,,25.40945,-0.1033044
2608,2021/11/21 13:39:32,18125.4032,4440.001,1,4,0,0,0,0,-1.503746,3.569696,-5.367916081216,2.986761,1.854382,11.40679,7.126846,,-0.000128494895761833,,,,,,,,,,,,,,,,,,,,25.42576,-0.05509555
2609,2021/11/21 13:39:37,18130.4034,4445.0012,1,4,0,0,0,0,-1.504128,3.569218,-5.368560731904,2.986761,1.856469,11.40679,7.134295,,,,,,,,,,,,,,,,,,,,,,25.51857,0.04852176
2610,2021/11/21 13:39:42,18135.404,4450.0018,1,4,0,0,0,0,-1.502945,3.568613,-5.363429065285,2.986761,1.85856,11.40679,7.141759,,-0.000107430299976841,,,,,,,,,,,,,,,,,,,,25.63795,0.05683899
2611,2021/11/21 13:39:47,18140.4039,4455.0017,1,4,0,0,0,0,-1.504074,3.568226,-5.366875952724,2.986761,1.860646,11.40679,7.149203,,,,4.55377817153931,,,,,,,,,,,,,,,,,,25.66067,-0.01717567
2612,2021/11/21 13:39:52,18145.4035,4460.0013,1,4,0,0,0,0,-1.503769,3.567759,-5.365085383671,2.986761,1.862736,11.40679,7.156661,,-0.000112375601020176,,,,,,,,,,,,,,,,,,,,25.72002,0.09678364
2613,2021/11/21 13:39:57,18150.4052,4465.003,1,4,0,0,0,0,-1.50351,3.567136,-5.36322464736,2.986761,1.864823,11.40679,7.164104,,,,,,,,,,,,,,,,,,,,,,25.71396,0.1144439
2614,2021/11/21 13:40:02,18155.4028,4470.0006,1,4,0,0,0,0,-1.503708,3.56663,-5.36317006404,2.986761,1.866912,11.40679,7.171556,,-0.000112730500404723,,,,,,,,,,,,,,,,,,,,25.72327,0.03872573
2615,2021/11/21 13:40:07,18160.4037,4475.0015,1,4,0,0,0,0,-1.50367,3.566528,-5.36288115776,2.986761,1.868997,11.40679,7.178992,,,,,,,,,,,,,,,,,,,,,,25.73421,0.09541571
2616,2021/11/21 13:40:12,18165.4044,4480.0022,1,4,0,0,0,0,-1.503365,3.565976,-5.36096350924,2.986761,1.871088,11.40679,7.186448,,-0.0000704549165675417,,,0.223051697015762,,,,,,,,,,,,,,,,,25.67397,0.106228
2617,2021/11/21 13:40:17,18170.403,4485.0008,1,4,0,0,0,0,-1.504036,3.565294,-5.362330526584,2.986761,1.873177,11.40679,7.193896,,,,,,,,,,,,,,,,,,,,,,25.70582,0.01258135
2618,2021/11/21 13:40:22,18175.403,4490.0008,1,4,0,0,0,0,-1.503403,3.564757,-5.359266368071,2.986761,1.875264,11.40679,7.201336,,,,,,,,,,,,,,,,,,,,,,25.73642,0.09843647
2619,2021/11/21 13:40:27,18180.403,4495.0008,1,4,0,0,0,0,-1.504356,3.564515,-5.36229952734,2.986761,1.877352,11.40679,7.208782,,-0.0000653477618470788,,,,,,,,,,,,,,,,,,,,25.69798,0.09807229
2620,2021/11/21 13:40:32,18185.4047,4500.0025,1,4,0,0,0,0,-1.504303,3.56412,-5.36151640836,2.986761,1.879442,11.40679,7.216232,,,,,,,,,,,,,,,,,,,,,,25.73037,0.04158676
2621,2021/11/21 13:40:37,18190.4049,4505.0027,1,4,0,0,0,0,-1.503128,3.563419,-5.356274874632,2.986761,1.881529,11.40679,7.223668,,-0.0000937504664761946,,4.51228904724121,,,,,,,,,,,,,,,,,,25.77733,0.0582552
2622,2021/11/21 13:40:42,18195.4038,4510.0016,1,4,0,0,0,0,-1.504745,3.563196,-5.36170136502,2.986761,1.883619,11.40679,7.231117,,,,,,,,,,,,,,,,,,,,,,25.78172,0.1293683
2623,2021/11/21 13:40:47,18200.4039,4515.0017,1,4,0,0,0,0,-1.503822,3.562805,-5.35782454071,2.986761,1.885707,11.40679,7.238553,,-0.00006393496732926,,,,,,,,,,,,,,,,,,,,25.76752,0.1078594
2624,2021/11/21 13:40:52,18205.4026,4520.0004,1,4,0,0,0,0,-1.504211,3.562112,-5.358168053632,2.986761,1.887795,11.40679,7.245994,,,,,,,,,,,,,,,,,,,,,,25.59768,-0.07556856
2625,2021/11/21 13:40:57,18210.4033,4525.0011,1,4,0,0,0,0,-1.503494,3.561816,-5.355168985104,2.986761,1.889883,11.40679,7.253429,,-0.000110003398731351,,,,,,,,,,,,,,,,,,,,25.36827,-0.1369435
2626,2021/11/21 13:41:02,18215.4028,4530.0006,1,4,0,0,0,0,-1.503616,3.561427,-5.355018620032,2.986761,1.891971,11.40679,7.260866,,,,,,,,,,,,,,,,,,,,,,25.39176,-0.09221792
2627,2021/11/21 13:41:07,18220.4028,4535.0006,1,4,0,0,0,0,-1.503708,3.561055,-5.35478689194,2.986761,1.894058,11.40679,7.2683,,-0.000126070604892448,,,,,,,,,,,,,,,,,,,,25.66067,0.1109999
2628,2021/11/21 13:41:12,18225.4033,4540.0011,1,4,0,0,0,0,-1.504364,3.560263,-5.355931487732,2.986761,1.89615,11.40679,7.275746,,,,,,,,,,,,,,,,,,,,,,25.76224,0.1308656
2629,2021/11/21 13:41:17,18230.4032,4545.001,1,4,0,0,0,0,-1.503586,3.559789,-5.352448903354,2.986761,1.898234,11.40679,7.283166,,-0.000131197302835062,,,,,,,,,,,,,,,,,,,,25.50798,0.04365683
2630,2021/11/21 13:41:22,18235.4027,4550.0005,1,4,0,0,0,0,-1.504303,3.559757,-5.354953134371,2.986761,1.900323,11.40679,7.290603,,,,,,,,,,,,,,,,,,,,,,25.36428,-0.02900422
2631,2021/11/21 13:41:27,18240.4054,4555.0032,1,4,0,0,0,0,-1.503479,3.559153,-5.351111793287,2.986761,1.902413,11.40679,7.29804,,-0.000069777961471118,,,,,,,,,,,,,,,,,,,,25.51248,-0.02537429
2632,2021/11/21 13:41:32,18245.4023,4560.0001,1,4,0,0,0,0,-1.503479,3.558442,-5.350042819718,2.986761,1.904501,11.40679,7.305473,,-0.000168796701473184,,4.50685882568359,,,,,,,,,,,,,,,,,,25.63356,-0.0485158
2633,2021/11/21 13:41:37,18250.4046,4565.0024,1,4,0,0,0,0,-1.504799,3.557897,-5.353919847703,2.986761,1.906589,11.40679,7.312903,,,,,,,,,,,,,,,,,,,,,,25.70725,0.09345949
2634,2021/11/21 13:41:42,18255.4046,4570.0024,1,4,0,0,0,0,-1.504364,3.557596,-5.351919348944,2.986761,1.908678,11.40679,7.320335,,,,,,,,,,,,,,,,,,,,,,25.77694,0.1085824
2635,2021/11/21 13:41:47,18260.4024,4575.0002,1,4,0,0,0,0,-1.50338,3.557187,-5.34780379206,2.986761,1.910766,11.40679,7.327761,,-0.0000789052064646967,,,,,,,,,,,,,,,,,,,,25.80571,0.06045282
2636,2021/11/21 13:41:52,18265.4031,4580.0009,1,4,0,0,0,0,-1.503731,3.556805,-5.348477939455,2.986761,1.912855,11.40679,7.335193,,,,,,,,,,,,,,,,,,,,,,25.80443,0.03687322
2637,2021/11/21 13:41:57,18270.4024,4585.0002,1,4,0,0,0,0,-1.503075,3.556231,-5.345281910325,2.986761,1.914943,11.40679,7.342618,,-0.0000203074196178932,,,,,,,,,,,,,,,,,,,,25.79331,0.0976038
2638,2021/11/21 13:42:02,18275.404,4590.0018,1,4,0,0,0,0,-1.503471,3.555825,-5.346079768575,2.986761,1.91703,11.40679,7.35004,,,,,0.217854306101799,,,,,,,,,,,,,,,,,25.75514,0.09277225
2639,2021/11/21 13:42:07,18280.4036,4595.0014,1,4,0,0,0,0,-1.504791,3.555319,-5.350012033329,2.986761,1.919118,11.40679,7.357465,,-0.000101706500572618,,,,,,,,,,,,,,,,,,,,25.67034,-0.08764923
2640,2021/11/21 13:42:12,18285.4025,4600.0003,1,4,0,0,0,0,-1.503838,3.55481,-5.34585836078,2.986761,1.921206,11.40679,7.364887,,,,,,,,,,,,,,,,,,,,,,25.59279,-0.05448282
2641,2021/11/21 13:42:17,18290.4035,4605.0013,1,4,0,0,0,0,-1.503403,3.5543,-5.3435452829,2.986761,1.923293,11.40679,7.372306,,,,,,,,,,,,,,,,,,,,,,25.63485,0.04602432
2642,2021/11/21 13:42:22,18295.406,4610.0038,1,4,0,0,0,0,-1.505127,3.553978,-5.349188245206,2.986761,1.925385,11.40679,7.379742,,-0.0000767734672990628,,,,,,,,,,,,,,,,,,,,25.70365,-0.08111477
2643,2021/11/21 13:42:27,18300.4042,4615.002,1,4,0,0,0,0,-1.503731,3.553366,-5.343306608546,2.986761,1.927472,11.40679,7.387157,,-0.000139707801281475,,4.52298498153687,,,,,,,,,,,,,,,,,,25.67126,-0.03519773
2644,2021/11/21 13:42:32,18305.4028,4620.0006,1,4,0,0,0,0,-1.50425,3.552965,-5.34454760125,2.986761,1.929558,11.40679,7.39457,,,,,,,,,,,,,,,,,,,,,,25.63937,0.05933642
2645,2021/11/21 13:42:37,18310.406,4625.0038,1,4,0,0,0,0,-1.504234,3.552662,-5.344034970908,2.986761,1.931648,11.40679,7.401996,,-0.000136798495077528,,,,,,,,,,,,,,,,,,,,25.5387,-0.1203185
2646,2021/11/21 13:42:42,18315.4046,4630.0024,1,4,0,0,0,0,-1.503914,3.552444,-5.342570265816,2.986761,1.933735,11.40679,7.409407,,,,,,,,,,,,,,,,,,,,,,25.50577,-0.1045412
2647,2021/11/21 13:42:47,18320.404,4635.0018,1,4,0,0,0,0,-1.503799,3.551627,-5.340933130973,2.986761,1.935825,11.40679,7.416831,,-0.000127699197037145,,,,,,,,,,,,,,,,,,,,25.45335,-0.05409837
2648,2021/11/21 13:42:52,18325.4062,4640.004,1,4,0,0,0,0,-1.503059,3.55083,-5.33710698897,2.986761,1.937914,11.40679,7.42425,,,,,,,,,,,,,,,,,,,,,,25.47779,-0.04282176
2649,2021/11/21 13:42:57,18330.4038,4645.0016,1,4,0,0,0,0,-1.504959,3.550712,-5.343675980808,2.986761,1.94,11.40679,7.431658,,-0.0000670160225126892,,,,,,,,,,,,,,,,,,,,25.45606,-0.1213217
2650,2021/11/21 13:43:02,18335.4024,4650.0002,1,4,0,0,0,0,-1.504272,3.550084,-5.340291958848,2.986761,1.942086,11.40679,7.439065,,,,,,,,,,,,,,,,,,,,,,25.44807,-0.07986903
2651,2021/11/21 13:43:07,18340.404,4655.0018,1,4,0,0,0,0,-1.503365,3.549762,-5.33658794913,2.986761,1.944176,11.40679,7.446484,,-0.0000861744119902141,,,,,,,,,,,,,,,,,,,,25.49324,-0.05419135
2652,2021/11/21 13:43:12,18345.4045,4660.0023,1,4,0,0,0,0,-1.503723,3.549367,-5.337264793341,2.986761,1.946262,11.40679,7.453888,,,,,,,,,,,,,,,,,,,,,,25.47958,-0.1325238
2653,2021/11/21 13:43:17,18350.4041,4665.0019,1,4,0,0,0,0,-1.5028,3.548995,-5.333429686,2.986761,1.948351,11.40679,7.461301,,-0.000129068503156304,,,,,,,,,,,,,,,,,,,,25.50488,-0.04409194
2654,2021/11/21 13:43:22,18355.4025,4670.0003,1,4,0,0,0,0,-1.503586,3.548432,-5.335372677152,2.986761,1.950439,11.40679,7.468712,,,,4.56045198440552,,,,,,,,,,,,,,,,,,25.54127,-0.08900046
2655,2021/11/21 13:43:27,18360.4027,4675.0005,1,4,0,0,0,0,-1.503456,3.547867,-5.334061928352,2.986761,1.952526,11.40679,7.476118,,-0.0000954167480813339,,,,,,,,,,,,,,,,,,,,25.56078,-0.1108903
2656,2021/11/21 13:43:32,18365.4034,4680.0012,1,4,0,0,0,0,-1.503746,3.547615,-5.33471186579,2.986761,1.954617,11.40679,7.483536,,,,,,,,,,,,,,,,,,,,,,25.59097,0.01206279
2657,2021/11/21 13:43:37,18370.4034,4685.0012,1,4,0,0,0,0,-1.503433,3.547161,-5.332918903713,2.986761,1.956705,11.40679,7.490943,,,,,,,,,,,,,,,,,,,,,,25.72223,-0.0952208
2658,2021/11/21 13:43:42,18375.4029,4690.0007,1,4,0,0,0,0,-1.503311,3.546178,-5.331008395358,2.986761,1.958792,11.40679,7.498343,,-0.0000653477618470788,,,,,,,,,,,,,,,,,,,,25.78959,0.01310229
2659,2021/11/21 13:43:47,18380.4034,4695.0012,1,4,0,0,0,0,-1.503296,3.545941,-5.330598921536,2.986761,1.960881,11.40679,7.505753,,,,,,,,,,,,,,,,,,,,,,25.81538,0.08609533
2660,2021/11/21 13:43:52,18385.403,4700.0008,1,4,0,0,0,0,-1.502914,3.545695,-5.32887465523,2.986761,1.962966,11.40679,7.513147,,-0.000097074153018184,,,0.224485203623772,,,,,,,,,,,,,,,,,25.87795,-0.06582379
2661,2021/11/21 13:43:57,18390.4026,4705.0004,1,4,0,0,0,0,-1.503654,3.545349,-5.330978205246,2.986761,1.965057,11.40679,7.520559,,,,,,,,,,,,,,,,,,,,,,25.95948,0.1089424
2662,2021/11/21 13:44:02,18395.4047,4710.0025,1,4,0,0,0,0,-1.503258,3.54478,-5.32871889324,2.986761,1.967144,11.40679,7.527957,,-0.0000566600210731849,,,,,,,,,,,,,,,,,,,,25.84879,0.04350424
2663,2021/11/21 13:44:07,18400.4051,4715.0029,1,4,0,0,0,0,-1.503769,3.544241,-5.329719744329,2.986761,1.969235,11.40679,7.535368,,,,,,,,,,,,,,,,,,,,,,25.76884,0.107553
2664,2021/11/21 13:44:12,18405.404,4720.0018,1,4,0,0,0,0,-1.503441,3.543754,-5.327825057514,2.986761,1.971323,11.40679,7.542768,,,,,,,,,,,,,,,,,,,,,,25.59458,-0.0471127
2665,2021/11/21 13:44:17,18410.4022,4725,1,4,0,0,0,0,-1.50351,3.543314,-5.32740803214,2.986761,1.973408,11.40679,7.550156,,-0.0000743514829082415,,4.53729677200317,,,,,,,,,,,,,,,,,,25.57188,-0.08637905
2666,2021/11/21 13:44:22,18415.4056,4730.0034,1,4,0,0,0,0,-1.504539,3.542808,-5.330292805512,2.986761,1.975498,11.40679,7.55756,,-0.000134783796966076,,,,,,,,,,,,,,,,,,,,25.51159,-0.04765391
2667,2021/11/21 13:44:27,18420.4026,4735.0004,1,4,0,0,0,0,-1.503967,3.542413,-5.327672252371,2.986761,1.977583,11.40679,7.564948,,,,,,,,,,,,,,,,,,,,,,25.70496,-0.05256951
2668,2021/11/21 13:44:32,18425.403,4740.0008,1,4,0,0,0,0,-1.503151,3.542012,-5.324178879812,2.986761,1.979673,11.40679,7.572352,,,,,,,,,,,,,,,,,,,,,,25.95057,0.1226223
2669,2021/11/21 13:44:37,18430.4044,4745.0022,1,4,0,0,0,0,-1.504364,3.541496,-5.327699088544,2.986761,1.981762,11.40679,7.579748,,-0.0000763732823543251,,,,,,,,,,,,,,,,,,,,25.77023,0.09554446
2670,2021/11/21 13:44:42,18435.4042,4750.002,1,4,0,0,0,0,-1.50425,3.540802,-5.3262514085,2.986761,1.98385,11.40679,7.587143,,,,,,,,,,,,,,,,,,,,,,25.59742,-0.07327139
2671,2021/11/21 13:44:47,18440.4043,4755.0021,1,4,0,0,0,0,-1.504486,3.540708,-5.326945616088,2.986761,1.985938,11.40679,7.594536,,-0.0000678068681736477,,,,,,,,,,,,,,,,,,,,25.85666,0.09912074
2672,2021/11/21 13:44:52,18445.4031,4760.0009,1,4,0,0,0,0,-1.504013,3.540103,-5.324360933339,2.986761,1.988028,11.40679,7.601934,,,,,,,,,,,,,,,,,,,,,,25.85977,0.1069939
2673,2021/11/21 13:44:57,18450.4046,4765.0024,1,4,0,0,0,0,-1.504021,3.539527,-5.323522938067,2.986761,1.990115,11.40679,7.609323,,,,,,,,,,,,,,,,,,,,,,25.56218,-0.05154192
2674,2021/11/21 13:45:02,18455.404,4770.0018,1,4,0,0,0,0,-1.504868,3.538926,-5.325616491768,2.986761,1.992203,11.40679,7.616714,,-0.0000875323821674101,,,,,,,,,,,,,,,,,,,,25.57626,-0.03855884
2675,2021/11/21 13:45:07,18460.4046,4775.0024,1,4,0,0,0,0,-1.503181,3.538681,-5.319278044261,2.986761,1.994294,11.40679,7.624112,,-0.000112309702672064,,,,,,,,,,,,,,,,,,,,25.65885,-0.1190418
2676,2021/11/21 13:45:12,18465.4033,4780.0011,1,4,0,0,0,0,-1.503654,3.538235,-5.32028121069,2.986761,1.99638,11.40679,7.631495,,,,4.4330530166626,,,,,,,,,,,,,,,,,,25.77062,-0.01745164
2677,2021/11/21 13:45:17,18470.4048,4785.0026,1,4,0,0,0,0,-1.503403,3.53744,-5.31819790832,2.986761,1.99847,11.40679,7.638886,,,,,,,,,,,,,,,,,,,,,,25.75422,0.07998228
2678,2021/11/21 13:45:22,18475.4058,4790.0036,1,4,0,0,0,0,-1.503708,3.537139,-5.318824211412,2.986761,2.000558,11.40679,7.646275,,-0.0000841844230308197,,,,,,,,,,,,,,,,,,,,25.68286,-0.08263469
2679,2021/11/21 13:45:27,18480.4047,4795.0025,1,4,0,0,0,0,-1.503273,3.536781,-5.316747384213,2.986761,2.002647,11.40679,7.653661,,,,,,,,,,,,,,,,,,,,,,25.655,-0.07725656
2680,2021/11/21 13:45:32,18485.4028,4800.0006,1,4,0,0,0,0,-1.504143,3.53621,-5.31896551803,2.986761,2.004734,11.40679,7.661044,,-0.0000724306592019275,,,,,,,,,,,,,,,,,,,,25.73436,0.05396426
2681,2021/11/21 13:45:37,18490.4039,4805.0017,1,4,0,0,0,0,-1.503624,3.535734,-5.316414500016,2.986761,2.006821,11.40679,7.668423,,,,,0.224414393305779,,,,,,,,,,,,,,,,,25.78649,-0.0679636
2682,2021/11/21 13:45:42,18495.4035,4810.0013,1,4,0,0,0,0,-1.504066,3.535014,-5.316894366924,2.986761,2.008909,11.40679,7.675803,,-0.0000935544594540261,,,,,,,,,,,,,,,,,,,,25.70496,-0.05544007
2683,2021/11/21 13:45:47,18500.4052,4815.003,1,4,0,0,0,0,-1.502968,3.534759,-5.312629664712,2.986761,2.011,11.40679,7.683196,,,,,,,,,,,,,,,,,,,,,,25.59496,0.01508296
2684,2021/11/21 13:45:52,18505.4025,4820.0003,1,4,0,0,0,0,-1.5028,3.534117,-5.3110710276,2.986761,2.013086,11.40679,7.69057,,-0.000134354195324704,,,,,,,,,,,,,,,,,,,,25.56439,-0.08955359
2685,2021/11/21 13:45:57,18510.4059,4825.0037,1,4,0,0,0,0,-1.504105,3.533539,-5.314813677595,2.986761,2.015174,11.40679,7.697947,,,,,,,,,,,,,,,,,,,,,,25.57805,-0.1293123
2686,2021/11/21 13:46:02,18515.4038,4830.0016,1,4,0,0,0,0,-1.504021,3.533372,-5.314265688812,2.986761,2.017261,11.40679,7.705323,,,,4.27849721908569,,,,,,,,,,,,,,,,,,25.59756,-0.02137184
2687,2021/11/21 13:46:07,18520.4033,4835.0011,1,4,0,0,0,0,-1.503288,3.53289,-5.31095114232,2.986761,2.01935,11.40679,7.712701,,-0.0000534564605914056,,,,,,,,,,,,,,,,,,,,25.53471,-0.08466661
2688,2021/11/21 13:46:12,18525.4053,4840.0031,1,4,0,0,0,0,-1.504852,3.53233,-5.31563386516,2.986761,2.021441,11.40679,7.720089,,-0.000115215698315296,,,,,,,,,,,,,,,,,,,,25.55108,-0.1138008
2689,2021/11/21 13:46:17,18530.4023,4845.0001,1,4,0,0,0,0,-1.503746,3.531695,-5.31077222947,2.986761,2.023528,11.40679,7.72746,,,,,,,,,,,,,,,,,,,,,,25.58736,-0.04796326
2690,2021/11/21 13:46:22,18535.403,4850.0008,1,4,0,0,0,0,-1.504326,3.531315,-5.31224896869,2.986761,2.025614,11.40679,7.734826,,,,,,,,,,,,,,,,,,,,,,25.60609,-0.1007563
2691,2021/11/21 13:46:27,18540.4039,4855.0017,1,4,0,0,0,0,-1.503769,3.530983,-5.309782774927,2.986761,2.027703,11.40679,7.742205,,-0.0000786727032391354,,,,,,,,,,,,,,,,,,,,25.66055,-0.1087737
2692,2021/11/21 13:46:32,18545.4047,4860.0025,1,4,0,0,0,0,-1.503693,3.530128,-5.308228762704,2.986761,2.029791,11.40679,7.749576,,,,,,,,,,,,,,,,,,,,,,25.75464,0.06957829
2693,2021/11/21 13:46:37,18550.4041,4865.0019,1,4,0,0,0,0,-1.504723,3.52986,-5.31146152878,2.986761,2.031878,11.40679,7.756943,,-0.00008947349851951,,,,,,,,,,,,,,,,,,,,25.82828,-0.06819427
2694,2021/11/21 13:46:42,18555.4027,4870.0005,1,4,0,0,0,0,-1.503693,3.52926,-5.30692355718,2.986761,2.033966,11.40679,7.764312,,,,,,,,,,,,,,,,,,,,,,25.89253,0.05265355
2695,2021/11/21 13:46:47,18560.4025,4875.0003,1,4,0,0,0,0,-1.503639,3.528496,-5.305584196944,2.986761,2.036057,11.40679,7.771689,,-0.000102981997770257,,,,,,,,,,,,,,,,,,,,25.85938,0.1017493
2696,2021/11/21 13:46:52,18565.4028,4880.0006,1,4,0,0,0,0,-1.503441,3.528291,-5.304577349331,2.986761,2.038146,11.40679,7.779063,,,,4.17179393768311,,,,,,,,,,,,,,,,,,25.85139,-0.05169988
2697,2021/11/21 13:46:57,18570.4033,4885.0011,1,4,0,0,0,0,-1.504326,3.527744,-5.306877020544,2.986761,2.040235,11.40679,7.786432,,-0.000099356213468127,,,,,,,,,,,,,,,,,,,,25.7928,-0.05199194
2698,2021/11/21 13:47:02,18575.4036,4890.0014,1,4,0,0,0,0,-1.503654,3.527365,-5.30393649171,2.986761,2.042321,11.40679,7.793791,,,,,,,,,,,,,,,,,,,,,,25.70635,-0.1169753
2699,2021/11/21 13:47:07,18580.4045,4895.0023,1,4,0,0,0,0,-1.503471,3.526758,-5.302378377018,2.986761,2.044412,11.40679,7.801166,,-0.0000931896865949966,,,,,,,,,,,,,,,,,,,,25.71074,-0.1168251
2700,2021/11/21 13:47:12,18585.4036,4900.0014,1,4,0,0,0,0,-1.504066,3.526178,-5.303604439748,2.986761,2.0465,11.40679,7.808529,,,,,,,,,,,,,,,,,,,,,,25.55329,0.01011729
2701,2021/11/21 13:47:17,18590.4039,4905.0017,1,4,0,0,0,0,-1.504921,3.525662,-5.305842782702,2.986761,2.048587,11.40679,7.815886,,-0.000160739000421017,,,0.237843900918961,,,,,,,,,,,,,,,,,25.62688,-0.08119881
2702,2021/11/21 13:47:22,18595.4029,4910.0007,1,4,0,0,0,0,-1.503311,3.525399,-5.299771096089,2.986761,2.050673,11.40679,7.823243,,,,,,,,,,,,,,,,,,,,,,25.56657,-0.09690702
2703,2021/11/21 13:47:27,18600.4043,4915.0021,1,4,0,0,0,0,-1.504143,3.524438,-5.301258746634,2.986761,2.052762,11.40679,7.830605,,-0.000119962998724077,,,,,,,,,,,,,,,,,,,,25.59574,-0.01278102
2704,2021/11/21 13:47:32,18605.4056,4920.0034,1,4,0,0,0,0,-1.503769,3.524001,-5.299283459769,2.986761,2.054853,11.40679,7.837975,,,,,,,,,,,,,,,,,,,,,,25.57898,-0.1274949
2705,2021/11/21 13:47:37,18610.4056,4925.0034,1,4,0,0,0,0,-1.503441,3.523809,-5.297838926769,2.986761,2.056943,11.40679,7.845337,,-0.00012186799722258,,,,,,,,,,,,,,,,,,,,25.61575,-0.0245595
2706,2021/11/21 13:47:42,18615.4031,4930.0009,1,4,0,0,0,0,-1.504936,3.52314,-5.30210021904,2.986761,2.059027,11.40679,7.852683,,,,4.08786582946777,,,,,,,,,,,,,,,,,,25.60645,-0.09824753
2707,2021/11/21 13:47:47,18620.4065,4935.0043,1,4,0,0,0,0,-1.503586,3.522336,-5.296135096896,2.986761,2.061118,11.40679,7.860048,,-0.0000974049835349433,,,,,,,,,,,,,,,,,,,,25.67344,-0.07766008
2708,2021/11/21 13:47:52,18625.4045,4940.0023,1,4,0,0,0,0,-1.503838,3.521909,-5.296380586742,2.986761,2.063206,11.40679,7.867403,,,,,,,,,,,,,,,,,,,,,,25.69926,0.043118
2709,2021/11/21 13:47:57,18630.4044,4945.0022,1,4,0,0,0,0,-1.503815,3.521583,-5.295809339145,2.986761,2.065296,11.40679,7.874761,,-0.0000871694719535299,,,,,,,,,,,,,,,,,,,,25.86829,-0.06194234
2710,2021/11/21 13:48:02,18635.4027,4950.0005,1,4,0,0,0,0,-1.503601,3.520755,-5.293810738755,2.986761,2.06738,11.40679,7.882101,,,,,,,,,,,,,,,,,,,,,,25.95614,0.1199251
2711,2021/11/21 13:48:07,18640.4029,4955.0007,1,4,0,0,0,0,-1.504181,3.520259,-5.295106702879,2.986761,2.069473,11.40679,7.889467,,-0.000109811102447566,,,,,,,,,,,,,,,,,,,,25.89214,-0.00818789
2712,2021/11/21 13:48:12,18645.4044,4960.0022,1,4,0,0,0,0,-1.503853,3.519916,-5.293436236348,2.986761,2.071557,11.40679,7.896804,,,,,,,,,,,,,,,,,,,,,,25.70508,0.0891012
2713,2021/11/21 13:48:17,18650.4045,4965.0023,1,4,0,0,0,0,-1.502876,3.519413,-5.289241331788,2.986761,2.073649,11.40679,7.904169,,-0.000120378303108737,,,,,,,,,,,,,,,,,,,,25.71218,0.006943345
2714,2021/11/21 13:48:22,18655.4047,4970.0025,1,4,0,0,0,0,-1.503731,3.518744,-5.291244433864,2.986761,2.075734,11.40679,7.911506,,,,,,,,,,,,,,,,,,,,,,25.71218,-0.08437872
2715,2021/11/21 13:48:27,18660.4043,4975.0021,1,4,0,0,0,0,-1.503586,3.518146,-5.289835071556,2.986761,2.077825,11.40679,7.91886,,-0.0000971952613326721,,3.74446702003479,,,,,,,,,,,,,,,,,,25.66738,0.06224334
2716,2021/11/21 13:48:32,18665.4041,4980.0019,1,4,0,0,0,0,-1.503815,3.517694,-5.28996100261,2.986761,2.079911,11.40679,7.926202,,-0.000163782693562098,,,,,,,,,,,,,,,,,,,,25.68546,-0.02681971
2717,2021/11/21 13:48:37,18670.4031,4985.0009,1,4,0,0,0,0,-1.50367,3.517159,-5.28864647353,2.986761,2.082,11.40679,7.933547,,,,,,,,,,,,,,,,,,,,,,25.58002,-0.112378
2718,2021/11/21 13:48:42,18675.4039,4990.0017,1,4,0,0,0,0,-1.503586,3.516102,-5.286761741772,2.986761,2.084088,11.40679,7.940892,,,,,,,,,,,,,,,,,,,,,,25.61098,-0.03728509
2719,2021/11/21 13:48:47,18680.4034,4995.0012,1,4,0,0,0,0,-1.503654,3.515788,-5.286528689352,2.986761,2.086177,11.40679,7.948237,,-0.000053978139476385,,,,,,,,,,,,,,,,,,,,25.627,-0.1277608
2720,2021/11/21 13:48:52,18685.4031,5000.0009,1,4,0,0,0,0,-1.502785,3.515381,-5.282861836085,2.986761,2.088263,11.40679,7.955569,,,,,0.262855112552643,,,,,,,,,,,,,,,,,25.63899,-0.02576888
2721,2021/11/21 13:48:57,18690.4057,5005.0035,1,4,0,0,0,0,-1.503723,3.514631,-5.285031471213,2.986761,2.090355,11.40679,7.962923,,-0.0000925855565583333,,,,,,,,,,,,,,,,,,,,25.72583,-0.09603679
2722,2021/11/21 13:49:02,18695.4042,5010.002,1,4,0,0,0,0,-1.503433,3.514174,-5.283325159342,2.986761,2.092441,11.40679,7.970253,,-0.000189897502423264,,,,,,,,,,,,,,,,,,,,25.81227,-0.03773987
2723,2021/11/21 13:49:07,18700.4051,5015.0029,1,4,0,0,0,0,-1.503143,3.513608,-5.281455269944,2.986761,2.094529,11.40679,7.977591,,,,,,,,,,,,,,,,,,,,,,25.85589,0.05963683
2724,2021/11/21 13:49:12,18705.4036,5020.0014,1,4,0,0,0,0,-1.503242,3.513084,-5.281015418328,2.986761,2.09662,11.40679,7.984937,,,,3.6966609954834,,,,,,,,,,,,,,,,,,25.95727,-0.06999731
2725,2021/11/21 13:49:17,18710.4068,5025.0046,1,4,0,0,0,0,-1.505066,3.512311,-5.286259867526,2.986761,2.098709,11.40679,7.992275,,-0.0000835886676213704,,,,,,,,,,,,,,,,,,,,26.01673,0.08186638
2726,2021/11/21 13:49:22,18715.4054,5030.0032,1,4,0,0,0,0,-1.503761,3.511586,-5.280586074946,2.986761,2.100798,11.40679,7.999613,,,,,,,,,,,,,,,,,,,,,,26.08858,0.1055771
2727,2021/11/21 13:49:27,18720.4028,5035.0006,1,4,0,0,0,0,-1.503075,3.51133,-5.27779233975,2.986761,2.102884,11.40679,8.006936,,-0.0000890851224539801,,,,,,,,,,,,,,,,,,,,26.0744,0.0644803
2728,2021/11/21 13:49:32,18725.4046,5040.0024,1,4,0,0,0,0,-1.503586,3.510774,-5.278750635564,2.986761,2.104971,11.40679,8.014265,,,,,,,,,,,,,,,,,,,,,,26.03968,0.1155317
2729,2021/11/21 13:49:37,18730.4039,5045.0017,1,4,0,0,0,0,-1.504089,3.510001,-5.279353894089,2.986761,2.107062,11.40679,8.021605,,-0.0000968029999057762,,,,,,,,,,,,,,,,,,,,25.82351,-0.06042719
2730,2021/11/21 13:49:42,18735.403,5050.0008,1,4,0,0,0,0,-1.503021,3.509372,-5.274659812812,2.986761,2.109149,11.40679,8.028928,,,,,,,,,,,,,,,,,,,,,,25.78932,0.0721848
2731,2021/11/21 13:49:47,18740.4052,5055.003,1,4,0,0,0,0,-1.503616,3.508881,-5.276009613696,2.986761,2.111237,11.40679,8.036254,,-0.00013650770415552,,,,,,,,,,,,,,,,,,,,25.68725,-0.08346081
2732,2021/11/21 13:49:52,18745.4039,5060.0017,1,4,0,0,0,0,-1.503639,3.508266,-5.275165579974,2.986761,2.113322,11.40679,8.043572,,-0.000130436295876279,,3.51901602745056,,,,,,,,,,,,,,,,,,25.67266,-0.05363464
2733,2021/11/21 13:49:57,18750.4032,5065.001,1,4,0,0,0,0,-1.504723,3.507784,-5.278243263832,2.986761,2.115413,11.40679,8.050907,,,,,,,,,,,,,,,,,,,,,,25.84507,-0.1046211
2734,2021/11/21 13:50:02,18755.4033,5070.0011,1,4,0,0,0,0,-1.504181,3.506893,-5.275001819633,2.986761,2.117503,11.40679,8.058236,,,,,,,,,,,,,,,,,,,,,,25.93781,0.00649333
2735,2021/11/21 13:50:07,18760.4057,5075.0035,1,4,0,0,0,0,-1.503525,3.506456,-5.2720442574,2.986761,2.119591,11.40679,8.065557,,-0.0000963164129643701,,,,,,,,,,,,,,,,,,,,25.95831,0.08112192
2736,2021/11/21 13:50:12,18765.4032,5080.001,1,4,0,0,0,0,-1.503914,3.50576,-5.27236154464,2.986761,2.121677,11.40679,8.072871,,-0.000118296200525947,,,0.286212503910065,,,,,,,,,,,,,,,,,26.05312,-0.01056552
2737,2021/11/21 13:50:17,18770.4042,5085.002,1,4,0,0,0,0,-1.503654,3.504794,-5.269997517276,2.986761,2.123765,11.40679,8.080191,,,,,,,,,,,,,,,,,,,,,,26.03545,0.07497787
2738,2021/11/21 13:50:22,18775.4025,5090.0003,1,4,0,0,0,0,-1.503799,3.504361,-5.269854567439,2.986761,2.125854,11.40679,8.087513,,-0.00015322539547924,,,,,,,,,,,,,,,,,,,,26.08098,0.114572
2739,2021/11/21 13:50:27,18780.4043,5095.0021,1,4,0,0,0,0,-1.50351,3.503746,-5.26791714846,2.986761,2.12794,11.40679,8.094822,,,,,,,,,,,,,,,,,,,,,,26.00615,-0.04047275
2740,2021/11/21 13:50:32,18785.4027,5100.0005,1,4,0,0,0,0,-1.503273,3.503033,-5.266014927009,2.986761,2.130028,11.40679,8.102138,,-0.000099461292847991,,3.34293293952942,,,,,,,,,,,,,,,,,,25.96979,0.01290023
2741,2021/11/21 13:50:37,18790.4045,5105.0023,1,4,0,0,0,0,-1.503403,3.502461,-5.265610374783,2.986761,2.132119,11.40679,8.109463,,-0.000166068100952543,,,,,,,,,,,,,,,,,,,,26.02913,0.09739995
2742,2021/11/21 13:50:42,18795.4061,5110.0039,1,4,0,0,0,0,-1.503891,3.501727,-5.266215719757,2.986761,2.134205,11.40679,8.116768,,,,,,,,,,,,,,,,,,,,,,25.91936,-0.06624579
2743,2021/11/21 13:50:47,18800.4032,5115.001,1,4,0,0,0,0,-1.503349,3.50137,-5.26378108813,2.986761,2.136294,11.40679,8.124081,,-0.000101799298136029,,,,,,,,,,,,,,,,,,,,25.88195,-0.03801286
2744,2021/11/21 13:50:52,18805.4038,5120.0016,1,4,0,0,0,0,-1.504417,3.500493,-5.266201177581,2.986761,2.138382,11.40679,8.131393,,,,,,,,,,,,,,,,,,,,,,25.78753,-0.01660287
2745,2021/11/21 13:50:57,18810.403,5125.0008,1,4,0,0,0,0,-1.503403,3.499762,-5.261552690086,2.986761,2.140469,11.40679,8.138695,,-0.000116808798338752,,,,,,,,,,,,,,,,,,,,25.72366,-0.05802751
2746,2021/11/21 13:51:02,18815.4033,5130.0011,1,4,0,0,0,0,-1.504509,3.499342,-5.264791533078,2.986761,2.142558,11.40679,8.146007,,,,,,,,,,,,,,,,,,,,,,25.80571,-0.08145809
2747,2021/11/21 13:51:07,18820.4046,5135.0024,1,4,0,0,0,0,-1.503639,3.498581,-5.260602836259,2.986761,2.144649,11.40679,8.153324,,-0.000151648302562535,,,,,,,,,,,,,,,,,,,,25.98669,-0.04001498
2748,2021/11/21 13:51:12,18825.4058,5140.0036,1,4,0,0,0,0,-1.503906,3.497756,-5.260296234936,2.986761,2.146739,11.40679,8.160635,,,,3.04823589324951,,,,,,,,,,,,,,,,,,26.09385,0.04996121
2749,2021/11/21 13:51:17,18830.4032,5145.001,1,4,0,0,0,0,-1.503586,3.497025,-5.25807783165,2.986761,2.148826,11.40679,8.167934,,-0.0000969788525253534,,,,,,,,,,,,,,,,,,,,25.77733,-0.1083469
2750,2021/11/21 13:51:22,18835.4058,5150.0036,1,4,0,0,0,0,-1.504105,3.496709,-5.259417490445,2.986761,2.150914,11.40679,8.175235,,,,,,,,,,,,,,,,,,,,,,25.88904,-0.07996261
2751,2021/11/21 13:51:27,18840.4048,5155.0026,1,4,0,0,0,0,-1.503586,3.4956,-5.2559352216,2.986761,2.153003,11.40679,8.182538,,-0.000120467702799942,,,,,,,,,,,,,,,,,,,,26.17147,0.0524044
2752,2021/11/21 13:51:32,18845.4066,5160.0044,1,4,0,0,0,0,-1.503456,3.495119,-5.254757631264,2.986761,2.155094,11.40679,8.189847,,-0.000155159999849275,,,0.315926611423492,,,,,,,,,,,,,,,,,25.86466,-0.05775809
2753,2021/11/21 13:51:37,18850.4026,5165.0004,1,4,0,0,0,0,-1.503242,3.494352,-5.252856689184,2.986761,2.157181,11.40679,8.197139,,,,,,,,,,,,,,,,,,,,,,25.78842,-0.08730948
2754,2021/11/21 13:51:42,18855.4054,5170.0032,1,4,0,0,0,0,-1.503654,3.493783,-5.253440783082,2.986761,2.159269,11.40679,8.204433,,-0.000119175398140214,,,,,,,,,,,,,,,,,,,,26.07761,0.1026171
2755,2021/11/21 13:51:47,18860.4027,5175.0005,1,4,0,0,0,0,-1.503113,3.492907,-5.250233919491,2.986761,2.161356,11.40679,8.211725,,,,3.02009797096252,,,,,,,,,,,,,,,,,,26.07269,0.08218288
2756,2021/11/21 13:51:52,18865.4068,5180.0046,1,4,0,0,0,0,-1.503891,3.492172,-5.251846041252,2.986761,2.163446,11.40679,8.219027,,-0.000128566694911569,,,,,,,,,,,,,,,,,,,,25.82611,-0.003867745
2757,2021/11/21 13:51:57,18870.4023,5185.0001,1,4,0,0,0,0,-1.504631,3.49161,-5.25358464591,2.986761,2.165533,11.40679,8.226313,,-0.000181468596565537,,,,,,,,,,,,,,,,,,,,25.77512,-0.03904283
2758,2021/11/21 13:52:02,18875.4031,5190.0009,1,4,0,0,0,0,-1.503746,3.490606,-5.248984810076,2.986761,2.16762,11.40679,8.233598,,,,,,,,,,,,,,,,,,,,,,25.99327,0.01137018
2759,2021/11/21 13:52:07,18880.4054,5195.0032,1,4,0,0,0,0,-1.504074,3.489974,-5.249179154076,2.986761,2.169708,11.40679,8.240887,,-0.000145982397953048,,,,,,,,,,,,,,,,,,,,26.15508,0.01731873
2760,2021/11/21 13:52:12,18885.403,5200.0008,1,4,0,0,0,0,-1.503723,3.489043,-5.246554207089,2.986761,2.1718,11.40679,8.248185,,,,,,,,,,,,,,,,,,,,,,26.17135,-0.02922595
2761,2021/11/21 13:52:17,18890.405,5205.0028,1,4,0,0,0,0,-1.503143,3.488479,-5.243682789497,2.986761,2.173887,11.40679,8.255469,,-0.000107835796370637,,,,,,,,,,,,,,,,,,,,25.80041,-0.1140213
2762,2021/11/21 13:52:22,18895.404,5210.0018,1,4,0,0,0,0,-1.503731,3.48775,-5.24463779525,2.986761,2.175977,11.40679,8.262756,,,,2.84575510025024,,,,,,,,,,,,,,,,,,25.9587,-0.07950425
