Repository: HVES-Battery-Testing-Consortium/LG-HG2

# Battery Testing Consortium (BTC)
The Battery Testing Consortium (BTC) has been developed within the High Voltage and Energy Storage Lab at Oxford Brookes University to provide accurate and comprehensive cell data to Formula Student Electric teams. Through the BTC, we aim to provide FS teams with information for improved and informed decisions for cell selection, pack architecture design, thermal cooling requirements, and end of life predictions. A range of tests are completed to provide a comprehensive electrochemical lithium-ion characterisation for modelling, validation, and battery management parameterisation.

File: Data/Round1/LG_HG2/Package 3/211121_BTC_POCV_LG_HG2_10_25C/211121_BTC_POCV_LG_HG2_10_25C_Channel_8_Wb_1.CSV (part 16 of 33)
Data_Point,Date_Time,Test_Time(s),Step_Time(s),Cycle_Index,Step_Index,TC_Counter1,TC_Counter2,TC_Counter3,TC_Counter4,Current(A),Voltage(V),Power(W),Charge_Capacity(Ah),Discharge_Capacity(Ah),Charge_Energy(Wh),Discharge_Energy(Wh),ACR(Ohm),dV/dt(V/s),Internal_Resistance(Ohm),dQ/dV(Ah/V),dV/dQ(V/Ah),MetaCode_MV_UD1,MetaCode_MV_UD2,MetaCode_MV_UD3,MetaCode_MV_UD4,MetaCode_MV_UD5,MetaCode_MV_UD6,MetaCode_MV_UD7,MetaCode_MV_UD8,MetaCode_MV_UD9,MetaCode_MV_UD10,MetaCode_MV_UD11,MetaCode_MV_UD12,MetaCode_MV_UD13,MetaCode_MV_UD14,MetaCode_MV_UD15,MetaCode_MV_UD16,Aux_Temperature_1(C),Aux_dT/dt_1(C)
3170,2021/11/21 14:26:22,20935.4035,7250.0013,1,4,0,0,0,0,-1.503044,2.600211,-3.908231542284,2.986761,3.027922,11.40679,11.02638,,-0.00185307499486953,,0.172569304704666,5.81088209152222,,,,,,,,,,,,,,,,,27.97068,-0.1009476
3171,2021/11/21 14:26:27,20940.4039,7255.0017,1,4,0,0,0,0,-1.504341,2.587786,-3.892912579026,2.986761,3.030011,11.40679,11.0318,,-0.00211087893694639,,0.178497493267059,5.98916387557983,,,,,,,,,,,,,,,,,28.01344,0.1308072
3172,2021/11/21 14:26:32,20945.4024,7260.0002,1,4,0,0,0,0,-1.504417,2.574987,-3.873854217579,2.986761,3.0321,11.40679,11.03719,,-0.00251971604302526,,0.156043395400047,5.86251878738403,,,,,,,,,,,,,,,,,27.70436,-0.1059848
3173,2021/11/21 14:26:37,20950.4038,7265.0016,1,4,0,0,0,0,-1.503204,2.5619,-3.8510583276,2.986761,3.034187,11.40679,11.04255,,-0.00254075089469552,,0.159298807382584,6.20191621780396,,,,,,,,,,,,,,,,,27.74484,-0.05727768
3174,2021/11/21 14:26:42,20955.4026,7270.0004,1,4,0,0,0,0,-1.503143,2.548741,-3.831122192963,2.986761,3.036276,11.40679,11.04789,,-0.00267556705512106,,0.150713592767715,6.49637508392334,,,,,,,,,,,,,,,,,27.97724,-0.003210902
3175,2021/11/21 14:26:47,20960.404,7275.0018,1,4,0,0,0,0,-1.503723,2.534958,-3.811874648634,2.986761,3.038362,11.40679,11.05319,,-0.00243231398053467,,0.151644796133041,6.39283609390259,,,,,,,,,,,,,,,,,28.12336,0.08745432
3176,2021/11/21 14:26:52,20965.4035,7280.0013,1,4,0,0,0,0,-1.503853,2.521056,-3.791297628768,2.986761,3.040451,11.40679,11.05847,,-0.00284748594276607,,0.15588790178299,6.70751619338989,,,,,,,,,,,,,,,,,28.03683,0.1133907
3177,2021/11/21 14:26:57,20970.4037,7285.0015,1,4,0,0,0,0,-1.503838,2.506795,-3.76981357921,2.986761,3.042541,11.40679,11.06372,,-0.00299592991359532,,0.141500502824783,6.74089479446411,,,,,,,,,,,,,,,,,27.82976,-0.07293582
3178,2021/11/21 14:26:59,20972.766,7287.3638,1,4,0,0,0,0,-1.503967,2.499862,-3.759709952554,2.986761,3.043526,11.40679,11.06619,,-0.00260878098197281,0,0.143564403057098,6.96624803543091,,,,,,,,,,,,,,,,,27.83374,-0.01312912
3179,2021/11/21 14:26:59,20972.7755,0.0025,1,5,0,0,0,0,-1.504051,2.499649,-3.759599578099,2.986761,3.043529,11.40679,11.0662,,-0.00260878098197281,0,0.143564403057098,6.96624803543091,3.04352903366089,,,,,,,,,,,,,,,,27.8337586310179,-0.013115974519759
3180,2021/11/21 14:27:59,21032.8223,60.0023,1,6,0,0,0,0,0,2.704421,0,2.986761,3.043531,11.40679,11.0662,,0.000954865186940879,,,,,,,,,,,,,,,,,,,,27.95152,0.06997287
3181,2021/11/21 14:28:59,21092.8224,120.0024,1,6,0,0,0,0,0,2.734752,0,2.986761,3.043531,11.40679,11.0662,,0.000375522999092937,,,,,,,,,,,,,,,,,,,,27.56553,0.0867486
3182,2021/11/21 14:29:59,21152.8214,180.0014,1,6,0,0,0,0,0,2.753303,0,2.986761,3.043531,11.40679,11.0662,,0.000188619102118537,,0,,,,,,,,,,,,,,,,,,26.84655,-0.1299262
3183,2021/11/21 14:30:59,21212.8203,240.0003,1,6,0,0,0,0,0,2.767094,0,2.986761,3.043531,11.40679,11.0662,,0.00021545629715547,,,,,,,,,,,,,,,,,,,,27.00705,0.1298374
3184,2021/11/21 14:31:59,21272.8227,300.0027,1,6,0,0,0,0,0,2.778217,0,2.986761,3.043531,11.40679,11.0662,,0.000141501994221471,,0,,,,,,,,,,,,,,,,,,26.54288,-0.01312494
3185,2021/11/21 14:32:59,21332.8216,360.0016,1,6,0,0,0,0,0,2.787613,0,2.986761,3.043531,11.40679,11.0662,,0.000143160606967285,,,,,,,,,,,,,,,,,,,,26.3848,0.03572106
3186,2021/11/21 14:33:59,21392.8202,420.0002,1,6,0,0,0,0,0,2.795573,0,2.986761,3.043531,11.40679,11.0662,,0.000128402403788641,,0,,,,,,,,,,,,,,,,,,25.91913,-0.1286507
3187,2021/11/21 14:34:59,21452.8218,480.0018,1,6,0,0,0,0,0,2.80266,0,2.986761,3.043531,11.40679,11.0662,,0.000128347106510773,,,,,,,,,,,,,,,,,,,,26.02592,-0.08919597
3188,2021/11/21 14:35:59,21512.8213,540.0013,1,6,0,0,0,0,0,2.808744,0,2.986761,3.043531,11.40679,11.0662,,0.000109697699372191,,0,,,,,,,,,,,,,,,,,,25.699,-0.0576973
3189,2021/11/21 14:36:59,21572.8219,600.0019,1,6,0,0,0,0,0,2.814192,0,2.986761,3.043531,11.40679,11.0662,,0.00012223310477566,,,,,,,,,,,,,,,,,,,,25.76792,-0.09924114
3190,2021/11/21 14:37:59,21632.8231,660.0031,1,6,0,0,0,0,0,2.819206,0,2.986761,3.043531,11.40679,11.0662,,0.0000604186607233714,,0,,,,,,,,,,,,,,,,,,25.96374,0.002219081
3191,2021/11/21 14:38:59,21692.8203,720.0003,1,6,0,0,0,0,0,2.823916,0,2.986761,3.043531,11.40679,11.0662,,0.0000751465922803618,,,,,,,,,,,,,,,,,,,,25.75271,-0.05288243
3192,2021/11/21 14:39:59,21752.8209,780.0009,1,6,0,0,0,0,0,2.827936,0,2.986761,3.043531,11.40679,11.0662,,0.00007768291834509,,0,,,,,,,,,,,,,,,,,,25.58929,0.05112648
3193,2021/11/21 14:40:59,21812.8203,840.0003,1,6,0,0,0,0,0,2.831955,0,2.986761,3.043531,11.40679,11.0662,,0.0000792542487033643,,,,,,,,,,,,,,,,,,,,25.47377,0.1069874
3194,2021/11/21 14:41:59,21872.8214,900.0014,1,6,0,0,0,0,0,2.835472,0,2.986761,3.043531,11.40679,11.0662,,0.000071596099587623,,0,,,,,,,,,,,,,,,,,,25.64327,0.09454429
3195,2021/11/21 14:42:59,21932.8221,960.0021,1,6,0,0,0,0,0,2.838745,0,2.986761,3.043531,11.40679,11.0662,,0.0000651604786980897,,,,,,,,,,,,,,,,,,,,25.59978,-0.08823097
3196,2021/11/21 14:43:59,21992.8204,1020.0004,1,6,0,0,0,0,0,2.842001,0,2.986761,3.043531,11.40679,11.0662,,0.0000579253610339947,,0,,,,,,,,,,,,,,,,,,25.31791,-0.03202438
3197,2021/11/21 14:44:59,22052.8228,1080.0028,1,6,0,0,0,0,0,2.844883,0,2.986761,3.043531,11.40679,11.0662,,0.0000238655702560209,,,,,,,,,,,,,,,,,,,,25.65126,0.07477403
3198,2021/11/21 14:45:59,22112.8207,1140.0007,1,6,0,0,0,0,0,2.8477,0,2.986761,3.043531,11.40679,11.0662,,0.0000429928404628299,,0,,,,,,,,,,,,,,,,,,25.66312,0.04229605
3199,2021/11/21 14:46:59,22172.8229,1200.0029,1,6,0,0,0,0,0,2.849937,0,2.986761,3.043531,11.40679,11.0662,,0.0000467824393126648,,,,,,,,,,,,,,,,,,,,25.29842,-0.09178877
3200,2021/11/21 14:47:59,22232.8207,1260.0007,1,6,0,0,0,0,0,2.852678,0,2.986761,3.043531,11.40679,11.0662,,0.0000100756897154497,,0,,,,,,,,,,,,,,,,,,25.45378,0.1009983
3201,2021/11/21 14:48:59,22292.824,1320.004,1,6,0,0,0,0,0,2.855082,0,2.986761,3.043531,11.40679,11.0662,,0.0000395118695450947,,,,,,,,,,,,,,,,,,,,25.19406,-0.08338034
3202,2021/11/21 14:49:59,22352.8217,1380.0017,1,6,0,0,0,0,0,2.857342,0,2.986761,3.043531,11.40679,11.0662,,0.0000101157102108118,,0,,,,,,,,,,,,,,,,,,25.18785,-0.1000452
3203,2021/11/21 14:50:59,22412.8202,1440.0002,1,6,0,0,0,0,0,2.85924,0,2.986761,3.043531,11.40679,11.0662,,0.0000242207806877559,,,,,,,,,,,,,,,,,,,,25.44537,-0.02634883
3204,2021/11/21 14:51:59,22472.8212,1500.0012,1,6,0,0,0,0,0,2.861368,0,2.986761,3.043531,11.40679,11.0662,,0.000018569500753074,,0,,,,,,,,,,,,,,,,,,25.1731,-0.0512737
3205,2021/11/21 14:52:59,22532.8224,1560.0024,1,6,0,0,0,0,0,2.863243,0,2.986761,3.043531,11.40679,11.0662,,0.0000256022103712894,,,,,,,,,,,,,,,,,,,,25.35125,0.07641315
3206,2021/11/21 14:53:59,22592.8208,1620.0008,1,6,0,0,0,0,0,2.865393,0,2.986761,3.043531,11.40679,11.0662,,0.0000559143991267774,,0,,,,,,,,,,,,,,,,,,25.11369,-0.09045184
3207,2021/11/21 14:54:59,22652.8206,1680.0006,1,6,0,0,0,0,0,2.86713,0,2.986761,3.043531,11.40679,11.0662,,-0.00000596673817199189,,,,,,,,,,,,,,,,,,,,25.06705,-0.02373874
3208,2021/11/21 14:55:59,22712.8214,1740.0014,1,6,0,0,0,0,0,2.868551,0,2.986761,3.043531,11.40679,11.0662,,0.0000192045208677882,,0,,,,,,,,,,,,,,,,,,25.06305,-0.05090415
3209,2021/11/21 14:56:59,22772.8201,1800.0001,1,6,0,0,0,0,0,2.870268,0,2.986761,3.043531,11.40679,11.0662,,0.0000318091697408818,,,,,,,,,,,,,,,,,,,,25.27567,-0.03931642
3210,2021/11/21 14:56:59,22772.8226,1800.0026,1,6,0,0,0,0,0,2.870268,0,2.986761,3.043531,11.40679,11.0662,,0.0000318091697408818,0,0,0,,,,,,,,,,,,,,,,,25.27567,-0.03931642
3211,2021/11/21 14:57:04,22777.8718,5.0014,1,7,0,0,0,0,1.523575,2.954426,4.50128959295,2.98887,3.043546,11.41298,11.06625,,0.00489228405058384,,0.073823593556881,15.1806402206421,,,,,,,,,,,,,,,,,25.14778,-0.04954517
3212,2021/11/21 14:57:09,22782.8706,10.0002,1,7,0,0,0,0,1.523849,2.978528,4.538826914272,2.990984,3.043546,11.41926,11.06625,,0.00462524220347404,,0.0887784063816071,11.2556896209717,,,,,,,,,,,,,,,,,25.41168,0.1070178
3213,2021/11/21 14:57:14,22787.8718,15.0014,1,7,0,0,0,0,1.522827,2.999402,4.567570349454,2.993098,3.043546,11.42558,11.06625,,0.00404096581041813,,0.108699798583984,9.48489570617676,,,,,,,,,,,,,,,,,25.09999,-0.07577896
3214,2021/11/21 14:57:19,22792.8718,20.0014,1,7,0,0,0,0,1.523354,3.017347,4.596487621838,2.995213,3.043546,11.43194,11.06625,,0.00343986693769693,,0.12120059877634,8.59135437011719,,,,,,,,,,,,,,,,,25.31225,0.02074659
3215,2021/11/21 14:57:24,22797.8727,25.0023,1,7,0,0,0,0,1.523117,3.033824,4.620868909408,2.997331,3.043546,11.43835,11.06625,,0.0033168070949614,,0.124976202845573,7.87253999710083,,,,,,,,,,,,,,,,,25.01019,-0.1255864
3216,2021/11/21 14:57:29,22802.8711,30.0007,1,7,0,0,0,0,1.523178,3.048879,4.643985417462,2.999444,3.043546,11.44477,11.06625,,0.00274892197921872,,0.137141197919846,7.28668212890625,,,,,,,,,,,,,,,,,25.19071,-0.06223381
3217,2021/11/21 14:57:34,22807.8733,35.0029,1,7,0,0,0,0,1.524025,3.062667,4.667581074675,3.001559,3.043546,11.45123,11.06625,,0.00278942589648068,,0.155624806880951,6.54709911346436,,,,,,,,,,,,,,,,,25.33794,0.001820922
3218,2021/11/21 14:57:39,22812.8718,40.0014,1,7,0,0,0,0,1.522102,3.07553,4.68127036406,3.003675,3.043546,11.45773,11.06625,,0.00259040505625308,,0.159281104803085,6.27238798141479,,,,,,,,,,,,,,,,,24.96002,-0.1294768
3219,2021/11/21 14:57:44,22817.8719,45.0015,1,7,0,0,0,0,1.52256,3.087519,4.70093292864,3.00579,3.043546,11.46425,11.06625,,0.00205308804288507,,0.172897204756737,5.62732696533203,,,,,,,,,,,,,,,,,25.17144,-0.05191267
3220,2021/11/21 14:57:49,22822.8721,50.0017,1,7,0,0,0,0,1.523125,3.098784,4.71983538,3.007905,3.043546,11.47079,11.06625,,0.00229851109907031,,0.189805999398232,5.41589307785034,,,,,,,,,,,,,,,,,25.38055,0.05136669
3221,2021/11/21 14:57:54,22827.8739,55.0035,1,7,0,0,0,0,1.52298,3.109487,4.73568651126,3.010021,3.043546,11.47736,11.06625,,0.00205601402558386,,0.196033403277397,5.04741287231445,,,,,,,,,,,,,,,,,25.1279,-0.04953682
3222,2021/11/21 14:57:59,22832.8711,60.0007,1,7,0,0,0,0,1.52285,3.119504,4.7505366664,3.012135,3.043546,11.48394,11.06625,,0.0020398860797286,,0.211183995008469,4.89624786376953,,,,,,,,,,,,,,,,,24.97027,-0.08438945
3223,2021/11/21 14:58:04,22837.8732,65.0028,1,7,0,0,0,0,1.523537,3.129366,4.767704887542,3.014251,3.043546,11.49055,11.06625,,0.00169856694992632,,0.205375805497169,4.67059183120728,,,,,,,,,,,,,,,,,25.28473,0.08938134
3224,2021/11/21 14:58:09,22842.8725,70.0021,1,7,0,0,0,0,1.523163,3.13867,4.78070601321,3.016366,3.043546,11.49718,11.06625,,0.00205455510877073,,0.226957395672798,4.41840982437134,,,,,,,,,,,,,,,,,25.33071,0.08696198
3225,2021/11/21 14:58:14,22847.8725,75.0021,1,7,0,0,0,0,1.523735,3.147405,4.795811157675,3.018482,3.043546,11.50384,11.06625,,0.00206407601945102,,0.241709500551224,4.28227615356445,,,,,,,,,,,,,,,,,24.94235,-0.0770539
3226,2021/11/21 14:58:19,22852.8733,80.0029,1,7,0,0,0,0,1.523178,3.156329,4.807650893562,3.020598,3.043546,11.5105,11.06625,,0.00209889700636268,,0.244012504816055,,,,,,,,,,,,,,,,,,25.40573,0.07219374
3227,2021/11/21 14:58:24,22857.8718,85.0014,1,7,0,0,0,0,1.523064,3.164763,4.820136593832,3.022711,3.043546,11.51718,11.06625,,0.00139994896017015,,0.253480195999146,4.00611019134521,,,,,,,,,,,,,,,,,25.16033,-0.005010366
3228,2021/11/21 14:58:29,22862.8719,90.0015,1,7,0,0,0,0,1.523445,3.172482,4.83310184049,3.024826,3.043546,11.52388,11.06625,,0.00167720101308078,,0.268977701663971,3.8852379322052,,,,,,,,,,,,,,,,,25.1288,-0.07673323
3229,2021/11/21 14:58:34,22867.8736,95.0032,1,7,0,0,0,0,1.522995,3.180146,4.84334645727,3.026941,3.043546,11.5306,11.06625,,0.00172865204513073,,0.27309450507164,3.75676393508911,,,,,,,,,,,,,,,,,25.26614,-0.001380444
3230,2021/11/21 14:58:39,22872.8707,100.0003,1,7,0,0,0,0,1.522507,3.187574,4.853103728018,3.029057,3.043546,11.53734,11.06625,,0.00215961807407439,,0.280180603265762,3.52114105224609,,,,,,,,,,,,,,,,,25.11136,-0.09699106
3231,2021/11/21 14:58:44,22877.8719,105.0015,1,7,0,0,0,0,1.52314,3.195001,4.86643382314,3.031172,3.043546,11.54409,11.06625,,0.00135616096667945,,0.284792095422745,,,,,,,,,,,,,,,,,,25.34959,0.06552398
3232,2021/11/21 14:58:49,22882.873,110.0026,1,7,0,0,0,0,1.523468,3.202152,4.878376103136,3.033286,3.043546,11.55085,11.06625,,0.00142505497206002,,0.307076513767242,3.48688101768494,,,,,,,,,,,,,,,,,25.04573,-0.08054018
3233,2021/11/21 14:58:54,22887.8707,115.0003,1,7,0,0,0,0,1.52298,3.208744,4.88685293712,3.035399,3.043546,11.55762,11.06625,,0.00175605097319931,,0.290885895490646,3.27261400222778,,,,,,,,,,,,,,,,,25.39617,0.10342
3234,2021/11/21 14:58:59,22892.8707,120.0003,1,7,0,0,0,0,1.523666,3.215542,4.899412016972,3.037517,3.043546,11.56443,11.06625,,0.00154078600462526,,0.325546085834503,,,,,,,,,,,,,,,,,,25.09948,0.0120753
3235,2021/11/21 14:59:04,22897.8723,125.0019,1,7,0,0,0,0,1.523392,3.221912,4.908234965504,3.039634,3.043546,11.57124,11.06625,,0.00139757199212909,,0.330336898565292,3.17219495773315,,,,,,,,,,,,,,,,,25.08268,0.01844645
3236,2021/11/21 14:59:09,22902.8712,130.0008,1,7,0,0,0,0,1.523933,3.228351,4.919790624483,3.041747,3.043546,11.57806,11.06625,,0.00146578100975603,,0.331885188817978,3.12174892425537,,,,,,,,,,,,,,,,,25.36545,0.06164014
3237,2021/11/21 14:59:14,22907.8715,135.0011,1,7,0,0,0,0,1.522614,3.234301,4.924591982814,3.043863,3.043546,11.58489,11.06625,,0.001332564977929,,0.34387481212616,,,,,,,,,,,,,,,,,,25.47598,0.0923872
3238,2021/11/21 14:59:19,22912.8732,140.0028,1,7,0,0,0,0,1.523735,3.240373,4.937469753155,3.04598,3.043546,11.59175,11.06625,,0.00138593395240605,,0.343684703111649,2.81478500366211,,,,,,,,,,,,,,,,,25.26962,-0.08296669
3239,2021/11/21 14:59:24,22917.8709,145.0005,1,7,0,0,0,0,1.52301,3.246467,4.94440170567,3.048095,3.043546,11.59861,11.06625,,0.00124556198716164,,0.364003390073776,,,,,,,,,,,,,,,,,,25.104,-0.09034455
3240,2021/11/21 14:59:29,22922.8705,150.0001,1,7,0,0,0,0,1.523064,3.2521,4.9531564344,3.05021,3.043546,11.60548,11.06625,,0.00114074000157416,,0.367342114448547,2.81135392189026,,,,,,,,,,,,,,,,,25.04352,-0.07161796
3241,2021/11/21 14:59:34,22927.8734,155.003,1,7,0,0,0,0,1.522705,3.257485,4.960188696925,3.052325,3.043546,11.61236,11.06625,,0.00113169301766902,,0.372517496347427,2.65966105461121,,,,,,,,,,,,,,,,,25.22172,0.06367385
3242,2021/11/21 14:59:39,22932.8731,160.0027,1,7,0,0,0,0,1.52269,3.26329,4.9689790501,3.05444,3.043546,11.61926,11.06625,,0.00104023097082973,,0.392626106739044,,,,,,,,,,,,,,,,,,25.47415,0.1301312
3243,2021/11/21 14:59:44,22937.8726,165.0022,1,7,0,0,0,0,1.523232,3.268579,4.978804127328,3.056554,3.043546,11.62616,11.06625,,0.00111754599492997,,0.384644597768784,2.56510305404663,,,,,,,,,,,,,,,,,25.4463,0.0849241
3244,2021/11/21 14:59:49,22942.8735,170.0031,1,7,0,0,0,0,1.52356,3.273671,4.98763418876,3.05867,3.043546,11.63308,11.06625,,0.00111471104901284,,0.408733904361725,,,,,,,,,,,,,,,,,,25.33266,-0.0573349
3245,2021/11/21 14:59:54,22947.8718,175.0014,1,7,0,0,0,0,1.52301,3.278685,4.99347004185,3.060784,3.043546,11.64001,11.06625,,0.000913219875656068,,0.410449892282486,2.42226195335388,,,,,,,,,,,,,,,,,25.24508,-0.05053401
3246,2021/11/21 14:59:59,22952.8732,180.0028,1,7,0,0,0,0,1.523315,3.283805,5.002269413575,3.062902,3.043546,11.64696,11.06625,,0.000993021531030536,,0.422194808721542,,,,,,,,,,,,,,,,,,25.09017,-0.03039777
3247,2021/11/21 15:00:04,22957.8715,185.0011,1,7,0,0,0,0,1.523338,3.288682,5.009774260516,3.065016,3.043546,11.65391,11.06625,,0.00108324200846255,,0.431004911661148,2.346440076828,,,,,,,,,,,,,,,,,25.1474,-0.08667767
3248,2021/11/21 15:00:09,22962.8719,190.0015,1,7,0,0,0,0,1.523209,3.293416,5.016560891944,3.06713,3.043546,11.66086,11.06625,,0.000934057985432446,,0.435774087905884,,,,,,,,,,,,,,,,,,25.12391,-0.1290232
3249,2021/11/21 15:00:14,22967.8705,195.0001,1,7,0,0,0,0,1.522743,3.298082,5.022131278926,3.069246,3.043546,11.66784,11.06625,,0.000974972324911505,,0.442113310098648,2.27304100990295,,,,,,,,,,,,,,,,,25.13101,-0.03814578
3250,2021/11/21 15:00:19,22972.873,200.0026,1,7,0,0,0,0,1.522972,3.302692,5.029907440624,3.071362,3.043546,11.67482,11.06625,,0.000708756386302412,,0.452003002166748,,,,,,,,,,,,,,,,,,25.10659,-0.09221792
3251,2021/11/21 15:00:24,22977.8713,205.0009,1,7,0,0,0,0,1.5224,3.307015,5.034599636,3.073474,3.043546,11.6818,11.06625,,0.000848234572913498,,0.485562294721603,,,,,,,,,,,,,,,,,,25.0796,-0.1316547
3252,2021/11/21 15:00:29,22982.8715,210.0011,1,7,0,0,0,0,1.523155,3.31136,5.0437145408,3.075592,3.043546,11.68881,11.06625,,0.0010899220360443,,0.478722393512726,2.10023498535156,,,,,,,,,,,,,,,,,25.08671,-0.04775345
3253,2021/11/21 15:00:34,22987.8707,215.0003,1,7,0,0,0,0,1.522232,3.315656,5.047197664192,3.077706,3.043546,11.69582,11.06625,,0.000945926294662058,,,,,,,,,,,,,,,,,,,,25.09507,-0.0644815
3254,2021/11/21 15:00:39,22992.8728,220.0024,1,7,0,0,0,0,1.523338,3.320055,5.05756594359,3.079821,3.043546,11.70283,11.06625,,0.000584164576139301,,0.467399507761002,2.04525589942932,,,,,,,,,,,,,,,,,25.13025,-0.1099789
3255,2021/11/21 15:00:44,22997.8706,225.0002,1,7,0,0,0,0,1.522919,3.323875,5.061992391125,3.081934,3.043546,11.70985,11.06625,,0.00079626782098785,,0.549446880817413,,,,,,,,,,,,,,,,,,25.31263,-0.06798923
3256,2021/11/21 15:00:49,23002.8719,230.0015,1,7,0,0,0,0,1.522942,3.328003,5.068355544826,3.08405,3.043546,11.71689,11.06625,,0.000716459879186004,,0.506702303886414,1.95219898223877,,,,,,,,,,,,,,,,,25.4676,0.109576
3257,2021/11/21 15:00:54,23007.8743,235.0039,1,7,0,0,0,0,1.52298,3.332114,5.07474297972,3.086167,3.043546,11.72394,11.06625,,0.00082371587632224,,0.53648978471756,,,,,,,,,,,,,,,,,,25.54788,0.1313603
3258,2021/11/21 15:00:59,23012.8704,240,1,7,0,0,0,0,1.522743,3.335755,5.079497575965,3.08828,3.043546,11.73098,11.06625,,0.000832469377201051,,,,,,,,,,,,,,,,,,,,25.47742,0.0857687
3259,2021/11/21 15:01:04,23017.8705,245.0001,1,7,0,0,0,0,1.523445,3.339399,5.087390709555,3.090394,3.043546,11.73804,11.06625,,0.000878620485309511,,0.554180085659027,1.85448896884918,,,,,,,,,,,,,,,,,25.4264,-0.03294706
3260,2021/11/21 15:01:09,23022.8735,250.0031,1,7,0,0,0,0,1.523407,3.34305,5.09282577135,3.092512,3.043546,11.74512,11.06625,,0.000779836671426892,,0.556577682495117,,,,,,,,,,,,,,,,,,25.45157,0.0298214
3261,2021/11/21 15:01:14,23027.873,255.0026,1,7,0,0,0,0,1.522614,3.346793,5.095873876902,3.094627,3.043546,11.75219,11.06625,,0.000720693788025528,,0.591431021690369,,,,,,,,,,,,,,,,,,25.45481,0.08508384
3262,2021/11/21 15:01:19,23032.871,260.0006,1,7,0,0,0,0,1.523262,3.350452,5.103616214424,3.09674,3.043546,11.75927,11.06625,,0.000667992804665118,,,1.70851504802704,,,,,,,,,,,,,,,,,25.58286,-0.02301157
3263,2021/11/21 15:01:24,23037.873,265.0026,1,7,0,0,0,0,1.5233,3.353714,5.1087125362,3.098855,3.043546,11.76636,11.06625,,0.000907123321667314,,0.607014119625092,,,,,,,,,,,,,,,,,,25.60634,0.1295257
3264,2021/11/21 15:01:29,23042.8711,270.0007,1,7,0,0,0,0,1.522484,3.357055,5.11106252462,3.100969,3.043546,11.77345,11.06625,,0.000684314407408237,,0.613424599170685,,,,,,,,,,,,,,,,,,25.50566,-0.002099872
3265,2021/11/21 15:01:34,23047.8721,275.0017,1,7,0,0,0,0,1.523575,3.3604,5.11982143,3.103085,3.043546,11.78056,11.06625,,0.000676971394568682,,,1.62920594215393,,,,,,,,,,,,,,,,,25.41427,0.08215964
3266,2021/11/21 15:01:39,23052.8716,280.0012,1,7,0,0,0,0,1.523117,3.363483,5.122978136511,3.105199,3.043546,11.78767,11.06625,,0.000500080990605056,,0.637431085109711,,,,,,,,,,,,,,,,,,25.22352,-0.03397942
3267,2021/11/21 15:01:44,23057.8724,285.002,1,7,0,0,0,0,1.523209,3.366695,5.128180124255,3.107316,3.043546,11.79479,11.06625,,0.000620999024249613,,0.693026483058929,,,,,,,,,,,,,,,,,,25.14846,-0.1332527
3268,2021/11/21 15:01:49,23062.8718,290.0014,1,7,0,0,0,0,1.522781,3.370071,5.131880087451,3.10943,3.043546,11.80191,11.06625,,0.000820404500700533,,,1.52831101417542,,,,,,,,,,,,,,,,,25.219,-0.052737
3269,2021/11/21 15:01:54,23067.8714,295.001,1,7,0,0,0,0,1.522125,3.372966,5.13407587275,3.111541,3.043546,11.80902,11.06625,,0.000513684994075447,,0.651115477085114,,,,,,,,,,,,,,,,,,25.33187,-0.08037508
3270,2021/11/21 15:01:59,23072.8708,300.0004,1,7,0,0,0,0,1.522942,3.375702,5.140998355284,3.11366,3.043546,11.81618,11.06625,,0.000503441493492574,,,,,,,,,,,,,,,,,,,,25.54312,0.09850621
3271,2021/11/21 15:02:04,23077.8732,305.0028,1,7,0,0,0,0,1.523285,3.37857,5.14652500245,3.115775,3.043546,11.82332,11.06625,,0.000496269320137799,,0.765241026878357,1.39669299125671,,,,,,,,,,,,,,,,,25.57097,0.05537212
3272,2021/11/21 15:02:09,23082.871,310.0006,1,7,0,0,0,0,1.523262,3.381505,5.15091806931,3.11789,3.043546,11.83047,11.06625,,0.00052463507745415,,,,,,,,,,,,,,,,,,,,25.4494,0.05161941
3273,2021/11/21 15:02:14,23087.8721,315.0017,1,7,0,0,0,0,1.522812,3.384123,5.153383113876,3.120004,3.043546,11.83762,11.06625,,0.000466905592475086,,0.742061316967011,,,,,,,,,,,,,,,,,,25.26473,-0.09957731
3274,2021/11/21 15:02:19,23092.8705,320.0001,1,7,0,0,0,0,1.523827,3.386523,5.160475183521,3.12212,3.043546,11.84478,11.06625,,0.000661888683680445,,0.790294885635376,,,,,,,,,,,,,,,,,,25.30063,-0.09513378
3275,2021/11/21 15:02:24,23097.8726,325.0022,1,7,0,0,0,0,1.52301,3.389171,5.16174132471,3.124235,3.043546,11.85195,11.06625,,0.000471063511213288,,,1.2922979593277,,,,,,,,,,,,,,,,,25.59268,0.02480567
3276,2021/11/21 15:02:29,23102.8716,330.0012,1,7,0,0,0,0,1.52314,3.391733,5.16608420162,3.12635,3.043546,11.85912,11.06625,,0.000593732111155987,,0.835995376110077,,,,,,,,,,,,,,,,,,25.68275,0.1109445
3277,2021/11/21 15:02:34,23107.8706,335.0002,1,7,0,0,0,0,1.522758,3.394097,5.168388359526,3.128464,3.043546,11.86629,11.06625,,0.000418533105403185,,,,,,,,,,,,,,,,,,,,25.65178,0.02151787
3278,2021/11/21 15:02:39,23112.8715,340.0011,1,7,0,0,0,0,1.522438,3.396407,5.170819080266,3.13058,3.043546,11.87347,11.06625,,0.000276151695288718,,,,,,,,,,,,,,,,,,,,25.71424,0.1329744
3279,2021/11/21 15:02:44,23117.8731,345.0027,1,7,0,0,0,0,1.52375,3.398666,5.1787173175,3.132694,3.043546,11.88066,11.06625,,0.000504420197103173,,0.892439126968384,1.13210999965668,,,,,,,,,,,,,,,,,25.71514,0.07655859
3280,2021/11/21 15:02:49,23122.8723,350.0019,1,7,0,0,0,0,1.522636,3.40104,5.17854594144,3.134809,3.043546,11.88785,11.06625,,0.000420848111389205,,,,,,,,,,,,,,,,,,,,25.70897,0.04024267
3281,2021/11/21 15:02:54,23127.8725,355.0021,1,7,0,0,0,0,1.522827,3.402882,5.182000587414,3.136925,3.043546,11.89505,11.06625,,0.000498279288876802,,0.934958219528198,,,,,,,,,,,,,,,,,,25.63851,0.1093066
3282,2021/11/21 15:02:59,23132.8722,360.0018,1,7,0,0,0,0,1.523552,3.404956,5.187627523712,3.139039,3.043546,11.90224,11.06625,,0.000278643710771576,,,,,,,,,,,,,,,,,,,,25.6167,-0.005678535
3283,2021/11/21 15:03:04,23137.8714,365.001,1,7,0,0,0,0,1.52314,3.407426,5.18998683764,3.141153,3.043546,11.90945,11.06625,,0.000307877897284925,,1.06217896938324,1.01920402050018,,,,,,,,,,,,,,,,,25.5373,0.09984732
3284,2021/11/21 15:03:09,23142.8733,370.0029,1,7,0,0,0,0,1.523811,3.409122,5.194857603942,3.14327,3.043546,11.91666,11.06625,,0.000269869109615684,,,,,,,,,,,,,,,,,,,,25.43775,-0.03635287
3285,2021/11/21 15:03:14,23147.8726,375.0022,1,7,0,0,0,0,1.522255,3.410976,5.19237527088,3.145384,3.043546,11.92387,11.06625,,0.000394252507248893,,,,,,,,,,,,,,,,,,,,25.36107,-0.07641673
3286,2021/11/21 15:03:19,23152.8712,380.0008,1,7,0,0,0,0,1.523682,3.412671,5.199825374622,3.147498,3.043546,11.93108,11.06625,,0.000403615209506825,,1.14362895488739,,,,,,,,,,,,,,,,,,25.51744,-0.1008081
3287,2021/11/21 15:03:24,23157.8719,385.0015,1,7,0,0,0,0,1.523445,3.414499,5.201801429055,3.149613,3.043546,11.9383,11.06625,,0.000328707712469622,,,,,,,,,,,,,,,,,,,,25.81619,0.1143515
3288,2021/11/21 15:03:29,23162.8709,390.0005,1,7,0,0,0,0,1.52343,3.416263,5.20443754209,3.151727,3.043546,11.94552,11.06625,,0.000300603598589078,,,,,,,,,,,,,,,,,,,,25.75063,-0.01065075
3289,2021/11/21 15:03:34,23167.8712,395.0008,1,7,0,0,0,0,1.523125,3.417508,5.2052918725,3.153844,3.043546,11.95275,11.06625,,0.000327496498357505,,1.17862594127655,0.845725297927856,,,,,,,,,,,,,,,,,25.75903,0.1072794
3290,2021/11/21 15:03:39,23172.8711,400.0007,1,7,0,0,0,0,1.522339,3.41929,5.20531851931,3.155958,3.043546,11.95998,11.06625,,0.000367103406460956,,,,,,,,,,,,,,,,,,,,25.64017,-0.006206036
3291,2021/11/21 15:03:44,23177.8714,405.001,1,7,0,0,0,0,1.523361,3.421115,5.211593167515,3.158075,3.043546,11.96722,11.06625,,0.000259635096881539,,,,,,,,,,,,,,,,,,,,25.86148,0.1255971
3292,2021/11/21 15:03:49,23182.8713,410.0009,1,7,0,0,0,0,1.522255,3.422564,5.21001516182,3.16019,3.043546,11.97446,11.06625,,0.000294612895231694,,1.35867702960968,,,,,,,,,,,,,,,,,,25.86197,0.07430851
3293,2021/11/21 15:03:54,23187.8727,415.0023,1,7,0,0,0,0,1.522957,3.423851,5.214377847407,3.162304,3.043546,11.98169,11.06625,,0.00035446960828267,,,,,,,,,,,,,,,,,,,,25.90843,0.02581716
3294,2021/11/21 15:03:59,23192.8715,420.0011,1,7,0,0,0,0,1.52301,3.425337,5.21682250437,3.164417,3.043546,11.98893,11.06625,,0.000225902200327255,,,,,,,,,,,,,,,,,,,,25.89255,0.1139563
3295,2021/11/21 15:04:04,23197.8705,425.0001,1,7,0,0,0,0,1.522232,3.42675,5.216308506,3.166533,3.043546,11.99618,11.06625,,0.000272777513600886,,,,,,,,,,,,,,,,,,,,25.9315,0.1007652
3296,2021/11/21 15:04:09,23202.8732,430.0028,1,7,0,0,0,0,1.523506,3.428225,5.22292135685,3.168649,3.043546,12.00343,11.06625,,,,1.44251096248627,0.707434475421906,,,,,,,,,,,,,,,,,25.86197,-0.02856076
3297,2021/11/21 15:04:14,23207.8722,435.0018,1,7,0,0,0,0,1.522491,3.429472,5.221340254752,3.170761,3.043546,12.01067,11.06625,,0.000218683693674393,,,,,,,,,,,,,,,,,,,,25.87928,0.06516218
3298,2021/11/21 15:04:19,23212.8711,440.0007,1,7,0,0,0,0,1.521889,3.430962,5.221543327218,3.172876,3.043546,12.01793,11.06625,,0.000226150295929983,,,,,,,,,,,,,,,,,,,,25.91603,0.1112908
3299,2021/11/21 15:04:24,23217.8733,445.0029,1,7,0,0,0,0,1.522888,3.432315,5.22703132572,3.174992,3.043546,12.02519,11.06625,,0.000211025704629719,,1.54795396327972,,,,,,,,,,,,,,,,,,25.88689,-0.005964637
3300,2021/11/21 15:04:29,23222.8717,450.0013,1,7,0,0,0,0,1.523628,3.433572,5.231486439216,3.177105,3.043546,12.03244,11.06625,,0.000208440702408552,,,,,,,,,,,,,,,,,,,,25.8727,0.05696893
3301,2021/11/21 15:04:34,23227.872,455.0016,1,7,0,0,0,0,1.522827,3.434786,5.230584860022,3.17922,3.043546,12.03971,11.06625,,0.000261044013313949,,,,,,,,,,,,,,,,,,,,25.81309,0.0556165
3302,2021/11/21 15:04:39,23232.8717,460.0013,1,7,0,0,0,0,1.522522,3.436132,5.231586564904,3.181336,3.043546,12.04698,11.06625,,0.000246053590672091,,,,,,,,,,,,,,,,,,,,25.63527,-0.08993983
3303,2021/11/21 15:04:44,23237.8711,465.0007,1,7,0,0,0,0,1.522667,3.437428,5.234058180476,3.183451,3.043546,12.05425,11.06625,,0.000234074104810134,,1.64715099334717,0.619825124740601,,,,,,,,,,,,,,,,,25.7856,-0.03507733
3304,2021/11/21 15:04:49,23242.8728,470.0024,1,7,0,0,0,0,1.5224,3.438443,5.2346856232,3.185567,3.043546,12.06152,11.06625,,0.000316916586598381,,,,,,,,,,,,,,,,,,,,26.05828,0.05928338
3305,2021/11/21 15:04:54,23247.8713,475.0009,1,7,0,0,0,0,1.523651,3.439724,5.240938912324,3.187681,3.043546,12.06879,11.06625,,0.000169916806044057,,,,,,,,,,,,,,,,,,,,25.69347,-0.0857985
3306,2021/11/21 15:04:59,23252.871,480.0006,1,7,0,0,0,0,1.522652,3.441196,5.239743971792,3.189797,3.043546,12.07607,11.06625,,,,,,,,,,,,,,,,,,,,,,25.72806,-0.05809605
3307,2021/11/21 15:05:04,23257.872,485.0016,1,7,0,0,0,0,1.522743,3.442277,5.241703205811,3.191911,3.043546,12.08335,11.06625,,0.000238556604017504,,1.7577600479126,,,,,,,,,,,,,,,,,,26.03097,0.02995551
3308,2021/11/21 15:05:09,23262.8727,490.0023,1,7,0,0,0,0,1.522728,3.443332,5.243258049696,3.194026,3.043546,12.09063,11.06625,,0.000224853400141001,,,,,,,,,,,,,,,,,,,,25.86637,-0.04951835
3309,2021/11/21 15:05:14,23267.8722,495.0018,1,7,0,0,0,0,1.523209,3.444491,5.246679691619,3.19614,3.043546,12.09791,11.06625,,0.000240307694184594,,,,,,,,,,,,,,,,,,,,25.77192,-0.08566618
3310,2021/11/21 15:05:19,23272.8729,500.0025,1,7,0,0,0,0,1.521851,3.445837,5.244050484287,3.198255,3.043546,12.1052,11.06625,,0.000209215402719565,,,,,,,,,,,,,,,,,,,,26.15229,0.05319059
3311,2021/11/21 15:05:24,23277.872,505.0016,1,7,0,0,0,0,1.523102,3.44684,5.24988889768,3.200372,3.043546,12.11249,11.06625,,0.000232680205954239,,1.76238000392914,,,,,,,,,,,,,,,,,,25.88948,-0.08797288
3312,2021/11/21 15:05:29,23282.8711,510.0007,1,7,0,0,0,0,1.522919,3.448052,5.251103903788,3.202486,3.043546,12.11978,11.06625,,0.000219214402022772,,,0.56526130437851,,,,,,,,,,,,,,,,,25.83179,-0.081622
3313,2021/11/21 15:05:34,23287.8715,515.0011,1,7,0,0,0,0,1.522453,3.449242,5.251308830626,3.204601,3.043546,12.12707,11.06625,,0.000210155500099063,,,,,,,,,,,,,,,,,,,,26.11966,0.05209804
3314,2021/11/21 15:05:39,23292.8708,520.0004,1,7,0,0,0,0,1.523407,3.450413,5.256383317091,3.206714,3.043546,12.13437,11.06625,,,,,,,,,,,,,,,,,,,,,,25.93821,-0.06736398
3315,2021/11/21 15:05:44,23297.8718,525.0014,1,7,0,0,0,0,1.522957,3.451543,5.256551572651,3.208831,3.043546,12.14167,11.06625,,0.000183158597792499,,,,,,,,,,,,,,,,,,,,25.8269,-0.1109493
3316,2021/11/21 15:05:49,23302.8717,530.0013,1,7,0,0,0,0,1.52346,3.45249,5.2597304154,3.210945,3.043546,12.14897,11.06625,,0.000234442399232648,,1.8967490196228,,,,,,,,,,,,,,,,,,26.13206,0.0110817
3317,2021/11/21 15:05:54,23307.8733,535.0029,1,7,0,0,0,0,1.5224,3.453839,5.2581244936,3.213058,3.043546,12.15626,11.06625,,0.000226796095375903,,,,,,,,,,,,,,,,,,,,26.07918,-0.04498243
3318,2021/11/21 15:05:59,23312.8721,540.0017,1,7,0,0,0,0,1.522919,3.454779,5.261348579901,3.215173,3.043546,12.16357,11.06625,,0.000193081199540757,,,,,,,,,,,,,,,,,,,,25.82562,-0.1232767
3319,2021/11/21 15:06:04,23317.8724,545.002,1,7,0,0,0,0,1.522926,3.455763,5.262871322538,3.217287,3.043546,12.17087,11.06625,,0.00019487329700496,,,,,,,,,,,,,,,,,,,,25.99947,-0.0724107
3320,2021/11/21 15:06:09,23322.8705,550.0001,1,7,0,0,0,0,1.523483,3.457054,5.266762999082,3.219402,3.043546,12.17818,11.06625,,,,1.89335095882416,,,,,,,,,,,,,,,,,,26.13735,0.01785636
3321,2021/11/21 15:06:14,23327.8719,555.0015,1,7,0,0,0,0,1.523155,3.457917,5.266943568135,3.221518,3.043546,12.1855,11.06625,,0.000207278804737143,,,0.522824287414551,,,,,,,,,,,,,,,,,25.8456,-0.10849
3322,2021/11/21 15:06:19,23332.8714,560.001,1,7,0,0,0,0,1.522667,3.459249,5.267284297083,3.223634,3.043546,12.19282,11.06625,,0.000209264195291325,,,,,,,,,,,,,,,,,,,,26.21005,0.02385616
3323,2021/11/21 15:06:24,23337.872,565.0016,1,7,0,0,0,0,1.522392,3.460053,5.267557006776,3.225748,3.043546,12.20013,11.06625,,0.000297758990200236,,,,,,,,,,,,,,,,,,,,25.85721,-0.07689118
3324,2021/11/21 15:06:29,23342.8727,570.0023,1,7,0,0,0,0,1.522781,3.460963,5.270288698103,3.227864,3.043546,12.20745,11.06625,,0.000204106007004157,,,,,,,,,,,,,,,,,,,,25.99858,-0.03092051
3325,2021/11/21 15:06:34,23347.8732,575.0028,1,7,0,0,0,0,1.521469,3.462114,5.267499125466,3.229976,3.043546,12.21477,11.06625,,0.000253156496910378,,2.0757429599762,,,,,,,,,,,,,,,,,,26.2826,0.08790731
3326,2021/11/21 15:06:39,23352.8721,580.0017,1,7,0,0,0,0,1.523018,3.462969,5.274164120442,3.232092,3.043546,12.22209,11.06625,,,,,,,,,,,,,,,,,,,,,,25.94982,-0.08587062
3327,2021/11/21 15:06:44,23357.8735,585.0031,1,7,0,0,0,0,1.522598,3.463962,5.274221613276,3.234208,3.043546,12.22942,11.06625,,0.000124880898511037,,,,,,,,,,,,,,,,,,,,25.85776,-0.1177061
3328,2021/11/21 15:06:49,23362.8723,590.0019,1,7,0,0,0,0,1.522942,3.465141,5.277208764822,3.236321,3.043546,12.23674,11.06625,,0.000179608803591691,,,,,,,,,,,,,,,,,,,,26.25517,0.0179714
3329,2021/11/21 15:06:54,23367.8737,595.0033,1,7,0,0,0,0,1.52256,3.466026,5.27723254656,3.238438,3.043546,12.24408,11.06625,,0.000177759400685318,,,,,,,,,,,,,,,,,,,,26.18479,-0.02438545
3330,2021/11/21 15:06:59,23372.8735,600.0031,1,7,0,0,0,0,1.522926,3.466778,5.279646352428,3.240551,3.043546,12.2514,11.06625,,,,,,,,,,,,,,,,,,,,,,25.90945,-0.125351
3331,2021/11/21 15:07:04,23377.8723,605.0019,1,7,0,0,0,0,1.522087,3.467732,5.278189796684,3.242665,3.043546,12.25873,11.06625,,0.00019542129302863,,2.23944091796875,0.465409487485886,,,,,,,,,,,,,,,,,26.14678,-0.04579544
3332,2021/11/21 15:07:09,23382.871,610.0006,1,7,0,0,0,0,1.523247,3.468598,5.283531497706,3.24478,3.043546,12.26607,11.06625,,0.000210123398574069,,,,,,,,,,,,,,,,,,,,26.17756,-0.03865242
3333,2021/11/21 15:07:14,23387.871,615.0006,1,7,0,0,0,0,1.52272,3.469495,5.2830694264,3.246895,3.043546,12.2734,11.06625,,0.000161969102919102,,,,,,,,,,,,,,,,,,,,26.04114,-0.06442368
3334,2021/11/21 15:07:19,23392.873,620.0026,1,7,0,0,0,0,1.522667,3.470205,5.283966636735,3.249011,3.043546,12.28074,11.06625,,,,,,,,,,,,,,,,,,,,,,26.29512,0.0883466
3335,2021/11/21 15:07:24,23397.8706,625.0002,1,7,0,0,0,0,1.522217,3.470854,5.283392963318,3.251125,3.043546,12.28808,11.06625,,0.000119145297503565,,,,,,,,,,,,,,,,,,,,25.96442,-0.09346485
3336,2021/11/21 15:07:29,23402.8729,630.0025,1,7,0,0,0,0,1.522758,3.4719,5.2868635002,3.253241,3.043546,12.29543,11.06625,,,,,,,,,,,,,,,,,,,,,,26.23607,0.02755702
3337,2021/11/21 15:07:34,23407.8708,635.0004,1,7,0,0,0,0,1.522392,3.472461,5.286446846712,3.255352,3.043546,12.30276,11.06625,,0.00011211779928999,,2.67114305496216,,,,,,,,,,,,,,,,,,26.25606,0.09706855
3338,2021/11/21 15:07:39,23412.8711,640.0007,1,7,0,0,0,0,1.523613,3.473065,5.291606983845,3.25747,3.043546,12.31011,11.06625,,,,,,,,,,,,,,,,,,,,,,26.01662,-0.0507915
3339,2021/11/21 15:07:44,23417.8731,645.0027,1,7,0,0,0,0,1.522392,3.473666,5.288281329072,3.259584,3.043546,12.31746,11.06625,,0.000112898196675815,,,,,,,,,,,,,,,,,,,,26.35984,0.1284134
3340,2021/11/21 15:07:49,23422.8716,650.0012,1,7,0,0,0,0,1.522682,3.474717,5.290889030994,3.261699,3.043546,12.3248,11.06625,,0.000207205797778443,,,,,,,,,,,,,,,,,,,,25.97548,-0.0415498
3341,2021/11/21 15:07:54,23427.8741,655.0037,1,7,0,0,0,0,1.522285,3.475157,5.290179373745,3.263814,3.043546,12.33215,11.06625,,,,,,,,,,,,,,,,,,,,,,26.34164,0.1122206
3342,2021/11/21 15:07:59,23432.8708,660.0004,1,7,0,0,0,0,1.522453,3.475469,5.291238205457,3.265928,3.043546,12.3395,11.06625,,0.0000889389630174264,,,,,,,,,,,,,,,,,,,,26.12097,-0.005398989
3343,2021/11/21 15:08:04,23437.8717,665.0013,1,7,0,0,0,0,1.523552,3.476343,5.296389330336,3.268041,3.043546,12.34684,11.06625,,,,,,,,,,,,,,,,,,,,,,26.15808,-0.07259011
3344,2021/11/21 15:08:09,23442.8732,670.0028,1,7,0,0,0,0,1.522049,3.476843,5.291925411307,3.270158,3.043546,12.35421,11.06625,,,,,,,,,,,,,,,,,,,,,,26.23968,-0.002506375
3345,2021/11/21 15:08:14,23447.8713,675.0009,1,7,0,0,0,0,1.522636,3.477352,5.294741339872,3.272271,3.043546,12.36155,11.06625,,0.0000848785566631705,,3.29444599151611,0.33782160282135,,,,,,,,,,,,,,,,,26.13463,-0.0678736
3346,2021/11/21 15:08:19,23452.8727,680.0023,1,7,0,0,0,0,1.522453,3.47789,5.29492406417,3.274387,3.043546,12.36891,11.06625,,0.000144806894240901,,,,,,,,,,,,,,,,,,,,26.35311,0.076738
3347,2021/11/21 15:08:24,23457.8729,685.0025,1,7,0,0,0,0,1.52211,3.478669,5.29491687159,3.276502,3.043546,12.37627,11.06625,,,,,,,,,,,,,,,,,,,,,,26.1261,-0.004998446
3348,2021/11/21 15:08:29,23462.8718,690.0014,1,7,0,0,0,0,1.523048,3.479267,5.299090645816,3.278616,3.043546,12.38362,11.06625,,0.0000964249120443128,,,,,,,,,,,,,,,,,,,,26.34678,0.08607924
3349,2021/11/21 15:08:34,23467.8709,695.0005,1,7,0,0,0,0,1.522636,3.479469,5.297964760284,3.280731,3.043546,12.39098,11.06625,,,,,,,,,,,,,,,,,,,,,,26.24575,-0.07792175
3350,2021/11/21 15:08:39,23472.8719,700.0015,1,7,0,0,0,0,1.522812,3.480089,5.299521290268,3.282844,3.043546,12.39833,11.06625,,,,,,,,,,,,,,,,,,,,,,26.3486,-0.01052082
3351,2021/11/21 15:08:44,23477.8728,705.0024,1,7,0,0,0,0,1.523048,3.4809,5.3015777832,3.284959,3.043546,12.40569,11.06625,,0.0000867802373250015,,,,,,,,,,,,,,,,,,,,26.18737,-0.0736618
3352,2021/11/21 15:08:49,23482.8725,710.0021,1,7,0,0,0,0,1.522827,3.481087,5.301093272949,3.287076,3.043546,12.41306,11.06625,,,,,,,,,,,,,,,,,,,,,,26.41896,0.08265495
3353,2021/11/21 15:08:54,23487.872,715.0016,1,7,0,0,0,0,1.52314,3.481785,5.3032460049,3.289193,3.043546,12.42043,11.06625,,0.000111445100628771,,,,,,,,,,,,,,,,,,,,26.31083,0.01066506
3354,2021/11/21 15:08:59,23492.8728,720.0024,1,7,0,0,0,0,1.522614,3.48259,5.30264029026,3.291305,3.043546,12.42779,11.06625,,,,3.71431303024292,,,,,,,,,,,,,,,,,,26.42925,0.07507026
3355,2021/11/21 15:09:04,23497.8708,725.0004,1,7,0,0,0,0,1.523376,3.483059,5.306008487184,3.293422,3.043546,12.43516,11.06625,,0.000112495101348031,,,,,,,,,,,,,,,,,,,,26.14738,-0.07492304
3356,2021/11/21 15:09:09,23502.8709,730.0005,1,7,0,0,0,0,1.522545,3.483441,5.303695677345,3.295536,3.043546,12.44252,11.06625,,0.000195016706129536,,,,,,,,,,,,,,,,,,,,26.55759,0.1140124
3357,2021/11/21 15:09:14,23507.8717,735.0013,1,7,0,0,0,0,1.52285,3.484002,5.3056124457,3.297651,3.043546,12.44989,11.06625,,,,,,,,,,,,,,,,,,,,,,26.27372,-0.05271077
3358,2021/11/21 15:09:19,23512.8708,740.0004,1,7,0,0,0,0,1.522835,3.484768,5.30672667728,3.299764,3.043546,12.45726,11.06625,,0.00010845490032807,,,,,,,,,,,,,,,,,,,,26.45746,-0.0513351
3359,2021/11/21 15:09:24,23517.8711,745.0007,1,7,0,0,0,0,1.522125,3.485247,5.304981589875,3.301879,3.043546,12.46463,11.06625,,,,,,,,,,,,,,,,,,,,,,26.44948,-0.04278183
3360,2021/11/21 15:09:29,23522.8711,750.0007,1,7,0,0,0,0,1.523018,3.485813,5.308955943634,3.303995,3.043546,12.472,11.06625,,0.000101919998996891,,,,,,,,,,,,,,,,,,,,26.31392,-0.07341087
3361,2021/11/21 15:09:34,23527.8718,755.0014,1,7,0,0,0,0,1.52269,3.486252,5.30848105788,3.306109,3.043546,12.47937,11.06625,,,,,,,,,,,,,,,,,,,,,,26.59352,0.07267714
3362,2021/11/21 15:09:39,23532.8719,760.0015,1,7,0,0,0,0,1.522888,3.48696,5.31024954048,3.308225,3.043546,12.48675,11.06625,,0.0000858796629472636,,,,,,,,,,,,,,,,,,,,26.17319,-0.09301662
3363,2021/11/21 15:09:44,23537.872,765.0016,1,7,0,0,0,0,1.522629,3.487555,5.310252382095,3.31034,3.043546,12.49412,11.06625,,,,3.91330409049988,,,,,,,,,,,,,,,,,,26.39126,0.004022121
3364,2021/11/21 15:09:49,23542.8704,770,1,7,0,0,0,0,1.52169,3.488081,5.30777797689,3.312453,3.043546,12.50149,11.06625,,0.000127971099573188,,,0.257883995771408,,,,,,,,,,,,,,,,,26.56972,0.08915424
3365,2021/11/21 15:09:54,23547.8712,775.0008,1,7,0,0,0,0,1.523392,3.488488,5.314334711296,3.314569,3.043546,12.50888,11.06625,,,,,,,,,,,,,,,,,,,,,,26.24767,-0.09728909
3366,2021/11/21 15:09:59,23552.8724,780.002,1,7,0,0,0,0,1.522125,3.489257,5.311085311125,3.316684,3.043546,12.51625,11.06625,,0.000115038303192705,,,,,,,,,,,,,,,,,,,,26.29423,-0.06849706
3367,2021/11/21 15:10:04,23557.873,785.0026,1,7,0,0,0,0,1.522873,3.489574,5.314178026102,3.318799,3.043546,12.52363,11.06625,,,,,,,,,,,,,,,,,,,,,,26.6126,0.06348252
3368,2021/11/21 15:10:09,23562.8713,790.0009,1,7,0,0,0,0,1.522194,3.49021,5.31277672074,3.32091,3.043546,12.531,11.06625,,0.0000972125126281753,,,,,,,,,,,,,,,,,,,,26.25476,-0.08997023
3369,2021/11/21 15:10:14,23567.8708,795.0004,1,7,0,0,0,0,1.523499,3.490915,5.318405511585,3.323029,3.043546,12.5384,11.06625,,,,,,,,,,,,,,,,,,,,,,26.3424,-0.04099369
3370,2021/11/21 15:10:19,23572.8734,800.003,1,7,0,0,0,0,1.522781,3.491674,5.317054825394,3.325142,3.043546,12.54577,11.06625,,0.000129167805425823,,,,,,,,,,,,,,,,,,,,26.57859,0.06410062
3371,2021/11/21 15:10:24,23577.8719,805.0015,1,7,0,0,0,0,1.522781,3.492173,5.317814693113,3.327256,3.043546,12.55316,11.06625,,0.0001280659053009,,,,,,,,,,,,,,,,,,,,26.20915,-0.06594658
3372,2021/11/21 15:10:29,23582.871,810.0006,1,7,0,0,0,0,1.522942,3.492672,5.319136881024,3.32937,3.043546,12.56054,11.06625,,,,3.66666698455811,,,,,,,,,,,,,,,,,,26.41252,0.01095593
3373,2021/11/21 15:10:34,23587.8727,815.0023,1,7,0,0,0,0,1.522247,3.493172,5.317470597484,3.331487,3.043546,12.56793,11.06625,,0.000104051898233593,,,,,,,,,,,,,,,,,,,,26.45504,0.08513331
3374,2021/11/21 15:10:39,23592.8725,820.0021,1,7,0,0,0,0,1.522614,3.493927,5.319902165178,3.333602,3.043546,12.57532,11.06625,,,,,,,,,,,,,,,,,,,,,,26.18114,-0.05370915
3375,2021/11/21 15:10:44,23597.871,825.0006,1,7,0,0,0,0,1.523705,3.494399,5.324433228295,3.335716,3.043546,12.58271,11.06625,,,,,,,,,,,,,,,,,,,,,,26.54496,0.09358108
3376,2021/11/21 15:10:49,23602.8714,830.001,1,7,0,0,0,0,1.522148,3.495024,5.319943791552,3.337832,3.043546,12.59011,11.06625,,0.0000882149397511967,,,,,,,,,,,,,,,,,,,,26.26549,0.04045188
3377,2021/11/21 15:10:54,23607.8705,835.0001,1,7,0,0,0,0,1.522652,3.495656,5.322667599712,3.339946,3.043546,12.59749,11.06625,,,,,,,,,,,,,,,,,,,,,,26.43072,0.06934047
