Repository: HVES-Battery-Testing-Consortium/LG-HG2

# Battery Testing Consortium (BTC)
The Battery Testing Consortium (BTC) has been developed within the High Voltage and Energy Storage Lab at Oxford Brookes University to provide accurate and comprehensive cell data to Formula Student Electric teams. Through the BTC, we aim to provide FS teams with information for improved and informed decisions for cell selection, pack architecture design, thermal cooling requirements, and end of life predictions. A range of tests are completed to provide a comprehensive electrochemical lithium-ion characterisation for modelling, validation, and battery management parameterisation.

File: Data/Round1/LG_HG2/Package 3/211121_BTC_POCV_LG_HG2_10_25C/211121_BTC_POCV_LG_HG2_10_25C_Channel_8_Wb_1.CSV (part 21 of 33)
Data_Point,Date_Time,Test_Time(s),Step_Time(s),Cycle_Index,Step_Index,TC_Counter1,TC_Counter2,TC_Counter3,TC_Counter4,Current(A),Voltage(V),Power(W),Charge_Capacity(Ah),Discharge_Capacity(Ah),Charge_Energy(Wh),Discharge_Energy(Wh),ACR(Ohm),dV/dt(V/s),Internal_Resistance(Ohm),dQ/dV(Ah/V),dV/dQ(V/Ah),MetaCode_MV_UD1,MetaCode_MV_UD2,MetaCode_MV_UD3,MetaCode_MV_UD4,MetaCode_MV_UD5,MetaCode_MV_UD6,MetaCode_MV_UD7,MetaCode_MV_UD8,MetaCode_MV_UD9,MetaCode_MV_UD10,MetaCode_MV_UD11,MetaCode_MV_UD12,MetaCode_MV_UD13,MetaCode_MV_UD14,MetaCode_MV_UD15,MetaCode_MV_UD16,Aux_Temperature_1(C),Aux_dT/dt_1(C)
4259,2021/11/21 16:24:24,28017.8716,5245.0012,1,7,0,0,0,0,1.522362,4.032188,6.138449788056,5.205196,3.043546,19.60963,11.06625,,0.000124166006571613,,,,,,,,,,,,,,,,,,,,26.19052,-0.1031375
4260,2021/11/21 16:24:29,28022.8716,5250.0012,1,7,0,0,0,0,1.523163,4.032944,6.142831081872,5.207309,3.043546,19.61815,11.06625,,,,,,,,,,,,,,,,,,,,,,26.56124,0.02321064
4261,2021/11/21 16:24:34,28027.8733,5255.0029,1,7,0,0,0,0,1.522636,4.033638,6.141762429768,5.209425,3.043546,19.62668,11.06625,,0.000142812699778005,,,,,,,,,,,,,,,,,,,,26.30359,-0.04630029
4262,2021/11/21 16:24:39,28032.8733,5260.0029,1,7,0,0,0,0,1.523697,4.034613,6.147527724261,5.211541,3.043546,19.63522,11.06625,,0.000161199597641826,,,,,,,,,,,,,,,,,,,,26.24505,-0.09052575
4263,2021/11/21 16:24:44,28037.8709,5265.0005,1,7,0,0,0,0,1.522415,4.035324,6.14343778746,5.213654,3.043546,19.64374,11.06625,,,,2.94260096549988,,,,,,,,,,,,,,,,,,26.56652,0.06887555
4264,2021/11/21 16:24:49,28042.8731,5270.0027,1,7,0,0,0,0,1.522926,4.035906,6.146386180956,5.215772,3.043546,19.65229,11.06625,,0.000135543697979301,,,,,,,,,,,,,,,,,,,,26.26232,-0.09269714
4265,2021/11/21 16:24:54,28047.8718,5275.0014,1,7,0,0,0,0,1.523209,4.036867,6.148992146203,5.217884,3.043546,19.66082,11.06625,,,,,,,,,,,,,,,,,,,,,,26.37609,-0.02560973
4266,2021/11/21 16:24:59,28052.8707,5280.0003,1,7,0,0,0,0,1.523048,4.037559,6.149396159832,5.219998,3.043546,19.66935,11.06625,,0.000121542601846159,,,,,,,,,,,,,,,,,,,,26.50549,0.07809401
4267,2021/11/21 16:25:04,28057.8712,5285.0008,1,7,0,0,0,0,1.522324,4.038152,6.147375705248,5.222115,3.043546,19.6779,11.06625,,0.000148622595588677,,,,,,,,,,,,,,,,,,,,26.16399,-0.07201612
4268,2021/11/21 16:25:09,28062.8745,5290.0041,1,7,0,0,0,0,1.52346,4.038878,6.15306907788,5.224229,3.043546,19.68644,11.06625,,,,,0.340894311666489,,,,,,,,,,,,,,,,,26.40009,0.01993299
4269,2021/11/21 16:25:14,28067.8706,5295.0002,1,7,0,0,0,0,1.522919,4.039838,6.152346047122,5.22634,3.043546,19.69496,11.06625,,0.00015133099805098,,,,,,,,,,,,,,,,,,,,26.55163,0.07779479
4270,2021/11/21 16:25:19,28072.8713,5300.0009,1,7,0,0,0,0,1.522377,4.040534,6.151216029318,5.228457,3.043546,19.70352,11.06625,,0.000205407297471538,,2.82151007652283,,,,,,,,,,,,,,,,,,26.42535,-0.06549954
4271,2021/11/21 16:25:24,28077.8713,5305.0009,1,7,0,0,0,0,1.523193,4.041188,6.155509273284,5.230574,3.043546,19.71207,11.06625,,,,,,,,,,,,,,,,,,,,,,26.17072,-0.1153946
4272,2021/11/21 16:25:29,28082.8708,5310.0004,1,7,0,0,0,0,1.522346,4.041904,6.153176386784,5.232687,3.043546,19.72061,11.06625,,0.000132829998619854,,,,,,,,,,,,,,,,,,,,26.19542,-0.1104069
4273,2021/11/21 16:25:34,28087.8724,5315.002,1,7,0,0,0,0,1.523956,4.042902,6.161204760312,5.234804,3.043546,19.72917,11.06625,,0.000154596797074191,,,,,,,,,,,,,,,,,,,,26.40282,0.07546425
4274,2021/11/21 16:25:39,28092.8721,5320.0017,1,7,0,0,0,0,1.522507,4.043429,6.156148956503,5.236917,3.043546,19.73771,11.06625,,0.000184148695552722,,,,,,,,,,,,,,,,,,,,26.53437,0.1198947
4275,2021/11/21 16:25:44,28097.8741,5325.0037,1,7,0,0,0,0,1.523468,4.044183,6.161183386644,5.239033,3.043546,19.74627,11.06625,,,,,,,,,,,,,,,,,,,,,,26.3132,0.04970014
4276,2021/11/21 16:25:49,28102.8717,5330.0013,1,7,0,0,0,0,1.522072,4.044893,6.156618378296,5.241145,3.043546,19.75481,11.06625,,0.000177117995917797,,2.79653596878052,,,,,,,,,,,,,,,,,,26.13308,-0.04104733
4277,2021/11/21 16:25:54,28107.8709,5335.0005,1,7,0,0,0,0,1.52285,4.045777,6.16111150445,5.243263,3.043546,19.76338,11.06625,,0.000158707000082359,,,,,,,,,,,,,,,,,,,,26.45588,0.0758189
4278,2021/11/21 16:25:59,28112.8734,5340.003,1,7,0,0,0,0,1.52256,4.046571,6.16114714176,5.245376,3.043546,19.77193,11.06625,,,,,,,,,,,,,,,,,,,,,,26.5193,0.06979406
4279,2021/11/21 16:26:04,28117.8708,5345.0004,1,7,0,0,0,0,1.522827,4.047198,6.163182388746,5.247491,3.043546,19.78049,11.06625,,0.000131354201585054,,,,,,,,,,,,,,,,,,,,26.28758,-0.05851209
4280,2021/11/21 16:26:09,28122.8725,5350.0021,1,7,0,0,0,0,1.523392,4.04845,6.1673763424,5.249606,3.043546,19.78905,11.06625,,0.0001605751021998,,,,,,,,,,,,,,,,,,,,26.18962,-0.1139176
4281,2021/11/21 16:26:14,28127.8721,5355.0017,1,7,0,0,0,0,1.522545,4.04902,6.1648151559,5.251723,3.043546,19.79762,11.06625,,,,,0.357125788927078,,,,,,,,,,,,,,,,,26.48603,0.003573895
4282,2021/11/21 16:26:19,28132.8716,5360.0012,1,7,0,0,0,0,1.522377,4.049499,6.164864139123,5.253835,3.043546,19.80617,11.06625,,0.000156599897309206,,,,,,,,,,,,,,,,,,,,26.33267,-0.06145537
4283,2021/11/21 16:26:24,28137.8716,5365.0012,1,7,0,0,0,0,1.522743,4.050292,6.167553790956,5.255951,3.043546,19.81474,11.06625,,0.000250164710450917,,2.74452495574951,,,,,,,,,,,,,,,,,,26.19542,-0.107789
4284,2021/11/21 16:26:29,28142.8728,5370.0024,1,7,0,0,0,0,1.523697,4.051421,6.173138023437,5.258066,3.043546,19.82331,11.06625,,0.000156871305080131,,,,,,,,,,,,,,,,,,,,26.52455,0.01107097
4285,2021/11/21 16:26:34,28147.8722,5375.0018,1,7,0,0,0,0,1.522629,4.051946,6.169610486034,5.260179,3.043546,19.83187,11.06625,,,,,,,,,,,,,,,,,,,,,,26.40937,-0.04141033
4286,2021/11/21 16:26:39,28152.8721,5380.0017,1,7,0,0,0,0,1.523178,4.052709,6.172997189202,5.262293,3.043546,19.84044,11.06625,,0.000125871694763191,,,,,,,,,,,,,,,,,,,,26.17544,-0.1352167
4287,2021/11/21 16:26:44,28157.8705,5385.0001,1,7,0,0,0,0,1.523323,4.05336,6.17457651528,5.264408,3.043546,19.84901,11.06625,,,,,,,,,,,,,,,,,,,,,,26.33849,-0.0718236
4288,2021/11/21 16:26:49,28162.8707,5390.0003,1,7,0,0,0,0,1.522743,4.054282,6.173629535526,5.266523,3.043546,19.85758,11.06625,,0.000122974000987597,,,,,,,,,,,,,,,,,,,,26.5936,0.05345225
4289,2021/11/21 16:26:54,28167.8717,5395.0013,1,7,0,0,0,0,1.52269,4.0549,6.174355681,5.26864,3.043546,19.86617,11.06625,,0.00014930269389879,,2.73975610733032,,,,,,,,,,,,,,,,,,26.42826,0.02084315
4290,2021/11/21 16:26:59,28172.8716,5400.0012,1,7,0,0,0,0,1.522507,4.055811,6.175000638177,5.270754,3.043546,19.87474,11.06625,,,,,,,,,,,,,,,,,,,,,,26.2467,-0.007781982
4291,2021/11/21 16:27:04,28177.8718,5405.0014,1,7,0,0,0,0,1.522614,4.056473,6.176442580422,5.272868,3.043546,19.88331,11.06625,,0.000164415105246007,,,,,,,,,,,,,,,,,,,,26.16799,-0.0608176
4292,2021/11/21 16:27:09,28182.8706,5410.0002,1,7,0,0,0,0,1.523048,4.057477,6.179732229896,5.274981,3.043546,19.89189,11.06625,,,,,,,,,,,,,,,,,,,,,,26.15381,-0.1188141
4293,2021/11/21 16:27:14,28187.8716,5415.0012,1,7,0,0,0,0,1.522575,4.058015,6.178632188625,5.2771,3.043546,19.90048,11.06625,,0.000108955100586172,,,,,,,,,,,,,,,,,,,,26.23924,-0.08126795
4294,2021/11/21 16:27:19,28192.8727,5420.0023,1,7,0,0,0,0,1.523209,4.058845,6.182469233605,5.279216,3.043546,19.90907,11.06625,,0.00012766920553986,,,0.369942009449005,,,,,,,,,,,,,,,,,26.3245,0.07613122
4295,2021/11/21 16:27:24,28197.8711,5425.0007,1,7,0,0,0,0,1.522453,4.059805,6.180862301665,5.28133,3.043546,19.91765,11.06625,,,,,,,,,,,,,,,,,,,,,,26.54944,0.1227814
4296,2021/11/21 16:27:29,28202.8725,5430.0021,1,7,0,0,0,0,1.52314,4.060733,6.18506486162,5.283445,3.043546,19.92624,11.06625,,0.000148611099575646,,2.71882200241089,,,,,,,,,,,,,,,,,,26.28287,0.05675316
4297,2021/11/21 16:27:34,28207.8712,5435.0008,1,7,0,0,0,0,1.52269,4.061295,6.18409328355,5.28556,3.043546,19.93483,11.06625,,0.000222700298763812,,,,,,,,,,,,,,,,,,,,26.16925,-0.06478548
4298,2021/11/21 16:27:39,28212.8721,5440.0017,1,7,0,0,0,0,1.522247,4.0619,6.1832150893,5.287675,3.043546,19.94342,11.06625,,,,,,,,,,,,,,,,,,,,,,26.26506,0.06635129
4299,2021/11/21 16:27:44,28217.8727,5445.0023,1,7,0,0,0,0,1.523628,4.063042,6.190564556376,5.289788,3.043546,19.952,11.06625,,0.000117552503070328,,,,,,,,,,,,,,,,,,,,26.41355,0.08309126
4300,2021/11/21 16:27:49,28222.8713,5450.0009,1,7,0,0,0,0,1.523361,4.063879,6.190754777319,5.291902,3.043546,19.96059,11.06625,,,,,,,,,,,,,,,,,,,,,,26.52729,0.09776473
4301,2021/11/21 16:27:54,28227.8705,5455.0001,1,7,0,0,0,0,1.52272,4.064453,6.18902387216,5.294017,3.043546,19.96919,11.06625,,0.000126638493384235,,,,,,,,,,,,,,,,,,,,26.23454,-0.09160936
4302,2021/11/21 16:27:59,28232.8715,5460.0011,1,7,0,0,0,0,1.523575,4.065251,6.193714792325,5.296131,3.043546,19.97778,11.06625,,0.000152455497300252,,2.60831594467163,,,,,,,,,,,,,,,,,,26.19815,-0.08945644
4303,2021/11/21 16:28:04,28237.8706,5465.0002,1,7,0,0,0,0,1.522484,4.066265,6.19082340226,5.298248,3.043546,19.98639,11.06625,,,,,,,,,,,,,,,,,,,,,,26.50113,-0.008968115
4304,2021/11/21 16:28:09,28242.8722,5470.0018,1,7,0,0,0,0,1.523193,4.066822,6.194554802646,5.300362,3.043546,19.99499,11.06625,,0.000123269099276513,,,,,,,,,,,,,,,,,,,,26.39084,-0.04295051
4305,2021/11/21 16:28:14,28247.8718,5475.0014,1,7,0,0,0,0,1.522415,4.067603,6.192579821245,5.302479,3.043546,20.0036,11.06625,,0.000213696097489446,,,,,,,,,,,,,,,,,,,,26.19578,-0.1109231
4306,2021/11/21 16:28:19,28252.8726,5480.0022,1,7,0,0,0,0,1.522919,4.068625,6.196186316375,5.30459,3.043546,20.01218,11.06625,,,,,0.375731110572815,,,,,,,,,,,,,,,,,26.5489,0.03621638
4307,2021/11/21 16:28:24,28257.8721,5485.0017,1,7,0,0,0,0,1.523048,4.069481,6.198014898088,5.306706,3.043546,20.0208,11.06625,,0.000141146796522662,,,,,,,,,,,,,,,,,,,,26.39792,-0.06447434
4308,2021/11/21 16:28:29,28262.8708,5490.0004,1,7,0,0,0,0,1.522888,4.070031,6.198201369528,5.308822,3.043546,20.02941,11.06625,,0.000131901106215082,,2.69225692749023,,,,,,,,,,,,,,,,,,26.21524,-0.1234633
4309,2021/11/21 16:28:34,28267.8741,5495.0037,1,7,0,0,0,0,1.522873,4.070791,6.199297702543,5.310937,3.043546,20.03802,11.06625,,,,,,,,,,,,,,,,,,,,,,26.26196,-0.07627189
4310,2021/11/21 16:28:39,28272.8719,5500.0015,1,7,0,0,0,0,1.522469,4.071872,6.199298891968,5.313053,3.043546,20.04663,11.06625,,0.000152048698510043,,,,,,,,,,,,,,,,,,,,26.50456,0.09148896
4311,2021/11/21 16:28:44,28277.872,5505.0016,1,7,0,0,0,0,1.52269,4.072637,6.20136363353,5.315168,3.043546,20.05524,11.06625,,0.000150764695717953,,,,,,,,,,,,,,,,,,,,26.58994,0.1394749
4312,2021/11/21 16:28:49,28282.8736,5510.0032,1,7,0,0,0,0,1.52356,4.073151,6.20568993756,5.317281,3.043546,20.06385,11.06625,,,,,,,,,,,,,,,,,,,,,,26.5311,0.122447
4313,2021/11/21 16:28:54,28287.8707,5515.0003,1,7,0,0,0,0,1.522812,4.073991,6.203922382692,5.319395,3.043546,20.07246,11.06625,,0.000213376304600388,,,,,,,,,,,,,,,,,,,,26.28794,-0.07877827
4314,2021/11/21 16:28:59,28292.8724,5520.002,1,7,0,0,0,0,1.523087,4.075067,6.206681571829,5.321512,3.043546,20.08109,11.06625,,0.000129109102999792,,2.63896298408508,,,,,,,,,,,,,,,,,,26.19361,-0.1140386
4315,2021/11/21 16:29:04,28297.8716,5525.0012,1,7,0,0,0,0,1.522743,4.075893,6.206537534499,5.323626,3.043546,20.0897,11.06625,,,,,,,,,,,,,,,,,,,,,,26.42844,-0.03310561
4316,2021/11/21 16:29:09,28302.8708,5530.0004,1,7,0,0,0,0,1.522774,4.076414,6.207457252436,5.32574,3.043546,20.09832,11.06625,,0.000134019195684232,,,,,,,,,,,,,,,,,,,,26.5776,0.09599149
4317,2021/11/21 16:29:14,28307.8724,5535.002,1,7,0,0,0,0,1.523064,4.077139,6.209743633896,5.327857,3.043546,20.10695,11.06625,,0.000173687294591218,,,,,,,,,,,,,,,,,,,,26.57451,0.1082414
4318,2021/11/21 16:29:19,28312.8706,5540.0002,1,7,0,0,0,0,1.522232,4.078335,6.20817204372,5.329969,3.043546,20.11556,11.06625,,,,,,,,,,,,,,,,,,,,,,26.42535,0.09673476
4319,2021/11/21 16:29:24,28317.8717,5545.0013,1,7,0,0,0,0,1.522102,4.078901,6.208503369902,5.332086,3.043546,20.1242,11.06625,,0.000179118593223393,,,0.377709090709686,,,,,,,,,,,,,,,,,26.22378,-0.08491337
4320,2021/11/21 16:29:29,28322.874,5550.0036,1,7,0,0,0,0,1.522598,4.079661,6.211683679278,5.334202,3.043546,20.13283,11.06625,,0.000167597201652825,,,,,,,,,,,,,,,,,,,,26.15233,-0.1345378
4321,2021/11/21 16:29:34,28327.8707,5555.0003,1,7,0,0,0,0,1.52211,4.080625,6.21116011875,5.336315,3.043546,20.14145,11.06625,,,,2.63738298416138,,,,,,,,,,,,,,,,,,26.13743,-0.09712338
4322,2021/11/21 16:29:39,28332.8732,5560.0028,1,7,0,0,0,0,1.523849,4.081278,6.219251399022,5.338428,3.043546,20.15007,11.06625,,0.000135398004204035,,,,,,,,,,,,,,,,,,,,26.16943,0.04172444
4323,2021/11/21 16:29:44,28337.8712,5565.0008,1,7,0,0,0,0,1.52298,4.082091,6.21694295118,5.340544,3.043546,20.15871,11.06625,,0.000142260803841054,,,,,,,,,,,,,,,,,,,,26.38556,0.05685329
4324,2021/11/21 16:29:49,28342.8719,5570.0015,1,7,0,0,0,0,1.52269,4.082804,6.21684482276,5.34266,3.043546,20.16735,11.06625,,,,,,,,,,,,,,,,,,,,,,26.54926,0.01760185
4325,2021/11/21 16:29:54,28347.8732,5575.0028,1,7,0,0,0,0,1.522522,4.083807,6.217686001254,5.344775,3.043546,20.17599,11.06625,,0.000198627298232168,,,,,,,,,,,,,,,,,,,,26.50603,0.02197683
4326,2021/11/21 16:29:59,28352.8714,5580.001,1,7,0,0,0,0,1.522598,4.084651,6.219281443298,5.346888,3.043546,20.18461,11.06625,,0.000142830293043517,,,,,,,,,,,,,,,,,,,,26.35828,-0.001708269
4327,2021/11/21 16:30:04,28357.8705,5585.0001,1,7,0,0,0,0,1.523933,4.085313,6.225743296029,5.349005,3.043546,20.19326,11.06625,,,,2.62672090530396,,,,,,,,,,,,,,,,,,26.07598,-0.05818605
4328,2021/11/21 16:30:09,28362.8718,5590.0014,1,7,0,0,0,0,1.523552,4.086145,6.22545438704,5.351118,3.043546,20.20189,11.06625,,0.000180201299372129,,,,,,,,,,,,,,,,,,,,26.28758,0.03475666
4329,2021/11/21 16:30:14,28367.873,5595.0026,1,7,0,0,0,0,1.523827,4.086989,6.227864186903,5.353232,3.043546,20.21054,11.06625,,0.00016650979523547,,,,,,,,,,,,,,,,,,,,26.56073,0.1066017
4330,2021/11/21 16:30:19,28372.8714,5600.001,1,7,0,0,0,0,1.522636,4.087806,6.224240576616,5.35535,3.043546,20.21919,11.06625,,0.000155639601871371,,,,,,,,,,,,,,,,,,,,26.45862,0.1015604
4331,2021/11/21 16:30:24,28377.873,5605.0026,1,7,0,0,0,0,1.52269,4.088438,6.22542365822,5.357463,3.043546,20.22783,11.06625,,,,,,,,,,,,,,,,,,,,,,26.35756,-0.06193578
4332,2021/11/21 16:30:29,28382.8732,5610.0028,1,7,0,0,0,0,1.523178,4.089365,6.22883080197,5.35958,3.043546,20.23648,11.06625,,0.000113920701551251,,,0.378311187028885,,,,,,,,,,,,,,,,,26.32303,-0.01846194
4333,2021/11/21 16:30:34,28387.8718,5615.0014,1,7,0,0,0,0,1.522705,4.090203,6.228172559115,5.361691,3.043546,20.24512,11.06625,,,,2.61062502861023,,,,,,,,,,,,,,,,,,26.14362,-0.02612948
4334,2021/11/21 16:30:39,28392.8724,5620.002,1,7,0,0,0,0,1.522285,4.090826,6.22740305741,5.363808,3.043546,20.25378,11.06625,,0.000130511398310773,,,,,,,,,,,,,,,,,,,,26.34831,0.04321277
4335,2021/11/21 16:30:44,28397.872,5625.0016,1,7,0,0,0,0,1.521797,4.091629,6.226628737313,5.365921,3.043546,20.26242,11.06625,,0.000165042001754045,,,,,,,,,,,,,,,,,,,,26.42718,0.07145882
4336,2021/11/21 16:30:49,28402.8723,5630.0019,1,7,0,0,0,0,1.522728,4.092482,6.231736930896,5.368037,3.043546,20.27108,11.06625,,,,,,,,,,,,,,,,,,,,,,26.13833,-0.08526146
4337,2021/11/21 16:30:54,28407.8708,5635.0004,1,7,0,0,0,0,1.52211,4.093269,6.23040567759,5.370149,3.043546,20.27973,11.06625,,0.000121694101835601,,,,,,,,,,,,,,,,,,,,26.544,0.07173657
4338,2021/11/21 16:30:59,28412.8709,5640.0005,1,7,0,0,0,0,1.52375,4.094087,6.23836506625,5.372267,3.043546,20.2884,11.06625,,0.000238449705648236,,,,,,,,,,,,,,,,,,,,26.10017,-0.1258653
4339,2021/11/21 16:31:04,28417.8713,5645.0009,1,7,0,0,0,0,1.522522,4.094728,6.234313464016,5.374379,3.043546,20.29704,11.06625,,,,,,,,,,,,,,,,,,,,,,26.50312,0.1013762
4340,2021/11/21 16:31:09,28422.8729,5650.0025,1,7,0,0,0,0,1.52256,4.095562,6.23573887872,5.376496,3.043546,20.30571,11.06625,,0.000189404599950649,,2.65810799598694,,,,,,,,,,,,,,,,,,26.36883,0.002393126
4341,2021/11/21 16:31:14,28427.8704,5655,1,7,0,0,0,0,1.522194,4.096654,6.235902138876,5.378607,3.043546,20.31436,11.06625,,0.000143232304253615,,,,,,,,,,,,,,,,,,,,26.15928,-0.04401922
4342,2021/11/21 16:31:19,28432.8705,5660.0001,1,7,0,0,0,0,1.522034,4.097028,6.235815914952,5.380726,3.043546,20.32304,11.06625,,0.000198759502382018,,,,,,,,,,,,,,,,,,,,26.48297,0.01289308
4343,2021/11/21 16:31:24,28437.873,5665.0026,1,7,0,0,0,0,1.522865,4.09792,6.2405789408,5.38284,3.043546,20.33171,11.06625,,,,,,,,,,,,,,,,,,,,,,26.14178,-0.04332781
4344,2021/11/21 16:31:29,28442.8721,5670.0017,1,7,0,0,0,0,1.523232,4.098829,6.243467495328,5.384954,3.043546,20.34037,11.06625,,0.000189739905181341,,,0.374021589756012,,,,,,,,,,,,,,,,,26.32705,0.02324045
4345,2021/11/21 16:31:34,28447.8715,5675.0011,1,7,0,0,0,0,1.522522,4.099683,6.241857560526,5.38707,3.043546,20.34904,11.06625,,,,,,,,,,,,,,,,,,,,,,26.43862,-0.01896322
4346,2021/11/21 16:31:39,28452.8716,5680.0012,1,7,0,0,0,0,1.522972,4.100298,6.244639045656,5.389184,3.043546,20.35771,11.06625,,0.000119429103506263,,2.79682111740112,,,,,,,,,,,,,,,,,,26.09308,-0.07485986
4347,2021/11/21 16:31:44,28457.8716,5685.0012,1,7,0,0,0,0,1.523247,4.101158,6.247076620026,5.391301,3.043546,20.36639,11.06625,,0.000146938196849078,,,,,,,,,,,,,,,,,,,,26.50948,0.1277393
4348,2021/11/21 16:31:49,28462.8722,5690.0018,1,7,0,0,0,0,1.523315,4.102005,6.248645746575,5.393414,3.043546,20.37506,11.06625,,0.000271230790531263,,,,,,,,,,,,,,,,,,,,26.17634,-0.0602752
4349,2021/11/21 16:31:54,28467.8717,5695.0013,1,7,0,0,0,0,1.523537,4.102811,6.250784362507,5.39553,3.043546,20.38374,11.06625,,0.000170591592905112,,,,,,,,,,,,,,,,,,,,26.27614,-0.04278839
4350,2021/11/21 16:31:59,28472.8732,5700.0028,1,7,0,0,0,0,1.522652,4.103302,6.247900996904,5.397645,3.043546,20.39242,11.06625,,0.000245255505433306,,,,,,,,,,,,,,,,,,,,26.42247,0.06265402
4351,2021/11/21 16:32:04,28477.8704,5705,1,7,0,0,0,0,1.522743,4.104203,6.249646388829,5.399756,3.043546,20.40108,11.06625,,,,,,,,,,,,,,,,,,,,,,26.10435,-0.07469893
4352,2021/11/21 16:32:09,28482.8734,5710.003,1,7,0,0,0,0,1.522247,4.105027,6.248865035669,5.401872,3.043546,20.40977,11.06625,,0.000201630406081676,,,,,,,,,,,,,,,,,,,,26.22036,-0.04346192
4353,2021/11/21 16:32:14,28487.8733,5715.0029,1,7,0,0,0,0,1.522537,4.10567,6.25103448479,5.403987,3.043546,20.41845,11.06625,,,,2.69669198989868,,,,,,,,,,,,,,,,,,26.45153,0.0732094
4354,2021/11/21 16:32:19,28492.8716,5720.0012,1,7,0,0,0,0,1.522835,4.106467,6.253471673945,5.406103,3.043546,20.42713,11.06625,,0.000107025902252644,,,,,,,,,,,,,,,,,,,,26.06271,-0.0620985
4355,2021/11/21 16:32:24,28497.8704,5725,1,7,0,0,0,0,1.523155,4.107416,6.25623121748,5.408216,3.043546,20.43582,11.06625,,0.000122006800665986,,,,,,,,,,,,,,,,,,,,26.50747,0.02716601
4356,2021/11/21 16:32:29,28502.8739,5730.0035,1,7,0,0,0,0,1.522102,4.108176,6.253062905952,5.410334,3.043546,20.44452,11.06625,,,,,,,,,,,,,,,,,,,,,,26.21471,-0.06928563
4357,2021/11/21 16:32:34,28507.8737,5735.0033,1,7,0,0,0,0,1.522545,4.108811,6.255849643995,5.412447,3.043546,20.4532,11.06625,,0.000139825904625468,,,0.364959210157394,,,,,,,,,,,,,,,,,26.25307,0.06244898
4358,2021/11/21 16:32:39,28512.8715,5740.0011,1,7,0,0,0,0,1.523018,4.109516,6.258866839288,5.414562,3.043546,20.46189,11.06625,,,,,,,,,,,,,,,,,,,,,,26.3534,0.0693351
4359,2021/11/21 16:32:44,28517.8707,5745.0003,1,7,0,0,0,0,1.523483,4.110532,6.262325622956,5.416675,3.043546,20.47057,11.06625,,0.000112467198050581,,2.80557703971863,,,,,,,,,,,,,,,,,,26.18217,-0.03919244
4360,2021/11/21 16:32:49,28522.8729,5750.0025,1,7,0,0,0,0,1.522835,4.111206,6.26068838901,5.418793,3.043546,20.47928,11.06625,,,,,,,,,,,,,,,,,,,,,,26.5329,0.01645684
4361,2021/11/21 16:32:54,28527.8741,5755.0037,1,7,0,0,0,0,1.523216,4.111801,6.263161072016,5.420907,3.043546,20.48797,11.06625,,0.00011926940351259,,,,,,,,,,,,,,,,,,,,26.1758,-0.08110642
4362,2021/11/21 16:32:59,28532.8716,5760.0012,1,7,0,0,0,0,1.52211,4.112479,6.25964541069,5.423023,3.043546,20.49667,11.06625,,,,,,,,,,,,,,,,,,,,,,26.47678,0.09911835
4363,2021/11/21 16:33:04,28537.8736,5765.0032,1,7,0,0,0,0,1.52314,4.113348,6.26520487272,5.425137,3.043546,20.50537,11.06625,,0.000130193293443881,,,,,,,,,,,,,,,,,,,,26.08743,-0.0253433
4364,2021/11/21 16:33:09,28542.8707,5770.0003,1,7,0,0,0,0,1.523468,4.114148,6.267772825264,5.42725,3.043546,20.51406,11.06625,,0.000123316203826107,,,,,,,,,,,,,,,,,,,,26.47424,0.07033229
4365,2021/11/21 16:33:14,28547.8735,5775.0031,1,7,0,0,0,0,1.52227,4.114598,6.26352909746,5.429367,3.043546,20.52277,11.06625,,,,,,,,,,,,,,,,,,,,,,26.1158,-0.09793818
4366,2021/11/21 16:33:19,28552.8705,5780.0001,1,7,0,0,0,0,1.521912,4.115492,6.263416660704,5.431478,3.043546,20.53145,11.06625,,0.000164019002113491,,2.78714799880981,,,,,,,,,,,,,,,,,,26.54091,0.03054976
4367,2021/11/21 16:33:24,28557.8729,5785.0025,1,7,0,0,0,0,1.522873,4.116347,6.268673704931,5.433595,3.043546,20.54017,11.06625,,0.000187642493983731,,,,,,,,,,,,,,,,,,,,26.16399,-0.08740246
4368,2021/11/21 16:33:29,28562.8712,5790.0008,1,7,0,0,0,0,1.522545,4.116893,6.268154852685,5.435709,3.043546,20.54887,11.06625,,0.000177557798451744,,,,,,,,,,,,,,,,,,,,26.51747,0.1178384
4369,2021/11/21 16:33:34,28567.872,5795.0016,1,7,0,0,0,0,1.522453,4.117569,6.268805276757,5.437823,3.043546,20.55758,11.06625,,,,,,,,,,,,,,,,,,,,,,26.07347,-0.01397192
4370,2021/11/21 16:33:39,28572.8725,5800.0021,1,7,0,0,0,0,1.522812,4.118549,6.271775839788,5.439937,3.043546,20.56628,11.06625,,0.000197373505216092,,,,,,,,,,,,,,,,,,,,26.47858,0.08486032
4371,2021/11/21 16:33:44,28577.8733,5805.0029,1,7,0,0,0,0,1.521996,4.119182,6.269378527272,5.442053,3.043546,20.575,11.06625,,0.000207811594009399,,,0.351283311843872,,,,,,,,,,,,,,,,,26.12163,-0.08282721
4372,2021/11/21 16:33:49,28582.8716,5810.0012,1,7,0,0,0,0,1.522972,4.119874,6.274452745528,5.444166,3.043546,20.5837,11.06625,,0.00018971310055349,,,,,,,,,,,,,,,,,,,,26.47481,0.02385557
4373,2021/11/21 16:33:54,28587.8728,5815.0024,1,7,0,0,0,0,1.52272,4.120487,6.27434796464,5.44628,3.043546,20.59241,11.06625,,0.000173362393979914,,2.89049911499023,,,,,,,,,,,,,,,,,,26.14143,-0.06826997
4374,2021/11/21 16:33:59,28592.8708,5820.0004,1,7,0,0,0,0,1.5224,4.121564,6.2746690336,5.448396,3.043546,20.60113,11.06625,,,,,,,,,,,,,,,,,,,,,,26.4875,0.08178174
4375,2021/11/21 16:34:04,28597.8707,5825.0003,1,7,0,0,0,0,1.522179,4.122169,6.274679086251,5.450509,3.043546,20.60984,11.06625,,0.000141228592838161,,,,,,,,,,,,,,,,,,,,26.14474,-0.005106926
4376,2021/11/21 16:34:09,28602.8716,5830.0012,1,7,0,0,0,0,1.522614,4.122623,6.277163496522,5.452624,3.043546,20.61856,11.06625,,,,,,,,,,,,,,,,,,,,,,26.42682,0.07309139
4377,2021/11/21 16:34:14,28607.8725,5835.0021,1,7,0,0,0,0,1.523125,4.123392,6.28044144,5.454739,3.043546,20.62728,11.06625,,0.000139514304464683,,,,,,,,,,,,,,,,,,,,26.24762,-0.002617836
4378,2021/11/21 16:34:19,28612.8725,5840.0021,1,7,0,0,0,0,1.522781,4.124521,6.280742212901,5.456854,3.043546,20.636,11.06625,,,,,,,,,,,,,,,,,,,,,,26.23199,-0.05987823
4379,2021/11/21 16:34:24,28617.8726,5845.0022,1,7,0,0,0,0,1.523323,4.124936,6.283609882328,5.45897,3.043546,20.64473,11.06625,,0.000114988702989649,,,,,,,,,,,,,,,,,,,,26.37704,0.01022518
4380,2021/11/21 16:34:29,28622.872,5850.0016,1,7,0,0,0,0,1.52198,4.125522,6.27896197356,5.461084,3.043546,20.65345,11.06625,,0.000122015000670217,,3.01487398147583,,,,,,,,,,,,,,,,,,26.14874,-0.09929061
4381,2021/11/21 16:34:34,28627.8711,5855.0007,1,7,0,0,0,0,1.521957,4.126324,6.280087696068,5.463198,3.043546,20.66217,11.06625,,,,,,,,,,,,,,,,,,,,,,26.52876,0.05837619
4382,2021/11/21 16:34:39,28632.8725,5860.0021,1,7,0,0,0,0,1.522888,4.127055,6.28504253484,5.465316,3.043546,20.67091,11.06625,,0.000112514397187624,,,,,,,,,,,,,,,,,,,,26.18039,-0.07657111
4383,2021/11/21 16:34:44,28637.8718,5865.0014,1,7,0,0,0,0,1.52269,4.127583,6.28502935827,5.46743,3.043546,20.67964,11.06625,,,,,,,,,,,,,,,,,,,,,,26.16418,-0.09003639
4384,2021/11/21 16:34:49,28642.8709,5870.0005,1,7,0,0,0,0,1.522827,4.128115,6.286404981105,5.469544,3.043546,20.68837,11.06625,,0.000111435299913865,,,,,,,,,,,,,,,,,,,,26.4588,0.00783205
4385,2021/11/21 16:34:54,28647.8707,5875.0003,1,7,0,0,0,0,1.522614,4.129056,6.286958472384,5.471659,3.043546,20.6971,11.06625,,,,,0.332752287387848,,,,,,,,,,,,,,,,,26.38758,-0.03034174
4386,2021/11/21 16:34:59,28652.8716,5880.0012,1,7,0,0,0,0,1.523903,4.12968,6.29323174104,5.473774,3.043546,20.70583,11.06625,,0.000107538398879115,,,,,,,,,,,,,,,,,,,,26.248,-0.09216666
4387,2021/11/21 16:35:04,28657.8707,5885.0003,1,7,0,0,0,0,1.522728,4.130349,6.289398072072,5.475886,3.043546,20.71455,11.06625,,,,3.12423706054688,,,,,,,,,,,,,,,,,,26.36905,0.0583446
4388,2021/11/21 16:35:09,28662.8713,5890.0009,1,7,0,0,0,0,1.522018,4.130937,6.287360470866,5.478002,3.043546,20.72329,11.06625,,0.00012391249765642,,,,,,,,,,,,,,,,,,,,26.35578,0.05354643
4389,2021/11/21 16:35:14,28667.8715,5895.0011,1,7,0,0,0,0,1.522812,4.131679,6.291770361348,5.480117,3.043546,20.73203,11.06625,,0.000172523999935947,,,,,,,,,,,,,,,,,,,,26.22947,-0.03754914
4390,2021/11/21 16:35:19,28672.8712,5900.0008,1,7,0,0,0,0,1.52301,4.132476,6.29380227276,5.482234,3.043546,20.74078,11.06625,,,,,,,,,,,,,,,,,,,,,,26.53549,0.01839876
4391,2021/11/21 16:35:24,28677.8717,5905.0013,1,7,0,0,0,0,1.523285,4.132817,6.295458143845,5.484349,3.043546,20.74952,11.06625,,0.000124906204291619,,,,,,,,,,,,,,,,,,,,26.17617,-0.05610645
4392,2021/11/21 16:35:29,28682.8709,5910.0005,1,7,0,0,0,0,1.523071,4.13362,6.29579674702,5.486463,3.043546,20.75825,11.06625,,,,,,,,,,,,,,,,,,,,,,26.51388,0.09626925
4393,2021/11/21 16:35:34,28687.8715,5915.0011,1,7,0,0,0,0,1.522614,4.134444,6.295162316616,5.488577,3.043546,20.767,11.06625,,0.000126343395095319,,,,,,,,,,,,,,,,,,,,26.28654,-0.08965373
4394,2021/11/21 16:35:39,28692.8718,5920.0014,1,7,0,0,0,0,1.522614,4.13477,6.29565868878,5.490691,3.043546,20.77574,11.06625,,0.000176970803295262,,,,,,,,,,,,,,,,,,,,26.39157,-0.01909196
4395,2021/11/21 16:35:44,28697.8725,5925.0021,1,7,0,0,0,0,1.52356,4.13537,6.3004843172,5.492807,3.043546,20.78448,11.06625,,,,3.25977611541748,,,,,,,,,,,,,,,,,,26.4779,0.01851022
4396,2021/11/21 16:35:49,28702.8718,5930.0014,1,7,0,0,0,0,1.523048,4.136159,6.299568692632,5.494922,3.043546,20.79323,11.06625,,0.000127286999486387,,,,,,,,,,,,,,,,,,,,26.26506,-0.005062222
4397,2021/11/21 16:35:54,28707.8706,5935.0002,1,7,0,0,0,0,1.523407,4.136824,6.302066639368,5.497036,3.043546,20.80198,11.06625,,0.000153305096318945,,,,,,,,,,,,,,,,,,,,26.50371,0.04180551
4398,2021/11/21 16:35:59,28712.8721,5940.0017,1,7,0,0,0,0,1.523445,4.137273,6.302907865485,5.499151,3.043546,20.81073,11.06625,,,,,,,,,,,,,,,,,,,,,,26.64955,0.06392598
4399,2021/11/21 16:36:04,28717.8709,5945.0005,1,7,0,0,0,0,1.522377,4.137756,6.299224566012,5.501266,3.043546,20.81948,11.06625,,0.000129912601551041,,,,,,,,,,,,,,,,,,,,26.30378,-0.05344629
4400,2021/11/21 16:36:09,28722.8711,5950.0007,1,7,0,0,0,0,1.522797,4.138666,6.302348168802,5.503381,3.043546,20.82823,11.06625,,,,,,,,,,,,,,,,,,,,,,26.24307,-0.07717252
4401,2021/11/21 16:36:14,28727.8705,5955.0001,1,7,0,0,0,0,1.52211,4.139262,6.30041208282,5.505494,3.043546,20.83698,11.06625,,0.000112309702672064,,,0.301541686058044,,,,,,,,,,,,,,,,,26.45355,0.06326795
4402,2021/11/21 16:36:19,28732.8731,5960.0027,1,7,0,0,0,0,1.523193,4.139581,6.305380802133,5.507612,3.043546,20.84574,11.06625,,,,,,,,,,,,,,,,,,,,,,26.63413,0.02561152
4403,2021/11/21 16:36:24,28737.8723,5965.0019,1,7,0,0,0,0,1.522888,4.140122,6.304942112336,5.509726,3.043546,20.8545,11.06625,,0.000128251893329434,,3.51315808296204,,,,,,,,,,,,,,,,,,26.34886,-0.01555622
4404,2021/11/21 16:36:29,28742.8716,5970.0012,1,7,0,0,0,0,1.523125,4.141084,6.3073885675,5.51184,3.043546,20.86325,11.06625,,,,,,,,,,,,,,,,,,,,,,26.20726,-0.07445991
4405,2021/11/21 16:36:34,28747.8728,5975.0024,1,7,0,0,0,0,1.522598,4.141502,6.305842662196,5.513956,3.043546,20.87201,11.06625,,0.000101659199572168,,,,,,,,,,,,,,,,,,,,26.57598,0.07358372
4406,2021/11/21 16:36:39,28752.8708,5980.0004,1,7,0,0,0,0,1.522888,4.14191,6.30766503608,5.516069,3.043546,20.88076,11.06625,,,,,,,,,,,,,,,,,,,,,,26.58818,0.04337609
4407,2021/11/21 16:36:44,28757.8723,5985.0019,1,7,0,0,0,0,1.522919,4.142642,6.308908211998,5.518184,3.043546,20.88952,11.06625,,0.00012151960254414,,,,,,,,,,,,,,,,,,,,26.33832,-0.09289205
4408,2021/11/21 16:36:49,28762.8726,5990.0022,1,7,0,0,0,0,1.52272,4.143049,6.30870357328,5.520302,3.043546,20.8983,11.06625,,0.000117623902042396,,,,,,,,,,,,,,,,,,,,26.21216,-0.04107535
4409,2021/11/21 16:36:54,28767.8734,5995.003,1,7,0,0,0,0,1.523155,4.143468,6.31114400154,5.522415,3.043546,20.90705,11.06625,,,,,,,,,,,,,,,,,,,,,,26.23163,-0.02817392
4410,2021/11/21 16:36:59,28772.872,6000.0016,1,7,0,0,0,0,1.522598,4.144129,6.309842527142,5.524531,3.043546,20.91582,11.06625,,0.000138217103085481,,,,,,,,,,,,,,,,,,,,26.31123,-0.02793968
4411,2021/11/21 16:37:04,28777.8713,6005.0009,1,7,0,0,0,0,1.522308,4.144719,6.309538891452,5.526644,3.043546,20.92458,11.06625,,,,,,,,,,,,,,,,,,,,,,26.39376,0.04969835
4412,2021/11/21 16:37:09,28782.8729,6010.0025,1,7,0,0,0,0,1.522926,4.145315,6.31300799169,5.528759,3.043546,20.93335,11.06625,,0.0000925396379898302,,3.82624506950378,,,,,,,,,,,,,,,,,,26.562,0.0472039
4413,2021/11/21 16:37:14,28787.8721,6015.0017,1,7,0,0,0,0,1.52298,4.145777,6.31393545546,5.530874,3.043546,20.94211,11.06625,,,,,,,,,,,,,,,,,,,,,,26.65409,0.1065713
4414,2021/11/21 16:37:19,28792.8731,6020.0027,1,7,0,0,0,0,1.523216,4.146282,6.315683082912,5.53299,3.043546,20.95088,11.06625,,,,,,,,,,,,,,,,,,,,,,26.578,-0.01577795
4415,2021/11/21 16:37:24,28797.8714,6025.001,1,7,0,0,0,0,1.522827,4.146874,6.314971692798,5.535103,3.043546,20.95965,11.06625,,0.0000871261727297679,,,,,,,,,,,,,,,,,,,,26.33581,-0.03320813
4416,2021/11/21 16:37:29,28802.8708,6030.0004,1,7,0,0,0,0,1.522537,4.147234,6.314317212658,5.537216,3.043546,20.96841,11.06625,,,,,,,,,,,,,,,,,,,,,,26.27052,-0.1041985
4417,2021/11/21 16:37:34,28807.8731,6035.0027,1,7,0,0,0,0,1.522995,4.147668,6.31687762566,5.539333,3.043546,20.97719,11.06625,,0.0000838724372442812,,,,,,,,,,,,,,,,,,,,26.35613,0.04294574
4418,2021/11/21 16:37:39,28812.8705,6040.0001,1,7,0,0,0,0,1.522141,4.148204,6.314151384764,5.541446,3.043546,20.98596,11.06625,,,,,,,,,,,,,,,,,,,,,,26.61468,0.05680799
4419,2021/11/21 16:37:44,28817.8726,6045.0022,1,7,0,0,0,0,1.523125,4.148845,6.319209540625,5.543564,3.043546,20.99474,11.06625,,0.000088086242612917,,,0.255904197692871,,,,,,,,,,,,,,,,,26.5562,0.02321959
4420,2021/11/21 16:37:49,28822.872,6050.0016,1,7,0,0,0,0,1.523033,4.149207,6.319379184831,5.545679,3.043546,21.00352,11.06625,,,,,,,,,,,,,,,,,,,,,,26.26707,-0.06599486
4421,2021/11/21 16:37:54,28827.8725,6055.0021,1,7,0,0,0,0,1.522339,4.149599,6.317096392061,5.547792,3.043546,21.01229,11.06625,,0.00010378679871792,,,,,,,,,,,,,,,,,,,,26.25963,-0.04362822
4422,2021/11/21 16:37:59,28832.8706,6060.0002,1,7,0,0,0,0,1.521996,4.150093,6.316424945628,5.549909,3.043546,21.02107,11.06625,,,,4.23990201950073,,,,,,,,,,,,,,,,,,26.58944,0.1079482
4423,2021/11/21 16:38:04,28837.8709,6065.0005,1,7,0,0,0,0,1.522758,4.150769,6.320616700902,5.552021,3.043546,21.02983,11.06625,,,,,,,,,,,,,,,,,,,,,,26.47046,-0.05352974
4424,2021/11/21 16:38:09,28842.872,6070.0016,1,7,0,0,0,0,1.522797,4.150933,6.321028319601,5.554136,3.043546,21.03861,11.06625,,0.000069937166699674,,,,,,,,,,,,,,,,,,,,26.22889,-0.0653553
4425,2021/11/21 16:38:14,28847.8734,6075.003,1,7,0,0,0,0,1.522507,4.151598,6.320837016186,5.55625,3.043546,21.04739,11.06625,,,,,,,,,,,,,,,,,,,,,,26.57526,0.1080608
4426,2021/11/21 16:38:19,28852.871,6080.0006,1,7,0,0,0,0,1.5233,4.152184,6.3250218872,5.558364,3.043546,21.05617,11.06625,,0.0000835231912788004,,,,,,,,,,,,,,,,,,,,26.47733,-0.04502535
4427,2021/11/21 16:38:24,28857.8712,6085.0008,1,7,0,0,0,0,1.523064,4.152574,6.324635966736,5.56048,3.043546,21.06495,11.06625,,,,,,,,,,,,,,,,,,,,,,26.27236,-0.04271984
4428,2021/11/21 16:38:29,28862.8732,6090.0028,1,7,0,0,0,0,1.522629,4.152775,6.323135645475,5.562596,3.043546,21.07374,11.06625,,,,,,,,,,,,,,,,,,,,,,26.64794,0.1215172
4429,2021/11/21 16:38:34,28867.8712,6095.0008,1,7,0,0,0,0,1.523102,4.153235,6.32580053497,5.564709,3.043546,21.08252,11.06625,,0.0000774394065956585,,,,,,,,,,,,,,,,,,,,26.44934,-0.04241943
4430,2021/11/21 16:38:39,28872.873,6100.0026,1,7,0,0,0,0,1.522728,4.153701,6.324956816328,5.566825,3.043546,21.0913,11.06625,,,,,,,,,,,,,,,,,,,,,,26.23621,-0.06247044
4431,2021/11/21 16:38:44,28877.8725,6105.0021,1,7,0,0,0,0,1.522942,4.154173,6.326564536966,5.568939,3.043546,21.10009,11.06625,,0.0000521599904459435,,,,,,,,,,,,,,,,,,,,26.62759,0.131855
4432,2021/11/21 16:38:49,28882.8725,6110.0021,1,7,0,0,0,0,1.522774,4.154458,6.326300626492,5.571054,3.043546,21.10887,11.06625,,,,,,,,,,,,,,,,,,,,,,26.33616,-0.05525529
4433,2021/11/21 16:38:54,28887.873,6115.0026,1,7,0,0,0,0,1.522873,4.155017,6.327563203841,5.573167,3.043546,21.11765,11.06625,,0.000102766200143378,,,,,,,,,,,,,,,,,,,,26.41558,-0.02330244
4434,2021/11/21 16:38:59,28892.873,6120.0026,1,7,0,0,0,0,1.52298,4.155398,6.32858804604,5.575284,3.043546,21.12645,11.06625,,,,4.94039487838745,,,,,,,,,,,,,,,,,,26.52132,0.0199306
4435,2021/11/21 16:39:04,28897.8742,6125.0038,1,7,0,0,0,0,1.521912,4.155825,6.3247999374,5.5774,3.043546,21.13524,11.06625,,0.0000749151295167394,,,,,,,,,,,,,,,,,,,,26.20292,-0.03998578
4436,2021/11/21 16:39:09,28902.8712,6130.0008,1,7,0,0,0,0,1.523018,4.156086,6.329793787548,5.579511,3.043546,21.14401,11.06625,,,,,,,,,,,,,,,,,,,,,,26.65355,0.03454328
4437,2021/11/21 16:39:14,28907.8727,6135.0023,1,7,0,0,0,0,1.522583,4.156545,6.328684755735,5.581629,3.043546,21.15282,11.06625,,,,,,,,,,,,,,,,,,,,,,26.47697,-0.04757285
4438,2021/11/21 16:39:19,28912.8742,6140.0038,1,7,0,0,0,0,1.521858,4.157103,6.326520457374,5.583745,3.043546,21.16161,11.06625,,0.0000704944322933443,,,,,,,,,,,,,,,,,,,,26.29089,-0.003523827
4439,2021/11/21 16:39:24,28917.8729,6145.0025,1,7,0,0,0,0,1.523216,4.157225,6.3323516356,5.585859,3.043546,21.1704,11.06625,,,,,,,,,,,,,,,,,,,,,,26.58544,0.02073228
4440,2021/11/21 16:39:29,28922.8705,6150.0001,1,7,0,0,0,0,1.522758,4.157666,6.331119162828,5.587969,3.043546,21.17917,11.06625,,0.0000825007882667705,,,,,,,,,,,,,,,,,,,,26.63467,0.06460309
4441,2021/11/21 16:39:34,28927.8712,6155.0008,1,7,0,0,0,0,1.522575,4.158225,6.331209429375,5.590087,3.043546,21.18798,11.06625,,,,,,,,,,,,,,,,,,,,,,26.34106,-0.05247593
4442,2021/11/21 16:39:39,28932.8721,6160.0017,1,7,0,0,0,0,1.523071,4.158629,6.333887229659,5.592201,3.043546,21.19677,11.06625,,,,,,,,,,,,,,,,,,,,,,26.42427,-0.03737271
4443,2021/11/21 16:39:44,28937.8707,6165.0003,1,7,0,0,0,0,1.522652,4.158817,6.332431022684,5.594314,3.043546,21.20556,11.06625,,0.0000782283168518916,,,0.199545502662659,,,,,,,,,,,,,,,,,26.63832,0.09146392
4444,2021/11/21 16:39:49,28942.8715,6170.0011,1,7,0,0,0,0,1.522614,4.159215,6.33287898801,5.59643,3.043546,21.21436,11.06625,,,,,,,,,,,,,,,,,,,,,,26.27417,-0.05008996
4445,2021/11/21 16:39:54,28947.8731,6175.0027,1,7,0,0,0,0,1.522972,4.159743,6.335172116196,5.598547,3.043546,21.22316,11.06625,,0.000105723600427154,,,,,,,,,,,,,,,,,,,,26.5989,0.01017749
4446,2021/11/21 16:39:59,28952.8716,6180.0012,1,7,0,0,0,0,1.523499,4.160084,6.337883813916,5.600661,3.043546,21.23196,11.06625,,,,,,,,,,,,,,,,,,,,,,26.56145,-0.01838624
4447,2021/11/21 16:40:04,28957.8733,6185.0029,1,7,0,0,0,0,1.522919,4.16023,6.33569331137,5.602775,3.043546,21.24075,11.06625,,0.0000505785501445644,,5.42474794387817,,,,,,,,,,,,,,,,,,26.22019,-0.04577398
4448,2021/11/21 16:40:09,28962.8732,6190.0028,1,7,0,0,0,0,1.522484,4.16051,6.33430990684,5.604891,3.043546,21.24956,11.06625,,,,,,,,,,,,,,,,,,,,,,26.67534,0.06376982
4449,2021/11/21 16:40:14,28967.8722,6195.0018,1,7,0,0,0,0,1.52269,4.161355,6.33645364495,5.607005,3.043546,21.25835,11.06625,,0.0000742038973839954,,,,,,,,,,,,,,,,,,,,26.44991,-0.04684031
4450,2021/11/21 16:40:19,28972.8724,6200.002,1,7,0,0,0,0,1.522942,4.16153,6.33776882126,5.609119,3.043546,21.26715,11.06625,,,,,,,,,,,,,,,,,,,,,,26.38646,0.05910873
4451,2021/11/21 16:40:24,28977.8708,6205.0004,1,7,0,0,0,0,1.522453,4.161693,6.335981992929,5.611234,3.043546,21.27595,11.06625,,,,,,,,,,,,,,,,,,,,,,26.63213,0.08092105
4452,2021/11/21 16:40:29,28982.8728,6210.0024,1,7,0,0,0,0,1.523468,4.162233,6.341028784044,5.613348,3.043546,21.28475,11.06625,,0.0000925855565583333,,,,,,,,,,,,,,,,,,,,26.38739,-0.080567
4453,2021/11/21 16:40:34,28987.8737,6215.0033,1,7,0,0,0,0,1.522324,4.162644,6.336892864656,5.615463,3.043546,21.29355,11.06625,,,,,,,,,,,,,,,,,,,,,,26.3765,0.04692256
4454,2021/11/21 16:40:39,28992.871,6220.0006,1,7,0,0,0,0,1.522614,4.162929,6.338533976406,5.617577,3.043546,21.30235,11.06625,,0.000112375601020176,,,,,,,,,,,,,,,,,,,,26.60817,0.06824136
4455,2021/11/21 16:40:44,28997.8739,6225.0035,1,7,0,0,0,0,1.52285,4.163184,6.3399047544,5.619692,3.043546,21.31116,11.06625,,,,,,,,,,,,,,,,,,,,,,26.23746,-0.1269579
4456,2021/11/21 16:40:49,29002.8721,6230.0017,1,7,0,0,0,0,1.522835,4.163616,6.34050017136,5.621809,3.043546,21.31997,11.06625,,0.0000719080271665007,,,,,,,,,,,,,,,,,,,,26.71111,0.05748808
4457,2021/11/21 16:40:54,29007.8705,6235.0001,1,7,0,0,0,0,1.522293,4.164105,6.338987892765,5.623923,3.043546,21.32878,11.06625,,,,,,,,,,,,,,,,,,,,,,26.32795,-0.07607341
4458,2021/11/21 16:40:59,29012.8737,6240.0033,1,7,0,0,0,0,1.523933,4.16431,6.34612943123,5.626039,3.043546,21.33759,11.06625,,0.0000204685093194712,,,,,,,,,,,,,,,,,,,,26.57546,0.09665072
4459,2021/11/21 16:41:04,29017.8726,6245.0022,1,7,0,0,0,0,1.522743,4.164814,6.341941364802,5.62815,3.043546,21.34638,11.06625,,,,,,,,,,,,,,,,,,,,,,26.38851,-0.06325066
4460,2021/11/21 16:41:09,29022.8721,6250.0017,1,7,0,0,0,0,1.523102,4.165047,6.343791415794,5.630268,3.043546,21.3552,11.06625,,,,,,,,,,,,,,,,,,,,,,26.5024,-0.03533006
4461,2021/11/21 16:41:14,29027.8741,6255.0037,1,7,0,0,0,0,1.523232,4.16549,6.34500766368,5.632382,3.043546,21.364,11.06625,,0.0000683572434354573,,5.82520484924316,,,,,,,,,,,,,,,,,,26.6757,0.07459342
4462,2021/11/21 16:41:19,29032.8706,6260.0002,1,7,0,0,0,0,1.522629,4.165695,6.342808012155,5.634496,3.043546,21.37281,11.06625,,,,,,,,,,,,,,,,,,,,,,26.32234,-0.0202769
4463,2021/11/21 16:41:24,29037.8717,6265.0013,1,7,0,0,0,0,1.522285,4.16608,6.3419610928,5.636612,3.043546,21.38163,11.06625,,0.0000750731778680347,,,,,,,,,,,,,,,,,,,,26.57764,0.02039671
4464,2021/11/21 16:41:29,29042.8725,6270.0021,1,7,0,0,0,0,1.52327,4.166684,6.34698473668,5.638728,3.043546,21.39044,11.06625,,,,,,,,,,,,,,,,,,,,,,26.54222,-0.001751781
4465,2021/11/21 16:41:34,29047.8717,6275.0013,1,7,0,0,0,0,1.522873,4.16692,6.34568996116,5.640842,3.043546,21.39925,11.06625,,,,,,,,,,,,,,,,,,,,,,26.30233,-0.03589213
4466,2021/11/21 16:41:39,29052.8719,6280.0015,1,7,0,0,0,0,1.522888,4.167181,6.346149938728,5.642956,3.043546,21.40806,11.06625,,0.0000629028872936033,,,,,,,,,,,,,,,,,,,,26.61378,0.0160712
4467,2021/11/21 16:41:44,29057.8709,6285.0005,1,7,0,0,0,0,1.523033,4.167641,6.347454775153,5.64507,3.043546,21.41687,11.06625,,,,,0,,,,,,,,,,,,,,,,,26.55149,0.06824911
4468,2021/11/21 16:41:49,29062.8735,6290.0031,1,7,0,0,0,0,1.523499,4.167928,6.349834140072,5.647189,3.043546,21.4257,11.06625,,0.0000351635208062362,,,,,,,,,,,,,,,,,,,,26.3127,-0.09316921
4469,2021/11/21 16:41:54,29067.871,6295.0006,1,7,0,0,0,0,1.523155,4.16822,6.3488451341,5.649301,3.043546,21.43451,11.06625,,,,,,,,,,,,,,,,,,,,,,26.41503,0.03350675
4470,2021/11/21 16:41:59,29072.8736,6300.0032,1,7,0,0,0,0,1.522293,4.168414,6.345547453302,5.651417,3.043546,21.44333,11.06625,,,,,,,,,,,,,,,,,,,,,,26.71314,0.08641899
4471,2021/11/21 16:42:04,29077.8723,6305.0019,1,7,0,0,0,0,1.522583,4.168694,6.347182616602,5.653532,3.043546,21.45214,11.06625,,0.0000519228997291066,,,0.172828003764153,,,,,,,,,,,,,,,,,26.49752,-0.05024433
4472,2021/11/21 16:42:09,29082.8708,6310.0004,1,7,0,0,0,0,1.522667,4.169302,6.348458568434,5.655643,3.043546,21.46094,11.06625,,,,,,,,,,,,,,,,,,,,,,26.41158,0.01289725
4473,2021/11/21 16:42:14,29087.8722,6315.0018,1,7,0,0,0,0,1.522545,4.169543,6.348316846935,5.657761,3.043546,21.46977,11.06625,,0.0000878760620253161,,,,,,,,,,,,,,,,,,,,26.77688,0.04212797
4474,2021/11/21 16:42:19,29092.8722,6320.0018,1,7,0,0,0,0,1.522781,4.169848,6.349765307288,5.659876,3.043546,21.47859,11.06625,,,,,,,,,,,,,,,,,,,,,,26.41706,-0.09684145
4475,2021/11/21 16:42:24,29097.8735,6325.0031,1,7,0,0,0,0,1.523117,4.170451,6.352084815767,5.661992,3.043546,21.48742,11.06625,,0.0000685931736370549,,5.94305181503296,,,,,,,,,,,,,,,,,,26.49353,0.05876243
4476,2021/11/21 16:42:29,29102.8716,6330.0012,1,7,0,0,0,0,1.523285,4.170892,6.35345722022,5.664104,3.043546,21.49623,11.06625,,,,,,,,,,,,,,,,,,,,,,26.75164,0.07759511
4477,2021/11/21 16:42:34,29107.8718,6335.0014,1,7,0,0,0,0,1.523071,4.171103,6.352886017313,5.666219,3.043546,21.50505,11.06625,,,,,,,,,,,,,,,,,,,,,,26.38884,-0.1071262
