Repository: HVES-Battery-Testing-Consortium/LG-HG2

# Battery Testing Consortium (BTC)
The Battery Testing Consortium (BTC) has been developed within the High Voltage and Energy Storage Lab at Oxford Brookes University to provide accurate and comprehensive cell data to Formula Student Electric teams. Through the BTC, we aim to provide FS teams with information for improved and informed decisions for cell selection, pack architecture design, thermal cooling requirements, and end of life predictions. A range of tests are completed to provide a comprehensive electrochemical lithium-ion characterisation for modelling, validation, and battery management parameterisation.

File: Data/Round1/LG_HG2/Package 3/211121_BTC_POCV_LG_HG2_10_25C/211121_BTC_POCV_LG_HG2_10_25C_Channel_8_Wb_1.CSV (part 27 of 33)
Data_Point,Date_Time,Test_Time(s),Step_Time(s),Cycle_Index,Step_Index,TC_Counter1,TC_Counter2,TC_Counter3,TC_Counter4,Current(A),Voltage(V),Power(W),Charge_Capacity(Ah),Discharge_Capacity(Ah),Charge_Energy(Wh),Discharge_Energy(Wh),ACR(Ohm),dV/dt(V/s),Internal_Resistance(Ohm),dQ/dV(Ah/V),dV/dQ(V/Ah),MetaCode_MV_UD1,MetaCode_MV_UD2,MetaCode_MV_UD3,MetaCode_MV_UD4,MetaCode_MV_UD5,MetaCode_MV_UD6,MetaCode_MV_UD7,MetaCode_MV_UD8,MetaCode_MV_UD9,MetaCode_MV_UD10,MetaCode_MV_UD11,MetaCode_MV_UD12,MetaCode_MV_UD13,MetaCode_MV_UD14,MetaCode_MV_UD15,MetaCode_MV_UD16,Aux_Temperature_1(C),Aux_dT/dt_1(C)
5517,2021/11/22 11:10:54,95607.5498,57420.0005,1,10,0,0,0,0,-0.1250916,3.634013,-0.4545845005908,5.988464,5.040944,22.85631,18.8595,,0.0000228384305955842,,5.04157209396362,0,,,,,,,,,,,,,,,,,24.65828,-0.1188427
5518,2021/11/22 11:12:24,95697.5507,57510.0014,1,10,0,0,0,0,-0.1255798,3.63337,-0.456277877926,5.988464,5.044075,22.85631,18.87088,,-0.00000671707402943866,,0,,,,,,,,,,,,,,,,,,25.10971,0.1198691
5519,2021/11/22 11:13:54,95787.5513,57600.002,1,10,0,0,0,0,-0.1255493,3.632765,-0.4560911028145,5.988464,5.047207,22.85631,18.88226,,-0.00000885073222889332,,,0,,,,,,,,,,,,,,,,,24.66579,-0.1607966
5520,2021/11/22 11:15:24,95877.5513,57690.002,1,10,0,0,0,0,-0.1253128,3.632316,-0.4551756884448,5.988464,5.050338,22.85631,18.89363,,-0.000024179460524465,,0,0,,,,,,,,,,,,,,,,,24.78356,-0.08210182
5521,2021/11/22 11:16:54,95967.5511,57780.0018,1,10,0,0,0,0,-0.12603,3.63165,-0.4576968495,5.988464,5.053469,22.85631,18.905,,-0.000000474173901920949,,0,0,,,,,,,,,,,,,,,,,25.09657,0.09970367
5522,2021/11/22 11:18:24,96057.55,57870.0007,1,10,0,0,0,0,-0.124855,3.63095,-0.45334226225,5.988464,5.056601,22.85631,18.91637,,-0.00000971951794781489,,0,,,,,,,,,,,,,,,,,,24.84519,-0.01233697
5523,2021/11/22 11:19:54,96147.5494,57960.0001,1,10,0,0,0,0,-0.1254883,3.630087,-0.4555334464821,5.988464,5.059731,22.85631,18.92774,,-0.0000211785391002195,,,0.191636994481087,,,,,,,,,,,,,,,,,24.99202,0.07769406
5524,2021/11/22 11:21:24,96237.5497,58050.0004,1,10,0,0,0,0,-0.1253281,3.629895,-0.4549278435495,5.988464,5.062863,22.85631,18.93911,,0.00000533410184289096,,0,,,,,,,,,,,,,,,,,,24.73311,-0.08636057
5525,2021/11/22 11:22:54,96327.5533,58140.004,1,10,0,0,0,0,-0.1256332,3.629371,-0.4559694927172,5.988464,5.065997,22.85631,18.95048,,0.0000257224401138956,,5.2981390953064,0,,,,,,,,,,,,,,,,,24.854,-0.03984034
5526,2021/11/22 11:24:24,96417.5511,58230.0018,1,10,0,0,0,0,-0.1252518,3.628744,-0.4545067177392,5.988464,5.069127,22.85631,18.96184,,-0.0000157652393681929,,,0,,,,,,,,,,,,,,,,,24.79283,-0.005683899
5527,2021/11/22 11:25:54,96507.5519,58320.0026,1,10,0,0,0,0,-0.1255493,3.627776,-0.4554647373568,5.988464,5.072258,22.85631,18.9732,,-0.0000338622303388547,,0,0,,,,,,,,,,,,,,,,,24.7342,-0.0871408
5528,2021/11/22 11:27:24,96597.5512,58410.0019,1,10,0,0,0,0,-0.1250687,3.627407,-0.4536750778609,5.988464,5.075391,22.85631,18.98457,,-0.0000666181222186424,,0,,,,,,,,,,,,,,,,,,24.91544,0.0116539
5529,2021/11/22 11:28:54,96687.5521,58500.0028,1,10,0,0,0,0,-0.1246948,3.62686,-0.452250582328,5.988464,5.078525,22.85631,18.99593,,-0.00000924524101719726,,,0,,,,,,,,,,,,,,,,,25.12318,0.06353796
5530,2021/11/22 11:30:24,96777.5504,58590.0011,1,10,0,0,0,0,-0.1256485,3.626359,-0.4556465688115,5.988464,5.081656,22.85631,19.00729,,0.0000453991415270139,,0,0,,,,,,,,,,,,,,,,,25.08367,0.05608141
5531,2021/11/22 11:31:54,96867.5497,58680.0004,1,10,0,0,0,0,-0.1253815,3.625709,-0.4545968329835,5.988464,5.08479,22.85631,19.01865,,-0.0000457988098787609,,0,0,,,,,,,,,,,,,,,,,24.73531,-0.05162954
5532,2021/11/22 11:33:24,96957.5497,58770.0004,1,10,0,0,0,0,-0.1249313,3.624872,-0.4528599712936,5.988464,5.087923,22.85631,19.03001,,-0.0000253289999818662,,0,,,,,,,,,,,,,,,,,,24.79728,0.02452075
5533,2021/11/22 11:34:54,97047.5494,58860.0001,1,10,0,0,0,0,-0.1256561,3.624297,-0.4554150262617,5.988464,5.091056,22.85631,19.04137,,-0.0000183745396498125,,,0,,,,,,,,,,,,,,,,,25.03617,-0.0448513
5534,2021/11/22 11:36:24,97137.552,58950.0027,1,10,0,0,0,0,-0.1258163,3.623712,-0.4559220361056,5.988464,5.094189,22.85631,19.05272,,0.00000241004408962908,,5.14372110366821,0,,,,,,,,,,,,,,,,,25.0881,-0.02869606
5535,2021/11/22 11:37:54,97227.5502,59040.0009,1,10,0,0,0,0,-0.1253281,3.623183,-0.4540866413423,5.988464,5.097322,22.85631,19.06408,,-0.0000103908496384975,,0,0,,,,,,,,,,,,,,,,,25.15151,-0.01776338
5536,2021/11/22 11:39:24,97317.5507,59130.0014,1,10,0,0,0,0,-0.1251831,3.6228,-0.45351333468,5.988464,5.100456,22.85631,19.07543,,-0.0000111037597889663,,0,,,,,,,,,,,,,,,,,,24.79555,0.01067519
5537,2021/11/22 11:40:54,97407.5511,59220.0018,1,10,0,0,0,0,-0.125473,3.621686,-0.454423807478,5.988464,5.10359,22.85631,19.08678,,-0.0000074280469561927,,,0,,,,,,,,,,,,,,,,,24.84836,0.02185106
5538,2021/11/22 11:42:24,97497.5497,59310.0004,1,10,0,0,0,0,-0.1255035,3.621131,-0.4544646144585,5.988464,5.106722,22.85631,19.09812,,0.00000916553835850209,,0,0,,,,,,,,,,,,,,,,,24.93118,-0.06911874
5539,2021/11/22 11:43:54,97587.5503,59400.001,1,10,0,0,0,0,-0.1250534,3.62051,-0.452757085234,5.988464,5.10986,22.85631,19.10949,,-0.00000114574902454478,,0,0,,,,,,,,,,,,,,,,,25.22646,0.05016565
5540,2021/11/22 11:45:24,97677.5505,59490.0012,1,10,0,0,0,0,-0.1257401,3.620108,-0.4551927419308,5.988464,5.112996,22.85631,19.12084,,-0.000019518860426615,,0,0.195474401116371,,,,,,,,,,,,,,,,,25.19804,0.04778564
5541,2021/11/22 11:46:54,97767.551,59580.0017,1,10,0,0,0,0,-0.1253052,3.619272,-0.4535136018144,5.988464,5.116129,22.85631,19.13218,,0.0000461099698441103,,,0,,,,,,,,,,,,,,,,,24.92712,-0.04398823
5542,2021/11/22 11:48:24,97857.5512,59670.0019,1,10,0,0,0,0,-0.1259842,3.618661,-0.4558941111562,5.988464,5.119263,22.85631,19.14352,,0.0000161595507961465,,4.98115301132202,0,,,,,,,,,,,,,,,,,25.16391,0.1077628
5543,2021/11/22 11:49:54,97947.5519,59760.0026,1,10,0,0,0,0,-0.1250916,3.617845,-0.452562019602,5.988464,5.122397,22.85631,19.15486,,-0.0000383679289370775,,0,,,,,,,,,,,,,,,,,,24.90016,-0.09238482
5544,2021/11/22 11:51:24,98037.5522,59850.0029,1,10,0,0,0,0,-0.1258011,3.617243,-0.4550531483673,5.988464,5.125531,22.85631,19.1662,,-0.0000104305299828411,,0,0,,,,,,,,,,,,,,,,,25.15316,0.05855203
5545,2021/11/22 11:52:54,98127.551,59940.0017,1,10,0,0,0,0,-0.1246948,3.616818,-0.4509983971464,5.988464,5.128664,22.85631,19.17753,,-0.0000199564692593412,,,0,,,,,,,,,,,,,,,,,24.81141,-0.08317471
5546,2021/11/22 11:54:24,98217.5504,60030.0011,1,10,0,0,0,0,-0.1260147,3.616186,-0.4556925939342,5.988464,5.131797,22.85631,19.18886,,0.000019281949789729,,0,0,,,,,,,,,,,,,,,,,25.21508,0.1269525
5547,2021/11/22 11:55:54,98307.5494,60120.0001,1,10,0,0,0,0,-0.1252136,3.615347,-0.4526906131192,5.988464,5.134928,22.85631,19.20018,,-0.0000207818702619988,,0,,,,,,,,,,,,,,,,,,24.93306,-0.08849025
5548,2021/11/22 11:57:24,98397.5499,60210.0006,1,10,0,0,0,0,-0.125946,3.614503,-0.455232194838,5.988464,5.138058,22.85631,19.21149,,-0.0000295173194899689,,0,0,,,,,,,,,,,,,,,,,24.89268,-0.08840501
5549,2021/11/22 11:58:54,98487.5515,60300.0022,1,10,0,0,0,0,-0.1255035,3.613936,-0.453561616776,5.988464,5.141188,22.85631,19.22281,,-0.0000178572900040308,,4.77067089080811,0,,,,,,,,,,,,,,,,,25.0846,0.0161767
5550,2021/11/22 12:00:24,98577.552,60390.0027,1,10,0,0,0,0,-0.1256332,3.613287,-0.4539488083284,5.988464,5.144324,22.85631,19.23414,,-0.00000395122015106608,,,0,,,,,,,,,,,,,,,,,24.99508,-0.04752457
5551,2021/11/22 12:01:54,98667.5498,60480.0005,1,10,0,0,0,0,-0.1252365,3.612811,-0.4524558048015,5.988464,5.147458,22.85631,19.24546,,-0.0000186104007298127,,0,,,,,,,,,,,,,,,,,,25.16391,0.03003359
5552,2021/11/22 12:03:24,98757.5526,60570.0033,1,10,0,0,0,0,-0.1258163,3.611765,-0.4544189087695,5.988464,5.15059,22.85631,19.25678,,-0.00000106674997368827,,0,0,,,,,,,,,,,,,,,,,24.84346,0.09017467
5553,2021/11/22 12:04:54,98847.5534,60660.0041,1,10,0,0,0,0,-0.1251297,3.611163,-0.4518637428411,5.988464,5.153723,22.85631,19.26809,,0.000015211940080917,,0,0,,,,,,,,,,,,,,,,,25.13199,-0.1316595
5554,2021/11/22 12:06:24,98937.5497,60750.0004,1,10,0,0,0,0,-0.1255112,3.610374,-0.4531423731888,5.988464,5.156856,22.85631,19.2794,,-0.0000433025015809108,,,0.216852799057961,,,,,,,,,,,,,,,,,24.95037,-0.07522583
5555,2021/11/22 12:07:54,99027.5499,60840.0006,1,10,0,0,0,0,-0.1253586,3.60983,-0.452523235038,5.988464,5.159989,22.85631,19.29072,,-0.000000908893525775056,,0,,,,,,,,,,,,,,,,,,25.00379,0.06138921
5556,2021/11/22 12:09:24,99117.5506,60930.0013,1,10,0,0,0,0,-0.1252518,3.609205,-0.452059422819,5.988464,5.163123,22.85631,19.30203,,-0.0000110640603452339,,4.33199787139893,0,,,,,,,,,,,,,,,,,24.89663,0.08272171
5557,2021/11/22 12:10:54,99207.5518,61020.0025,1,10,0,0,0,0,-0.1254044,3.608173,-0.4524807701612,5.988464,5.166258,22.85631,19.31334,,0.0000135931004479062,,,0,,,,,,,,,,,,,,,,,24.85851,-0.08317053
5558,2021/11/22 12:12:24,99297.5496,61110.0003,1,10,0,0,0,0,-0.1260529,3.607421,-0.4547258785709,5.988464,5.169388,22.85631,19.32463,,0.000000316097612085287,,0,0,,,,,,,,,,,,,,,,,25.16924,-0.02585828
5559,2021/11/22 12:13:54,99387.5517,61200.0024,1,10,0,0,0,0,-0.126236,3.606704,-0.455295886144,5.988464,5.172519,22.85631,19.33593,,-0.00000181747100214125,,0,,,,,,,,,,,,,,,,,,25.20048,0.07871985
5560,2021/11/22 12:15:24,99477.5499,61290.0006,1,10,0,0,0,0,-0.1250229,3.606166,-0.4508533312014,5.988464,5.175653,22.85631,19.34723,,-0.0000356429591192864,,0,0,,,,,,,,,,,,,,,,,24.91563,-0.09941161
5561,2021/11/22 12:16:54,99567.5496,61380.0003,1,10,0,0,0,0,-0.1252747,3.605443,-0.4516707901921,5.988464,5.178788,22.85631,19.35853,,0.0000212967206607573,,,0,,,,,,,,,,,,,,,,,24.91704,0.008171201
5562,2021/11/22 12:18:24,99657.552,61470.0027,1,10,0,0,0,0,-0.1247635,3.604549,-0.4497161491615,5.988464,5.181925,22.85631,19.36984,,0.0000093242606453714,,0,0,,,,,,,,,,,,,,,,,25.14223,0.04104257
5563,2021/11/22 12:19:54,99747.5513,61560.002,1,10,0,0,0,0,-0.1257629,3.603757,-0.4532189312153,5.988464,5.185063,22.85631,19.38115,,0.00000873270255397074,,4.21421813964844,,,,,,,,,,,,,,,,,,25.08253,0.0646919
5564,2021/11/22 12:21:24,99837.5526,61650.0033,1,10,0,0,0,0,-0.125145,3.602957,-0.450892053765,5.988464,5.188197,22.85631,19.39245,,-0.0000510820791532751,,0,0,,,,,,,,,,,,,,,,,24.93354,-0.009055138
5565,2021/11/22 12:22:54,99927.5499,61740.0006,1,10,0,0,0,0,-0.1252518,3.602324,-0.4511975651832,5.988464,5.191333,22.85631,19.40374,,-0.0000183731699507916,,,0,,,,,,,,,,,,,,,,,24.95346,-0.06582677
5566,2021/11/22 12:24:24,100017.5505,61830.0012,1,10,0,0,0,0,-0.1259232,3.601225,-0.45347777592,5.988464,5.194472,22.85631,19.41505,,0.0000112216503111995,,0,,,,,,,,,,,,,,,,,,24.7916,-0.07225752
5567,2021/11/22 12:25:54,100107.5513,61920.002,1,10,0,0,0,0,-0.1253433,3.600463,-0.4512939139479,5.988464,5.197607,22.85631,19.42634,,0.00000327932207255799,,0,0,,,,,,,,,,,,,,,,,24.89202,-0.08919597
5568,2021/11/22 12:27:24,100197.552,62010.0027,1,10,0,0,0,0,-0.1254349,3.599655,-0.4515223649595,5.988464,5.200747,22.85631,19.43764,,-0.0000189657002920285,,0,0.241002306342125,,,,,,,,,,,,,,,,,24.98331,0.06425858
5569,2021/11/22 12:28:54,100287.5514,62100.0021,1,10,0,0,0,0,-0.1253586,3.598892,-0.4511520626712,5.988464,5.20388,22.85631,19.44892,,-0.0000433448803960346,,3.91862010955811,0,,,,,,,,,,,,,,,,,25.21041,0.1061702
5570,2021/11/22 12:30:24,100377.5503,62190.001,1,10,0,0,0,0,-0.1253662,3.598215,-0.451094541333,5.988464,5.207014,22.85631,19.4602,,0.0000171097708516754,,,0,,,,,,,,,,,,,,,,,24.95144,-0.03092587
5571,2021/11/22 12:31:54,100467.5501,62280.0008,1,10,0,0,0,0,-0.1252747,3.597339,-0.4506555640233,5.988464,5.210147,22.85631,19.47147,,-0.0000322400810546242,,0,,,,,,,,,,,,,,,,,,25.15414,0.09818614
5572,2021/11/22 12:33:24,100557.5506,62370.0013,1,10,0,0,0,0,-0.1266174,3.596356,-0.4553612461944,5.988464,5.21328,22.85631,19.48274,,-0.0000227597793127643,,0,0,,,,,,,,,,,,,,,,,25.05832,-0.02372444
5573,2021/11/22 12:34:54,100647.5499,62460.0006,1,10,0,0,0,0,-0.1255112,3.595442,-0.4512682399504,5.988464,5.216413,22.85631,19.494,,-0.00000782347979111364,,0,0,,,,,,,,,,,,,,,,,25.20502,0.1287484
5574,2021/11/22 12:36:24,100737.5494,62550.0001,1,10,0,0,0,0,-0.1251678,3.594697,-0.4499403151566,5.988464,5.219546,22.85631,19.50527,,-0.00000703363821230596,,,0,,,,,,,,,,,,,,,,,25.22149,0.08314133
5575,2021/11/22 12:37:54,100827.5504,62640.0011,1,10,0,0,0,0,-0.1260529,3.593894,-0.4530207609926,5.988464,5.222681,22.85631,19.51653,,-0.0000133558996822103,,3.67204594612122,,,,,,,,,,,,,,,,,,25.23768,0.04591525
5576,2021/11/22 12:39:24,100917.5523,62730.003,1,10,0,0,0,0,-0.1245499,3.593038,-0.4475125235962,5.988464,5.225811,22.85631,19.52778,,-0.0000467812787974253,,,0,,,,,,,,,,,,,,,,,25.11774,0.07311404
5577,2021/11/22 12:40:54,101007.5514,62820.0021,1,10,0,0,0,0,-0.1252747,3.591926,-0.4499774520722,5.988464,5.228944,22.85631,19.53904,,-0.00000260776209870528,,0,0,,,,,,,,,,,,,,,,,25.25163,0.08696616
5578,2021/11/22 12:42:24,101097.5503,62910.001,1,10,0,0,0,0,-0.1251297,3.591068,-0.4493492615196,5.988464,5.232076,22.85631,19.55029,,-0.0000165567107615061,,0,,,,,,,,,,,,,,,,,,24.96737,-0.03233731
5579,2021/11/22 12:43:54,101187.551,63000.0017,1,10,0,0,0,0,-0.1249466,3.590198,-0.4485830334268,5.988464,5.235208,22.85631,19.56153,,0.0000239447908825241,,0,0.275662392377853,,,,,,,,,,,,,,,,,25.00035,-0.07294059
5580,2021/11/22 12:45:24,101277.5506,63090.0013,1,10,0,0,0,0,-0.1254196,3.589528,-0.4501971659488,5.988464,5.23834,22.85631,19.57278,,-0.00000359578893949219,,,,,,,,,,,,,,,,,,,,25.21213,0.07860899
5581,2021/11/22 12:46:54,101367.552,63180.0027,1,10,0,0,0,0,-0.1256714,3.588608,-0.4509853914112,5.988464,5.241469,22.85631,19.58401,,-0.0000184914006240433,,3.57615494728088,0,,,,,,,,,,,,,,,,,24.83057,-0.06850183
5582,2021/11/22 12:48:24,101457.5501,63270.0008,1,10,0,0,0,0,-0.1252747,3.587687,-0.4494464126189,5.988464,5.244604,22.85631,19.59525,,0.00000541285680810688,,0,0,,,,,,,,,,,,,,,,,25.04498,-0.07564008
5583,2021/11/22 12:49:54,101547.5501,63360.0008,1,10,0,0,0,0,-0.1256714,3.586627,-0.4507364363678,5.988464,5.247734,22.85631,19.60648,,-0.00000655859003018122,,,0,,,,,,,,,,,,,,,,,24.79559,-0.01847208
5584,2021/11/22 12:51:24,101637.5504,63450.0011,1,10,0,0,0,0,-0.1241913,3.585685,-0.4453108815405,5.988464,5.250863,22.85631,19.6177,,-0.0000251723995461361,,0,,,,,,,,,,,,,,,,,,25.13852,-0.06148636
5585,2021/11/22 12:52:54,101727.5506,63540.0013,1,10,0,0,0,0,-0.1243515,3.584966,-0.445795899549,5.988464,5.253996,22.85631,19.62894,,-0.00000470156192022841,,0,0,,,,,,,,,,,,,,,,,25.16924,0.1071733
5586,2021/11/22 12:54:24,101817.551,63630.0017,1,10,0,0,0,0,-0.1254349,3.584014,-0.4495604376886,5.988464,5.257129,22.85631,19.64017,,0.000000395118689766605,,0,0,,,,,,,,,,,,,,,,,25.215,0.003020763
5587,2021/11/22 12:55:54,101907.5511,63720.0018,1,10,0,0,0,0,-0.1249237,3.583234,-0.4476308492458,5.988464,5.260262,22.85631,19.6514,,-0.00000177806396095548,,3.48927307128906,0,,,,,,,,,,,,,,,,,25.23973,0.0876224
5588,2021/11/22 12:57:24,101997.5512,63810.0019,1,10,0,0,0,0,-0.1250381,3.582192,-0.4479104815152,5.988464,5.263394,22.85631,19.66261,,-0.0000116954197437735,,0,,,,,,,,,,,,,,,,,,24.83005,-0.06024718
5589,2021/11/22 12:58:54,102087.5495,63900.0002,1,10,0,0,0,0,-0.1254349,3.581151,-0.4492013175699,5.988464,5.266524,22.85631,19.67383,,-0.0000265500002569752,,0,0,,,,,,,,,,,,,,,,,24.83005,-0.07206857
5590,2021/11/22 13:00:24,102177.5526,63990.0033,1,10,0,0,0,0,-0.1249695,3.580449,-0.4474469213055,5.988464,5.269657,22.85631,19.68504,,-0.000011301050108159,,,0,,,,,,,,,,,,,,,,,25.05611,0.05694866
5591,2021/11/22 13:01:54,102267.5504,64080.0011,1,10,0,0,0,0,-0.1240921,3.579666,-0.4442082712386,5.988464,5.27279,22.85631,19.69626,,0.00000659837314742617,,0,0.283852398395538,,,,,,,,,,,,,,,,,24.86874,-0.1037747
5592,2021/11/22 13:03:24,102357.5523,64170.003,1,10,0,0,0,0,-0.1254501,3.578799,-0.4489606924299,5.988464,5.275921,22.85631,19.70747,,0.0000170274997799424,,3.53551006317139,0,,,,,,,,,,,,,,,,,25.04787,0.07188618
5593,2021/11/22 13:04:54,102447.5516,64260.0023,1,10,0,0,0,0,-0.1258316,3.577857,-0.4502074708812,5.988464,5.279056,22.85631,19.71869,,-0.0000416042785218451,,,0,,,,,,,,,,,,,,,,,25.20341,-0.02955377
5594,2021/11/22 13:06:24,102537.5515,64350.0022,1,10,0,0,0,0,-0.1254501,3.576845,-0.4487155629345,5.988464,5.282188,22.85631,19.72989,,-0.00000161997297709604,,0,,,,,,,,,,,,,,,,,,25.30596,0.08642435
5595,2021/11/22 13:07:54,102627.5497,64440.0004,1,10,0,0,0,0,-0.1258316,3.576172,-0.4499954446352,5.988464,5.285323,22.85631,19.7411,,0.0000225215808313806,,0,0,,,,,,,,,,,,,,,,,25.01463,-0.09316325
5596,2021/11/22 13:09:24,102717.5506,64530.0013,1,10,0,0,0,0,-0.1253128,3.575325,-0.44803398666,5.988464,5.288456,22.85631,19.75231,,0.0000120134000098915,,0,0,,,,,,,,,,,,,,,,,25.01005,-0.05561054
5597,2021/11/22 13:10:54,102807.5498,64620.0005,1,10,0,0,0,0,-0.1251602,3.574465,-0.447380754293,5.988464,5.29159,22.85631,19.76351,,0.00000181756104211672,,,0,,,,,,,,,,,,,,,,,25.25618,0.006749034
5598,2021/11/22 13:12:24,102897.5517,64710.0024,1,10,0,0,0,0,-0.1250687,3.573481,-0.4469306231447,5.988464,5.294725,22.85631,19.77472,,-0.0000220479905692628,,3.59420394897461,,,,,,,,,,,,,,,,,,25.41187,0.06641328
5599,2021/11/22 13:13:54,102987.55,64800.0007,1,10,0,0,0,0,-0.1255493,3.572547,-0.4485307750671,5.988464,5.297862,22.85631,19.78592,,-0.0000237071199080674,,0,0,,,,,,,,,,,,,,,,,25.45448,0.07449031
5600,2021/11/22 13:15:24,103077.5495,64890.0002,1,10,0,0,0,0,-0.1251297,3.571695,-0.4469251238415,5.988464,5.300994,22.85631,19.79711,,0.000006518540885736,,,0,,,,,,,,,,,,,,,,,25.38178,-0.06453276
5601,2021/11/22 13:16:54,103167.5516,64980.0023,1,10,0,0,0,0,-0.1255417,3.57103,-0.448313176951,5.988464,5.304131,22.85631,19.80831,,-0.0000541312583663967,,0,0,,,,,,,,,,,,,,,,,25.3846,-0.03656924
5602,2021/11/22 13:18:24,103257.5526,65070.0033,1,10,0,0,0,0,-0.1254501,3.570011,-0.4478582369511,5.988464,5.307264,22.85631,19.8195,,-0.00000359587806997297,,0,0.276354998350143,,,,,,,,,,,,,,,,,25.40335,0.05868852
5603,2021/11/22 13:19:54,103347.5518,65160.0025,1,10,0,0,0,0,-0.1253052,3.569352,-0.4472583662304,5.988464,5.3104,22.85631,19.83069,,-0.0000132348295664997,,0,,,,,,,,,,,,,,,,,,25.54507,0.06933212
5604,2021/11/22 13:21:24,103437.5523,65250.003,1,10,0,0,0,0,-0.1252594,3.568454,-0.4469824069676,5.988464,5.313534,22.85631,19.84188,,0.0000119334799819626,,3.58468389511108,0,,,,,,,,,,,,,,,,,25.53599,0.03736973
5605,2021/11/22 13:22:54,103527.55,65340.0007,1,10,0,0,0,0,-0.1251297,3.567322,-0.4463779316634,5.988464,5.316669,22.85631,19.85306,,-0.0000051754550440819,,0,0,,,,,,,,,,,,,,,,,25.46983,0.01820266
5606,2021/11/22 13:24:24,103617.5503,65430.001,1,10,0,0,0,0,-0.125145,3.566579,-0.446339528955,5.988464,5.319803,22.85631,19.86424,,-0.0000554719117644709,,0,0,,,,,,,,,,,,,,,,,25.60217,0.1180649
5607,2021/11/22 13:25:54,103707.5497,65520.0004,1,10,0,0,0,0,-0.1266098,3.565654,-0.4514467398092,5.988464,5.322937,22.85631,19.87542,,-0.0000101943196568755,,,,,,,,,,,,,,,,,,,,25.47215,-0.08159697
5608,2021/11/22 13:27:24,103797.5503,65610.001,1,10,0,0,0,0,-0.1260834,3.564822,-0.4494648781548,5.988464,5.326074,22.85631,19.8866,,0.0000049784130169428,,0,0,,,,,,,,,,,,,,,,,25.60618,0.04368544
5609,2021/11/22 13:28:54,103887.5498,65700.0005,1,10,0,0,0,0,-0.1253662,3.563695,-0.446766900109,5.988464,5.329205,22.85631,19.89776,,-0.000027777310606325,,3.53542304039001,0,,,,,,,,,,,,,,,,,25.23802,-0.01864672
5610,2021/11/22 13:30:24,103977.5518,65790.0025,1,10,0,0,0,0,-0.1253662,3.56261,-0.446630877782,5.988464,5.332338,22.85631,19.90893,,-0.0000408164414693601,,,0,,,,,,,,,,,,,,,,,25.19487,0.01055658
5611,2021/11/22 13:31:54,104067.5517,65880.0024,1,10,0,0,0,0,-0.1247253,3.561798,-0.4442463240894,5.988464,5.335472,22.85631,19.92009,,0.0000199918504222296,,0,,,,,,,,,,,,,,,,,,25.16391,-0.07892907
5612,2021/11/22 13:33:24,104157.5506,65970.0013,1,10,0,0,0,0,-0.1246185,3.561099,-0.4437788157315,5.988464,5.338606,22.85631,19.93125,,0.0000178222198883304,,0,0,,,,,,,,,,,,,,,,,25.31454,0.07567346
5613,2021/11/22 13:34:54,104247.5515,66060.0022,1,10,0,0,0,0,-0.1259995,3.559935,-0.4485500300325,5.988464,5.341738,22.85631,19.94241,,0.00000857350732985651,,0,0.295609891414642,,,,,,,,,,,,,,,,,25.36908,0.109548
5614,2021/11/22 13:36:24,104337.5495,66150.0002,1,10,0,0,0,0,-0.1261749,3.558993,-0.4490555858757,5.988464,5.34487,22.85631,19.95355,,-0.0000525047507835552,,,,,,,,,,,,,,,,,,,,25.21225,-0.08318782
5615,2021/11/22 13:37:54,104427.5494,66240.0001,1,10,0,0,0,0,-0.1253586,3.557618,-0.4459780118148,5.988464,5.348001,22.85631,19.96469,,0.0000106688203231897,,3.19475793838501,0,,,,,,,,,,,,,,,,,25.32257,0.0545013
5616,2021/11/22 13:39:24,104517.5498,66330.0005,1,10,0,0,0,0,-0.1250381,3.556643,-0.4447158830983,5.988464,5.351133,22.85631,19.97584,,0.00000118537604976154,,0,0,,,,,,,,,,,,,,,,,25.20032,-0.01217127
5617,2021/11/22 13:40:54,104607.5508,66420.0015,1,10,0,0,0,0,-0.1265717,3.555665,-0.4500465636805,5.988464,5.354266,22.85631,19.98698,,-0.00001054976019077,,0,0,,,,,,,,,,,,,,,,,25.39811,0.08170128
5618,2021/11/22 13:42:24,104697.5503,66510.001,1,10,0,0,0,0,-0.125473,3.554743,-0.446024268439,5.988464,5.3574,22.85631,19.99812,,-0.0000180584193003597,,,,,,,,,,,,,,,,,,,,25.45151,0.08301616
5619,2021/11/22 13:43:54,104787.5494,66600.0001,1,10,0,0,0,0,-0.1252213,3.553374,-0.4449581116662,5.988464,5.360533,22.85631,20.00925,,-0.0000420434189436492,,2.91228604316711,0,,,,,,,,,,,,,,,,,25.17765,0.04599929
5620,2021/11/22 13:45:24,104877.5496,66690.0003,1,10,0,0,0,0,-0.1254044,3.552313,-0.4454756803772,5.988464,5.363669,22.85631,20.0204,,0.000009838537152973,,,0,,,,,,,,,,,,,,,,,25.32515,-0.04021466
5621,2021/11/22 13:46:54,104967.5525,66780.0032,1,10,0,0,0,0,-0.1246338,3.551075,-0.442583971335,5.988464,5.366802,22.85631,20.03152,,0.0000189636593859177,,0,0,,,,,,,,,,,,,,,,,25.31692,-0.06346703
5622,2021/11/22 13:48:24,105057.5526,66870.0033,1,10,0,0,0,0,-0.1251831,3.549775,-0.4443718388025,5.988464,5.369937,22.85631,20.04265,,-0.0000252878107858123,,0,0.355612009763718,,,,,,,,,,,,,,,,,25.16184,-0.08186221
5623,2021/11/22 13:49:54,105147.5501,66960.0008,1,10,0,0,0,0,-0.1258926,3.548635,-0.446746886601,5.988464,5.373072,22.85631,20.05378,,-0.0000224414397962391,,2.5975239276886,,,,,,,,,,,,,,,,,,25.18713,-0.03026485
5624,2021/11/22 13:51:24,105237.5506,67050.0013,1,10,0,0,0,0,-0.1247253,3.547334,-0.4424422973502,5.988464,5.376204,22.85631,20.06489,,-0.0000135920799948508,,,0,,,,,,,,,,,,,,,,,25.49855,0.006657839
5625,2021/11/22 13:52:54,105327.5497,67140.0004,1,10,0,0,0,0,-0.1253128,3.54608,-0.444369213824,5.988464,5.379338,22.85631,20.07601,,0.0000246969702857314,,0,0,,,,,,,,,,,,,,,,,25.18323,-0.06418407
5626,2021/11/22 13:54:24,105417.5503,67230.001,1,10,0,0,0,0,-0.1250763,3.544593,-0.4433445774459,5.988464,5.382473,22.85631,20.08712,,-0.0000485963792016264,,0,0,,,,,,,,,,,,,,,,,25.43217,0.03702283
5627,2021/11/22 13:55:54,105507.55,67320.0007,1,10,0,0,0,0,-0.1252899,3.5433,-0.44393970267,5.988464,5.385606,22.85631,20.09823,,-0.0000128413603306399,,2.40535998344421,,,,,,,,,,,,,,,,,,25.58216,0.1265794
5628,2021/11/22 13:57:24,105597.5506,67410.0013,1,10,0,0,0,0,-0.1255264,3.542016,-0.4446165172224,5.988464,5.388741,22.85631,20.10933,,0.0000108665799416485,,,0,,,,,,,,,,,,,,,,,25.22318,-0.1074678
5629,2021/11/22 13:58:54,105687.5516,67500.0023,1,10,0,0,0,0,-0.125145,3.540791,-0.443112289695,5.988464,5.391876,22.85631,20.12044,,-0.00000296385701403779,,0,0,,,,,,,,,,,,,,,,,25.34967,-0.01731217
5630,2021/11/22 14:00:24,105777.5523,67590.003,1,10,0,0,0,0,-0.1256332,3.53952,-0.444681224064,5.988464,5.395013,22.85631,20.13154,,-0.0000129617201309884,,0,0.408027708530426,,,,,,,,,,,,,,,,,25.53828,0.09046197
5631,2021/11/22 14:01:54,105867.5517,67680.0024,1,10,0,0,0,0,-0.1252136,3.538096,-0.4430177373056,5.988464,5.398148,22.85631,20.14264,,-0.0000367861612176057,,2.38193488121033,0,,,,,,,,,,,,,,,,,25.55681,0.1183444
5632,2021/11/22 14:03:24,105957.5512,67770.0019,1,10,0,0,0,0,-0.125618,3.53689,-0.44429704802,5.988464,5.401286,22.85631,20.15373,,-0.0000441322008555289,,0,,,,,,,,,,,,,,,,,,25.31377,-0.02885282
5633,2021/11/22 14:04:54,106047.5499,67860.0006,1,10,0,0,0,0,-0.1249237,3.535562,-0.4416754866194,5.988464,5.40442,22.85631,20.16482,,-0.0000376181087631267,,,0,,,,,,,,,,,,,,,,,25.47644,0.007697344
5634,2021/11/22 14:06:24,106137.551,67950.0017,1,10,0,0,0,0,-0.1260529,3.533973,-0.4454675451717,5.988464,5.407555,22.85631,20.1759,,-0.0000157237700477708,,0,0,,,,,,,,,,,,,,,,,25.39608,0.02838314
5635,2021/11/22 14:07:54,106227.5497,68040.0004,1,10,0,0,0,0,-0.1255493,3.533116,-0.4435802406188,5.988464,5.410693,22.85631,20.18699,,-0.0000435420806752518,,2.39381909370422,0,,,,,,,,,,,,,,,,,25.09579,-0.005640984
5636,2021/11/22 14:09:24,106317.5505,68130.0012,1,10,0,0,0,0,-0.1246948,3.531931,-0.4404134296588,5.988464,5.41383,22.85631,20.19807,,-0.0000175819095602492,,0,,,,,,,,,,,,,,,,,,25.03248,-0.03535569
5637,2021/11/22 14:10:54,106407.5504,68220.0011,1,10,0,0,0,0,-0.1257401,3.530539,-0.4439303269139,5.988464,5.416965,22.85631,20.20914,,-0.0000035955499697593,,,0,,,,,,,,,,,,,,,,,25.21672,0.1076812
5638,2021/11/22 14:12:24,106497.5523,68310.003,1,10,0,0,0,0,-0.1246414,3.529432,-0.4399133456848,5.988464,5.4201,22.85631,20.2202,,-0.0000154474801092874,,0,0.403522610664368,,,,,,,,,,,,,,,,,25.48005,-0.09774148
5639,2021/11/22 14:13:54,106587.5516,68400.0023,1,10,0,0,0,0,-0.1257935,3.528405,-0.4438504143675,5.988464,5.423233,22.85631,20.23126,,-0.0000224440391320968,,2.69540500640869,0,,,,,,,,,,,,,,,,,25.12453,0.01097977
5640,2021/11/22 14:15:24,106677.5513,68490.002,1,10,0,0,0,0,-0.1248779,3.52713,-0.440460587427,5.988464,5.426367,22.85631,20.24232,,-0.0000285670794255566,,,,,,,,,,,,,,,,,,,,25.40869,0.08129239
5641,2021/11/22 14:16:54,106767.5505,68580.0012,1,10,0,0,0,0,-0.1251984,3.525983,-0.4414474300272,5.988464,5.429497,22.85631,20.25336,,-0.000021418269170681,,0,0,,,,,,,,,,,,,,,,,25.45789,0.008393526
5642,2021/11/22 14:18:24,106857.5502,68670.0009,1,10,0,0,0,0,-0.1254578,3.524481,-0.4421736324018,5.988464,5.432631,22.85631,20.2644,,-0.0000135920799948508,,0,0,,,,,,,,,,,,,,,,,25.38707,-0.01506925
5643,2021/11/22 14:19:54,106947.55,68760.0007,1,10,0,0,0,0,-0.1261215,3.523422,-0.444379267773,5.988464,5.435768,22.85631,20.27546,,0.000000711184213741944,,2.56222701072693,0,,,,,,,,,,,,,,,,,25.3077,0.1021016
5644,2021/11/22 14:21:24,107037.5511,68850.0018,1,10,0,0,0,0,-0.1243668,3.52202,-0.438022356936,5.988464,5.438904,22.85631,20.2865,,-0.0000460378105344716,,,,,,,,,,,,,,,,,,,,25.39952,0.1078212
5645,2021/11/22 14:22:54,107127.55,68940.0007,1,10,0,0,0,0,-0.1251678,3.521042,-0.4407210808476,5.988464,5.442038,22.85631,20.29754,,-0.0000218107306864113,,0,0,,,,,,,,,,,,,,,,,25.21048,-0.08532286
5646,2021/11/22 14:24:24,107217.551,69030.0017,1,10,0,0,0,0,-0.1271591,3.519717,-0.4475640459747,5.988464,5.445172,22.85631,20.30857,,0.000000237057506069505,,0,0.38771590590477,,,,,,,,,,,,,,,,,25.31203,-0.02311945
5647,2021/11/22 14:25:54,107307.5504,69120.0011,1,10,0,0,0,0,-0.1256561,3.518433,-0.4421125688913,5.988464,5.448305,22.85631,20.3196,,-0.0000445280311396346,,2.45118689537048,,,,,,,,,,,,,,,,,,25.32435,0.04587114
5648,2021/11/22 14:27:24,107397.5499,69210.0006,1,10,0,0,0,0,-0.1254578,3.516831,-0.4412138802318,5.988464,5.451439,22.85631,20.33063,,-0.00000347721697835368,,,0,,,,,,,,,,,,,,,,,25.56803,0.07777989
5649,2021/11/22 14:28:54,107487.55,69300.0007,1,10,0,0,0,0,-0.1251984,3.515465,-0.440130593256,5.988464,5.454576,22.85631,20.34166,,-0.000011538610124262,,0,0,,,,,,,,,,,,,,,,,25.50587,0.00167191
5650,2021/11/22 14:30:24,107577.5498,69390.0005,1,10,0,0,0,0,-0.1248779,3.514441,-0.4388760117539,5.988464,5.45771,22.85631,20.35267,,0.00000446517378804856,,0,0,,,,,,,,,,,,,,,,,25.68473,0.08458018
5651,2021/11/22 14:31:54,107667.5497,69480.0004,1,10,0,0,0,0,-0.1263733,3.513124,-0.4439650731892,5.988464,5.460844,22.85631,20.36368,,-0.0000442902382928878,,2.35710191726685,,,,,,,,,,,,,,,,,,25.23796,-0.1180476
5652,2021/11/22 14:33:24,107757.5521,69570.0028,1,10,0,0,0,0,-0.1250229,3.511592,-0.4390294154568,5.988464,5.463977,22.85631,20.37469,,-0.0000439375689893495,,0,0,,,,,,,,,,,,,,,,,25.45488,-0.01054645
5653,2021/11/22 14:34:54,107847.5505,69660.0012,1,10,0,0,0,0,-0.1258011,3.51017,-0.441583247187,5.988464,5.467112,22.85631,20.38569,,0.0000112997404357884,,,0,,,,,,,,,,,,,,,,,25.44365,0.1125962
5654,2021/11/22 14:36:24,107937.5494,69750.0001,1,10,0,0,0,0,-0.1247482,3.508761,-0.4377116189802,5.988464,5.470246,22.85631,20.39669,,0.000000316100198460845,,0,0.429003000259399,,,,,,,,,,,,,,,,,25.54668,0.1160014
5655,2021/11/22 14:37:54,108027.5504,69840.0011,1,10,0,0,0,0,-0.1256866,3.507462,-0.4408409734092,5.988464,5.473379,22.85631,20.40768,,-0.0000100355200629565,,2.24771690368652,0,,,,,,,,,,,,,,,,,25.5427,0.03690481
5656,2021/11/22 14:39:24,108117.5497,69930.0004,1,10,0,0,0,0,-0.1254501,3.506227,-0.4398565277727,5.988464,5.476512,22.85631,20.41867,,-0.0000282112396234879,,0,0,,,,,,,,,,,,,,,,,25.59713,0.106796
5657,2021/11/22 14:40:54,108207.5507,70020.0014,1,10,0,0,0,0,-0.1246185,3.504999,-0.4367877178815,5.988464,5.479646,22.85631,20.42966,,-0.0000346521992469206,,0,,,,,,,,,,,,,,,,,,25.26422,-0.1120466
5658,2021/11/22 14:42:24,108297.551,70110.0017,1,10,0,0,0,0,-0.125618,3.503248,-0.440071007264,5.988464,5.482779,22.85631,20.44063,,0.0000033980209082074,,,0,,,,,,,,,,,,,,,,,25.47908,0.08373201
5659,2021/11/22 14:43:54,108387.5518,70200.0025,1,10,0,0,0,0,-0.1256027,3.502382,-0.4399086356314,5.988464,5.485911,22.85631,20.45161,,-0.0000242219794017728,,2.45189809799194,0,,,,,,,,,,,,,,,,,25.24481,-0.1086199
5660,2021/11/22 14:45:24,108477.5499,70290.0006,1,10,0,0,0,0,-0.1255112,3.501077,-0.4394243755624,5.988464,5.489048,22.85631,20.46259,,-0.0000179377893800847,,0,0,,,,,,,,,,,,,,,,,25.30239,-0.01942694
5661,2021/11/22 14:46:54,108567.5498,70380.0005,1,10,0,0,0,0,-0.1252899,3.500135,-0.4385315641365,5.988464,5.492181,22.85631,20.47356,,-0.0000266720599029213,,0,,,,,,,,,,,,,,,,,,25.64111,0.1455295
5662,2021/11/22 14:48:24,108657.5494,70470.0001,1,10,0,0,0,0,-0.1253586,3.499149,-0.4386484198314,5.988464,5.495315,22.85631,20.48453,,0.00000209402492146182,,,0.405178904533386,,,,,,,,,,,,,,,,,25.24011,-0.05673885
5663,2021/11/22 14:49:54,108747.5511,70560.0018,1,10,0,0,0,0,-0.1255798,3.497876,-0.4392625685048,5.988464,5.498449,22.85631,20.49549,,-0.00000869333234732039,,2.71677088737488,0,,,,,,,,,,,,,,,,,25.19038,-0.01385391
5664,2021/11/22 14:51:24,108837.5505,70650.0012,1,10,0,0,0,0,-0.1260834,3.496978,-0.4409108759652,5.988464,5.501581,22.85631,20.50644,,-0.0000290414700430119,,0,0,,,,,,,,,,,,,,,,,25.39358,0.06223738
5665,2021/11/22 14:52:54,108927.5507,70740.0014,1,10,0,0,0,0,-0.1242065,3.495856,-0.434208038264,5.988464,5.504716,22.85631,20.51741,,-0.0000180974893737584,,,,,,,,,,,,,,,,,,,,25.36032,0.05392253
5666,2021/11/22 14:54:24,109017.5508,70830.0015,1,10,0,0,0,0,-0.1246796,3.495224,-0.4357831302304,5.988464,5.507847,22.85631,20.52835,,-0.00000367466509487713,,0,0,,,,,,,,,,,,,,,,,25.42103,0.0876385
5667,2021/11/22 14:55:54,109107.5525,70920.0032,1,10,0,0,0,0,-0.1253662,3.494483,-0.4380900546746,5.988464,5.510978,22.85631,20.53929,,0.0000196782202692702,,0,0,,,,,,,,,,,,,,,,,25.59801,0.02581239
5668,2021/11/22 14:57:24,109197.5522,71010.0029,1,10,0,0,0,0,-0.1253662,3.493562,-0.4379745924044,5.988464,5.514113,22.85631,20.55025,,0.00000671662792228744,,0,0,,,,,,,,,,,,,,,,,25.57573,0.06575763
5669,2021/11/22 14:58:54,109287.5515,71100.0022,1,10,0,0,0,0,-0.1250381,3.492606,-0.4367088182886,5.988464,5.517245,22.85631,20.56119,,-0.0000217318902286934,,3.51758599281311,,,,,,,,,,,,,,,,,,25.39737,0.1034969
5670,2021/11/22 15:00:24,109377.5503,71190.001,1,10,0,0,0,0,-0.1248779,3.491954,-0.4360678824166,5.988464,5.52038,22.85631,20.57214,,-0.0000310935211018659,,0,0,,,,,,,,,,,,,,,,,25.37691,-0.1065409
5671,2021/11/22 15:01:54,109467.5501,71280.0008,1,10,0,0,0,0,-0.1244049,3.491333,-0.4343389327317,5.988464,5.523512,22.85631,20.58307,,0.0000196749606402591,,0,0,,,,,,,,,,,,,,,,,25.35733,0.07754028
5672,2021/11/22 15:03:24,109557.5505,71370.0012,1,10,0,0,0,0,-0.1252136,3.490862,-0.4371033981232,5.988464,5.526644,22.85631,20.59401,,-0.0000225247495109215,,,0,,,,,,,,,,,,,,,,,25.56766,0.04923701
5673,2021/11/22 15:04:54,109647.5516,71460.0023,1,10,0,0,0,0,-0.1254349,3.490085,-0.4377784629665,5.988464,5.529778,22.85631,20.60494,,-0.00000110640598904865,,0,,,,,,,,,,,,,,,,,,25.48018,-0.023579
5674,2021/11/22 15:06:24,109737.5506,71550.0013,1,10,0,0,0,0,-0.1253128,3.489365,-0.437262098372,5.988464,5.532909,22.85631,20.61587,,-0.0000067170180955145,,0,0.260945290327072,,,,,,,,,,,,,,,,,25.14851,-0.06964087
5675,2021/11/22 15:07:54,109827.5503,71640.001,1,10,0,0,0,0,-0.1251831,3.488653,-0.4367203973643,5.988464,5.536044,22.85631,20.62681,,0.00000481988899991848,,0,0,,,,,,,,,,,,,,,,,25.56664,0.08626163
5676,2021/11/22 15:09:24,109917.5504,71730.0011,1,10,0,0,0,0,-0.1258011,3.488212,-0.4388209066332,5.988464,5.53918,22.85631,20.63775,,0.0000116164901555749,,4.46024799346924,0,,,,,,,,,,,,,,,,,25.63188,0.05726159
5677,2021/11/22 15:10:54,110007.5516,71820.0023,1,10,0,0,0,0,-0.1248245,3.487488,-0.435323945856,5.988464,5.542311,22.85631,20.64867,,-0.0000571732016396709,,0,,,,,,,,,,,,,,,,,,25.18174,-0.09267032
5678,2021/11/22 15:12:24,110097.5515,71910.0022,1,10,0,0,0,0,-0.1258392,3.48724,-0.438831491808,5.988464,5.545446,22.85631,20.65961,,-0.0000193596897588577,,0,0,,,,,,,,,,,,,,,,,25.57948,0.110141
5679,2021/11/22 15:13:54,110187.5511,72000.0018,1,10,0,0,0,0,-0.1248016,3.486309,-0.4350969412944,5.988464,5.548579,22.85631,20.67053,,0.0000221255504584406,,,0,,,,,,,,,,,,,,,,,25.46986,0.1107228
5680,2021/11/22 15:15:24,110277.5503,72090.001,1,10,0,0,0,0,-0.1255646,3.485914,-0.4377073970444,5.988464,5.551711,22.85631,20.68145,,0.000047770248784218,,0,,,,,,,,,,,,,,,,,,25.25009,-0.07573783
5681,2021/11/22 15:16:54,110367.5514,72180.0021,1,10,0,0,0,0,-0.1255035,3.485282,-0.437415089487,5.988464,5.554843,22.85631,20.69236,,-0.0000135122800202225,,0,0,,,,,,,,,,,,,,,,,25.60517,0.06712437
5682,2021/11/22 15:18:24,110457.5494,72270.0001,1,10,0,0,0,0,-0.1252365,3.484798,-0.436423904727,5.988464,5.557976,22.85631,20.70328,,-0.0000355999000021257,,0,0,,,,,,,,,,,,,,,,,25.35218,-0.06310821
5683,2021/11/22 15:19:54,110547.5504,72360.0011,1,10,0,0,0,0,-0.1257095,3.484263,-0.4380049595985,5.988464,5.561107,22.85631,20.71419,,0.000014817809642409,,,0,,,,,,,,,,,,,,,,,25.46804,0.05326867
5684,2021/11/22 15:21:24,110637.5495,72450.0002,1,10,0,0,0,0,-0.1251297,3.483599,-0.4359016977903,5.988464,5.564242,22.85631,20.72511,,0.0000227193195314612,,0,,,,,,,,,,,,,,,,,,25.54924,0.008600354
5685,2021/11/22 15:22:54,110727.5493,72540,1,10,0,0,0,0,-0.1254349,3.48311,-0.436903554539,5.988464,5.567376,22.85631,20.73603,,-0.0000206664208235452,,5.70121812820435,0,,,,,,,,,,,,,,,,,25.63973,0.1216263
5686,2021/11/22 15:24:24,110817.5518,72630.0025,1,10,0,0,0,0,-0.1257248,3.482542,-0.4378418964416,5.988464,5.570514,22.85631,20.74696,,0.00000695454991728184,,0,0,,,,,,,,,,,,,,,,,25.58874,0.0502032
5687,2021/11/22 15:25:54,110907.5505,72720.0012,1,10,0,0,0,0,-0.1248703,3.482084,-0.4348088737052,5.988464,5.573648,22.85631,20.75788,,0.0000303035994875245,,0,0,,,,,,,,,,,,,,,,,25.30955,0.01914144
5688,2021/11/22 15:27:24,110997.5515,72810.0022,1,10,0,0,0,0,-0.1256561,3.481413,-0.4374607800693,5.988464,5.576784,22.85631,20.76879,,0.0000217300894291839,,,,,,,,,,,,,,,,,,,,25.47957,-0.03452837
5689,2021/11/22 15:28:54,111087.5522,72900.0029,1,10,0,0,0,0,-0.1255951,3.480736,-0.4371633859936,5.988464,5.57992,22.85631,20.77971,,-0.00000335853701471933,,0,0,,,,,,,,,,,,,,,,,25.50977,0.09392083
5690,2021/11/22 15:30:24,111177.5517,72990.0024,1,10,0,0,0,0,-0.1255264,3.480185,-0.436855094384,5.988464,5.583056,22.85631,20.79063,,-0.0000115372704385663,,0,0,,,,,,,,,,,,,,,,,25.4836,0.07519484
5691,2021/11/22 15:31:54,111267.5493,73080,1,10,0,0,0,0,-0.1250687,3.479771,-0.4352104352677,5.988464,5.586193,22.85631,20.80154,,-0.0000226022893912159,,0,0.185892596840858,,,,,,,,,,,,,,,,,25.17549,-0.08211672
5692,2021/11/22 15:33:24,111357.5504,73170.0011,1,10,0,0,0,0,-0.1246338,3.479305,-0.433639003509,5.988464,5.58933,22.85631,20.81246,,0.0000318075799441431,,,0,,,,,,,,,,,,,,,,,25.34332,0.04744053
5693,2021/11/22 15:34:54,111447.5506,73260.0013,1,10,0,0,0,0,-0.1254578,3.478788,-0.4364410891464,5.988464,5.592464,22.85631,20.82336,,-0.0000369858717021998,,0,,,,,,,,,,,,,,,,,,25.24254,0.01828849
5694,2021/11/22 15:36:24,111537.5516,73350.0023,1,10,0,0,0,0,-0.1255493,3.478024,-0.4366634785832,5.988464,5.595597,22.85631,20.83426,,-0.0000124467496789293,,5.57255887985229,0,,,,,,,,,,,,,,,,,25.45876,0.05381823
5695,2021/11/22 15:37:54,111627.5494,73440.0001,1,10,0,0,0,0,-0.1250687,3.477442,-0.4349191502654,5.988464,5.598731,22.85631,20.84516,,0.00000351679000232252,,0,0,,,,,,,,,,,,,,,,,25.20041,-0.03606856
5696,2021/11/22 15:39:24,111717.5494,73530.0001,1,10,0,0,0,0,-0.1249313,3.477082,-0.4343963744666,5.988464,5.601865,22.85631,20.85605,,0.00000130406499465607,,0,0,,,,,,,,,,,,,,,,,25.26124,-0.02926767
5697,2021/11/22 15:40:54,111807.5527,73620.0034,1,10,0,0,0,0,-0.1253128,3.476358,-0.4356321547824,5.988464,5.604996,22.85631,20.86694,,-0.000027895150196855,,,,,,,,,,,,,,,,,,,,25.53201,0.06229639
5698,2021/11/22 15:42:24,111897.5521,73710.0028,1,10,0,0,0,0,-0.125473,3.475738,-0.436111274074,5.988464,5.608132,22.85631,20.87784,,-0.0000129589298012434,,0,0,,,,,,,,,,,,,,,,,25.24125,-0.08989751
5699,2021/11/22 15:43:54,111987.5499,73800.0006,1,10,0,0,0,0,-0.1260529,3.47512,-0.438048953848,5.988464,5.611268,22.85631,20.88874,,0.0000213337607419817,,0,0,,,,,,,,,,,,,,,,,24.91303,-0.04219174
5700,2021/11/22 15:45:24,112077.55,73890.0007,1,10,0,0,0,0,-0.1251831,3.47445,-0.434942421795,5.988464,5.614405,22.85631,20.89964,,0.00000734878221919644,,0,0,,,,,,,,,,,,,,,,,25.17242,-0.003048182
5701,2021/11/22 15:46:54,112167.5503,73980.001,1,10,0,0,0,0,-0.1258316,3.474173,-0.4371607472668,5.988464,5.617543,22.85631,20.91054,,-0.0000327580601151567,,,,,,,,,,,,,,,,,,,,24.85389,-0.0194329
5702,2021/11/22 15:48:24,112257.5513,74070.002,1,10,0,0,0,0,-0.1254044,3.473596,-0.4356042222224,5.988464,5.62068,22.85631,20.92144,,-0.0000318905695166904,,0,0,,,,,,,,,,,,,,,,,24.85208,-0.02069354
5703,2021/11/22 15:49:54,112347.5502,74160.0009,1,10,0,0,0,0,-0.1258316,3.472791,-0.4369868479956,5.988464,5.623815,22.85631,20.93233,,-0.0000147004902828485,,5.50532817840576,0,,,,,,,,,,,,,,,,,24.78765,-0.04429996
5704,2021/11/22 15:51:24,112437.5512,74250.0019,1,10,0,0,0,0,-0.1257935,3.472096,-0.436767108176,5.988464,5.62695,22.85631,20.94322,,-0.00000323981203109724,,0,0,,,,,,,,,,,,,,,,,24.86095,-0.04110098
5705,2021/11/22 15:52:54,112527.5517,74340.0024,1,10,0,0,0,0,-0.1262283,3.471719,-0.4382291874477,5.988464,5.630087,22.85631,20.95411,,-0.0000201127095351694,,0,,,,,,,,,,,,,,,,,,25.1115,0.1153761
5706,2021/11/22 15:54:24,112617.5502,74430.0009,1,10,0,0,0,0,-0.1252899,3.4711,-0.43489377189,5.988464,5.633222,22.85631,20.96499,,-0.00000533432285010349,,,0,,,,,,,,,,,,,,,,,24.7276,-0.1160872
5707,2021/11/22 15:55:54,112707.5501,74520.0008,1,10,0,0,0,0,-0.1251984,3.470586,-0.4345118142624,5.988464,5.636358,22.85631,20.97588,,-0.00000699365909895278,,0,0,,,,,,,,,,,,,,,,,24.84094,-0.08829474
5708,2021/11/22 15:57:24,112797.55,74610.0007,1,10,0,0,0,0,-0.1255646,3.46984,-0.435689071664,5.988464,5.639493,22.85631,20.98675,,-0.000023749389583827,,0,0.184715405106544,,,,,,,,,,,,,,,,,24.85517,0.04194677
5709,2021/11/22 15:58:54,112887.5512,74700.0019,1,10,0,0,0,0,-0.125618,3.469142,-0.435786679756,5.988464,5.642633,22.85631,20.99765,,-0.00000683589314576238,,0,,,,,,,,,,,,,,,,,,24.73695,-0.00375092
5710,2021/11/22 16:00:24,112977.5501,74790.0008,1,10,0,0,0,0,-0.1256714,3.468451,-0.4358850930014,5.988464,5.645775,22.85631,21.00855,,-0.00000892975640454097,,,0,,,,,,,,,,,,,,,,,24.81606,-0.01485586
5711,2021/11/22 16:01:54,113067.5524,74880.0031,1,10,0,0,0,0,-0.1254883,3.468184,-0.4352165142472,5.988464,5.648913,22.85631,21.01943,,0.00000754714301365311,,4.98336219787598,0,,,,,,,,,,,,,,,,,24.75832,-0.1268947
5712,2021/11/22 16:03:24,113157.5515,74970.0022,1,10,0,0,0,0,-0.1253128,3.467447,-0.4345154924216,5.988464,5.65205,22.85631,21.03031,,-0.0000150549003592459,,0,0,,,,,,,,,,,,,,,,,24.83209,-0.08413672
5713,2021/11/22 16:04:54,113247.5516,75060.0023,1,10,0,0,0,0,-0.1259842,3.466635,-0.436741237167,5.988464,5.655188,22.85631,21.04119,,-0.0000222054895857582,,0,,,,,,,,,,,,,,,,,,25.04178,0.03553092
5714,2021/11/22 16:06:24,113337.5495,75150.0002,1,10,0,0,0,0,-0.1246796,3.465857,-0.4321216644172,5.988464,5.658328,22.85631,21.05207,,0.0000249338499997975,,,0,,,,,,,,,,,,,,,,,24.91475,-0.04845023
