Repository: HVES-Battery-Testing-Consortium/LG-HG2

# Battery Testing Consortium (BTC)
The Battery Testing Consortium (BTC) has been developed within the High Voltage and Energy Storage Lab at Oxford Brookes University to provide accurate and comprehensive cell data to Formula Student Electric teams. Through the BTC, we aim to provide FS teams with information for improved and informed decisions for cell selection, pack architecture design, thermal cooling requirements, and end of life predictions. A range of tests are completed to provide a comprehensive electrochemical lithium-ion characterisation for modelling, validation, and battery management parameterisation.

File: Data/Round1/LG_HG2/Package 3/211121_BTC_POCV_LG_HG2_10_25C/211121_BTC_POCV_LG_HG2_10_25C_Channel_8_Wb_1.CSV (part 28 of 33)
Data_Point,Date_Time,Test_Time(s),Step_Time(s),Cycle_Index,Step_Index,TC_Counter1,TC_Counter2,TC_Counter3,TC_Counter4,Current(A),Voltage(V),Power(W),Charge_Capacity(Ah),Discharge_Capacity(Ah),Charge_Energy(Wh),Discharge_Energy(Wh),ACR(Ohm),dV/dt(V/s),Internal_Resistance(Ohm),dQ/dV(Ah/V),dV/dQ(V/Ah),MetaCode_MV_UD1,MetaCode_MV_UD2,MetaCode_MV_UD3,MetaCode_MV_UD4,MetaCode_MV_UD5,MetaCode_MV_UD6,MetaCode_MV_UD7,MetaCode_MV_UD8,MetaCode_MV_UD9,MetaCode_MV_UD10,MetaCode_MV_UD11,MetaCode_MV_UD12,MetaCode_MV_UD13,MetaCode_MV_UD14,MetaCode_MV_UD15,MetaCode_MV_UD16,Aux_Temperature_1(C),Aux_dT/dt_1(C)
5715,2021/11/22 16:07:54,113427.5502,75240.0009,1,10,0,0,0,0,-0.1249313,3.46535,-0.432930680455,5.988464,5.661469,22.85631,21.06296,,-0.00000284506700154452,,0,0,,,,,,,,,,,,,,,,,24.98807,0.01208067
5716,2021/11/22 16:09:24,113517.5496,75330.0003,1,10,0,0,0,0,-0.1261597,3.464691,-0.4371043771527,5.988464,5.664608,22.85631,21.07383,,-0.00000292404797619383,,0,0,,,,,,,,,,,,,,,,,24.86992,-0.08774459
5717,2021/11/22 16:10:54,113607.5496,75420.0003,1,10,0,0,0,0,-0.1258316,3.464092,-0.4358922389072,5.988464,5.667743,22.85631,21.08469,,-0.0000276190294243861,,0,,,,,,,,,,,,,,,,,,24.79304,-0.1267558
5718,2021/11/22 16:12:24,113697.5507,75510.0014,1,10,0,0,0,0,-0.1253052,3.46354,-0.433999572408,5.988464,5.670879,22.85631,21.09556,,0.00000829742384667043,,4.83582210540771,0,,,,,,,,,,,,,,,,,24.88813,-0.07358849
5719,2021/11/22 16:13:54,113787.5511,75600.0018,1,10,0,0,0,0,-0.12603,3.462776,-0.43641365928,5.988464,5.674015,22.85631,21.10641,,0.0000194799995369976,,,0,,,,,,,,,,,,,,,,,25.08317,-0.04665494
5720,2021/11/22 16:15:24,113877.5513,75690.002,1,10,0,0,0,0,-0.1258926,3.461735,-0.435806819661,5.988464,5.677147,22.85631,21.11726,,0.0000139468802444753,,0,,,,,,,,,,,,,,,,,,25.24088,0.08942485
5721,2021/11/22 16:16:54,113967.552,75780.0027,1,10,0,0,0,0,-0.1253433,3.461323,-0.4338536471859,5.988464,5.680284,22.85631,21.12812,,-0.0000135525697260164,,0,0,,,,,,,,,,,,,,,,,25.08231,-0.07386506
5722,2021/11/22 16:18:24,114057.5509,75870.0016,1,10,0,0,0,0,-0.1246948,3.460573,-0.4315154581204,5.988464,5.683418,22.85631,21.13897,,-0.000060656249843305,,0,0,,,,,,,,,,,,,,,,,24.93756,-0.03066778
5723,2021/11/22 16:19:54,114147.5495,75960.0002,1,10,0,0,0,0,-0.1258545,3.459674,-0.435415541433,5.988464,5.686554,22.85631,21.14982,,-0.00000162020103289251,,,0.216574996709824,,,,,,,,,,,,,,,,,25.02193,-0.1010543
5724,2021/11/22 16:21:24,114237.552,76050.0027,1,10,0,0,0,0,-0.1240768,3.458978,-0.4291789215104,5.988464,5.689688,22.85631,21.16066,,0.0000150936602949514,,0,,,,,,,,,,,,,,,,,,25.05744,0.1083177
5725,2021/11/22 16:22:54,114327.5508,76140.0015,1,10,0,0,0,0,-0.1260529,3.457954,-0.4358851297666,5.988464,5.692822,22.85631,21.1715,,-0.0000116961900857859,,4.16044998168945,0,,,,,,,,,,,,,,,,,25.2405,0.0745362
5726,2021/11/22 16:24:24,114417.5494,76230.0001,1,10,0,0,0,0,-0.1252136,3.457417,-0.4329156292712,5.988464,5.695958,22.85631,21.18234,,0.00000213364091905532,,0,0,,,,,,,,,,,,,,,,,25.08012,-0.1045525
5727,2021/11/22 16:25:54,114507.5512,76320.0019,1,10,0,0,0,0,-0.1255951,3.456315,-0.4340962280565,5.988464,5.699094,22.85631,21.19318,,-0.0000170692692336161,,,0,,,,,,,,,,,,,,,,,24.85493,-0.06342351
5728,2021/11/22 16:27:24,114597.5519,76410.0026,1,10,0,0,0,0,-0.1250381,3.455437,-0.4320612771497,5.988464,5.70223,22.85631,21.20402,,-0.0000131977303681197,,0,,,,,,,,,,,,,,,,,,25.2605,0.1131284
5729,2021/11/22 16:28:54,114687.5505,76500.0012,1,10,0,0,0,0,-0.1244965,3.454602,-0.430085857893,5.988464,5.705365,22.85631,21.21485,,-0.0000272257093456574,,0,0,,,,,,,,,,,,,,,,,25.23792,0.0957787
5730,2021/11/22 16:30:24,114777.5496,76590.0003,1,10,0,0,0,0,-0.1254044,3.45364,-0.433101652016,5.988464,5.7085,22.85631,21.22568,,0.00000964097671385389,,0,0,,,,,,,,,,,,,,,,,25.17401,0.08773446
5731,2021/11/22 16:31:54,114867.5493,76680,1,10,0,0,0,0,-0.1259842,3.452778,-0.4349954741076,5.988464,5.711637,22.85631,21.23651,,-0.00000592682999922545,,3.74463391304016,0,,,,,,,,,,,,,,,,,25.23574,0.07843971
5732,2021/11/22 16:33:24,114957.5513,76770.002,1,10,0,0,0,0,-0.1255493,3.452144,-0.4334142626992,5.988464,5.714773,22.85631,21.24734,,0.0000153692308231257,,0,,,,,,,,,,,,,,,,,,24.8026,-0.1228607
5733,2021/11/22 16:34:54,115047.5496,76860.0003,1,10,0,0,0,0,-0.1254883,3.451018,-0.4330623820894,5.988464,5.717908,22.85631,21.25817,,0.0000222861708607525,,,0,,,,,,,,,,,,,,,,,24.9164,-0.01553714
5734,2021/11/22 16:36:24,115137.5517,76950.0024,1,10,0,0,0,0,-0.1250381,3.449789,-0.4313550619609,5.988464,5.721045,22.85631,21.26899,,-0.0000351684793713503,,0,0,,,,,,,,,,,,,,,,,24.76843,-0.1069158
5735,2021/11/22 16:37:54,115227.5496,77040.0003,1,10,0,0,0,0,-0.125,3.44858,-0.4310725,5.988464,5.724181,22.85631,21.2798,,-0.00000786299278843217,,0,0.281205385923386,,,,,,,,,,,,,,,,,25.18558,0.06549478
5736,2021/11/22 16:39:24,115317.5507,77130.0014,1,10,0,0,0,0,-0.12603,3.447439,-0.43448073717,5.988464,5.727315,22.85631,21.29061,,-0.00000446487820227048,,2.94387888908386,0,,,,,,,,,,,,,,,,,25.26342,0.06262124
5737,2021/11/22 16:40:54,115407.5506,77220.0013,1,10,0,0,0,0,-0.1250229,3.446361,-0.4308740466669,5.988464,5.730453,22.85631,21.30143,,0.0000320032886520494,,0,0,,,,,,,,,,,,,,,,,24.8342,0.02121747
5738,2021/11/22 16:42:24,115497.5507,77310.0014,1,10,0,0,0,0,-0.1255112,3.444821,-0.4323636174952,5.988464,5.733585,22.85631,21.31222,,-0.0000567324605071917,,0,,,,,,,,,,,,,,,,,,25.32912,0.1252073
5739,2021/11/22 16:43:54,115587.5496,77400.0003,1,10,0,0,0,0,-0.1252899,3.443367,-0.4314191070933,5.988464,5.736718,22.85631,21.32301,,-0.0000420430696976837,,,0,,,,,,,,,,,,,,,,,25.13537,-0.005167127
5740,2021/11/22 16:45:24,115677.5498,77490.0005,1,10,0,0,0,0,-0.1256866,3.441657,-0.4325701666962,5.988464,5.739851,22.85631,21.33379,,-0.0000096021003628266,,2.44172501564026,0,,,,,,,,,,,,,,,,,24.93781,-0.1004797
5741,2021/11/22 16:46:54,115767.5515,77580.0022,1,10,0,0,0,0,-0.1254196,3.440114,-0.4314577218344,5.988464,5.742984,22.85631,21.34458,,-0.0000426393198722508,,0,0,,,,,,,,,,,,,,,,,24.92006,-0.1163036
5742,2021/11/22 16:48:24,115857.5525,77670.0032,1,10,0,0,0,0,-0.1258011,3.438349,-0.4325480863839,5.988464,5.74612,22.85631,21.35536,,-0.0000510060199303553,,1.74609994888306,0.448727309703827,,,,,,,,,,,,,,,,,25.33221,0.1104462
5743,2021/11/22 16:49:54,115947.5496,77760.0003,1,10,0,0,0,0,-0.1256866,3.436285,-0.431894978281,5.988464,5.749257,22.85631,21.36614,,0.0000132365903482423,,,0,,,,,,,,,,,,,,,,,25.04219,-0.04178882
5744,2021/11/22 16:51:24,116037.5522,77850.0029,1,10,0,0,0,0,-0.1252747,3.434067,-0.4302017132049,5.988464,5.752394,22.85631,21.37692,,-0.0000293934208457358,,0,0,,,,,,,,,,,,,,,,,25.06446,-0.1061636
5745,2021/11/22 16:52:54,116127.5524,77940.0031,1,10,0,0,0,0,-0.1261749,3.431657,-0.4329889788093,5.988464,5.755532,22.85631,21.38769,,-0.0000123681402328657,,1.52039301395416,,,,,,,,,,,,,,,,,,25.24435,0.04788637
5746,2021/11/22 16:54:24,116217.5501,78030.0008,1,10,0,0,0,0,-0.1256027,3.429178,-0.4307140155806,5.988464,5.758668,22.85631,21.39845,,-0.0000474972002848517,,0,0.697280585765839,,,,,,,,,,,,,,,,,25.29231,0.1074165
5747,2021/11/22 16:55:54,116307.551,78120.0017,1,10,0,0,0,0,-0.1251831,3.426845,-0.4289830803195,5.988464,5.761802,22.85631,21.40919,,-0.0000474932712677401,,1.31855499744415,,,,,,,,,,,,,,,,,,25.08002,-0.04137814
5748,2021/11/22 16:57:24,116397.5505,78210.0012,1,10,0,0,0,0,-0.1243362,3.424646,-0.4258074699852,5.988464,5.764939,22.85631,21.41994,,-0.0000262758294411469,,0,0,,,,,,,,,,,,,,,,,24.96856,-0.08186758
5749,2021/11/22 16:58:54,116487.5497,78300.0004,1,10,0,0,0,0,-0.1244354,3.422465,-0.425875801261,5.988464,5.768076,22.85631,21.43068,,0.00000557154316993547,,1.31869304180145,0,,,,,,,,,,,,,,,,,25.36791,0.01512527
5750,2021/11/22 17:00:24,116577.5528,78390.0035,1,10,0,0,0,0,-0.1263733,3.420326,-0.4322378836958,5.988464,5.771209,22.85631,21.4414,,-0.0000224414397962391,,0,0,,,,,,,,,,,,,,,,,24.87614,-0.0366503
5751,2021/11/22 17:01:54,116667.5521,78480.0028,1,10,0,0,0,0,-0.1252899,3.418527,-0.4283069059773,5.988464,5.774341,22.85631,21.45211,,-0.000050256188842468,,,0.715627372264862,,,,,,,,,,,,,,,,,25.23947,-0.05541146
5752,2021/11/22 17:03:24,116757.5499,78570.0006,1,10,0,0,0,0,-0.1242905,3.416548,-0.424644459194,5.988464,5.777475,22.85631,21.46282,,0.0000144219502544729,,1.61246705055237,0,,,,,,,,,,,,,,,,,25.37899,-0.06388128
5753,2021/11/22 17:04:54,116847.5508,78660.0015,1,10,0,0,0,0,-0.1244583,3.415206,-0.4250507329098,5.988464,5.780609,22.85631,21.47352,,0.000000908727827209077,,0,,,,,,,,,,,,,,,,,,25.34875,0.0710988
5754,2021/11/22 17:06:24,116937.5502,78750.0009,1,10,0,0,0,0,-0.1255646,3.413807,-0.4286533104322,5.988464,5.783746,22.85631,21.48423,,-0.000024734430553508,,0,0,,,,,,,,,,,,,,,,,25.2124,-0.05690098
5755,2021/11/22 17:07:54,117027.5505,78840.0012,1,10,0,0,0,0,-0.1255646,3.412257,-0.4284586853022,5.988464,5.78688,22.85631,21.49493,,-0.0000177784295374295,,1.95645594596863,0,,,,,,,,,,,,,,,,,25.18144,0.09247065
5756,2021/11/22 17:09:24,117117.55,78930.0007,1,10,0,0,0,0,-0.125473,3.410539,-0.427930559947,5.988464,5.790012,22.85631,21.50561,,-0.0000526706389791798,,0,0,,,,,,,,,,,,,,,,,25.04243,-0.006262064
5757,2021/11/22 17:10:54,117207.5515,79020.0022,1,10,0,0,0,0,-0.1254196,3.409113,-0.4275695888148,5.988464,5.793149,22.85631,21.51631,,-0.00000964137598202797,,0,0.495232701301575,,,,,,,,,,,,,,,,,25.03259,-0.04195511
5758,2021/11/22 17:12:24,117297.5527,79110.0034,1,10,0,0,0,0,-0.1252594,3.4077,-0.42684645738,5.988464,5.796284,22.85631,21.52699,,0.0000131170700115035,,2.0824339389801,,,,,,,,,,,,,,,,,,25.12293,0.03806114
5759,2021/11/22 17:13:54,117387.5505,79200.0012,1,10,0,0,0,0,-0.1250687,3.406309,-0.4260226384283,5.988464,5.799419,22.85631,21.53768,,-0.0000368673208868131,,0,0,,,,,,,,,,,,,,,,,25.20761,-0.04871726
5760,2021/11/22 17:15:24,117477.5497,79290.0004,1,10,0,0,0,0,-0.1255417,3.404472,-0.4274032024824,5.988464,5.802555,22.85631,21.54836,,-0.0000397061412513722,,,0,,,,,,,,,,,,,,,,,24.91313,-0.02443671
5761,2021/11/22 17:16:54,117567.5524,79380.0031,1,10,0,0,0,0,-0.1267166,3.40289,-0.431202650974,5.988464,5.805689,22.85631,21.55902,,-0.0000488733494421467,,2.04126191139221,0,,,,,,,,,,,,,,,,,24.88157,-0.07415712
5762,2021/11/22 17:18:24,117657.5517,79470.0024,1,10,0,0,0,0,-0.125885,3.401214,-0.42816182439,5.988464,5.808827,22.85631,21.5697,,0.000008297974090965,,,,,,,,,,,,,,,,,,,,25.12643,0.0731796
5763,2021/11/22 17:19:54,117747.5496,79560.0003,1,10,0,0,0,0,-0.1255112,3.399433,-0.4266669151496,5.988464,5.811964,22.85631,21.58037,,-0.0000046626710172859,,0,0.523545324802399,,,,,,,,,,,,,,,,,25.30416,0.0880295
5764,2021/11/22 17:21:24,117837.5507,79650.0014,1,10,0,0,0,0,-0.1257401,3.39781,-0.427240969181,5.988464,5.815099,22.85631,21.59102,,-0.0000383663391403388,,1.83103501796722,,,,,,,,,,,,,,,,,,25.20331,0.07550955
5765,2021/11/22 17:22:54,117927.5508,79740.0015,1,10,0,0,0,0,-0.1258316,3.396026,-0.4273273852216,5.988464,5.818235,22.85631,21.60167,,-0.000034217559004901,,,0,,,,,,,,,,,,,,,,,25.32498,0.08814394
5766,2021/11/22 17:24:24,118017.551,79830.0017,1,10,0,0,0,0,-0.1252747,3.39433,-0.425223672451,5.988464,5.82137,22.85631,21.61232,,-0.0000143437600854668,,0,0,,,,,,,,,,,,,,,,,24.96608,-0.1005143
5767,2021/11/22 17:25:54,118107.551,79920.0017,1,10,0,0,0,0,-0.125,3.392236,-0.4240295,5.988464,5.824506,22.85631,21.62296,,-0.00000877090860740282,,1.73460400104523,,,,,,,,,,,,,,,,,,24.97465,-0.1015735
5768,2021/11/22 17:27:24,118197.5499,80010.0006,1,10,0,0,0,0,-0.1249237,3.390516,-0.4235558036292,5.988464,5.827641,22.85631,21.63359,,-0.0000585936795687303,,0,0,,,,,,,,,,,,,,,,,24.9435,-0.1311654
5769,2021/11/22 17:28:54,118287.5514,80100.0021,1,10,0,0,0,0,-0.124115,3.388705,-0.420589121075,5.988464,5.830775,22.85631,21.64421,,-0.0000428678904427215,,,0.570421874523163,,,,,,,,,,,,,,,,,25.15854,-0.04562318
5770,2021/11/22 17:30:24,118377.5494,80190.0001,1,10,0,0,0,0,-0.1251068,3.386794,-0.4237109595992,5.988464,5.833907,22.85631,21.65483,,-0.0000256829298450612,,1.64824998378754,0,,,,,,,,,,,,,,,,,25.21763,0.1007926
5771,2021/11/22 17:31:54,118467.5505,80280.0012,1,10,0,0,0,0,-0.1241684,3.384885,-0.420295754634,5.988464,5.837036,22.85631,21.66542,,-0.00000545268312635017,,0,,,,,,,,,,,,,,,,,,25.02042,-0.04648507
5772,2021/11/22 17:33:24,118557.5515,80370.0022,1,10,0,0,0,0,-0.1252518,3.382882,-0.4237120596876,5.988464,5.840165,22.85631,21.67601,,-0.0000565824084333144,,1.6158629655838,0,,,,,,,,,,,,,,,,,25.09112,-0.01578033
5773,2021/11/22 17:34:54,118647.5506,80460.0013,1,10,0,0,0,0,-0.1253281,3.380839,-0.4237141282759,5.988464,5.843297,22.85631,21.6866,,-0.0000416853690694552,,,0,,,,,,,,,,,,,,,,,25.2704,0.1042241
5774,2021/11/22 17:36:24,118737.5496,80550.0003,1,10,0,0,0,0,-0.1254044,3.379044,-0.4237469853936,5.988464,5.846429,22.85631,21.69719,,-0.0000256827206612797,,0,0.613512277603149,,,,,,,,,,,,,,,,,24.97642,-0.09463191
5775,2021/11/22 17:37:54,118827.5502,80640.0009,1,10,0,0,0,0,-0.126091,3.376892,-0.425795689172,5.988464,5.84956,22.85631,21.70776,,-0.00000185708904609783,,1.63202798366547,,,,,,,,,,,,,,,,,,25.33704,0.07663488
5776,2021/11/22 17:39:24,118917.55,80730.0007,1,10,0,0,0,0,-0.1249466,3.375365,-0.421740380509,5.988464,5.852689,22.85631,21.71832,,-0.0000392336587538011,,0,0,,,,,,,,,,,,,,,,,24.96803,-0.01220047
5777,2021/11/22 17:40:54,119007.5523,80820.003,1,10,0,0,0,0,-0.125,3.373206,-0.42165075,5.988464,5.855819,22.85631,21.72889,,-0.0000426696387876291,,,0,,,,,,,,,,,,,,,,,24.82185,-0.04228055
5778,2021/11/22 17:42:24,119097.55,80910.0007,1,10,0,0,0,0,-0.126358,3.371143,-0.425970887194,5.988464,5.858951,22.85631,21.73944,,0.00000466212986793835,,1.64386296272278,0,,,,,,,,,,,,,,,,,24.88732,-0.03759444
5779,2021/11/22 17:43:54,119187.5494,81000.0001,1,10,0,0,0,0,-0.1256714,3.368937,-0.4233790293018,5.988464,5.862083,22.85631,21.75,,-0.0000239439905271865,,0,0.634196519851685,,,,,,,,,,,,,,,,,25.17697,0.08427083
5780,2021/11/22 17:45:24,119277.5522,81090.0029,1,10,0,0,0,0,-0.1261597,3.367092,-0.4247913165924,5.988464,5.865215,22.85631,21.76055,,-0.0000308567286992911,,1.52978098392487,,,,,,,,,,,,,,,,,,24.88443,-0.003859997
5781,2021/11/22 17:46:54,119367.5508,81180.0015,1,10,0,0,0,0,-0.1261063,3.365235,-0.4243773344805,5.988464,5.868347,22.85631,21.77109,,-0.0000577278005948756,,0,0,,,,,,,,,,,,,,,,,24.90091,-0.02800286
5782,2021/11/22 17:48:24,119457.5508,81270.0015,1,10,0,0,0,0,-0.1250381,3.363033,-0.4205072565573,5.988464,5.871481,22.85631,21.78164,,0.000000632158503321989,,,0,,,,,,,,,,,,,,,,,25.09071,0.08318007
5783,2021/11/22 17:49:54,119547.5502,81360.0009,1,10,0,0,0,0,-0.1242752,3.360867,-0.4176724185984,5.988464,5.874617,22.85631,21.79218,,-0.000000869261214120343,,1.55787098407745,0,,,,,,,,,,,,,,,,,25.17461,0.08543432
5784,2021/11/22 17:51:24,119637.5519,81450.0026,1,10,0,0,0,0,-0.125,3.358922,-0.41986525,5.988464,5.877752,22.85631,21.80271,,-0.0000411356086260639,,0,0.665405571460724,,,,,,,,,,,,,,,,,24.93308,-0.08108795
5785,2021/11/22 17:52:54,119727.5505,81540.0012,1,10,0,0,0,0,-0.1246338,3.356654,-0.4183525433052,5.988464,5.880887,22.85631,21.81324,,-0.0000400630488002207,,1.49078500270844,,,,,,,,,,,,,,,,,,25.11179,0.03635466
5786,2021/11/22 17:54:24,119817.5516,81630.0023,1,10,0,0,0,0,-0.1250687,3.354676,-0.4195649662412,5.988464,5.884019,22.85631,21.82375,,-0.00000644011515760212,,0,0,,,,,,,,,,,,,,,,,24.88461,0.009475946
5787,2021/11/22 17:55:54,119907.551,81720.0017,1,10,0,0,0,0,-0.1249084,3.352378,-0.4187401721752,5.988464,5.887152,22.85631,21.83426,,-0.0000267098002950661,,1.46601498126984,0,,,,,,,,,,,,,,,,,24.78905,-0.01057446
5788,2021/11/22 17:57:24,119997.5517,81810.0024,1,10,0,0,0,0,-0.1250534,3.350224,-0.4189569019616,5.988464,5.890287,22.85631,21.84476,,-0.0000303831202472793,,,0,,,,,,,,,,,,,,,,,24.97129,-0.06624877
5789,2021/11/22 17:58:54,120087.5508,81900.0015,1,10,0,0,0,0,-0.1250763,3.348136,-0.4187724627768,5.988464,5.89342,22.85631,21.85526,,-0.0000145792801049538,,0,0.674636423587799,,,,,,,,,,,,,,,,,24.8494,-0.07508755
5790,2021/11/22 18:00:24,120177.5509,81990.0016,1,10,0,0,0,0,-0.1257401,3.346019,-0.4207287636619,5.988464,5.896553,22.85631,21.86574,,0.0000101150399132166,,1.45243096351624,0,,,,,,,,,,,,,,,,,24.85044,-0.01223981
5791,2021/11/22 18:01:54,120267.5496,82080.0003,1,10,0,0,0,0,-0.1267242,3.343744,-0.4237332834048,5.988464,5.899685,22.85631,21.87621,,-0.0000294778092211345,,0,,,,,,,,,,,,,,,,,,24.83622,0.01365721
5792,2021/11/22 18:03:24,120357.5507,82170.0014,1,10,0,0,0,0,-0.1258926,3.341371,-0.4206538827546,5.988464,5.902816,22.85631,21.88668,,-0.0000244957391259959,,1.410276055336,0,,,,,,,,,,,,,,,,,25.16906,-0.01028955
5793,2021/11/22 18:04:54,120447.5497,82260.0004,1,10,0,0,0,0,-0.1255798,3.339383,-0.4193590492634,5.988464,5.90595,22.85631,21.89715,,-0.0000398671509174164,,0,0,,,,,,,,,,,,,,,,,25.18656,0.1138884
5794,2021/11/22 18:06:24,120537.551,82350.0017,1,10,0,0,0,0,-0.1248245,3.336915,-0.4165287464175,5.988464,5.90908,22.85631,21.9076,,-0.0000293556204269407,,1.40788698196411,0.697502970695496,,,,,,,,,,,,,,,,,25.04893,-0.02931356
5795,2021/11/22 18:07:54,120627.5502,82440.0009,1,10,0,0,0,0,-0.1253586,3.334661,-0.4180284344346,5.988464,5.912213,22.85631,21.91805,,0.000010115880286321,,,0,,,,,,,,,,,,,,,,,25.19836,0.06553411
5796,2021/11/22 18:09:24,120717.5505,82530.0012,1,10,0,0,0,0,-0.1253967,3.332279,-0.4178567900793,5.988464,5.915345,22.85631,21.92849,,-0.000031369570933748,,1.34029901027679,0,,,,,,,,,,,,,,,,,24.94251,-0.04329324
5797,2021/11/22 18:10:54,120807.5505,82620.0012,1,10,0,0,0,0,-0.1255112,3.329899,-0.4179396193688,5.988464,5.918475,22.85631,21.93892,,-0.0000183742395165609,,,,,,,,,,,,,,,,,,,,25.12683,0.0125134
5798,2021/11/22 18:12:24,120897.552,82710.0027,1,10,0,0,0,0,-0.1244583,3.327516,-0.4141369845828,5.988464,5.921605,22.85631,21.94934,,-0.0000128403999042348,,1.32544898986816,0.749670386314392,,,,,,,,,,,,,,,,,25.25022,0.1297992
5799,2021/11/22 18:13:54,120987.5504,82800.0011,1,10,0,0,0,0,-0.1253967,3.325021,-0.4169466608307,5.988464,5.924735,22.85631,21.95975,,-0.0000360357189492788,,,0,,,,,,,,,,,,,,,,,24.85448,-0.08174539
5800,2021/11/22 18:15:24,121077.55,82890.0007,1,10,0,0,0,0,-0.1245804,3.322872,-0.4139647229088,5.988464,5.927866,22.85631,21.97016,,-0.0000243788199441042,,0,,,,,,,,,,,,,,,,,,24.91919,-0.07696867
5801,2021/11/22 18:16:54,121167.5493,82980,1,10,0,0,0,0,-0.1257782,3.320316,-0.4176233699112,5.988464,5.930997,22.85631,21.98055,,-0.0000671384623274207,,1.30072498321533,0,,,,,,,,,,,,,,,,,25.17992,0.08298814
5802,2021/11/22 18:18:24,121257.5494,83070.0001,1,10,0,0,0,0,-0.1251984,3.317796,-0.4153827507264,5.988464,5.934128,22.85631,21.99095,,-0.0000281740594800795,,0,0.775860071182251,,,,,,,,,,,,,,,,,25.11337,-0.00574708
5803,2021/11/22 18:19:54,121347.5502,83160.0009,1,10,0,0,0,0,-0.1246948,3.315279,-0.4133980518492,5.988464,5.937261,22.85631,22.00134,,-0.0000169517206813907,,1.25741696357727,0,,,,,,,,,,,,,,,,,24.90636,-0.009590983
5804,2021/11/22 18:21:24,121437.5499,83250.0006,1,10,0,0,0,0,-0.1248398,3.312739,-0.4135616742122,5.988464,5.940391,22.85631,22.01171,,-0.0000916387070901692,,0,,,,,,,,,,,,,,,,,,25.20907,-0.05715668
5805,2021/11/22 18:22:54,121527.5514,83340.0021,1,10,0,0,0,0,-0.1255035,3.310525,-0.4154824743375,5.988464,5.943524,22.85631,22.02208,,-0.0000220854908548063,,1.24990499019623,0,,,,,,,,,,,,,,,,,25.27756,0.01437604
5806,2021/11/22 18:24:24,121617.5494,83430.0001,1,10,0,0,0,0,-0.1249237,3.307603,-0.4131980048911,5.988464,5.946654,22.85631,22.03244,,-0.0000449250001111068,,0,0.790054619312286,,,,,,,,,,,,,,,,,24.97961,0.05728364
5807,2021/11/22 18:25:54,121707.551,83520.0017,1,10,0,0,0,0,-0.1246414,3.304836,-0.4119193858104,5.988464,5.949785,22.85631,22.04279,,-0.00000359540104000189,,1.2423609495163,0,,,,,,,,,,,,,,,,,25.08255,0.08579671
5808,2021/11/22 18:27:24,121797.5503,83610.001,1,10,0,0,0,0,-0.1254196,3.30237,-0.414181924452,5.988464,5.952919,22.85631,22.05315,,-0.0000579677616769914,,1.14624905586243,,,,,,,,,,,,,,,,,,24.91897,-0.02523005
5809,2021/11/22 18:28:54,121887.5507,83700.0014,1,10,0,0,0,0,-0.1253586,3.299708,-0.4136467752888,5.988464,5.956049,22.85631,22.06348,,-0.0000229565903282491,,,0,,,,,,,,,,,,,,,,,24.89485,-0.07454336
5810,2021/11/22 18:30:24,121977.5502,83790.0009,1,10,0,0,0,0,-0.125473,3.297147,-0.413702925531,5.988464,5.95918,22.85631,22.07381,,0.00000209416407415119,,1.18124902248383,0.854538798332214,,,,,,,,,,,,,,,,,24.86127,-0.06167352
5811,2021/11/22 18:31:54,122067.5496,83880.0003,1,10,0,0,0,0,-0.1256332,3.294495,-0.413897949234,5.988464,5.962313,22.85631,22.08413,,-0.0000210982907447033,,,0,,,,,,,,,,,,,,,,,25.15634,0.09149134
5812,2021/11/22 18:33:24,122157.55,83970.0007,1,10,0,0,0,0,-0.1254196,3.291599,-0.4128310299404,5.988464,5.965446,22.85631,22.09445,,-0.000033589549275348,,1.13901996612549,0,,,,,,,,,,,,,,,,,25.00422,-0.08589923
5813,2021/11/22 18:34:54,122247.5515,84060.0022,1,10,0,0,0,0,-0.1254501,3.288724,-0.4125707546724,5.988464,5.968577,22.85631,22.10475,,-0.0000381292702513747,,0,0.872879922389984,,,,,,,,,,,,,,,,,25.32249,0.08667529
5814,2021/11/22 18:36:24,122337.5525,84150.0032,1,10,0,0,0,0,-0.1255035,3.285939,-0.4123968452865,5.988464,5.971712,22.85631,22.11505,,-0.00000663766377329011,,1.13440501689911,,,,,,,,,,,,,,,,,,25.241,-0.02805293
5815,2021/11/22 18:37:54,122427.5521,84240.0028,1,10,0,0,0,0,-0.1250916,3.283152,-0.4106947367232,5.988464,5.974845,22.85631,22.12535,,-0.00000505781281390227,,0,0,,,,,,,,,,,,,,,,,25.26824,0.0569278
5816,2021/11/22 18:39:24,122517.5507,84330.0014,1,10,0,0,0,0,-0.1264267,3.28013,-0.414696011471,5.988464,5.977977,22.85631,22.13563,,-0.0000578020299144555,,1.09079897403717,0,,,,,,,,,,,,,,,,,24.93364,-0.0876677
5817,2021/11/22 18:40:54,122607.5508,84420.0015,1,10,0,0,0,0,-0.1252518,3.277434,-0.4105045078812,5.988464,5.981112,22.85631,22.1459,,-0.0000352027382177766,,0,0.906985700130463,,,,,,,,,,,,,,,,,24.89636,-0.0691241
5818,2021/11/22 18:42:24,122697.5494,84510.0001,1,10,0,0,0,0,-0.1245117,3.274056,-0.4076582784552,5.988464,5.984244,22.85631,22.15616,,-0.0000227983491640771,,1.11549496650696,0,,,,,,,,,,,,,,,,,25.2611,0.07658005
5819,2021/11/22 18:43:54,122787.5501,84600.0008,1,10,0,0,0,0,-0.1250763,3.271524,-0.4091901172812,5.988464,5.987377,22.85631,22.16642,,-0.0000183736301551107,,1.06858801841736,,,,,,,,,,,,,,,,,,24.98082,0.00800848
5820,2021/11/22 18:45:24,122877.5498,84690.0005,1,10,0,0,0,0,-0.1251297,3.268596,-0.4089984369012,5.988464,5.990507,22.85631,22.17665,,-0.0000247340194619028,,,0.94049060344696,,,,,,,,,,,,,,,,,24.97391,-0.03565013
5821,2021/11/22 18:46:54,122967.5501,84780.0008,1,10,0,0,0,0,-0.1245117,3.265694,-0.4066171116198,5.988464,5.99364,22.85631,22.18689,,-0.0000562653694942128,,1.06242895126343,,,,,,,,,,,,,,,,,,25.01291,0.06822228
5822,2021/11/22 18:48:24,123057.5519,84870.0026,1,10,0,0,0,0,-0.1251068,3.262566,-0.4081691920488,5.988464,5.996772,22.85631,22.19711,,-0.0000213764506042935,,0,0,,,,,,,,,,,,,,,,,25.03222,-0.07381737
5823,2021/11/22 18:49:54,123147.5502,84960.0009,1,10,0,0,0,0,-0.1261978,3.259662,-0.4113621731436,5.988464,5.999903,22.85631,22.20732,,-0.0000462737698398996,,1.01233398914337,0,,,,,,,,,,,,,,,,,25.26017,0.08198738
5824,2021/11/22 18:51:24,123237.5507,85050.0014,1,10,0,0,0,0,-0.1261826,3.256521,-0.4109162867346,5.988464,6.003033,22.85631,22.21752,,-0.0000165169203683035,,1.04820895195007,0.956478118896484,,,,,,,,,,,,,,,,,24.92133,-0.1219648
5825,2021/11/22 18:52:54,123327.5505,85140.0012,1,10,0,0,0,0,-0.1258545,3.253498,-0.409467364041,5.988464,6.006163,22.85631,22.22771,,-0.0000426340193371288,,,0,,,,,,,,,,,,,,,,,25.18173,0.0695622
5826,2021/11/22 18:54:24,123417.5494,85230.0001,1,10,0,0,0,0,-0.124855,3.250453,-0.405835309315,5.988464,6.009293,22.85631,22.23789,,-0.0000195177308341954,,1.02097594738007,0,,,,,,,,,,,,,,,,,24.88836,-0.1120245
5827,2021/11/22 18:55:54,123507.552,85320.0027,1,10,0,0,0,0,-0.1252518,3.24726,-0.406725160068,5.988464,6.012424,22.85631,22.24806,,-0.0000523931703355629,,1.00123298168182,0.979452073574066,,,,,,,,,,,,,,,,,25.12461,-0.02370834
5828,2021/11/22 18:57:24,123597.5506,85410.0013,1,10,0,0,0,0,-0.1256866,3.243949,-0.4077209203834,5.988464,6.015553,22.85631,22.25821,,-0.0000542893103556708,,,0,,,,,,,,,,,,,,,,,24.99841,-0.08908272
5829,2021/11/22 18:58:54,123687.5509,85500.0016,1,10,0,0,0,0,-0.1251144,3.240814,-0.4054724991216,5.988464,6.018683,22.85631,22.26836,,-0.0000508164812345058,,1.01104402542114,,,,,,,,,,,,,,,,,,25.2039,0.04379988
5830,2021/11/22 19:00:24,123777.5496,85590.0003,1,10,0,0,0,0,-0.1253967,3.238064,-0.4060425399888,5.988464,6.021813,22.85631,22.2785,,-0.0000474114895041566,,0,0.988340973854065,,,,,,,,,,,,,,,,,24.99777,-0.117954
5831,2021/11/22 19:01:54,123867.5505,85680.0012,1,10,0,0,0,0,-0.125473,3.23462,-0.40585747526,5.988464,6.024943,22.85631,22.28863,,-0.000052197341574356,,1.01063394546509,,,,,,,,,,,,,,,,,,25.19138,0.04502237
5832,2021/11/22 19:03:24,123957.5507,85770.0014,1,10,0,0,0,0,-0.1250763,3.231668,-0.4042050762684,5.988464,6.028073,22.85631,22.29875,,-0.0000612783405813389,,0.984410226345062,0,,,,,,,,,,,,,,,,,25.19337,0.07832825
5833,2021/11/22 19:04:54,124047.55,85860.0007,1,10,0,0,0,0,-0.1250229,3.228391,-0.4036228051539,5.988464,6.031208,22.85631,22.30888,,-0.0000376184216293041,,,1.00974500179291,,,,,,,,,,,,,,,,,25.33686,0.08003533
5834,2021/11/22 19:06:24,124137.55,85950.0007,1,10,0,0,0,0,-0.1258926,3.225312,-0.4060429134912,5.988464,6.034342,22.85631,22.31899,,-0.0000237482108786935,,1.00570094585419,,,,,,,,,,,,,,,,,,25.03447,-0.06046772
5835,2021/11/22 19:07:54,124227.5495,86040.0002,1,10,0,0,0,0,-0.1252365,3.222217,-0.4035391793205,5.988464,6.037478,22.85631,22.3291,,-0.0000239870805671671,,0,0,,,,,,,,,,,,,,,,,25.35961,0.003460646
5836,2021/11/22 19:09:24,124317.5495,86130.0002,1,10,0,0,0,0,-0.1255493,3.218995,-0.4041425689535,5.988464,6.04061,22.85631,22.33919,,-0.0000250124594458612,,0.976683020591736,0,,,,,,,,,,,,,,,,,25.32238,0.09492934
5837,2021/11/22 19:10:54,124407.5508,86220.0015,1,10,0,0,0,0,-0.1252213,3.215749,-0.4026802702537,5.988464,6.043744,22.85631,22.34927,,-0.0000431505395681597,,1.02455198764801,1.01660799980164,,,,,,,,,,,,,,,,,25.27466,-0.09854853
5838,2021/11/22 19:12:24,124497.5506,86310.0013,1,10,0,0,0,0,-0.1259384,3.212708,-0.4046033051872,5.988464,6.046876,22.85631,22.35934,,-0.0000682827376294881,,,0,,,,,,,,,,,,,,,,,25.4627,-0.05734861
5839,2021/11/22 19:13:54,124587.5493,86400,1,10,0,0,0,0,-0.1244583,3.209455,-0.3994433132265,5.988464,6.050006,22.85631,22.36939,,-0.0000209414592973189,,0.984675407409668,0,,,,,,,,,,,,,,,,,25.62888,0.07946253
5840,2021/11/22 19:15:24,124677.5525,86490.0032,1,10,0,0,0,0,-0.1250534,3.206287,-0.4009570907258,5.988464,6.053137,22.85631,22.37943,,-0.0000175434197444702,,0.990182995796204,0.995113611221313,,,,,,,,,,,,,,,,,25.417,-0.05485713
5841,2021/11/22 19:16:54,124767.5497,86580.0004,1,10,0,0,0,0,-0.1257782,3.203204,-0.4028932333528,5.988464,6.056269,22.85631,22.38947,,-0.0000499076304549817,,,0,,,,,,,,,,,,,,,,,25.7697,0.07861555
5842,2021/11/22 19:18:24,124857.55,86670.0007,1,10,0,0,0,0,-0.1254044,3.200251,-0.4013255565044,5.988464,6.059396,22.85631,22.39948,,-0.000068950503191445,,0.999142110347748,0,,,,,,,,,,,,,,,,,25.45877,-0.06070793
5843,2021/11/22 19:19:54,124947.5513,86760.002,1,10,0,0,0,0,-0.1243286,3.196804,-0.3974541657944,5.988464,6.062531,22.85631,22.40951,,-0.0000324400498357136,,0,1.01648902893066,,,,,,,,,,,,,,,,,25.68398,-0.002936125
5844,2021/11/22 19:21:24,125037.5507,86850.0014,1,10,0,0,0,0,-0.1256943,3.193691,-0.4014287546613,5.988464,6.065664,22.85631,22.41952,,0.00000849498155730544,,0.996855974197388,0,,,,,,,,,,,,,,,,,25.74732,0.07586241
5845,2021/11/22 19:22:54,125127.5523,86940.003,1,10,0,0,0,0,-0.1258545,3.190703,-0.4015643307135,5.988464,6.068793,22.85631,22.42951,,-0.0000546866904187482,,0.997363984584808,,,,,,,,,,,,,,,,,,25.77916,0.1047832
5846,2021/11/22 19:24:24,125217.5518,87030.0025,1,10,0,0,0,0,-0.1253586,3.187656,-0.3996000934416,5.988464,6.071923,22.85631,22.43949,,-0.0000627848930889741,,0,1.00623595714569,,,,,,,,,,,,,,,,,25.74599,-0.0139159
5847,2021/11/22 19:25:54,125307.5514,87120.0021,1,10,0,0,0,0,-0.1249695,3.184644,-0.397983368358,5.988464,6.075055,22.85631,22.44947,,-0.0000180157694558147,,1.01913201808929,0,,,,,,,,,,,,,,,,,25.61003,-0.06475627
5848,2021/11/22 19:27:24,125397.5507,87210.0014,1,10,0,0,0,0,-0.1257782,3.181445,-0.400156425499,5.988464,6.078185,22.85631,22.45943,,-0.0000365463602065574,,1.00962996482849,,,,,,,,,,,,,,,,,,25.64165,0.06639361
5849,2021/11/22 19:28:54,125487.5521,87300.0028,1,10,0,0,0,0,-0.1256866,3.178132,-0.3994486054312,5.988464,6.081316,22.85631,22.46939,,-0.000021178189854254,,,0.970449686050415,,,,,,,,,,,,,,,,,25.39743,0.08732557
5850,2021/11/22 19:30:24,125577.5513,87390.002,1,10,0,0,0,0,-0.1246338,3.174955,-0.395706706479,5.988464,6.084447,22.85631,22.47933,,-0.0000411696601076983,,1.00075805187225,,,,,,,,,,,,,,,,,,25.70959,0.01421273
5851,2021/11/22 19:31:54,125667.5512,87480.0019,1,10,0,0,0,0,-0.1257401,3.172376,-0.3988948754776,5.988464,6.087578,22.85631,22.48927,,-0.0000360390113200992,,0,0,,,,,,,,,,,,,,,,,25.61173,0.06239474
5852,2021/11/22 19:33:24,125757.5507,87570.0014,1,10,0,0,0,0,-0.1257629,3.169231,-0.3985716813299,5.988464,6.090711,22.85631,22.4992,,-0.0000315286488330457,,1.01552402973175,0,,,,,,,,,,,,,,,,,25.74596,0.02040505
5853,2021/11/22 19:34:54,125847.5522,87660.0029,1,10,0,0,0,0,-0.1248245,3.165897,-0.3951815100765,5.988464,6.093846,22.85631,22.50913,,-0.0000212575596378883,,1.03120303153992,0.967929482460022,,,,,,,,,,,,,,,,,25.37873,-0.1063406
5854,2021/11/22 19:36:24,125937.5509,87750.0016,1,10,0,0,0,0,-0.1248169,3.162923,-0.3947862437987,5.988464,6.096974,22.85631,22.51903,,-0.0000427095001214184,,,0,,,,,,,,,,,,,,,,,25.6974,0.01098871
5855,2021/11/22 19:37:54,126027.5501,87840.0008,1,10,0,0,0,0,-0.1253662,3.159958,-0.3961519266196,5.988464,6.100101,22.85631,22.52892,,-0.0000386040592275094,,1.03370797634125,0,,,,,,,,,,,,,,,,,25.89383,0.1106292
5856,2021/11/22 19:39:24,126117.5504,87930.0011,1,10,0,0,0,0,-0.1262665,3.156816,-0.398600107464,5.988464,6.103232,22.85631,22.53881,,-0.00000375390800400055,,0,0.996536910533905,,,,,,,,,,,,,,,,,25.6759,0.001034737
5857,2021/11/22 19:40:54,126207.5496,88020.0003,1,10,0,0,0,0,-0.1253967,3.154037,-0.3955058314779,5.988464,6.106367,22.85631,22.5487,,-0.0000451233099738602,,1.04204702377319,0,,,,,,,,,,,,,,,,,25.46706,-0.07386208
5858,2021/11/22 19:42:24,126297.5502,88110.0009,1,10,0,0,0,0,-0.1250229,3.150973,-0.3939437822817,5.988464,6.109504,22.85631,22.55859,,-0.0000596194586250931,,0.972615718841553,,,,,,,,,,,,,,,,,,25.69491,0.02206624
5859,2021/11/22 19:43:54,126387.5512,88200.0019,1,10,0,0,0,0,-0.1254044,3.147542,-0.3947156159848,5.988464,6.11264,22.85631,22.56846,,-0.0000373399598174728,,,0.949002206325531,,,,,,,,,,,,,,,,,25.51414,0.03267884
5860,2021/11/22 19:45:24,126477.551,88290.0017,1,10,0,0,0,0,-0.1245117,3.144816,-0.3915663863472,5.988464,6.115776,22.85631,22.57833,,-0.000027500260330271,,1.10058999061584,,,,,,,,,,,,,,,,,,25.38968,-0.07974625
5861,2021/11/22 19:46:54,126567.5497,88380.0004,1,10,0,0,0,0,-0.1272507,3.141906,-0.3998097378342,5.988464,6.11891,22.85631,22.58818,,-0.0000515234787599184,,0,0,,,,,,,,,,,,,,,,,25.69443,-0.0237149
5862,2021/11/22 19:48:24,126657.5501,88470.0008,1,10,0,0,0,0,-0.1249237,3.138766,-0.3921062621542,5.988464,6.122044,22.85631,22.59802,,-0.0000467417703475803,,1.01265001296997,0,,,,,,,,,,,,,,,,,25.52042,0.03899395
5863,2021/11/22 19:49:54,126747.5504,88560.0011,1,10,0,0,0,0,-0.125,3.135538,-0.39194225,5.988464,6.125179,22.85631,22.60786,,-0.00000746873411117122,,1.02101898193359,0.963180422782898,,,,,,,,,,,,,,,,,25.5077,-0.09100914
5864,2021/11/22 19:51:24,126837.5503,88650.001,1,10,0,0,0,0,-0.124855,3.132689,-0.391131885095,5.988464,6.128311,22.85631,22.61767,,-0.0000342974417435471,,,0,,,,,,,,,,,,,,,,,25.32755,-0.08402407
5865,2021/11/22 19:52:54,126927.5513,88740.002,1,10,0,0,0,0,-0.1252899,3.129607,-0.3921081480693,5.988464,6.131441,22.85631,22.62748,,-0.0000530258112121373,,1.06199300289154,0,,,,,,,,,,,,,,,,,25.56038,-0.05799592
5866,2021/11/22 19:54:24,127017.55,88830.0007,1,10,0,0,0,0,-0.1250381,3.126469,-0.3909277434689,5.988464,6.134572,22.85631,22.63727,,0.0000299914991046535,,0,0.976124107837677,,,,,,,,,,,,,,,,,25.36904,-0.06363034
5867,2021/11/22 19:55:54,127107.5512,88920.0019,1,10,0,0,0,0,-0.1257935,3.123598,-0.392928325013,5.988464,6.137703,22.85631,22.64705,,-0.000055121799960034,,1.02479600906372,0,,,,,,,,,,,,,,,,,25.67658,0.02457082
5868,2021/11/22 19:57:24,127197.5494,89010.0001,1,10,0,0,0,0,-0.1244431,3.120435,-0.3883166047485,5.988464,6.140836,22.85631,22.65683,,-0.000059663419960998,,1.02216100692749,,,,,,,,,,,,,,,,,,25.73273,0.08612812
5869,2021/11/22 19:58:54,127287.5523,89100.003,1,10,0,0,0,0,-0.1262512,3.117538,-0.3935929135456,5.988464,6.143969,22.85631,22.6666,,-0.00000920641832635738,,,0.998333871364594,,,,,,,,,,,,,,,,,25.54446,0.07003963
5870,2021/11/22 20:00:24,127377.5505,89190.0012,1,10,0,0,0,0,-0.1253128,3.114157,-0.3902437333096,5.988464,6.147099,22.85631,22.67636,,-0.0000307014888676349,,0.972338020801544,0,,,,,,,,,,,,,,,,,25.33889,-0.05965054
5871,2021/11/22 20:01:54,127467.5501,89280.0008,1,10,0,0,0,0,-0.1245117,3.111095,-0.3873677273115,5.988464,6.150229,22.85631,22.6861,,-0.0000307404916384257,,1.00542902946472,,,,,,,,,,,,,,,,,,25.54339,0.07725179
5872,2021/11/22 20:03:24,127557.5498,89370.0005,1,10,0,0,0,0,-0.1249466,3.107751,-0.3883029210966,5.988464,6.153361,22.85631,22.69584,,-0.00003781474151765,,,0.988518714904785,,,,,,,,,,,,,,,,,25.64005,0.07805884
5873,2021/11/22 20:04:54,127647.5507,89460.0014,1,10,0,0,0,0,-0.1247864,3.104631,-0.3874157258184,5.988464,6.156491,22.85631,22.70556,,-0.0000563476605748292,,0.968330502510071,,,,,,,,,,,,,,,,,,25.68661,0.08336604
5874,2021/11/22 20:06:24,127737.5509,89550.0016,1,10,0,0,0,0,-0.1251144,3.101408,-0.3880308010752,5.988464,6.159618,22.85631,22.71527,,-0.0000279351206700085,,0,0,,,,,,,,,,,,,,,,,25.62495,0.1028031
5875,2021/11/22 20:07:54,127827.552,89640.0027,1,10,0,0,0,0,-0.125145,3.097953,-0.387693328185,5.988464,6.162746,22.85631,22.72496,,-0.0000349685906257946,,0.995620727539063,1.07798099517822,,,,,,,,,,,,,,,,,25.30613,-0.07946134
5876,2021/11/22 20:09:24,127917.5521,89730.0028,1,10,0,0,0,0,-0.124855,3.094709,-0.386389892195,5.988464,6.165876,22.85631,22.73465,,-0.0000469823389721569,,0.926442682743073,,,,,,,,,,,,,,,,,,25.74059,0.0723815
5877,2021/11/22 20:10:54,128007.5511,89820.0018,1,10,0,0,0,0,-0.1253052,3.091228,-0.3873469427856,5.988464,6.169005,22.85631,22.74433,,-0.0000504965901200194,,0,0,,,,,,,,,,,,,,,,,25.40467,0.09777486
5878,2021/11/22 20:12:24,128097.5514,89910.0021,1,10,0,0,0,0,-0.1253815,3.087883,-0.3871634023645,5.988464,6.172136,22.85631,22.754,,-0.0000229583001782885,,0.922592878341675,1.05159902572632,,,,,,,,,,,,,,,,,25.60468,0.09679139
5879,2021/11/22 20:13:54,128187.5501,90000.0008,1,10,0,0,0,0,-0.1244812,3.084369,-0.3839459543628,5.988464,6.175265,22.85631,22.76366,,-0.0000265895105258096,,0.911279618740082,,,,,,,,,,,,,,,,,,25.68095,0.1223254
5880,2021/11/22 20:15:24,128277.5521,90090.0028,1,10,0,0,0,0,-0.1255035,3.08067,-0.386634867345,5.988464,6.178397,22.85631,22.77331,,-0.0000551590310351457,,0.871164500713348,0,,,,,,,,,,,,,,,,,25.38053,-0.07168353
5881,2021/11/22 20:16:54,128367.5496,90180.0003,1,10,0,0,0,0,-0.1257248,3.077054,-0.3868619987392,5.988464,6.181527,22.85631,22.78295,,-0.0000823011869215406,,,1.13335502147675,,,,,,,,,,,,,,,,,25.67283,0.1403731
5882,2021/11/22 20:18:24,128457.5493,90270,1,10,0,0,0,0,-0.1255264,3.073279,-0.3857776490656,5.988464,6.184656,22.85631,22.79257,,-0.000036862740671495,,0.860925912857056,,,,,,,,,,,,,,,,,,25.24539,-0.1173562
5883,2021/11/22 20:19:54,128547.5517,90360.0024,1,10,0,0,0,0,-0.1252899,3.069705,-0.3846030324795,5.988464,6.187786,22.85631,22.80219,,-0.00000829749296826776,,0.831968784332275,0,,,,,,,,,,,,,,,,,25.70083,0.1303875
5884,2021/11/22 20:21:24,128637.5509,90450.0016,1,10,0,0,0,0,-0.1251068,3.065983,-0.3835753219844,5.988464,6.190913,22.85631,22.81178,,-0.0000217304495890858,,0.83014041185379,1.1954699754715,,,,,,,,,,,,,,,,,25.30708,-0.1202404
5885,2021/11/22 20:22:54,128727.5522,90540.0029,1,10,0,0,0,0,-0.1250916,3.061978,-0.3830277271848,5.988464,6.194041,22.85631,22.82136,,-0.0000650370784569532,,,0,,,,,,,,,,,,,,,,,25.49878,-0.02039611
5886,2021/11/22 20:24:24,128817.5509,90630.0016,1,10,0,0,0,0,-0.1252518,3.057778,-0.3829921985004,5.988464,6.197168,22.85631,22.83093,,-0.0000347312197845895,,0.807414472103119,1.24959897994995,,,,,,,,,,,,,,,,,25.4016,-0.08180499
5887,2021/11/22 20:25:54,128907.552,90720.0027,1,10,0,0,0,0,-0.1243286,3.053797,-0.3796743056942,5.988464,6.200296,22.85631,22.84049,,-0.0000528269301867113,,0.775568187236786,,,,,,,,,,,,,,,,,,25.43261,0.02925277
5888,2021/11/22 20:27:24,128997.5495,90810.0002,1,10,0,0,0,0,-0.125,3.049686,-0.38121075,5.988464,6.203423,22.85631,22.85003,,-0.0000385639104933944,,0.755226075649261,0,,,,,,,,,,,,,,,,,25.60699,0.09859622
5889,2021/11/22 20:28:54,129087.5514,90900.0021,1,10,0,0,0,0,-0.1263428,3.045463,-0.3847723227164,5.988464,6.206551,22.85631,22.85957,,-0.0000633759918855503,,0.76256400346756,1.32822704315186,,,,,,,,,,,,,,,,,25.30916,-0.1051259
5890,2021/11/22 20:30:24,129177.5509,90990.0016,1,10,0,0,0,0,-0.1250534,3.041255,-0.380319278017,5.988464,6.209679,22.85631,22.86909,,-0.0000610828210483305,,,0,,,,,,,,,,,,,,,,,25.73385,0.03509462
5891,2021/11/22 20:31:54,129267.5509,91080.0016,1,10,0,0,0,0,-0.1249084,3.036801,-0.3793219540284,5.988464,6.212807,22.85631,22.87859,,-0.0000662186066620052,,0.719794809818268,1.36467897891998,,,,,,,,,,,,,,,,,25.62518,0.06461263
5892,2021/11/22 20:33:24,129357.5518,91170.0025,1,10,0,0,0,0,-0.1261215,3.032358,-0.382445539497,5.988464,6.215935,22.85631,22.88809,,-0.0000854730969876982,,0.72473931312561,,,,,,,,,,,,,,,,,,25.57944,0.02951503
5893,2021/11/22 20:34:54,129447.5495,91260.0002,1,10,0,0,0,0,-0.1253052,3.027746,-0.3793923180792,5.988464,6.219065,22.85631,22.89757,,-0.0000441709707956761,,0.667872786521912,1.43588697910309,,,,,,,,,,,,,,,,,25.50488,0.02358317
5894,2021/11/22 20:36:24,129537.5508,91350.0015,1,10,0,0,0,0,-0.1258316,3.02311,-0.380402768276,5.988464,6.222196,22.85631,22.90704,,-0.0000726270300219767,,0.692314982414246,,,,,,,,,,,,,,,,,,25.3393,0.008057952
5895,2021/11/22 20:37:54,129627.5502,91440.0009,1,10,0,0,0,0,-0.1257095,3.01833,-0.379432755135,5.988464,6.225327,22.85631,22.9165,,-0.0000707657600287348,,0.662215888500214,0,,,,,,,,,,,,,,,,,25.31002,-0.04062355
5896,2021/11/22 20:39:24,129717.5506,91530.0013,1,10,0,0,0,0,-0.125473,3.013539,-0.378117778947,5.988464,6.228458,22.85631,22.92594,,-0.0000691102686687373,,0.666984617710114,1.50947999954224,,,,,,,,,,,,,,,,,25.23009,-0.02414525
5897,2021/11/22 20:40:54,129807.5498,91620.0005,1,10,0,0,0,0,-0.1253815,3.008024,-0.377150561156,5.988464,6.231587,22.85631,22.93537,,-0.0000153319997480139,,0.615238070487976,0,,,,,,,,,,,,,,,,,25.43785,0.05757213
5898,2021/11/22 20:42:24,129897.5502,91710.0009,1,10,0,0,0,0,-0.1240387,3.003306,-0.3725261719422,5.988464,6.23472,22.85631,22.94478,,-0.0000322392806992866,,0.636940777301788,1.58130395412445,,,,,,,,,,,,,,,,,25.21588,-0.06298304
5899,2021/11/22 20:43:54,129987.5502,91800.0009,1,10,0,0,0,0,-0.1252747,2.99803,-0.375577308841,5.988464,6.237849,22.85631,22.95417,,-0.0000585170782869682,,0.598520815372467,0,,,,,,,,,,,,,,,,,25.52171,0.07032692
5900,2021/11/22 20:45:24,130077.5506,91890.0013,1,10,0,0,0,0,-0.1251831,2.992705,-0.3746360892855,5.988464,6.240978,22.85631,22.96354,,-0.0000586312416999135,,0.597314178943634,1.63500499725342,,,,,,,,,,,,,,,,,25.43961,-0.07848799
5901,2021/11/22 20:46:54,130167.5514,91980.0021,1,10,0,0,0,0,-0.1251984,2.98717,-0.373988904528,5.988464,6.244106,22.85631,22.9729,,-0.0000567776187381241,,0.557494282722473,1.71762800216675,,,,,,,,,,,,,,,,,25.36104,-0.08335829
5902,2021/11/22 20:48:24,130257.5507,92070.0014,1,10,0,0,0,0,-0.1246719,2.981842,-0.3717519076398,5.988464,6.247236,22.85631,22.98224,,-0.0000693788169883192,,0.595179080963135,,,,,,,,,,,,,,,,,,25.75376,0.1182777
5903,2021/11/22 20:49:54,130347.5501,92160.0008,1,10,0,0,0,0,-0.1248398,2.976128,-0.3715392242944,5.988464,6.250366,22.85631,22.99156,,-0.0000425154794356786,,0.554752826690674,1.79648804664612,,,,,,,,,,,,,,,,,25.67304,0.08709192
5904,2021/11/22 20:51:24,130437.5506,92250.0013,1,10,0,0,0,0,-0.125885,2.970223,-0.373906522355,5.988464,6.253494,22.85631,23.00086,,-0.0000589946394029539,,0.519484221935272,,,,,,,,,,,,,,,,,,25.65797,0.01359403
