Repository: HVES-Battery-Testing-Consortium/LG-HG2

# Battery Testing Consortium (BTC)
The Battery Testing Consortium (BTC) has been developed within the High Voltage and Energy Storage Lab at Oxford Brookes University to provide accurate and comprehensive cell data to Formula Student Electric teams. Through the BTC, we aim to provide FS teams with information for improved and informed decisions for cell selection, pack architecture design, thermal cooling requirements, and end of life predictions. A range of tests are completed to provide a comprehensive electrochemical lithium-ion characterisation for modelling, validation, and battery management parameterisation.

File: Data/Round1/LG_HG2/Package 3/211121_BTC_POCV_LG_HG2_10_25C/211121_BTC_POCV_LG_HG2_10_25C_Channel_8_Wb_1.CSV (part 29 of 33)
Data_Point,Date_Time,Test_Time(s),Step_Time(s),Cycle_Index,Step_Index,TC_Counter1,TC_Counter2,TC_Counter3,TC_Counter4,Current(A),Voltage(V),Power(W),Charge_Capacity(Ah),Discharge_Capacity(Ah),Charge_Energy(Wh),Discharge_Energy(Wh),ACR(Ohm),dV/dt(V/s),Internal_Resistance(Ohm),dQ/dV(Ah/V),dV/dQ(V/Ah),MetaCode_MV_UD1,MetaCode_MV_UD2,MetaCode_MV_UD3,MetaCode_MV_UD4,MetaCode_MV_UD5,MetaCode_MV_UD6,MetaCode_MV_UD7,MetaCode_MV_UD8,MetaCode_MV_UD9,MetaCode_MV_UD10,MetaCode_MV_UD11,MetaCode_MV_UD12,MetaCode_MV_UD13,MetaCode_MV_UD14,MetaCode_MV_UD15,MetaCode_MV_UD16,Aux_Temperature_1(C),Aux_dT/dt_1(C)
5905,2021/11/22 20:52:54,130527.5513,92340.002,1,10,0,0,0,0,-0.1248932,2.964098,-0.3701956843336,5.988464,6.256624,22.85631,23.01015,,-0.0000860081490827724,,0.521813690662384,1.88238501548767,,,,,,,,,,,,,,,,,25.60516,0.1033133
5906,2021/11/22 20:54:24,130617.5501,92430.0008,1,10,0,0,0,0,-0.1243896,2.958162,-0.3679645879152,5.988464,6.259755,22.85631,23.01942,,-0.000065072817960754,,0.521995782852173,0,,,,,,,,,,,,,,,,,25.56792,0.04077554
5907,2021/11/22 20:55:54,130707.5495,92520.0002,1,10,0,0,0,0,-0.125145,2.951887,-0.369413898615,5.988464,6.262882,22.85631,23.02866,,-0.0000366253807442263,,0.498857110738754,1.95413196086884,,,,,,,,,,,,,,,,,25.49336,-0.05212665
5908,2021/11/22 20:57:24,130797.552,92610.0027,1,10,0,0,0,0,-0.125145,2.945396,-0.36860158242,5.988464,6.26601,22.85631,23.03789,,-0.000071719397965353,,0.479555010795593,2.04334402084351,,,,,,,,,,,,,,,,,25.50314,-0.03258407
5909,2021/11/22 20:58:54,130887.5511,92700.0018,1,10,0,0,0,0,-0.1251602,2.938589,-0.3677943869578,5.988464,6.269139,22.85631,23.04709,,-0.0000753146232455038,,0.476082414388657,0,,,,,,,,,,,,,,,,,25.46141,-0.0317657
5910,2021/11/22 21:00:24,130977.5517,92790.0024,1,10,0,0,0,0,-0.1251144,2.931823,-0.3668132755512,5.988464,6.272268,22.85631,23.05628,,-0.0000738896487746388,,0.448968112468719,2.13353610038757,,,,,,,,,,,,,,,,,25.26033,-0.09501517
5911,2021/11/22 21:01:54,131067.551,92880.0017,1,10,0,0,0,0,-0.1255951,2.92466,-0.367322965166,5.988464,6.275398,22.85631,23.06544,,-0.0000842270528664812,,0.443015098571777,2.20012593269348,,,,,,,,,,,,,,,,,25.6407,0.1142919
5912,2021/11/22 21:03:24,131157.5505,92970.0012,1,10,0,0,0,0,-0.1262665,2.917336,-0.368361806044,5.988464,6.278528,22.85631,23.07458,,-0.000149522806168534,,0.431662887334824,2.31067490577698,,,,,,,,,,,,,,,,,25.64603,0.08846641
5913,2021/11/22 21:04:54,131247.5522,93060.0029,1,10,0,0,0,0,-0.1245651,2.909938,-0.3624767179638,5.988464,6.28166,22.85631,23.08371,,-0.0000887667774804868,,0.418159306049347,,,,,,,,,,,,,,,,,,25.4734,-0.002781153
5914,2021/11/22 21:06:24,131337.55,93150.0007,1,10,0,0,0,0,-0.1251678,2.901861,-0.3632195572758,5.988464,6.284791,22.85631,23.09281,,-0.0000778008106863126,,0.413776785135269,2.43185806274414,,,,,,,,,,,,,,,,,25.50449,0.09361565
5915,2021/11/22 21:07:54,131427.5519,93240.0026,1,10,0,0,0,0,-0.1259079,2.893831,-0.3643561841649,5.988464,6.28792,22.85631,23.10188,,-0.000107257299532648,,0.393047600984573,2.5208261013031,,,,,,,,,,,,,,,,,25.71569,0.03801703
5916,2021/11/22 21:09:24,131517.5494,93330.0001,1,10,0,0,0,0,-0.1258316,2.88537,-0.363070723692,5.988464,6.29105,22.85631,23.11092,,-0.0000730580577510409,,0.361879497766495,2.62850689888,,,,,,,,,,,,,,,,,25.32392,-0.1127279
5917,2021/11/22 21:10:54,131607.55,93420.0007,1,10,0,0,0,0,-0.125,2.876258,-0.35953225,5.988464,6.294182,22.85631,23.11994,,-0.0000972188790910877,,0.337509512901306,2.79340600967407,,,,,,,,,,,,,,,,,25.76143,0.08889079
5918,2021/11/22 21:12:24,131697.5514,93510.0021,1,10,0,0,0,0,-0.1252518,2.867424,-0.3591500173632,5.988464,6.297314,22.85631,23.12894,,-0.000126508297398686,,0.342767298221588,2.97068405151367,,,,,,,,,,,,,,,,,25.65013,-0.00041008
5919,2021/11/22 21:13:54,131787.5501,93600.0008,1,10,0,0,0,0,-0.1258545,2.857852,-0.359673534534,5.988464,6.300443,22.85631,23.1379,,-0.0000959439930738881,,0.322678804397583,,,,,,,,,,,,,,,,,,25.40031,-0.05285442
5920,2021/11/22 21:15:24,131877.551,93690.0017,1,10,0,0,0,0,-0.1253052,2.847692,-0.3568306155984,5.988464,6.303571,22.85631,23.14682,,-0.000128594896523282,,0.308789998292923,3.30702710151672,,,,,,,,,,,,,,,,,25.35463,-0.03022611
5921,2021/11/22 21:16:54,131967.5506,93780.0013,1,10,0,0,0,0,-0.1251984,2.836809,-0.3551639479056,5.988464,6.306702,22.85631,23.15572,,-0.000116985196655151,,0.290682196617126,3.33164191246033,,,,,,,,,,,,,,,,,25.4443,-0.06311655
5922,2021/11/22 21:18:24,132057.5514,93870.0021,1,10,0,0,0,0,-0.1251678,2.825786,-0.3536974168908,5.988464,6.309832,22.85631,23.16458,,-0.000127521299873479,,0.282857090234756,3.57783508300781,,,,,,,,,,,,,,,,,25.70433,0.05159378
5923,2021/11/22 21:19:54,132147.551,93960.0017,1,10,0,0,0,0,-0.1249313,2.814317,-0.3515962814221,5.988464,6.312961,22.85631,23.1734,,-0.000175592402229086,,0.268814086914063,3.69740509986877,,,,,,,,,,,,,,,,,25.53661,-0.08416831
5924,2021/11/22 21:21:24,132237.5496,94050.0003,1,10,0,0,0,0,-0.1252518,2.802032,-0.3509595516576,5.988464,6.316091,22.85631,23.18219,,-0.000123316203826107,,0.261660009622574,3.79971194267273,,,,,,,,,,,,,,,,,25.68304,0.06849885
5925,2021/11/22 21:22:54,132327.5503,94140.001,1,10,0,0,0,0,-0.1245499,2.789445,-0.3474250958055,5.988464,6.31922,22.85631,23.19094,,-0.000154305700561963,,0.238465905189514,3.9524610042572,,,,,,,,,,,,,,,,,25.60984,-0.006535649
5926,2021/11/22 21:24:24,132417.5502,94230.0009,1,10,0,0,0,0,-0.1250534,2.776189,-0.3471718734926,5.988464,6.322348,22.85631,23.19964,,-0.00015846430324018,,0.224966704845428,4.1761679649353,,,,,,,,,,,,,,,,,25.41325,-0.06089687
5927,2021/11/22 21:25:54,132507.5502,94320.0009,1,10,0,0,0,0,-0.1256485,2.762598,-0.347116294803,5.988464,6.325475,22.85631,23.20831,,-0.000113175199658144,,0.216247096657753,4.33718109130859,,,,,,,,,,,,,,,,,25.20558,-0.0547713
5928,2021/11/22 21:27:24,132597.5522,94410.0029,1,10,0,0,0,0,-0.1251678,2.74858,-0.344033711724,5.988464,6.328604,22.85631,23.21693,,-0.000178571499418467,,0.218440100550652,4.40108013153076,,,,,,,,,,,,,,,,,25.65645,0.06944776
5929,2021/11/22 21:28:54,132687.5507,94500.0014,1,10,0,0,0,0,-0.1245804,2.734095,-0.340614648738,5.988464,6.331733,22.85631,23.22551,,-0.0000946376312640496,,0.215075299143791,4.5892391204834,,,,,,,,,,,,,,,,,25.47819,0.03346443
5930,2021/11/22 21:30:24,132777.5507,94590.0014,1,10,0,0,0,0,-0.1252213,2.719199,-0.3405016337387,5.988464,6.33486,22.85631,23.23403,,-0.000198112800717354,,0.211092099547386,4.72432422637939,,,,,,,,,,,,,,,,,25.44398,-0.07501006
5931,2021/11/22 21:31:54,132867.552,94680.0027,1,10,0,0,0,0,-0.1254578,2.703486,-0.3391734058908,5.988464,6.337988,22.85631,23.24251,,-0.000149596700794064,,0.196794405579567,4.87407112121582,,,,,,,,,,,,,,,,,25.60152,-0.05572796
5932,2021/11/22 21:33:24,132957.5503,94770.001,1,10,0,0,0,0,-0.1250687,2.687635,-0.3361390155245,5.988464,6.341116,22.85631,23.25095,,-0.000158336901222356,,0.189586102962494,4.98716115951538,,,,,,,,,,,,,,,,,25.30155,-0.06836414
5933,2021/11/22 21:34:54,133047.5519,94860.0026,1,10,0,0,0,0,-0.1244812,2.671427,-0.3325424386724,5.988464,6.344242,22.85631,23.25932,,-0.000156883601448499,,0.184260100126266,5.15965604782104,,,,,,,,,,,,,,,,,25.54877,-0.03952563
5934,2021/11/22 21:36:24,133137.5515,94950.0022,1,10,0,0,0,0,-0.1254578,2.65489,-0.333076658642,5.988464,6.347368,22.85631,23.26765,,-0.000197753397515044,,0.189822793006897,5.27523183822632,,,,,,,,,,,,,,,,,25.43339,-0.005705357
5935,2021/11/22 21:37:54,133227.5494,95040.0001,1,10,0,0,0,0,-0.1255646,2.637805,-0.331214929703,5.988464,6.350496,22.85631,23.27592,,-0.000201734306756407,,0.180693104863167,5.44432878494263,,,,,,,,,,,,,,,,,25.70323,0.03923595
5936,2021/11/22 21:39:24,133317.5503,95130.001,1,10,0,0,0,0,-0.1250687,2.620206,-0.3277057581522,5.988464,6.353621,22.85631,23.28414,,-0.000204564494197257,,0.183964997529984,5.50944423675537,,,,,,,,,,,,,,,,,25.41339,-0.1027656
5937,2021/11/22 21:40:54,133407.5499,95220.0006,1,10,0,0,0,0,-0.1247787,2.602517,-0.3247386879879,5.988464,6.356743,22.85631,23.29229,,-0.000118039803055581,,0.176739796996117,5.63460493087769,,,,,,,,,,,,,,,,,25.44236,0.01984715
5938,2021/11/22 21:42:24,133497.5517,95310.0024,1,10,0,0,0,0,-0.1248398,2.58444,-0.322640972712,5.988464,6.35987,22.85631,23.3004,,-0.000176656103576533,,0.175680801272392,5.81802988052368,,,,,,,,,,,,,,,,,25.53644,-0.06403327
5939,2021/11/22 21:43:54,133587.55,95400.0007,1,10,0,0,0,0,-0.1251602,2.565986,-0.3211593209572,5.988464,6.362996,22.85631,23.30845,,-0.000179754599230364,,0.175343200564384,5.89618396759033,,,,,,,,,,,,,,,,,25.60744,0.02649486
5940,2021/11/22 21:45:24,133677.5496,95490.0003,1,10,0,0,0,0,-0.1250534,2.547222,-0.3185387716548,5.988464,6.366123,22.85631,23.31645,,-0.000178947899257764,,0.162497594952583,5.8884220123291,,,,,,,,,,,,,,,,,25.7304,0.1239413
5941,2021/11/22 21:46:54,133767.5522,95580.0029,1,10,0,0,0,0,-0.1253586,2.527976,-0.3169035321936,5.988464,6.36925,22.85631,23.32438,,-0.000156635898747481,,0.157604604959488,6.18615579605103,,,,,,,,,,,,,,,,,25.63683,-0.005406737
5942,2021/11/22 21:48:24,133857.5524,95670.0031,1,10,0,0,0,0,-0.1242599,2.508454,-0.3117002431946,5.988464,6.372379,22.85631,23.33226,,-0.000205021293368191,,0.160964101552963,6.22872400283813,,,,,,,,,,,,,,,,,25.81647,0.1065063
5943,2021/11/22 21:49:02,133895.7014,95708.1521,1,10,0,0,0,0,-0.1242371,2.499864,-0.3105758537544,5.988464,6.373705,22.85631,23.33558,,-0.000245612987782806,0.0200914591550827,0.154435396194458,6.30630588531494,,,,,,,,,,,,,,,,,25.66619,-0.05976021
5944,2021/11/22 21:54:02,134195.7465,300.0002,1,11,0,0,0,0,0,2.573799,0,5.988464,6.373705,22.85631,23.33558,,0.000101293800980784,,0,,,,,,,,,,,,,,,,,,25.74958,0.0200069
5945,2021/11/22 21:59:02,134495.7476,600.0013,1,11,0,0,0,0,0,2.598578,0,5.988464,6.373705,22.85631,23.33558,,0.0000520332505402621,,0,,,,,,,,,,,,,,,,,,25.54353,-0.04933298
5946,2021/11/22 22:04:02,134795.7481,900.0018,1,11,0,0,0,0,0,2.615982,0,5.988464,6.373705,22.85631,23.33558,,0.0000329948707076255,,0,,,,,,,,,,,,,,,,,,25.23684,-0.02841771
5947,2021/11/22 22:09:02,135095.7479,1200.0016,1,11,0,0,0,0,0,2.629653,0,5.988464,6.373705,22.85631,23.33558,,0.0000378106706193648,,0,,,,,,,,,,,,,,,,,,25.62512,0.1070559
5948,2021/11/22 22:14:02,135395.7485,1500.0022,1,11,0,0,0,0,0,2.641236,0,5.988464,6.373705,22.85631,23.33558,,0.0000205444703169633,,0,,,,,,,,,,,,,,,,,,25.18231,-0.09349704
5949,2021/11/22 22:19:02,135695.7472,1800.0009,1,11,0,0,0,0,0,2.651536,0,5.988464,6.373705,22.85631,23.33558,,0.0000284062098216964,,0,,,,,,,,,,,,,,,,,,25.55294,0.1102525
5950,2021/11/22 22:24:02,135995.7473,2100.001,1,11,0,0,0,0,0,2.660095,0,5.988464,6.373705,22.85631,23.33558,,0.0000173061998793855,,0,,,,,,,,,,,,,,,,,,25.49934,0.09408891
5951,2021/11/22 22:29:02,136295.7473,2400.001,1,11,0,0,0,0,0,2.668009,0,5.988464,6.373705,22.85631,23.33558,,0.0000387241998396348,,0,,,,,,,,,,,,,,,,,,25.46433,-0.07798672
5952,2021/11/22 22:34:02,136595.7483,2700.002,1,11,0,0,0,0,0,2.675404,0,5.988464,6.373705,22.85631,23.33558,,0.0000320441286021378,,0,,,,,,,,,,,,,,,,,,25.38737,0.110147
5953,2021/11/22 22:39:02,136895.7467,3000.0004,1,11,0,0,0,0,0,2.681808,0,5.988464,6.373705,22.85631,23.33558,,0.0000470617596874945,,0,,,,,,,,,,,,,,,,,,25.45078,-0.01303494
5954,2021/11/22 22:44:02,137195.7469,3300.0006,1,11,0,0,0,0,0,2.687858,0,5.988464,6.373705,22.85631,23.33558,,0.00000972080670180731,,0,,,,,,,,,,,,,,,,,,25.25603,-0.02619982
5955,2021/11/22 22:49:02,137495.7472,3600.0009,1,11,0,0,0,0,0,2.69358,0,5.988464,6.373705,22.85631,23.33558,,0.0000247759999183472,,0,,,,,,,,,,,,,,,,,,25.55962,0.1062536
5956,2021/11/22 22:54:02,137795.7472,3900.0009,1,11,0,0,0,0,0,2.698867,0,5.988464,6.373705,22.85631,23.33558,,0.00000900885606824886,,0,,,,,,,,,,,,,,,,,,25.44009,-0.04881501
5957,2021/11/22 22:59:02,138095.7465,4200.0002,1,11,0,0,0,0,0,2.703644,0,5.988464,6.373705,22.85631,23.33558,,0.0000141456002893392,,0,,,,,,,,,,,,,,,,,,25.47573,0.07591844
5958,2021/11/22 23:04:02,138395.7468,4500.0005,1,11,0,0,0,0,0,2.708177,0,5.988464,6.373705,22.85631,23.33558,,0.00000256831390288426,,0,,,,,,,,,,,,,,,,,,25.35976,-0.06007791
5959,2021/11/22 23:09:02,138695.7485,4800.0022,1,11,0,0,0,0,0,2.71277,0,5.988464,6.373705,22.85631,23.33558,,0.00000442580585513497,,0,,,,,,,,,,,,,,,,,,25.13274,-0.05685091
5960,2021/11/22 23:14:02,138995.7469,5100.0006,1,11,0,0,0,0,0,2.716732,0,5.988464,6.373705,22.85631,23.33558,,0.0000244975599343888,,0,,,,,,,,,,,,,,,,,,25.28194,0.06287336
5961,2021/11/22 23:19:02,139295.7465,5400.0002,1,11,0,0,0,0,0,2.720739,0,5.988464,6.373705,22.85631,23.33558,,-0.0000143023498822004,,0,,,,,,,,,,,,,,,,,,25.3588,-0.05821764
5962,2021/11/22 23:24:02,139595.7466,5700.0003,1,11,0,0,0,0,0,2.724249,0,5.988464,6.373705,22.85631,23.33558,,0.0000241393499891274,,0,,,,,,,,,,,,,,,,,,25.23132,0.03393888
5963,2021/11/22 23:29:02,139895.7466,6000.0003,1,11,0,0,0,0,0,2.727809,0,5.988464,6.373705,22.85631,23.33558,,0.0000188476296898443,,0,,,,,,,,,,,,,,,,,,25.22967,-0.06698787
5964,2021/11/22 23:34:02,140195.7483,6300.002,1,11,0,0,0,0,0,2.731271,0,5.988464,6.373705,22.85631,23.33558,,-0.00000687552119416068,,0,,,,,,,,,,,,,,,,,,25.31303,-0.1043326
5965,2021/11/22 23:39:02,140495.7485,6600.0022,1,11,0,0,0,0,0,2.734489,0,5.988464,6.373705,22.85631,23.33558,,0.0000397887888539117,,0,,,,,,,,,,,,,,,,,,25.24949,-0.1011777
5966,2021/11/22 23:44:02,140795.7471,6900.0008,1,11,0,0,0,0,0,2.737614,0,5.988464,6.373705,22.85631,23.33558,,0.00000754726806917461,,0,,,,,,,,,,,,,,,,,,25.4378,0.06812394
5967,2021/11/22 23:49:02,141095.7482,7200.0019,1,11,0,0,0,0,0,2.740608,0,5.988464,6.373705,22.85631,23.33558,,-0.0000123279096442275,,0,,,,,,,,,,,,,,,,,,25.47911,0.0812912
5968,2021/11/22 23:49:02,141095.7492,7200.0029,1,11,0,0,0,0,0,2.740608,0,5.988464,6.373705,22.85631,23.33558,,-0.0000123279096442275,0.0200914591550827,0,0,,,,,,,,,,,,,,,,,25.47911,0.0812912
5969,2021/11/22 23:50:32,141185.793,90.0019,1,12,0,0,0,0,0.1205673,2.809731,0.3387616803963,5.991471,6.373707,22.86467,23.33559,,0.000604620901867747,,0.0543849691748619,18.7960605621338,,,,,,,,,,,,,,,,,25.16383,-0.05565226
5970,2021/11/22 23:52:02,141275.7932,180.0021,1,12,0,0,0,0,0.1203079,2.853567,0.3433066532793,5.994476,6.373707,22.87319,23.33559,,0.000412988214520738,,0.081871896982193,13.1016798019409,,,,,,,,,,,,,,,,,25.18298,-0.04466832
5971,2021/11/22 23:53:32,141365.7919,270.0008,1,12,0,0,0,0,0.1204681,2.885404,0.3475991376124,5.997481,6.373707,22.88181,23.33559,,0.000261907000094652,,0.102427899837494,10.0972099304199,,,,,,,,,,,,,,,,,25.13067,-0.07830441
5972,2021/11/22 23:55:02,141455.7926,360.0015,1,12,0,0,0,0,0.1200943,2.91152,0.349656956336,6.000484,6.373707,22.89052,23.33559,,0.000277064711553976,,0.124047301709652,8.21241664886475,,,,,,,,,,,,,,,,,25.11646,-0.04695535
5973,2021/11/22 23:56:32,141545.7916,450.0005,1,12,0,0,0,0,0.1207962,2.934031,0.3544197954822,6.003488,6.373707,22.8993,23.33559,,0.00025877749430947,,0.138283804059029,7.34266710281372,,,,,,,,,,,,,,,,,25.48331,0.06043613
5974,2021/11/22 23:58:02,141635.7916,540.0005,1,12,0,0,0,0,0.1200409,2.954375,0.3546458339375,6.00649,6.373707,22.90813,23.33559,,0.000216454805922695,,0.145532295107841,6.86433506011963,,,,,,,,,,,,,,,,,25.444,0.03968835
5975,2021/11/22 23:59:32,141725.7928,630.0017,1,12,0,0,0,0,0.1208344,2.97324,0.359269671456,6.009494,6.373707,22.91704,23.33559,,0.000229059398407117,,0.161042705178261,6.28648281097412,,,,,,,,,,,,,,,,,25.14783,-0.09985209
5976,2021/11/23 00:01:02,141815.7921,720.001,1,12,0,0,0,0,0.1198883,2.990967,0.3585819489861,6.012496,6.373707,22.92599,23.33559,,0.000262544286670163,,0.171335995197296,5.78663682937622,,,,,,,,,,,,,,,,,25.53448,0.06893873
5977,2021/11/23 00:02:32,141905.793,810.0019,1,12,0,0,0,0,0.1203995,3.00782,0.36214002409,6.0155,6.373707,22.935,23.33559,,0.000157466405653395,,0.186119601130486,5.51063299179077,,,,,,,,,,,,,,,,,25.40556,-0.1267397
5978,2021/11/23 00:04:02,141995.7925,900.0014,1,12,0,0,0,0,0.1200027,3.023146,0.3627856824942,6.0185,6.373707,22.94405,23.33559,,0.000152050706674345,,0.191921100020409,5.15732479095459,,,,,,,,,,,,,,,,,25.10612,-0.06403208
5979,2021/11/23 00:05:32,142085.7925,990.0014,1,12,0,0,0,0,0.1196365,3.037911,0.3634450393515,6.0215,6.373707,22.95314,23.33559,,0.000164912096806802,,0.208112195134163,4.95841217041016,,,,,,,,,,,,,,,,,25.18826,-0.07302999
5980,2021/11/23 00:07:02,142175.793,1080.0019,1,12,0,0,0,0,0.1206131,3.051598,0.3680626947338,6.0245,6.373707,22.96228,23.33559,,0.000190273596672341,,0.213064894080162,4.59379100799561,,,,,,,,,,,,,,,,,25.54685,0.1088601
5981,2021/11/23 00:08:32,142265.7937,1170.0026,1,12,0,0,0,0,0.1199341,3.064967,0.3675940586747,6.0275,6.373707,22.97145,23.33559,,0.000133243695017882,,0.226210802793503,,,,,,,,,,,,,,,,,,25.43342,0.0871402
5982,2021/11/23 00:10:02,142355.7932,1260.0021,1,12,0,0,0,0,0.1195984,3.077571,0.3680725674864,6.030502,6.373707,22.98067,23.33559,,0.000156287293066271,,0.243482396006584,4.34051513671875,,,,,,,,,,,,,,,,,25.33801,0.0592649
5983,2021/11/23 00:11:32,142445.7936,1350.0025,1,12,0,0,0,0,0.1200562,3.089582,0.3709234745084,6.033505,6.373707,22.98993,23.33559,,0.000109366999822669,,0.238990098237991,4.03246116638184,,,,,,,,,,,,,,,,,25.12268,-0.07964015
5984,2021/11/23 00:13:02,142535.7919,1440.0008,1,12,0,0,0,0,0.1205444,3.101017,0.3738102336548,6.036506,6.373707,22.99922,23.33559,,0.000103908598248381,,0.260297507047653,3.80943703651428,,,,,,,,,,,,,,,,,25.52882,0.05183041
5985,2021/11/23 00:14:32,142625.7928,1530.0017,1,12,0,0,0,0,0.1198578,3.111915,0.372987285687,6.039508,6.373707,23.00854,23.33559,,0.000104904996987898,,0.27509468793869,3.7393159866333,,,,,,,,,,,,,,,,,25.05089,-0.06336987
5986,2021/11/23 00:16:02,142715.7922,1620.0011,1,12,0,0,0,0,0.1198196,3.122643,0.3741538352028,6.04251,6.373707,23.0179,23.33559,,0.000121176402899437,,0.283361911773682,3.5537109375,,,,,,,,,,,,,,,,,25.17571,-0.00506103
5987,2021/11/23 00:17:32,142805.7934,1710.0023,1,12,0,0,0,0,0.1202774,3.13296,0.376824283104,6.045512,6.373707,23.02729,23.33559,,0.0000872822129167616,,0.295390397310257,3.44735097885132,,,,,,,,,,,,,,,,,25.12781,-0.1304984
5988,2021/11/23 00:19:02,142895.7928,1800.0017,1,12,0,0,0,0,0.1210327,3.142581,0.3803550633987,6.048514,6.373707,23.03671,23.33559,,0.000120716897072271,,0.320388287305832,3.33079195022583,,,,,,,,,,,,,,,,,25.16441,-0.01685202
5989,2021/11/23 00:20:32,142985.7936,1890.0025,1,12,0,0,0,0,0.1195679,3.152024,0.3768808904296,6.051514,6.373707,23.04616,23.33559,,0.000166209094459191,,0.319142788648605,3.20494794845581,,,,,,,,,,,,,,,,,25.14018,-0.09209812
5990,2021/11/23 00:22:02,143075.7948,1980.0037,1,12,0,0,0,0,0.120163,3.161077,0.379844495551,6.054516,6.373707,23.05563,23.33559,,0.0000962188714765944,,0.330666691064835,3.04505300521851,,,,,,,,,,,,,,,,,25.49063,0.01291156
5991,2021/11/23 00:23:32,143165.7919,2070.0008,1,12,0,0,0,0,0.1187668,3.169816,0.3764689029088,6.057518,6.373707,23.06513,23.33559,,0.0000618381309323013,,0.333459913730621,2.99175691604614,,,,,,,,,,,,,,,,,25.37975,0.03307402
5992,2021/11/23 00:25:02,143255.7922,2160.0011,1,12,0,0,0,0,0.1196976,3.178474,0.3804557094624,6.060518,6.373707,23.07466,23.33559,,0.000111266999738291,,0.354412287473679,,,,,,,,,,,,,,,,,,25.0808,-0.1243186
5993,2021/11/23 00:26:32,143345.7916,2250.0005,1,12,0,0,0,0,0.1206741,3.18659,0.384538880319,6.063522,6.373707,23.08422,23.33559,,0.0000730574465706013,,0.35426139831543,2.76750588417053,,,,,,,,,,,,,,,,,25.23038,-0.1041323
5994,2021/11/23 00:28:02,143435.7923,2340.0012,1,12,0,0,0,0,0.1204147,3.194384,0.3846507910448,6.066524,6.373707,23.09379,23.33559,,0.0000701306635164656,,0.383774012327194,2.80293893814087,,,,,,,,,,,,,,,,,25.47117,0.10849
5995,2021/11/23 00:29:32,143525.7933,2430.0022,1,12,0,0,0,0,0.1205673,3.202315,0.3860944732995,6.069526,6.373707,23.1034,23.33559,,0.0000926436332520097,,0.377857506275177,2.58395791053772,,,,,,,,,,,,,,,,,25.46113,0.1140159
5996,2021/11/23 00:31:02,143615.7923,2520.0012,1,12,0,0,0,0,0.1193085,3.209643,0.3829376918655,6.072528,6.373707,23.11302,23.33559,,0.0000892026728251949,,0.40416818857193,2.46541595458984,,,,,,,,,,,,,,,,,25.35699,0.05065799
5997,2021/11/23 00:32:32,143705.7923,2610.0012,1,12,0,0,0,0,0.1192017,3.216908,0.3834609023436,6.075528,6.373707,23.12266,23.33559,,0.0000531478690390941,,0.418390601873398,,,,,,,,,,,,,,,,,,25.39593,0.04490554
5998,2021/11/23 00:34:02,143795.7917,2700.0006,1,12,0,0,0,0,0.119873,3.22394,0.38646335962,6.078528,6.373707,23.13232,23.33559,,0.0000659842771710828,,0.418112486600876,2.38534998893738,,,,,,,,,,,,,,,,,25.24769,0.02487659
5999,2021/11/23 00:35:32,143885.7924,2790.0013,1,12,0,0,0,0,0.1203842,3.230524,0.3889040473208,6.081528,6.373707,23.142,23.33559,,0.0000757041125325486,,0.450759202241898,2.29322600364685,,,,,,,,,,,,,,,,,25.35902,-0.03011823
6000,2021/11/23 00:37:02,143975.7918,2880.0007,1,12,0,0,0,0,0.1198044,3.237023,0.3878095983012,6.084528,6.373707,23.15171,23.33559,,0.0000405006794608198,,0.484874308109283,,,,,,,,,,,,,,,,,,25.15371,-0.08745134
6001,2021/11/23 00:38:32,144065.7915,2970.0004,1,12,0,0,0,0,0.1196594,3.243277,0.3880885798538,6.087532,6.373707,23.16144,23.33559,,0.0000752306004869752,,0.428584903478622,2.15041399002075,,,,,,,,,,,,,,,,,25.10071,-0.0882858
6002,2021/11/23 00:40:02,144155.7925,3060.0014,1,12,0,0,0,0,0.1200562,3.249435,0.390114818247,6.090536,6.373707,23.17119,23.33559,,0.0000570922893530224,,0.500950217247009,2.05638790130615,,,,,,,,,,,,,,,,,25.12949,-0.004549026
6003,2021/11/23 00:41:32,144245.7924,3150.0013,1,12,0,0,0,0,0.1204224,3.25545,0.39202910208,6.093539,6.373707,23.18096,23.33559,,0.0000520371286256704,,0.496858298778534,,,,,,,,,,,,,,,,,,25.33207,0.1063561
6004,2021/11/23 00:43:02,144335.7911,3240,1,12,0,0,0,0,0.1196442,3.261044,0.3901650005448,6.096542,6.373707,23.19074,23.33559,,0.0000465841112600174,,0.534367918968201,1.93556094169617,,,,,,,,,,,,,,,,,25.1384,-0.06474793
6005,2021/11/23 00:44:32,144425.7922,3330.0011,1,12,0,0,0,0,0.1199875,3.266468,0.39193532915,6.099542,6.373707,23.20053,23.33559,,0.0000542102898180019,,0.54087632894516,,,,,,,,,,,,,,,,,,25.28854,0.06822824
6006,2021/11/23 00:46:02,144515.793,3420.0019,1,12,0,0,0,0,0.1203308,3.271774,0.3936951828392,6.102545,6.373707,23.21035,23.33559,,0.000055513719416922,,0.561600983142853,1.83801794052124,,,,,,,,,,,,,,,,,25.45716,0.1014757
6007,2021/11/23 00:47:32,144605.7916,3510.0005,1,12,0,0,0,0,0.1202164,3.276988,0.3939477002032,6.105546,6.373707,23.22018,23.33559,,0.0000858054409036413,,0.570493280887604,0,,,,,,,,,,,,,,,,,25.18963,0.03907621
6008,2021/11/23 00:49:02,144695.7913,3600.0002,1,12,0,0,0,0,0.118988,3.281948,0.390512428624,6.108546,6.373707,23.23001,23.33559,,0.0000394753005821258,,0.596384406089783,1.70288896560669,,,,,,,,,,,,,,,,,25.09419,-0.002895594
6009,2021/11/23 00:50:32,144785.7928,3690.0017,1,12,0,0,0,0,0.1193466,3.286744,0.3922617214704,6.111547,6.373707,23.23987,23.33559,,0.0000544432987226173,,0.631274878978729,0,,,,,,,,,,,,,,,,,25.41879,-0.02758741
6010,2021/11/23 00:52:02,144875.7925,3780.0014,1,12,0,0,0,0,0.1207962,3.290892,0.3975272482104,6.114548,6.373707,23.24974,23.33559,,0.0000647994675091468,,0.644716918468475,1.57250905036926,,,,,,,,,,,,,,,,,25.31041,-0.06743908
6011,2021/11/23 00:53:32,144965.7916,3870.0005,1,12,0,0,0,0,0.1203308,3.29537,0.396534508396,6.117551,6.373707,23.25963,23.33559,,0.0000449630206276197,,0.687321782112122,0,,,,,,,,,,,,,,,,,25.50146,0.04570127
6012,2021/11/23 00:55:02,145055.792,3960.0009,1,12,0,0,0,0,0.1203232,3.299664,0.3970261314048,6.120555,6.373707,23.26954,23.33559,,0.0000374973897123709,,0.714802086353302,1.44973802566528,,,,,,,,,,,,,,,,,25.55152,0.06482303
6013,2021/11/23 00:56:32,145145.7946,4050.0035,1,12,0,0,0,0,0.1205063,3.3038,0.39812871394,6.12356,6.373707,23.27946,23.33559,,0.0000661401427350938,,,,,,,,,,,,,,,,,,,,25.52402,0.0604856
6014,2021/11/23 00:58:02,145235.7941,4140.003,1,12,0,0,0,0,0.1204376,3.307471,0.3983438693096,6.126563,6.373707,23.28938,23.33559,,0.0000347727509506512,,0.743767917156219,0,,,,,,,,,,,,,,,,,25.47306,0.06346285
6015,2021/11/23 00:59:32,145325.7926,4230.0015,1,12,0,0,0,0,0.1199799,3.311041,0.3972583680759,6.129567,6.373707,23.29932,23.33559,,0.0000421577715314925,,0.786310970783234,1.2878190279007,,,,,,,,,,,,,,,,,25.53387,0.1401317
6016,2021/11/23 01:01:02,145415.7912,4320.0001,1,12,0,0,0,0,0.1199493,3.314509,0.3975730343937,6.13257,6.373707,23.30928,23.33559,,0.0000438596289313864,,0.876688778400421,0,,,,,,,,,,,,,,,,,25.35233,0.05925775
6017,2021/11/23 01:02:32,145505.7936,4410.0025,1,12,0,0,0,0,0.1205063,3.317903,0.3998282142889,6.135572,6.373707,23.31923,23.33559,,0.0000304639106616378,,,,,,,,,,,,,,,,,,,,25.5393,0.1172942
6018,2021/11/23 01:04:02,145595.7925,4500.0014,1,12,0,0,0,0,0.1202774,3.321088,0.3994518298112,6.138576,6.373707,23.3292,23.33559,,0.0000358001307176892,,0.928748309612274,1.13408303260803,,,,,,,,,,,,,,,,,25.23122,-0.0329423
6019,2021/11/23 01:05:32,145685.7927,4590.0016,1,12,0,0,0,0,0.1196899,3.324034,0.3978532970566,6.141579,6.373707,23.33918,23.33559,,0.000029671940865228,,0,0,,,,,,,,,,,,,,,,,25.08764,-0.1244164
6020,2021/11/23 01:07:02,145775.7922,4680.0011,1,12,0,0,0,0,0.1203232,3.32671,0.400280392672,6.144581,6.373707,23.34916,23.33559,,0.000028288859539316,,0.989058017730713,,,,,,,,,,,,,,,,,,25.11638,-0.1075238
6021,2021/11/23 01:08:32,145865.7939,4770.0028,1,12,0,0,0,0,0.1197128,3.329288,0.3985583884864,6.147584,6.373707,23.35916,23.33559,,0.00000853449273563456,,0,0.946850776672363,,,,,,,,,,,,,,,,,25.46321,0.08366346
6022,2021/11/23 01:10:02,145955.7924,4860.0013,1,12,0,0,0,0,0.1205215,3.332042,0.401582699903,6.150588,6.373707,23.36916,23.33559,,0.0000173846492543817,,1.11039805412292,,,,,,,,,,,,,,,,,,25.09691,-0.1121861
6023,2021/11/23 01:11:32,146045.793,4950.0019,1,12,0,0,0,0,0.1201477,3.334393,0.4006196498461,6.15359,6.373707,23.37917,23.33559,,0.000047019129851833,,0,0,,,,,,,,,,,,,,,,,25.48326,0.1029682
6024,2021/11/23 01:13:02,146135.7913,5040.0002,1,12,0,0,0,0,0.1197433,3.336757,0.3995542944781,6.15659,6.373707,23.38917,23.33559,,0.0000344941508956254,,1.22312998771667,0,,,,,,,,,,,,,,,,,25.39585,0.05538702
6025,2021/11/23 01:14:32,146225.7928,5130.0017,1,12,0,0,0,0,0.1203232,3.338855,0.401741717936,6.159592,6.373707,23.39919,23.33559,,0.0000269473202934023,,0,0,,,,,,,,,,,,,,,,,25.42851,-0.005127192
6026,2021/11/23 01:16:02,146315.7924,5220.0013,1,12,0,0,0,0,0.1200027,3.341085,0.4009392209295,6.162593,6.373707,23.40922,23.33559,,0.0000294363399007125,,1.31907796859741,0.795962274074554,,,,,,,,,,,,,,,,,25.09371,-0.08655965
6027,2021/11/23 01:17:32,146405.7911,5310,1,12,0,0,0,0,0.1196213,3.343297,0.3999295334261,6.165597,6.373707,23.41926,23.33559,,0.0000324792999890633,,0,0,,,,,,,,,,,,,,,,,25.25437,-0.0368464
6028,2021/11/23 01:19:02,146495.7919,5400.0008,1,12,0,0,0,0,0.1202927,3.345463,0.4024347770201,6.168601,6.373707,23.4293,23.33559,,0.0000504974304931238,,1.39358496665955,0,,,,,,,,,,,,,,,,,25.2223,-0.09247839
6029,2021/11/23 01:20:32,146585.7922,5490.0011,1,12,0,0,0,0,0.1199875,3.347507,0.4016589961625,6.171609,6.373707,23.43937,23.33559,,0.0000689854423399083,,0,,,,,,,,,,,,,,,,,,25.16223,-0.06292462
6030,2021/11/23 01:22:02,146675.7938,5580.0027,1,12,0,0,0,0,0.1203842,3.349544,0.4032321748048,6.174614,6.373707,23.44943,23.33559,,0.0000210998605325585,,1.42324602603912,0.705167412757874,,,,,,,,,,,,,,,,,25.31108,0.03929317
6031,2021/11/23 01:23:32,146765.7925,5670.0014,1,12,0,0,0,0,0.1205444,3.351509,0.4040056414996,6.177618,6.373707,23.4595,23.33559,,0.0000282096007140353,,,,,,,,,,,,,,,,,,,,25.26148,-0.05303502
6032,2021/11/23 01:25:02,146855.7921,5760.001,1,12,0,0,0,0,0.1205978,3.353454,0.4044191748012,6.180622,6.373707,23.46957,23.33559,,0.0000683566686348058,,0,0,,,,,,,,,,,,,,,,,25.55288,0.05197942
6033,2021/11/23 01:26:32,146945.7914,5850.0003,1,12,0,0,0,0,0.119751,3.355835,0.401864597085,6.183626,6.373707,23.47964,23.33559,,0.000030070779757807,,1.49590301513672,0,,,,,,,,,,,,,,,,,25.38887,-0.03118396
6034,2021/11/23 01:28:02,147035.7913,5940.0002,1,12,0,0,0,0,0.1201477,3.357867,0.4034399969559,6.18663,6.373707,23.48973,23.33559,,-0.0000306217007164378,,0,0,,,,,,,,,,,,,,,,,25.33069,-0.09459019
6035,2021/11/23 01:29:32,147125.7932,6030.0021,1,12,0,0,0,0,0.1205215,3.359848,0.404933920732,6.189632,6.373707,23.49981,23.33559,,0.000038721311284462,,1.41310894489288,0.686409890651703,,,,,,,,,,,,,,,,,25.28383,0.02800107
6036,2021/11/23 01:31:02,147215.7926,6120.0015,1,12,0,0,0,0,0.1200409,3.361846,0.4035590195014,6.192632,6.373707,23.5099,23.33559,,0.0000100754396044067,,,,,,,,,,,,,,,,,,,,25.60899,0.05314589
6037,2021/11/23 01:32:32,147305.7925,6210.0014,1,12,0,0,0,0,0.1196747,3.363833,0.4025657051251,6.195636,6.373707,23.52,23.33559,,0.0000399478303734213,,0,0,,,,,,,,,,,,,,,,,25.22859,-0.04680216
6038,2021/11/23 01:34:02,147395.7937,6300.0026,1,12,0,0,0,0,0.1200409,3.366196,0.4040811974164,6.198637,6.373707,23.5301,23.33559,,0.0000205475407710765,,1.4689040184021,0,,,,,,,,,,,,,,,,,25.5157,0.06433547
6039,2021/11/23 01:35:32,147485.7918,6390.0007,1,12,0,0,0,0,0.1203079,3.368303,0.4052334604937,6.201642,6.373707,23.54021,23.33559,,0.0000030422370400629,,0,0,,,,,,,,,,,,,,,,,25.28965,0.01997948
6040,2021/11/23 01:37:02,147575.7942,6480.0031,1,12,0,0,0,0,0.1201782,3.370225,0.405027574095,6.204647,6.373707,23.55034,23.33559,,0.0000121688499348238,,1.47240698337555,0.689784407615662,,,,,,,,,,,,,,,,,25.45955,0.06958902
6041,2021/11/23 01:38:32,147665.7919,6570.0008,1,12,0,0,0,0,0.1203461,3.372057,0.4058139089277,6.20765,6.373707,23.56046,23.33559,,0.0000156468304339796,,,0,,,,,,,,,,,,,,,,,25.50023,0.07604063
6042,2021/11/23 01:40:02,147755.793,6660.0019,1,12,0,0,0,0,0.1203613,3.374179,0.4061205708727,6.210653,6.373707,23.57059,23.33559,,0.0000177807905856753,,0,,,,,,,,,,,,,,,,,,25.46964,0.07649899
6043,2021/11/23 01:41:32,147845.7929,6750.0018,1,12,0,0,0,0,0.1194229,3.376295,0.4032069401555,6.213654,6.373707,23.58072,23.33559,,-0.0000000790244030213216,,1.42291605472565,0,,,,,,,,,,,,,,,,,25.55703,0.1141536
6044,2021/11/23 01:43:02,147935.7918,6840.0007,1,12,0,0,0,0,0.1201782,3.378454,0.4060165205028,6.216656,6.373707,23.59086,23.33559,,0.0000128026904349099,,0,0,,,,,,,,,,,,,,,,,25.34157,0.01574159
6045,2021/11/23 01:44:32,148025.792,6930.0009,1,12,0,0,0,0,0.1198425,3.380462,0.405123017235,6.219655,6.373707,23.601,23.33559,,0.0000240234203374712,,1.4905070066452,0.680493116378784,,,,,,,,,,,,,,,,,25.21427,-0.05241394
6046,2021/11/23 01:46:02,148115.7932,7020.0021,1,12,0,0,0,0,0.1203232,3.382348,0.4069749348736,6.222657,6.373707,23.61115,23.33559,,0.00000134332594825537,,0,0,,,,,,,,,,,,,,,,,25.28224,-0.06078005
6047,2021/11/23 01:47:32,148205.7934,7110.0023,1,12,0,0,0,0,0.1197891,3.384445,0.4054196205495,6.225659,6.373707,23.6213,23.33559,,0.0000191619892575545,,,,,,,,,,,,,,,,,,,,25.12125,-0.1227617
6048,2021/11/23 01:49:02,148295.7937,7200.0026,1,12,0,0,0,0,0.1202774,3.38638,0.407304981812,6.228659,6.373707,23.63146,23.33559,,0.0000162799697136506,,1.50113999843597,0,,,,,,,,,,,,,,,,,25.26585,-0.06136835
6049,2021/11/23 01:50:32,148385.7929,7290.0018,1,12,0,0,0,0,0.1208496,3.388419,0.4094890807824,6.231661,6.373707,23.64163,23.33559,,0.0000248943397309631,,0,0,,,,,,,,,,,,,,,,,25.10637,-0.1360029
6050,2021/11/23 01:52:02,148475.7915,7380.0004,1,12,0,0,0,0,0.1197891,3.390326,0.4061241002466,6.234663,6.373707,23.6518,23.33559,,0.0000336635603161994,,1.52341103553772,0.665694773197174,,,,,,,,,,,,,,,,,25.47944,0.08053839
6051,2021/11/23 01:53:32,148565.7942,7470.0031,1,12,0,0,0,0,0.1206207,3.3923,0.40918160061,6.237662,6.373707,23.66197,23.33559,,0.0000357213903043885,,,0,,,,,,,,,,,,,,,,,25.18854,-0.1131964
6052,2021/11/23 01:55:02,148655.7927,7560.0016,1,12,0,0,0,0,0.1205673,3.394297,0.4092412246881,6.240661,6.373707,23.67215,23.33559,,0.0000106294901343063,,0,,,,,,,,,,,,,,,,,,25.37048,-0.07740259
6053,2021/11/23 01:56:32,148745.7913,7650.0002,1,12,0,0,0,0,0.119873,3.396255,0.407119275615,6.243662,6.373707,23.68234,23.33559,,0.0000157653703354299,,1.49105298519135,0,,,,,,,,,,,,,,,,,25.20925,-0.07578075
6054,2021/11/23 01:58:02,148835.793,7740.0019,1,12,0,0,0,0,0.1200714,3.398297,0.4080382784058,6.246664,6.373707,23.69254,23.33559,,0.0000263555102719693,,0,0,,,,,,,,,,,,,,,,,25.49212,0.05049467
6055,2021/11/23 01:59:32,148925.7932,7830.0021,1,12,0,0,0,0,0.1199875,3.39998,0.40795510025,6.249663,6.373707,23.70274,23.33559,,0.0000231537596846465,,1.57427203655243,0.65387487411499,,,,,,,,,,,,,,,,,25.43097,0.05687058
6056,2021/11/23 02:01:02,149015.7935,7920.0024,1,12,0,0,0,0,0.1204681,3.401934,0.4098245253054,6.252663,6.373707,23.71294,23.33559,,-0.0000106281695479993,,,0,,,,,,,,,,,,,,,,,25.45203,0.09432435
6057,2021/11/23 02:02:32,149105.7939,8010.0028,1,12,0,0,0,0,0.1198425,3.403729,0.4079113926825,6.255664,6.373707,23.72315,23.33559,,0.0000454394103144296,,0,,,,,,,,,,,,,,,,,,25.25464,0.06833911
6058,2021/11/23 02:04:02,149195.7941,8100.003,1,12,0,0,0,0,0.1205444,3.405952,0.4105684402688,6.258664,6.373707,23.73336,23.33559,,0.0000438581810158212,,1.5739049911499,0,,,,,,,,,,,,,,,,,25.16972,0.03686786
6059,2021/11/23 02:05:32,149285.7925,8190.0014,1,12,0,0,0,0,0.1202774,3.407599,0.4098571479626,6.261667,6.373707,23.74359,23.33559,,-0.00000565019809073419,,0,0,,,,,,,,,,,,,,,,,25.3526,-0.04240096
6060,2021/11/23 02:07:02,149375.7937,8280.0026,1,12,0,0,0,0,0.1205215,3.409361,0.4109013017615,6.26467,6.373707,23.75383,23.33559,,-0.0000122085602924926,,,0.622054874897003,,,,,,,,,,,,,,,,,25.469,0.0827086
6061,2021/11/23 02:08:32,149465.7912,8370.0001,1,12,0,0,0,0,0.1200562,3.411251,0.4095418323062,6.267674,6.373707,23.76408,23.33559,,0.000032519888918614,,1.62609601020813,,,,,,,,,,,,,,,,,,25.21854,-0.07149637
6062,2021/11/23 02:10:02,149555.7919,8460.0008,1,12,0,0,0,0,0.1203461,3.413179,0.4107627812519,6.270676,6.373707,23.77432,23.33559,,0.0000413692687288858,,0,0,,,,,,,,,,,,,,,,,25.20953,-0.008984208
6063,2021/11/23 02:11:32,149645.7918,8550.0007,1,12,0,0,0,0,0.1204147,3.414825,0.4111951279275,6.273677,6.373707,23.78456,23.33559,,0.00000640092321191332,,1.64782202243805,0,,,,,,,,,,,,,,,,,25.34298,0.04808247
6064,2021/11/23 02:13:02,149735.7929,8640.0018,1,12,0,0,0,0,0.1199799,3.416758,0.4099422831642,6.276679,6.373707,23.79482,23.33559,,0.0000119719998110668,,,0,,,,,,,,,,,,,,,,,25.3241,0.03358483
6065,2021/11/23 02:14:32,149825.7913,8730.0002,1,12,0,0,0,0,0.1205063,3.418683,0.4119728392029,6.279683,6.373707,23.80508,23.33559,,0.0000155294492287794,,0,,,,,,,,,,,,,,,,,,25.203,-0.04247367
6066,2021/11/23 02:16:02,149915.7929,8820.0018,1,12,0,0,0,0,0.1203461,3.42009,0.411594493149,6.282687,6.373707,23.81536,23.33559,,0.0000354029289155733,,1.73131096363068,0.600034296512604,,,,,,,,,,,,,,,,,25.62453,0.08173883
6067,2021/11/23 02:17:32,150005.7931,8910.002,1,12,0,0,0,0,0.1202011,3.421835,0.4113083310185,6.28569,6.373707,23.82563,23.33559,,0.000030740749934921,,,0,,,,,,,,,,,,,,,,,25.58928,0.115214
6068,2021/11/23 02:19:02,150095.7925,9000.0014,1,12,0,0,0,0,0.1205063,3.423317,0.4125312653971,6.288694,6.373707,23.83591,23.33559,,0.0000113005798993981,,0,,,,,,,,,,,,,,,,,,25.51424,0.06184399
6069,2021/11/23 02:20:32,150185.7913,9090.0002,1,12,0,0,0,0,0.1198196,3.425328,0.4104214308288,6.291699,6.373707,23.8462,23.33559,,-0.0000106286897789687,,1.72947895526886,0,,,,,,,,,,,,,,,,,25.44662,-0.05682468
6070,2021/11/23 02:22:02,150275.7922,9180.0011,1,12,0,0,0,0,0.1201782,3.426968,0.4118468456976,6.294704,6.373707,23.8565,23.33559,,0.0000406185390602332,,,0,,,,,,,,,,,,,,,,,25.19709,-0.05510092
6071,2021/11/23 02:23:32,150365.7914,9270.0003,1,12,0,0,0,0,0.1205292,3.428216,0.4132001319072,6.297709,6.373707,23.8668,23.33559,,0.00000719068384569255,,0,0,,,,,,,,,,,,,,,,,25.53553,0.1331025
6072,2021/11/23 02:25:02,150455.7927,9360.0016,1,12,0,0,0,0,0.1202927,3.429632,0.4125596932864,6.300719,6.373707,23.87712,23.33559,,0.0000224813193199225,,0,0.542784214019775,,,,,,,,,,,,,,,,,25.33142,0.03967404
6073,2021/11/23 02:26:32,150545.793,9450.0019,1,12,0,0,0,0,0.1208344,3.431002,0.4145830680688,6.303729,6.373707,23.88744,23.33559,,-0.00000596604604652384,,2.01354193687439,0,,,,,,,,,,,,,,,,,25.35706,0.04343152
6074,2021/11/23 02:28:02,150635.7932,9540.0021,1,12,0,0,0,0,0.1202164,3.432456,0.4126375034784,6.306735,6.373707,23.89776,23.33559,,0.000026117349989363,,0,,,,,,,,,,,,,,,,,,25.49225,0.08299053
6075,2021/11/23 02:29:32,150725.7925,9630.0014,1,12,0,0,0,0,0.1202698,3.433822,0.4129850851756,6.309739,6.373707,23.90807,23.33559,,0.0000118923799163895,,0,0,,,,,,,,,,,,,,,,,25.51052,0.1180339
6076,2021/11/23 02:31:02,150815.7918,9720.0007,1,12,0,0,0,0,0.1200943,3.434937,0.4125163545591,6.312745,6.373707,23.9184,23.33559,,-0.0000162009400810348,,,0,,,,,,,,,,,,,,,,,25.60624,0.1245904
6077,2021/11/23 02:32:32,150905.7931,9810.002,1,12,0,0,0,0,0.1207809,3.43587,0.414987470883,6.31575,6.373707,23.92872,23.33559,,-0.00000193595292330428,,2.42133188247681,0,,,,,,,,,,,,,,,,,25.4972,-0.003277659
6078,2021/11/23 02:34:02,150995.7931,9900.002,1,12,0,0,0,0,0.1200562,3.437,0.4126331594,6.318755,6.373707,23.93905,23.33559,,0.0000500681817356963,,0,,,,,,,,,,,,,,,,,,25.42186,0.05153239
6079,2021/11/23 02:35:32,151085.7924,9990.0013,1,12,0,0,0,0,0.1202774,3.437914,0.4135033573436,6.32176,6.373707,23.94938,23.33559,,0.0000196359305846272,,0,0,,,,,,,,,,,,,,,,,25.12718,-0.1528698
6080,2021/11/23 02:37:02,151175.7917,10080.0006,1,12,0,0,0,0,0.1199112,3.438832,0.4123544717184,6.324765,6.373707,23.95971,23.33559,,0.0000112997404357884,,,0,,,,,,,,,,,,,,,,,25.17014,-0.1193869
6081,2021/11/23 02:38:32,151265.7939,10170.0028,1,12,0,0,0,0,0.1204224,3.439694,0.4142162067456,6.32777,6.373707,23.97005,23.33559,,-0.00000754689199311542,,0,0.371858388185501,,,,,,,,,,,,,,,,,25.48023,0.01882255
6082,2021/11/23 02:40:02,151355.794,10260.0029,1,12,0,0,0,0,0.1203461,3.440406,0.4140394445166,6.330776,6.373707,23.98038,23.33559,,-0.0000114189297164558,,3.07623600959778,0,,,,,,,,,,,,,,,,,25.14974,0.02336025
6083,2021/11/23 02:41:32,151445.7923,10350.0012,1,12,0,0,0,0,0.1203842,3.441391,0.4142891024222,6.333784,6.373707,23.99073,23.33559,,0.0000301478103210684,,0,,,,,,,,,,,,,,,,,,25.28874,-0.1000291
6084,2021/11/23 02:43:02,151535.7926,10440.0015,1,12,0,0,0,0,0.1198959,3.442296,0.4127171769864,6.336792,6.373707,24.00109,23.33559,,0.00000335873210133286,,0,0,,,,,,,,,,,,,,,,,25.47991,0.05275846
6085,2021/11/23 02:44:32,151625.792,10530.0009,1,12,0,0,0,0,0.1208115,3.443204,0.415978640046,6.339802,6.373707,24.01145,23.33559,,-0.0000386814790545031,,,0,,,,,,,,,,,,,,,,,25.4805,0.04996955
6086,2021/11/23 02:46:02,151715.7921,10620.001,1,12,0,0,0,0,0.120491,3.444092,0.414982089172,6.34281,6.373707,24.02181,23.33559,,-0.00000102732599316369,,0,0,,,,,,,,,,,,,,,,,25.31471,-0.03435075
6087,2021/11/23 02:47:32,151805.7924,10710.0013,1,12,0,0,0,0,0.120491,3.444744,0.415060649304,6.34582,6.373707,24.03218,23.33559,,0.0000178210393642075,,0,,,,,,,,,,,,,,,,,,25.42555,0.007523298
6088,2021/11/23 02:49:02,151895.7933,10800.0022,1,12,0,0,0,0,0.1196899,3.44542,0.412381975258,6.348829,6.373707,24.04254,23.33559,,0.0000276158207270782,,3.68834495544434,0,,,,,,,,,,,,,,,,,25.14385,-0.05625784
6089,2021/11/23 02:50:32,151985.7946,10890.0035,1,12,0,0,0,0,0.1196899,3.446247,0.4124809588053,6.351834,6.373707,24.05289,23.33559,,-0.00000434695402873331,,0,0,,,,,,,,,,,,,,,,,25.38571,0.009058714
6090,2021/11/23 02:52:02,152075.7932,10980.0021,1,12,0,0,0,0,0.1208115,3.447121,0.4164518586915,6.35484,6.373707,24.06326,23.33559,,0.000000316100198460845,,,0,,,,,,,,,,,,,,,,,25.1633,-0.07837951
6091,2021/11/23 02:53:32,152165.7912,11070.0001,1,12,0,0,0,0,0.1204224,3.447855,0.415198973952,6.357844,6.373707,24.07361,23.33559,,0.0000217317101487424,,0,,,,,,,,,,,,,,,,,,25.29679,0.07579565
6092,2021/11/23 02:55:02,152255.792,11160.0009,1,12,0,0,0,0,0.1204147,3.448639,0.4152668305933,6.360851,6.373707,24.08398,23.33559,,-0.00000557126577405143,,0,0,,,,,,,,,,,,,,,,,25.36964,0.02923548
6093,2021/11/23 02:56:32,152345.7919,11250.0008,1,12,0,0,0,0,0.1204758,3.449255,0.415551755529,6.36386,6.373707,24.09436,23.33559,,-0.0000163977001648163,,0,0,,,,,,,,,,,,,,,,,25.59719,0.02035499
6094,2021/11/23 02:58:02,152435.7924,11340.0013,1,12,0,0,0,0,0.1205444,3.450074,0.4158871002856,6.366867,6.373707,24.10473,23.33559,,-0.00000323983908856462,,3.83074998855591,0.267170906066895,,,,,,,,,,,,,,,,,25.51259,0.07883728
6095,2021/11/23 02:59:32,152525.7917,11430.0006,1,12,0,0,0,0,0.120018,3.450659,0.414141191862,6.369873,6.373707,24.1151,23.33559,,0.00000782399911258835,,,0,,,,,,,,,,,,,,,,,25.23933,0.01988828
6096,2021/11/23 03:01:02,152615.7917,11520.0006,1,12,0,0,0,0,0.120636,3.451771,0.416407846356,6.372878,6.373707,24.12547,23.33559,,0.0000121297398436582,,0,0,,,,,,,,,,,,,,,,,25.5336,0.05384147
