Repository: HVES-Battery-Testing-Consortium/LG-HG2

# Battery Testing Consortium (BTC)
The Battery Testing Consortium (BTC) has been developed within the High Voltage and Energy Storage Lab at Oxford Brookes University to provide accurate and comprehensive cell data to Formula Student Electric teams. Through the BTC, we aim to provide FS teams with information for improved and informed decisions for cell selection, pack architecture design, thermal cooling requirements, and end of life predictions. A range of tests are completed to provide a comprehensive electrochemical lithium-ion characterisation for modelling, validation, and battery management parameterisation.

File: Data/Round1/LG_HG2/Package 3/211121_BTC_POCV_LG_HG2_10_25C/211121_BTC_POCV_LG_HG2_10_25C_Channel_8_Wb_1.CSV (part 30 of 33)
Data_Point,Date_Time,Test_Time(s),Step_Time(s),Cycle_Index,Step_Index,TC_Counter1,TC_Counter2,TC_Counter3,TC_Counter4,Current(A),Voltage(V),Power(W),Charge_Capacity(Ah),Discharge_Capacity(Ah),Charge_Energy(Wh),Discharge_Energy(Wh),ACR(Ohm),dV/dt(V/s),Internal_Resistance(Ohm),dQ/dV(Ah/V),dV/dQ(V/Ah),MetaCode_MV_UD1,MetaCode_MV_UD2,MetaCode_MV_UD3,MetaCode_MV_UD4,MetaCode_MV_UD5,MetaCode_MV_UD6,MetaCode_MV_UD7,MetaCode_MV_UD8,MetaCode_MV_UD9,MetaCode_MV_UD10,MetaCode_MV_UD11,MetaCode_MV_UD12,MetaCode_MV_UD13,MetaCode_MV_UD14,MetaCode_MV_UD15,MetaCode_MV_UD16,Aux_Temperature_1(C),Aux_dT/dt_1(C)
6097,2021/11/23 03:02:32,152705.7927,11610.0016,1,12,0,0,0,0,0.1201324,3.452343,0.4147382502132,6.375884,6.373707,24.13585,23.33559,,0.000017345859305351,,0,,,,,,,,,,,,,,,,,,25.48108,0.04293621
6098,2021/11/23 03:04:02,152795.7931,11700.002,1,12,0,0,0,0,0.1198196,3.453071,0.4137455859916,6.378888,6.373707,24.14622,23.33559,,-0.00000580877485845122,,0,0,,,,,,,,,,,,,,,,,25.25535,-0.09910226
6099,2021/11/23 03:05:32,152885.7925,11790.0014,1,12,0,0,0,0,0.1199112,3.453714,0.4141389901968,6.381889,6.373707,24.15659,23.33559,,0.00000778435423853807,,,0,,,,,,,,,,,,,,,,,25.5407,-0.05490303
6100,2021/11/23 03:07:02,152975.7916,11880.0005,1,12,0,0,0,0,0.1207275,3.454613,0.4170667909575,6.384894,6.373707,24.16697,23.33559,,0.0000260793494817335,,0,0,,,,,,,,,,,,,,,,,25.10614,-0.1118773
6101,2021/11/23 03:08:32,153065.7928,11970.0017,1,12,0,0,0,0,0.1205444,3.455313,0.4165186323972,6.387898,6.373707,24.17735,23.33559,,0.0000406979015679099,,3.99876809120178,,,,,,,,,,,,,,,,,,25.40637,0.1050282
6102,2021/11/23 03:10:02,153155.7914,12060.0003,1,12,0,0,0,0,0.1203995,3.456131,0.4161164443345,6.390902,6.373707,24.18773,23.33559,,0.00000509707297169371,,0,0,,,,,,,,,,,,,,,,,25.2532,0.02751112
6103,2021/11/23 03:11:32,153245.794,12150.0029,1,12,0,0,0,0,0.1200027,3.456717,0.4148153731359,6.393906,6.373707,24.19811,23.33559,,0.0000259592998190783,,,0,,,,,,,,,,,,,,,,,25.39836,-0.003277063
6104,2021/11/23 03:13:02,153335.7945,12240.0034,1,12,0,0,0,0,0.1194611,3.457558,0.4130436819938,6.396908,6.373707,24.20849,23.33559,,-0.00000454371502200956,,0,0,,,,,,,,,,,,,,,,,25.48295,0.08047581
6105,2021/11/23 03:14:32,153425.7926,12330.0015,1,12,0,0,0,0,0.1202698,3.458271,0.4159255615158,6.399909,6.373707,24.21887,23.33559,,-0.00000391164303437108,,0,,,,,,,,,,,,,,,,,,25.49314,0.09389699
6106,2021/11/23 03:16:02,153515.7913,12420.0002,1,12,0,0,0,0,0.1201477,3.459341,0.4156318646657,6.402914,6.373707,24.22926,23.33559,,-0.0000113012401925516,,0,0,,,,,,,,,,,,,,,,,25.43911,0.1028001
6107,2021/11/23 03:17:32,153605.7918,12510.0007,1,12,0,0,0,0,0.1200943,3.459914,0.4155159498902,6.405919,6.373707,24.23966,23.33559,,0.0000256812309089582,,,0.254752814769745,,,,,,,,,,,,,,,,,25.43292,0.1161176
6108,2021/11/23 03:19:02,153695.7931,12600.002,1,12,0,0,0,0,0.1202164,3.460611,0.4160221962204,6.408925,6.373707,24.25006,23.33559,,0.0000193622599908849,,3.9255518913269,0,,,,,,,,,,,,,,,,,25.45485,0.04786253
6109,2021/11/23 03:20:32,153785.7928,12690.0017,1,12,0,0,0,0,0.1202774,3.461504,0.4163407012096,6.411931,6.373707,24.26046,23.33559,,-0.0000198746402020333,,0,0,,,,,,,,,,,,,,,,,25.38289,0.1013184
6110,2021/11/23 03:22:02,153875.7932,12780.0021,1,12,0,0,0,0,0.1203232,3.462283,0.4165929698656,6.414935,6.373707,24.27086,23.33559,,-0.0000235091702052159,,0,,,,,,,,,,,,,,,,,,25.52091,0.01429677
6111,2021/11/23 03:23:32,153965.7932,12870.0021,1,12,0,0,0,0,0.1201859,3.463223,0.4162305731557,6.41794,6.373707,24.28127,23.33559,,0.00000794155675976072,,,0,,,,,,,,,,,,,,,,,25.14539,-0.09680808
6112,2021/11/23 03:25:02,154055.7918,12960.0007,1,12,0,0,0,0,0.1207962,3.463865,0.418421729313,6.420946,6.373707,24.29168,23.33559,,0.0000172275995282689,,0,0,,,,,,,,,,,,,,,,,25.35909,-0.05753636
6113,2021/11/23 03:26:32,154145.7913,13050.0002,1,12,0,0,0,0,0.1205978,3.464641,0.4178280823898,6.42395,6.373707,24.30208,23.33559,,0.00000667750600769068,,0,0,,,,,,,,,,,,,,,,,25.21395,-0.06680548
6114,2021/11/23 03:28:02,154235.7937,13140.0026,1,12,0,0,0,0,0.1204376,3.465401,0.4173645794776,6.426953,6.373707,24.31249,23.33559,,0.00000324002689922054,,3.83456993103027,,,,,,,,,,,,,,,,,,25.22507,-0.09245694
6115,2021/11/23 03:29:32,154325.794,13230.0029,1,12,0,0,0,0,0.1204376,3.46633,0.417476466008,6.429957,6.373707,24.3229,23.33559,,-0.0000068751219259866,,0,0,,,,,,,,,,,,,,,,,25.47057,0.09486854
6116,2021/11/23 03:31:02,154415.7911,13320,1,12,0,0,0,0,0.1203232,3.467289,0.4171953078048,6.432963,6.373707,24.33332,23.33559,,0.0000161207099154126,,,0,,,,,,,,,,,,,,,,,25.4956,0.08638799
6117,2021/11/23 03:32:32,154505.7928,13410.0017,1,12,0,0,0,0,0.1202774,3.468096,0.4171335698304,6.435965,6.373707,24.34373,23.33559,,0.0000384058512281626,,0,0,,,,,,,,,,,,,,,,,25.52306,0.04662633
6118,2021/11/23 03:34:02,154595.7921,13500.001,1,12,0,0,0,0,0.1204758,3.468957,0.4179253697406,6.438969,6.373707,24.35415,23.33559,,-0.00000616425995758618,,0,,,,,,,,,,,,,,,,,,25.41963,0.08715153
6119,2021/11/23 03:35:32,154685.7929,13590.0018,1,12,0,0,0,0,0.1194611,3.469642,0.4144872499262,6.441974,6.373707,24.36458,23.33559,,0.00000647946399112698,,0,0.266712486743927,,,,,,,,,,,,,,,,,25.4048,0.01573384
6120,2021/11/23 03:37:02,154775.7919,13680.0008,1,12,0,0,0,0,0.1202393,3.470485,0.4172886870605,6.44498,6.373707,24.37501,23.33559,,0.0000162392407219158,,3.57134699821472,0,,,,,,,,,,,,,,,,,25.08851,-0.08783937
6121,2021/11/23 03:38:32,154865.7918,13770.0007,1,12,0,0,0,0,0.1205215,3.471465,0.4183861689975,6.447984,6.373707,24.38544,23.33559,,0.0000276982791547198,,0,,,,,,,,,,,,,,,,,,25.42055,-0.008590221
6122,2021/11/23 03:40:02,154955.7931,13860.002,1,12,0,0,0,0,0.1203613,3.472466,0.4179505219658,6.450988,6.373707,24.39586,23.33559,,-0.00000327929501509061,,,0,,,,,,,,,,,,,,,,,25.34119,0.06979227
6123,2021/11/23 03:41:32,155045.7925,13950.0014,1,12,0,0,0,0,0.1203232,3.47337,0.417926993184,6.453991,6.373707,24.40629,23.33559,,-0.00000541335020898259,,0,0,,,,,,,,,,,,,,,,,25.31647,0.05434155
6124,2021/11/23 03:43:02,155135.7925,14040.0014,1,12,0,0,0,0,0.1204376,3.474259,0.4184314157384,6.456995,6.373707,24.41673,23.33559,,0.0000382459111278877,,0,0,,,,,,,,,,,,,,,,,25.24574,-0.08820713
6125,2021/11/23 03:44:32,155225.7919,14130.0008,1,12,0,0,0,0,0.120079,3.474831,0.417254231649,6.459996,6.373707,24.42716,23.33559,,0.0000211785391002195,,3.30528593063354,,,,,,,,,,,,,,,,,,25.13238,-0.08561134
6126,2021/11/23 03:46:02,155315.7938,14220.0027,1,12,0,0,0,0,0.1189194,3.476031,0.4133675209014,6.462999,6.373707,24.43759,23.33559,,-0.00000150145103816612,,,0,,,,,,,,,,,,,,,,,25.50516,0.112347
6127,2021/11/23 03:47:32,155405.7918,14310.0007,1,12,0,0,0,0,0.1195984,3.477102,0.4158558358368,6.466003,6.373707,24.44804,23.33559,,-0.0000158837701746961,,0,0,,,,,,,,,,,,,,,,,25.17192,-0.09284675
6128,2021/11/23 03:49:02,155495.7933,14400.0022,1,12,0,0,0,0,0.1202545,3.477943,0.4182382964935,6.469007,6.373707,24.45848,23.33559,,0.00000845567956275772,,0,0,,,,,,,,,,,,,,,,,25.26089,0.03253579
6129,2021/11/23 03:50:32,155585.7942,14490.0031,1,12,0,0,0,0,0.1204758,3.478915,0.419125067757,6.472013,6.373707,24.46894,23.33559,,0.0000310961004288401,,0,,,,,,,,,,,,,,,,,,25.23184,-0.05501688
6130,2021/11/23 03:52:02,155675.7923,14580.0012,1,12,0,0,0,0,0.1199493,3.479893,0.4174107294249,6.475017,6.373707,24.47939,23.33559,,0.00000541317103852634,,,0.308187305927277,,,,,,,,,,,,,,,,,25.48569,0.1240283
6131,2021/11/23 03:53:32,155765.7917,14670.0006,1,12,0,0,0,0,0.1202164,3.481148,0.4184910804272,6.478024,6.373707,24.48986,23.33559,,0.0000431085209129378,,3.07398891448975,0,,,,,,,,,,,,,,,,,25.0743,-0.1340604
6132,2021/11/23 03:55:02,155855.7917,14760.0006,1,12,0,0,0,0,0.1194611,3.482194,0.4159867256534,6.48103,6.373707,24.50032,23.33559,,0.0000300307601719396,,0,,,,,,,,,,,,,,,,,,25.22105,-0.04961252
6133,2021/11/23 03:56:32,155945.7919,14850.0008,1,12,0,0,0,0,0.119606,3.483142,0.416604682052,6.484033,6.373707,24.51078,23.33559,,0.0000122893097795895,,0,0,,,,,,,,,,,,,,,,,25.11538,-0.1427323
6134,2021/11/23 03:58:02,156035.792,14940.0009,1,12,0,0,0,0,0.1204224,3.48426,0.419582951424,6.487038,6.373707,24.52125,23.33559,,-0.00000367457300853857,,,0,,,,,,,,,,,,,,,,,25.44029,0.05394578
6135,2021/11/23 03:59:32,156125.7923,15030.0012,1,12,0,0,0,0,0.1204147,3.485305,0.4196819559835,6.490041,6.373707,24.53172,23.33559,,0.0000243010108533781,,2.80724596977234,0,,,,,,,,,,,,,,,,,25.48785,0.0787437
6136,2021/11/23 04:01:02,156215.7933,15120.0022,1,12,0,0,0,0,0.1202698,3.486665,0.419340502217,6.493045,6.373707,24.54219,23.33559,,0.0000306629917758983,,,,,,,,,,,,,,,,,,,,25.2201,-0.07798433
6137,2021/11/23 04:02:32,156305.7912,15210.0001,1,12,0,0,0,0,0.1201096,3.487894,0.4189295531824,6.496048,6.373707,24.55266,23.33559,,0.00000648005379844108,,0,0,,,,,,,,,,,,,,,,,25.17624,-0.1053834
6138,2021/11/23 04:04:02,156395.7916,15300.0005,1,12,0,0,0,0,0.1203461,3.488904,0.4198759896744,6.499054,6.373707,24.56314,23.33559,,0.00000742786187402089,,0,0,,,,,,,,,,,,,,,,,25.46655,0.004343987
6139,2021/11/23 04:05:32,156485.7921,15390.001,1,12,0,0,0,0,0.1197281,3.490016,0.4178529846496,6.502059,6.373707,24.57363,23.33559,,0.00000916614590096287,,2.52648091316223,0.371308505535126,,,,,,,,,,,,,,,,,25.41531,0.09962142
6140,2021/11/23 04:07:02,156575.7926,15480.0015,1,12,0,0,0,0,0.1201248,3.491211,0.4193810231328,6.505063,6.373707,24.58412,23.33559,,0.0000319234786729794,,,0,,,,,,,,,,,,,,,,,25.50482,0.01360893
6141,2021/11/23 04:08:32,156665.792,15570.0009,1,12,0,0,0,0,0.1200714,3.492707,0.4193742192798,6.508064,6.373707,24.5946,23.33559,,0.0000268267795036081,,0,,,,,,,,,,,,,,,,,,25.03968,-0.01389205
6142,2021/11/23 04:10:02,156755.7912,15660.0001,1,12,0,0,0,0,0.120491,3.494013,0.420997120383,6.511068,6.373707,24.60509,23.33559,,-0.00000316074010697776,,0,0,,,,,,,,,,,,,,,,,25.17842,-0.06437063
6143,2021/11/23 04:11:32,156845.794,15750.0029,1,12,0,0,0,0,0.1196976,3.494999,0.4183429923024,6.514071,6.373707,24.61558,23.33559,,-0.0000019755771063501,,2.38571405410767,0,,,,,,,,,,,,,,,,,25.15801,-0.09688199
6144,2021/11/23 04:13:02,156935.7917,15840.0006,1,12,0,0,0,0,0.1203079,3.496419,0.4206468274101,6.517073,6.373707,24.62608,23.33559,,0.0000271435292233946,,,0,,,,,,,,,,,,,,,,,25.47213,-0.06150067
6145,2021/11/23 04:14:32,157025.7925,15930.0014,1,12,0,0,0,0,0.1209259,3.497765,0.4229703806135,6.520077,6.373707,24.63659,23.33559,,0.0000309752504108474,,0,,,,,,,,,,,,,,,,,,25.2201,-0.07161796
6146,2021/11/23 04:16:02,157115.7919,16020.0008,1,12,0,0,0,0,0.1204529,3.499235,0.4214930035315,6.523081,6.373707,24.64709,23.33559,,-0.00000158047498644009,,0,0,,,,,,,,,,,,,,,,,25.0542,-0.08253813
6147,2021/11/23 04:17:32,157205.7927,16110.0016,1,12,0,0,0,0,0.1206665,3.500492,0.422392117918,6.526085,6.373707,24.65761,23.33559,,-0.0000118141497296165,,2.29538989067078,0.428897708654404,,,,,,,,,,,,,,,,,25.38041,-0.03107011
6148,2021/11/23 04:19:02,157295.7929,16200.0018,1,12,0,0,0,0,0.1205826,3.501853,0.4222625395578,6.529092,6.373707,24.66813,23.33559,,0.0000174245906237047,,,0,,,,,,,,,,,,,,,,,25.1778,-0.09197533
6149,2021/11/23 04:20:32,157385.794,16290.0029,1,12,0,0,0,0,0.1205444,3.503003,0.4222673948332,6.532097,6.373707,24.67866,23.33559,,0.0000299527291645063,,0,0,,,,,,,,,,,,,,,,,25.51625,0.06396711
6150,2021/11/23 04:22:02,157475.7926,16380.0015,1,12,0,0,0,0,0.119606,3.504367,0.419143319402,6.535103,6.373707,24.68919,23.33559,,-0.0000307800000882708,,0,,,,,,,,,,,,,,,,,,25.17195,0.0201869
6151,2021/11/23 04:23:32,157565.7913,16470.0002,1,12,0,0,0,0,0.120369,3.506057,0.422020575033,6.538108,6.373707,24.69973,23.33559,,0.0000219294506678125,,2.13753294944763,0,,,,,,,,,,,,,,,,,25.10613,-0.05232155
6152,2021/11/23 04:25:02,157655.7919,16560.0008,1,12,0,0,0,0,0.1198044,3.507374,0.4201988376456,6.541113,6.373707,24.71026,23.33559,,0.0000370232410205062,,0,0,,,,,,,,,,,,,,,,,25.17627,0.005608201
6153,2021/11/23 04:26:32,157745.792,16650.0009,1,12,0,0,0,0,0.1195831,3.508731,0.4195849300461,6.544117,6.373707,24.7208,23.33559,,0.0000309003298752941,,,0,,,,,,,,,,,,,,,,,25.53263,0.07651925
6154,2021/11/23 04:28:02,157835.7912,16740.0001,1,12,0,0,0,0,0.1196976,3.50996,0.420133788096,6.54712,6.373707,24.73134,23.33559,,0.00000687592000758741,,0,0.451081901788712,,,,,,,,,,,,,,,,,25.24976,0.05290687
6155,2021/11/23 04:29:32,157925.7932,16830.0021,1,12,0,0,0,0,0.120163,3.511408,0.421941319504,6.550121,6.373707,24.74187,23.33559,,0.00000118536604531982,,2.27295207977295,0,,,,,,,,,,,,,,,,,25.31466,0.05058646
6156,2021/11/23 04:31:02,158015.7914,16920.0003,1,12,0,0,0,0,0.1198349,3.512727,0.4209472887723,6.553125,6.373707,24.75243,23.33559,,0.00000118528703296761,,0,,,,,,,,,,,,,,,,,,25.18953,-0.09081781
6157,2021/11/23 04:32:32,158105.7917,17010.0006,1,12,0,0,0,0,0.1200943,3.514169,0.4220316661367,6.556128,6.373707,24.76297,23.33559,,0.000034531949495431,,0,0,,,,,,,,,,,,,,,,,25.39092,0.06939292
6158,2021/11/23 04:34:02,158195.7925,17100.0014,1,12,0,0,0,0,0.1198883,3.515504,0.4214677982032,6.55913,6.373707,24.77353,23.33559,,0.0000320048784487881,,2.17832708358765,0,,,,,,,,,,,,,,,,,25.43971,0.05037069
6159,2021/11/23 04:35:32,158285.7934,17190.0023,1,12,0,0,0,0,0.1201782,3.516614,0.4226203406148,6.562134,6.373707,24.78409,23.33559,,-0.00000355615702574141,,,0,,,,,,,,,,,,,,,,,25.36128,0.01919925
6160,2021/11/23 04:37:02,158375.7913,17280.0002,1,12,0,0,0,0,0.1195679,3.518223,0.4206665358417,6.56514,6.373707,24.79466,23.33559,,0.00000968088988884119,,0,,,,,,,,,,,,,,,,,,25.33441,0.0004804134
6161,2021/11/23 04:38:32,158465.7916,17370.0005,1,12,0,0,0,0,0.1202164,3.519465,0.423097412226,6.568145,6.373707,24.80524,23.33559,,0.0000288058199657826,,0,0.448975205421448,,,,,,,,,,,,,,,,,25.25259,-0.01157999
6162,2021/11/23 04:40:02,158555.7934,17460.0023,1,12,0,0,0,0,0.1194382,3.520869,0.4205262557958,6.571148,6.373707,24.81581,23.33559,,-0.0000014619389503423,,2.26536989212036,,,,,,,,,,,,,,,,,,25.37305,0.07733166
6163,2021/11/23 04:41:32,158645.7945,17550.0034,1,12,0,0,0,0,0.1200333,3.521973,0.4227540417009,6.574151,6.373707,24.82638,23.33559,,-0.00000288453406938061,,0,0,,,,,,,,,,,,,,,,,25.1948,-0.03233552
6164,2021/11/23 04:43:02,158735.7923,17640.0012,1,12,0,0,0,0,0.1205978,3.523401,0.4249144091178,6.577154,6.373707,24.83696,23.33559,,0.0000145017002068926,,,0,,,,,,,,,,,,,,,,,25.18124,-0.1149273
6165,2021/11/23 04:44:32,158825.7916,17730.0005,1,12,0,0,0,0,0.1197281,3.524619,0.4219959360939,6.580158,6.373707,24.84755,23.33559,,0.0000339008984155953,,0,,,,,,,,,,,,,,,,,,25.45946,0.004534125
6166,2021/11/23 04:46:02,158915.7932,17820.0021,1,12,0,0,0,0,0.1203308,3.525706,0.4242510235448,6.583163,6.373707,24.85814,23.33559,,-0.00000485995997223654,,2.37206411361694,0,,,,,,,,,,,,,,,,,25.15374,-0.1024103
6167,2021/11/23 04:47:32,159005.7935,17910.0024,1,12,0,0,0,0,0.1202011,3.527149,0.4239671896639,6.586168,6.373707,24.86874,23.33559,,0.0000185698099812726,,0,0,,,,,,,,,,,,,,,,,25.44803,0.1096624
6168,2021/11/23 04:49:02,159095.7912,18000.0001,1,12,0,0,0,0,0.1204758,3.528316,0.4250766927528,6.589171,6.373707,24.87933,23.33559,,0.00000209402492146182,,,0,,,,,,,,,,,,,,,,,25.46935,-0.004724264
6169,2021/11/23 04:50:32,159185.7939,18090.0028,1,12,0,0,0,0,0.1194382,3.529418,0.4215473329676,6.592174,6.373707,24.88993,23.33559,,0.0000347286295436788,,0,0.422302693128586,,,,,,,,,,,,,,,,,25.11076,-0.01187384
6170,2021/11/23 04:52:02,159275.7923,18180.0012,1,12,0,0,0,0,0.1200943,3.53059,0.424003734637,6.595176,6.373707,24.90053,23.33559,,0.0000354029289155733,,2.40413689613342,,,,,,,,,,,,,,,,,,25.32577,-0.08541882
6171,2021/11/23 04:53:32,159365.7916,18270.0005,1,12,0,0,0,0,0.1197891,3.531703,0.4230595238373,6.598176,6.373707,24.91112,23.33559,,-0.0000017780489542929,,0,0,,,,,,,,,,,,,,,,,25.50889,0.09466529
6172,2021/11/23 04:55:02,159455.7912,18360.0001,1,12,0,0,0,0,0.1200562,3.533148,0.4241763229176,6.601179,6.373707,24.92173,23.33559,,0.0000250130906351842,,,0,,,,,,,,,,,,,,,,,25.13519,-0.09146452
6173,2021/11/23 04:56:32,159545.792,18450.0009,1,12,0,0,0,0,0.1200333,3.534243,0.4242268502919,6.604184,6.373707,24.93234,23.33559,,0.0000353224386344664,,0,0,,,,,,,,,,,,,,,,,25.36778,-0.03234386
6174,2021/11/23 04:58:02,159635.7929,18540.0018,1,12,0,0,0,0,0.119545,3.535222,0.42261811399,6.607185,6.373707,24.94296,23.33559,,0.00000545263810636243,,0,,,,,,,,,,,,,,,,,,25.55581,0.07130206
6175,2021/11/23 04:59:32,159725.7916,18630.0005,1,12,0,0,0,0,0.1201324,3.536533,0.4248521969692,6.610187,6.373707,24.95357,23.33559,,-0.0000274614303634735,,2.64963793754578,0,,,,,,,,,,,,,,,,,25.28537,0.05359352
6176,2021/11/23 05:01:02,159815.7911,18720,1,12,0,0,0,0,0.1202164,3.537675,0.42528655287,6.613189,6.373707,24.96419,23.33559,,-0.00000165952599218144,,0,0,,,,,,,,,,,,,,,,,25.51047,0.09977996
6177,2021/11/23 05:02:32,159905.7928,18810.0017,1,12,0,0,0,0,0.1202545,3.538982,0.425578510919,6.616196,6.373707,24.97483,23.33559,,0.00003456915874267,,0,0,,,,,,,,,,,,,,,,,25.22851,-0.06253362
6178,2021/11/23 05:04:02,159995.7912,18900.0001,1,12,0,0,0,0,0.1202698,3.54015,0.42577313247,6.619202,6.373707,24.98547,23.33559,,0.0000505394491483457,,,0.387498199939728,,,,,,,,,,,,,,,,,25.58949,0.02093434
6179,2021/11/23 05:05:32,160085.7922,18990.0011,1,12,0,0,0,0,0.1208344,3.541063,0.4278822229672,6.622206,6.373707,24.9961,23.33559,,-0.0000245763803832233,,2.55090594291687,0,,,,,,,,,,,,,,,,,25.48732,0.07256627
6180,2021/11/23 05:07:02,160175.7924,19080.0013,1,12,0,0,0,0,0.120224,3.542335,0.42587368304,6.625213,6.373707,25.00675,23.33559,,0.00000960186207521474,,0,,,,,,,,,,,,,,,,,,25.60772,0.09561896
6181,2021/11/23 05:08:32,160265.7935,19170.0024,1,12,0,0,0,0,0.1205826,3.543278,0.4272576737628,6.62822,6.373707,25.0174,23.33559,,0.0000388446787837893,,0,0,,,,,,,,,,,,,,,,,25.54722,0.02121091
6182,2021/11/23 05:10:02,160355.7933,19260.0022,1,12,0,0,0,0,0.1203232,3.544904,0.4265341929728,6.631225,6.373707,25.02806,23.33559,,0.0000349261790688615,,,0,,,,,,,,,,,,,,,,,25.4105,0.05105376
6183,2021/11/23 05:11:32,160445.7916,19350.0005,1,12,0,0,0,0,0.1191711,3.546157,0.4225994304627,6.634229,6.373707,25.03871,23.33559,,0.000000197560993342449,,2.48312711715698,0,,,,,,,,,,,,,,,,,25.29556,-0.09919465
6184,2021/11/23 05:13:02,160535.7924,19440.0013,1,12,0,0,0,0,0.1196442,3.547224,0.4244047777008,6.637235,6.373707,25.04937,23.33559,,0.00000410940401707194,,0,,,,,,,,,,,,,,,,,,25.47404,0.03145099
6185,2021/11/23 05:14:32,160625.7932,19530.0021,1,12,0,0,0,0,0.1204681,3.548478,0.4274784025518,6.64024,6.373707,25.06003,23.33559,,0.0000209411191463005,,,0,,,,,,,,,,,,,,,,,25.54541,0.08781075
6186,2021/11/23 05:16:02,160715.7928,19620.0017,1,12,0,0,0,0,0.1207962,3.549736,0.4287946198032,6.643246,6.373707,25.0707,23.33559,,0.0000088901706476463,,0,0.401400804519653,,,,,,,,,,,,,,,,,25.2218,-0.1341188
6187,2021/11/23 05:17:32,160805.792,19710.0009,1,12,0,0,0,0,0.1201782,3.551071,0.4267613208522,6.646251,6.373707,25.08137,23.33559,,0.0000134342599267256,,2.45151209831238,,,,,,,,,,,,,,,,,,25.396,0.03598392
6188,2021/11/23 05:19:02,160895.793,19800.0019,1,12,0,0,0,0,0.1202698,3.551983,0.4271962850134,6.649256,6.373707,25.09204,23.33559,,0.0000317707017529756,,0,0,,,,,,,,,,,,,,,,,25.26505,-0.07923126
6189,2021/11/23 05:20:32,160985.7936,19890.0025,1,12,0,0,0,0,0.1200409,3.553476,0.4265624571684,6.652261,6.373707,25.10272,23.33559,,0.00002667117951205,,,0,,,,,,,,,,,,,,,,,25.35281,-0.04340351
6190,2021/11/23 05:22:02,161075.792,19980.0009,1,12,0,0,0,0,0.1201324,3.55449,0.427009414476,6.655267,6.373707,25.1134,23.33559,,0.0000355214688170236,,0,0,,,,,,,,,,,,,,,,,25.29748,-0.07201195
6191,2021/11/23 05:23:32,161165.7918,20070.0007,1,12,0,0,0,0,0.1211777,3.555763,0.4308791820851,6.65827,6.373707,25.12407,23.33559,,-0.0000165163692145143,,2.41521096229553,,,,,,,,,,,,,,,,,,25.3099,0.06091297
6192,2021/11/23 05:25:02,161255.7922,20160.0011,1,12,0,0,0,0,0.1201782,3.557285,0.427508108187,6.661274,6.373707,25.13476,23.33559,,0.000000790250510362966,,0,0,,,,,,,,,,,,,,,,,25.4927,0.05212724
6193,2021/11/23 05:26:32,161345.7913,20250.0002,1,12,0,0,0,0,0.1198196,3.558426,0.4263691799496,6.664279,6.373707,25.14545,23.33559,,0.0000148968401845195,,,0,,,,,,,,,,,,,,,,,25.29104,0.00493288
6194,2021/11/23 05:28:02,161435.7923,20340.0012,1,12,0,0,0,0,0.1202774,3.559497,0.4281270444678,6.667284,6.373707,25.15615,23.33559,,0.0000179382404894568,,0,0.408672302961349,,,,,,,,,,,,,,,,,25.48774,0.08502841
6195,2021/11/23 05:29:32,161525.7925,20430.0014,1,12,0,0,0,0,0.120079,3.560556,0.427548003924,6.670288,6.373707,25.16684,23.33559,,0.0000235895604419056,,2.51915001869202,,,,,,,,,,,,,,,,,,25.27955,-0.07229626
6196,2021/11/23 05:31:02,161615.7919,20520.0008,1,12,0,0,0,0,0.1193085,3.561869,0.4249612475865,6.673292,6.373707,25.17754,23.33559,,0.00000521539413966821,,,0,,,,,,,,,,,,,,,,,25.13967,-0.06815255
6197,2021/11/23 05:32:32,161705.7916,20610.0005,1,12,0,0,0,0,0.1207657,3.562826,0.4302671758682,6.676296,6.373707,25.18824,23.33559,,-0.0000118524803838227,,0,0,,,,,,,,,,,,,,,,,25.44112,0.009953976
6198,2021/11/23 05:34:02,161795.7913,20700.0002,1,12,0,0,0,0,0.1202774,3.563988,0.4286672102712,6.679299,6.373707,25.19894,23.33559,,0.0000366265994671267,,0,0,,,,,,,,,,,,,,,,,25.2027,-0.1029503
6199,2021/11/23 05:35:32,161885.7926,20790.0015,1,12,0,0,0,0,0.1201782,3.565046,0.4284408111972,6.682305,6.373707,25.20965,23.33559,,0.00000260795604845043,,0,,,,,,,,,,,,,,,,,,25.19932,0.03819346
6200,2021/11/23 05:37:02,161975.7927,20880.0016,1,12,0,0,0,0,0.1198044,3.565857,0.4272053583708,6.685309,6.373707,25.22036,23.33559,,-0.00000371380792785203,,2.85106801986694,0,,,,,,,,,,,,,,,,,25.36392,0.06725729
6201,2021/11/23 05:38:32,162065.7921,20970.001,1,12,0,0,0,0,0.1205215,3.566759,0.4298711448185,6.688313,6.373707,25.23108,23.33559,,0.0000231148296734318,,0,0,,,,,,,,,,,,,,,,,25.0986,-0.0300014
6202,2021/11/23 05:40:02,162155.7913,21060.0002,1,12,0,0,0,0,0.1202011,3.567942,0.4288705531362,6.691319,6.373707,25.2418,23.33559,,0.0000152122001964017,,,,,,,,,,,,,,,,,,,,25.16466,-0.04920244
6203,2021/11/23 05:41:32,162245.7915,21150.0004,1,12,0,0,0,0,0.1196594,3.568966,0.4270603301804,6.694323,6.373707,25.25252,23.33559,,-0.0000181366995093413,,0,0,,,,,,,,,,,,,,,,,25.22465,0.02743006
6204,2021/11/23 05:43:02,162335.7927,21240.0016,1,12,0,0,0,0,0.1202545,3.570008,0.429309527036,6.697329,6.373707,25.26325,23.33559,,-0.00000565029085919377,,0,0.345747411251068,,,,,,,,,,,,,,,,,25.47229,-0.01697719
6205,2021/11/23 05:44:32,162425.7921,21330.001,1,12,0,0,0,0,0.1194763,3.570717,0.4266160555071,6.700332,6.373707,25.27397,23.33559,,0.0000382070284103975,,2.98020911216736,0,,,,,,,,,,,,,,,,,25.28795,-0.07420599
6206,2021/11/23 05:46:02,162515.7923,21420.0012,1,12,0,0,0,0,0.1201248,3.571803,0.4290621210144,6.703335,6.373707,25.2847,23.33559,,0.0000226419906539377,,0,,,,,,,,,,,,,,,,,,25.05347,-0.05589426
6207,2021/11/23 05:47:32,162605.7913,21510.0002,1,12,0,0,0,0,0.1196213,3.572983,0.4274048713379,6.706337,6.373707,25.29542,23.33559,,0.00000118536604531982,,,0,,,,,,,,,,,,,,,,,25.12266,-0.02539217
6208,2021/11/23 05:49:02,162695.7916,21600.0005,1,12,0,0,0,0,0.1202927,3.573941,0.4299190125307,6.709342,6.373707,25.30616,23.33559,,-0.00000798133169155335,,0,0,,,,,,,,,,,,,,,,,25.13413,0.007817149
6209,2021/11/23 05:50:32,162785.7915,21690.0004,1,12,0,0,0,0,0.120079,3.574736,0.429250724144,6.712346,6.373707,25.3169,23.33559,,0.0000364323605026584,,0,0,,,,,,,,,,,,,,,,,25.14407,-0.1234901
6210,2021/11/23 05:52:02,162875.7942,21780.0031,1,12,0,0,0,0,0.1206741,3.575711,0.4314957067851,6.715351,6.373707,25.32764,23.33559,,0.0000172270301845856,,2.98753094673157,,,,,,,,,,,,,,,,,,25.18632,-0.03765166
6211,2021/11/23 05:53:32,162965.7916,21870.0005,1,12,0,0,0,0,0.1203995,3.576835,0.4306491455825,6.718353,6.373707,25.33838,23.33559,,0.0000280913100141333,,0,0,,,,,,,,,,,,,,,,,25.23672,-0.08240104
6212,2021/11/23 05:55:02,163055.7919,21960.0008,1,12,0,0,0,0,0.1199875,3.57796,0.4293104755,6.721357,6.373707,25.34912,23.33559,,-0.0000205865399038885,,,0,,,,,,,,,,,,,,,,,25.28922,-0.0212419
6213,2021/11/23 05:56:32,163145.7919,22050.0008,1,12,0,0,0,0,0.1205215,3.57919,0.431369347585,6.724363,6.373707,25.35988,23.33559,,-0.0000000395125212548919,,0,0,,,,,,,,,,,,,,,,,25.37599,0.1175702
6214,2021/11/23 05:58:02,163235.792,22140.0009,1,12,0,0,0,0,0.1203842,3.580291,0.4310104678022,6.727366,6.373707,25.37063,23.33559,,0.0000330322000081651,,0,0.342940300703049,,,,,,,,,,,,,,,,,25.06647,-0.09082258
6215,2021/11/23 05:59:32,163325.7921,22230.001,1,12,0,0,0,0,0.1203842,3.581171,0.4311164058982,6.73037,6.373707,25.38139,23.33559,,0.0000355621596099809,,2.84526109695435,0,,,,,,,,,,,,,,,,,25.17549,-0.06785214
6216,2021/11/23 06:01:02,163415.7927,22320.0016,1,12,0,0,0,0,0.1208572,3.582362,0.4329542407064,6.733372,6.373707,25.39214,23.33559,,0.0000054533161346626,,0,0,,,,,,,,,,,,,,,,,25.36822,0.09728491
6217,2021/11/23 06:02:32,163505.7921,22410.001,1,12,0,0,0,0,0.1206665,3.583517,0.4324104540805,6.736377,6.373707,25.40291,23.33559,,-0.00000367466509487713,,0,,,,,,,,,,,,,,,,,,25.27467,-0.05133808
6218,2021/11/23 06:04:02,163595.7914,22500.0003,1,12,0,0,0,0,0.1209106,3.584845,0.433445759857,6.739382,6.373707,25.41368,23.33559,,0.0000182535804924555,,,0,,,,,,,,,,,,,,,,,25.32405,0.09499431
6219,2021/11/23 06:05:32,163685.7919,22590.0008,1,12,0,0,0,0,0.1207047,3.586018,0.4328492268846,6.742385,6.373707,25.42444,23.33559,,0.0000342559396813158,,2.60017108917236,0,,,,,,,,,,,,,,,,,25.4031,0.07343948
6220,2021/11/23 06:07:02,163775.7924,22680.0013,1,12,0,0,0,0,0.1198044,3.587229,0.4297658180076,6.74539,6.373707,25.43522,23.33559,,0.000031449890229851,,0,,,,,,,,,,,,,,,,,,25.17921,-0.03514469
6221,2021/11/23 06:08:32,163865.7926,22770.0015,1,12,0,0,0,0,0.1199112,3.588295,0.430276759404,6.748396,6.373707,25.44601,23.33559,,0.00000489963395011728,,,0,,,,,,,,,,,,,,,,,25.19961,-0.09564757
6222,2021/11/23 06:10:02,163955.792,22860.0009,1,12,0,0,0,0,0.1205978,3.589391,0.4328726579398,6.751403,6.373707,25.4568,23.33559,,0.00000114593899525062,,0,0.384591400623322,,,,,,,,,,,,,,,,,25.20894,-0.06464422
6223,2021/11/23 06:11:32,164045.7912,22950.0001,1,12,0,0,0,0,0.1189194,3.590835,0.427019943699,6.754404,6.373707,25.46757,23.33559,,0.0000302273292618338,,2.48564100265503,,,,,,,,,,,,,,,,,,25.5035,-0.1069236
6224,2021/11/23 06:13:02,164135.7919,23040.0008,1,12,0,0,0,0,0.1190643,3.592031,0.4276826565933,6.757402,6.373707,25.47834,23.33559,,0.0000158048806042643,,,0,,,,,,,,,,,,,,,,,25.39146,0.1007491
6225,2021/11/23 06:14:32,164225.7914,23130.0003,1,12,0,0,0,0,0.1196747,3.593158,0.4300101057026,6.760402,6.373707,25.48912,23.33559,,0.0000295953705062857,,0,0,,,,,,,,,,,,,,,,,25.48695,-0.03716409
6226,2021/11/23 06:16:02,164315.7915,23220.0004,1,12,0,0,0,0,0.120079,3.594275,0.431596947725,6.763402,6.373707,25.4999,23.33559,,0.0000011853560408781,,0,0,,,,,,,,,,,,,,,,,25.32662,-0.1161349
6227,2021/11/23 06:17:32,164405.7943,23310.0032,1,12,0,0,0,0,0.1201859,3.595374,0.4321132600266,6.766402,6.373707,25.51069,23.33559,,0.0000159227602125611,,2.51192092895508,,,,,,,,,,,,,,,,,,25.1905,0.1085299
6228,2021/11/23 06:19:02,164495.7921,23400.001,1,12,0,0,0,0,0.1199646,3.596881,0.4314983904126,6.769402,6.373707,25.52147,23.33559,,0.0000212969007407082,,,0,,,,,,,,,,,,,,,,,25.29455,0.07187068
6229,2021/11/23 06:20:32,164585.7915,23490.0004,1,12,0,0,0,0,0.1197281,3.597945,0.4307751187545,6.7724,6.373707,25.53226,23.33559,,-0.0000172280306287576,,0,0,,,,,,,,,,,,,,,,,24.77702,-0.06944656
6230,2021/11/23 06:22:02,164675.793,23580.0019,1,12,0,0,0,0,0.1201096,3.598961,0.4322697661256,6.7754,6.373707,25.54305,23.33559,,0.0000114592003228609,,0,,,,,,,,,,,,,,,,,,25.0079,0.04425108
6231,2021/11/23 06:23:32,164765.7919,23670.0008,1,12,0,0,0,0,0.1200943,3.600102,0.4323517296186,6.778399,6.373707,25.55385,23.33559,,0.0000369439003407024,,0,0.388707906007767,,,,,,,,,,,,,,,,,24.72254,0.01430273
6232,2021/11/23 06:25:02,164855.7936,23760.0025,1,12,0,0,0,0,0.1203079,3.600804,0.4332051675516,6.781396,6.373707,25.56464,23.33559,,0.0000378526892745867,,2.69941306114197,0,,,,,,,,,,,,,,,,,24.92587,0.08374512
6233,2021/11/23 06:26:32,164945.7929,23850.0018,1,12,0,0,0,0,0.1200943,3.601968,0.4325758255824,6.784393,6.373707,25.57543,23.33559,,0.0000316492696583737,,0,,,,,,,,,,,,,,,,,,25.01274,0.007243156
6234,2021/11/23 06:28:02,165035.7917,23940.0006,1,12,0,0,0,0,0.1194992,3.602936,0.4305479696512,6.787392,6.373707,25.58624,23.33559,,0.00000837707193568349,,,0,,,,,,,,,,,,,,,,,24.59443,-0.08261204
6235,2021/11/23 06:29:32,165125.7928,24030.0017,1,12,0,0,0,0,0.1205292,3.60377,0.434359515084,6.79039,6.373707,25.59704,23.33559,,0.00000932480179471895,,0,0,,,,,,,,,,,,,,,,,24.57517,-0.0892818
6236,2021/11/23 06:31:02,165215.7911,24120,1,12,0,0,0,0,0.1205063,3.604474,0.4343618251862,6.793387,6.373707,25.60784,23.33559,,0.0000337804085575044,,0,0,,,,,,,,,,,,,,,,,24.94677,0.001229644
6237,2021/11/23 06:32:32,165305.7938,24210.0027,1,12,0,0,0,0,0.119278,3.605053,0.430003511734,6.796388,6.373707,25.61866,23.33559,,-0.0000118931702672853,,0,,,,,,,,,,,,,,,,,,24.98353,0.0592041
6238,2021/11/23 06:34:02,165395.7915,24300.0004,1,12,0,0,0,0,0.1196899,3.60602,0.431604173198,6.799386,6.373707,25.62947,23.33559,,-0.00000711172378942138,,3.57841110229492,0,,,,,,,,,,,,,,,,,24.83762,0.08609653
6239,2021/11/23 06:35:32,165485.7934,24390.0023,1,12,0,0,0,0,0.1194229,3.606643,0.4307157663247,6.802385,6.373707,25.64028,23.33559,,0.00000545223201697809,,0,0,,,,,,,,,,,,,,,,,24.77544,-0.0533253
6240,2021/11/23 06:37:02,165575.7912,24480.0001,1,12,0,0,0,0,0.1206894,3.607449,0.4353808553406,6.805383,6.373707,25.6511,23.33559,,0.0000264312493527541,,,0,,,,,,,,,,,,,,,,,24.67865,-0.03769517
6241,2021/11/23 06:38:32,165665.7921,24570.001,1,12,0,0,0,0,0.1198959,3.608141,0.4326013125219,6.808378,6.373707,25.6619,23.33559,,0.0000434267894888762,,0,,,,,,,,,,,,,,,,,,24.59018,-0.0996232
6242,2021/11/23 06:40:02,165755.7923,24660.0012,1,12,0,0,0,0,0.1197281,3.608658,0.4320577658898,6.811373,6.373707,25.67271,23.33559,,-0.00000916652606974822,,0,0,,,,,,,,,,,,,,,,,24.86445,0.1191664
6243,2021/11/23 06:41:32,165845.7911,24750,1,12,0,0,0,0,0.1200409,3.609408,0.4332765847872,6.814368,6.373707,25.68352,23.33559,,0.0000317254089168273,,0,0,,,,,,,,,,,,,,,,,24.82798,0.1157945
6244,2021/11/23 06:43:02,165935.792,24840.0009,1,12,0,0,0,0,0.1202698,3.610084,0.4341840806632,6.817364,6.373707,25.69433,23.33559,,0.0000191646904568188,,,0.262304902076721,,,,,,,,,,,,,,,,,24.85578,0.09644449
6245,2021/11/23 06:44:32,166025.7937,24930.0026,1,12,0,0,0,0,0.1196899,3.610446,0.4321339206954,6.820361,6.373707,25.70515,23.33559,,-0.0000314912213070784,,4.39693117141724,0,,,,,,,,,,,,,,,,,24.4791,-0.1229244
6246,2021/11/23 06:46:02,166115.7923,25020.0012,1,12,0,0,0,0,0.120079,3.611258,0.433636249382,6.823354,6.373707,25.71596,23.33559,,-0.0000150156301970128,,,0,,,,,,,,,,,,,,,,,24.85302,0.08320212
6247,2021/11/23 06:47:32,166205.7934,25110.0023,1,12,0,0,0,0,0.119133,3.611759,0.430279684947,6.826346,6.373707,25.72677,23.33559,,0.0000197959398064995,,0,,,,,,,,,,,,,,,,,,24.52118,-0.1246613
6248,2021/11/23 06:49:02,166295.7926,25200.0015,1,12,0,0,0,0,0.1199799,3.612502,0.4334276287098,6.829339,6.373707,25.73758,23.33559,,-0.00000323997301165946,,0,0,,,,,,,,,,,,,,,,,24.7309,0.07075429
6249,2021/11/23 06:50:32,166385.7929,25290.0018,1,12,0,0,0,0,0.1193542,3.613302,0.4312627695684,6.832332,6.373707,25.74839,23.33559,,0.00000162002697834396,,0,0,,,,,,,,,,,,,,,,,24.67282,-0.03488958
6250,2021/11/23 06:52:02,166475.7915,25380.0004,1,12,0,0,0,0,0.119751,3.613837,0.432760594587,6.835323,6.373707,25.7592,23.33559,,-0.00000493935203849105,,,0,,,,,,,,,,,,,,,,,24.78263,0.01451433
6251,2021/11/23 06:53:32,166565.7925,25470.0014,1,12,0,0,0,0,0.1196899,3.61414,0.432576055186,6.838317,6.373707,25.77002,23.33559,,0.0000460742812720127,,0,,,,,,,,,,,,,,,,,,24.82344,0.02280414
6252,2021/11/23 06:55:02,166655.7927,25560.0016,1,12,0,0,0,0,0.1196365,3.614986,0.432484272589,6.84131,6.373707,25.78084,23.33559,,0.000013750360267295,,0,0,,,,,,,,,,,,,,,,,24.84886,0.04891336
6253,2021/11/23 06:56:32,166745.7915,25650.0004,1,12,0,0,0,0,0.1196976,3.615422,0.4327573363872,6.844302,6.373707,25.79166,23.33559,,-0.00000335845288645942,,4.84077119827271,0,,,,,,,,,,,,,,,,,24.56078,-0.0981766
6254,2021/11/23 06:58:02,166835.793,25740.0019,1,12,0,0,0,0,0.1193466,3.616293,0.4315922741538,6.847299,6.373707,25.80249,23.33559,,0.0000203503004740924,,,,,,,,,,,,,,,,,,,,24.89596,0.02291322
6255,2021/11/23 06:59:32,166925.7916,25830.0005,1,12,0,0,0,0,0.121376,3.616947,0.439010559072,6.850295,6.373707,25.81333,23.33559,,0.0000106681200122694,,0,0,,,,,,,,,,,,,,,,,24.62548,-0.04269719
6256,2021/11/23 07:01:02,167015.7943,25920.0032,1,12,0,0,0,0,0.1194763,3.617433,0.4321975103379,6.853293,6.373707,25.82417,23.33559,,-0.00000288415094473748,,0,0,,,,,,,,,,,,,,,,,24.58909,-0.01921475
6257,2021/11/23 07:02:32,167105.7919,26010.0008,1,12,0,0,0,0,0.120224,3.618043,0.434975601632,6.856288,6.373707,25.83501,23.33559,,-0.0000141445498229587,,0,0,,,,,,,,,,,,,,,,,24.57956,-0.04365802
6258,2021/11/23 07:04:02,167195.7923,26100.0012,1,12,0,0,0,0,0.1201477,3.618684,0.4347765596268,6.859282,6.373707,25.84584,23.33559,,0.00000003951448945827,,,,,,,,,,,,,,,,,,,,24.86395,0.04624903
6259,2021/11/23 07:05:32,167285.7926,26190.0015,1,12,0,0,0,0,0.1196365,3.619338,0.433004930637,6.862278,6.373707,25.85668,23.33559,,-0.0000234721901506418,,0,0,,,,,,,,,,,,,,,,,24.94089,0.1097542
6260,2021/11/23 07:07:02,167375.7927,26280.0016,1,12,0,0,0,0,0.1205826,3.619975,0.436505997435,6.865275,6.373707,25.86753,23.33559,,0.00000632195178695838,,0,0.209066897630692,,,,,,,,,,,,,,,,,24.81455,0.0949049
6261,2021/11/23 07:08:32,167465.7927,26370.0016,1,12,0,0,0,0,0.1197891,3.620588,0.4337069779908,6.868269,6.373707,25.87837,23.33559,,0.0000166350491781486,,4.75955200195313,0,,,,,,,,,,,,,,,,,24.61004,-0.0848043
6262,2021/11/23 07:10:02,167555.7938,26460.0027,1,12,0,0,0,0,0.1192627,3.62111,0.431863355597,6.871263,6.373707,25.88921,23.33559,,-0.00000418832814830239,,,0,,,,,,,,,,,,,,,,,24.64106,-0.01749098
6263,2021/11/23 07:11:32,167645.7917,26550.0006,1,12,0,0,0,0,0.1194611,3.621862,0.4326716185682,6.874261,6.373707,25.90007,23.33559,,0.0000167531707120361,,0,,,,,,,,,,,,,,,,,,24.7864,-0.04375219
6264,2021/11/23 07:13:02,167735.7926,26640.0015,1,12,0,0,0,0,0.1197128,3.622833,0.4336994823624,6.877255,6.373707,25.91091,23.33559,,0.00000327972998093173,,0,0,,,,,,,,,,,,,,,,,24.64796,-0.0650239
6265,2021/11/23 07:14:32,167825.793,26730.0019,1,12,0,0,0,0,0.1197891,3.623038,0.4340004612858,6.880249,6.373707,25.92176,23.33559,,0.0000374967603420373,,0,0,,,,,,,,,,,,,,,,,24.93913,0.06762207
6266,2021/11/23 07:16:02,167915.7913,26820.0002,1,12,0,0,0,0,0.1207581,3.623679,0.4375885910499,6.883246,6.373707,25.93262,23.33559,,-0.0000133154999275575,,,0,,,,,,,,,,,,,,,,,24.9694,0.05542994
6267,2021/11/23 07:17:32,168005.7926,26910.0015,1,12,0,0,0,0,0.1208344,3.624211,0.4379293616584,6.886246,6.373707,25.94349,23.33559,,0.00000612408621236682,,0,,,,,,,,,,,,,,,,,,24.62465,-0.01783311
6268,2021/11/23 07:19:02,168095.7925,27000.0014,1,12,0,0,0,0,0.120163,3.625053,0.435597243639,6.889241,6.373707,25.95435,23.33559,,0.0000132363702505245,,0,0,,,,,,,,,,,,,,,,,24.97178,0.06783843
6269,2021/11/23 07:20:32,168185.7911,27090,1,12,0,0,0,0,0.1195145,3.625636,0.433316073722,6.892241,6.373707,25.96522,23.33559,,-0.0000215341497096233,,0,0,,,,,,,,,,,,,,,,,24.97601,0.04722953
6270,2021/11/23 07:22:02,168275.7932,27180.0021,1,12,0,0,0,0,0.118988,3.625888,0.431437161344,6.895242,6.373707,25.9761,23.33559,,0.0000204278094315669,,4.93856000900269,,,,,,,,,,,,,,,,,,24.96654,0.04427195
6271,2021/11/23 07:23:32,168365.7926,27270.0015,1,12,0,0,0,0,0.119873,3.626565,0.434727226245,6.898241,6.373707,25.98698,23.33559,,0.0000135139598569367,,0,0,,,,,,,,,,,,,,,,,24.74395,-0.07852018
6272,2021/11/23 07:25:02,168455.7927,27360.0016,1,12,0,0,0,0,0.1202698,3.627367,0.4362627036166,6.901238,6.373707,25.99785,23.33559,,0.0000229560191655764,,0,0,,,,,,,,,,,,,,,,,24.71043,-0.131712
6273,2021/11/23 07:26:32,168545.792,27450.0009,1,12,0,0,0,0,0.1194382,3.627913,0.4333113984766,6.904238,6.373707,26.00873,23.33559,,-0.0000151715503307059,,,0,,,,,,,,,,,,,,,,,25.06433,0.1043797
6274,2021/11/23 07:28:02,168635.7913,27540.0002,1,12,0,0,0,0,0.1198044,3.628356,0.4346930135664,6.907238,6.373707,26.01962,23.33559,,0.0000182140702236211,,0,,,,,,,,,,,,,,,,,,24.81978,-0.0176543
6275,2021/11/23 07:29:32,168725.794,27630.0029,1,12,0,0,0,0,0.1198044,3.628856,0.4347529157664,6.910236,6.373707,26.03049,23.33559,,0.0000257222291111248,,0,0,,,,,,,,,,,,,,,,,24.68735,-0.1335448
6276,2021/11/23 07:31:02,168815.7927,27720.0016,1,12,0,0,0,0,0.119545,3.629591,0.433899456095,6.913235,6.373707,26.04138,23.33559,,0.00000276585410574626,,0,0.200837597250938,,,,,,,,,,,,,,,,,25.03485,0.09864628
6277,2021/11/23 07:32:32,168905.7912,27810.0001,1,12,0,0,0,0,0.1208725,3.630073,0.4387759986925,6.916233,6.373707,26.05226,23.33559,,0.0000152517095557414,,,,,,,,,,,,,,,,,,,,24.79169,-0.0559628
6278,2021/11/23 07:34:02,168995.7915,27900.0004,1,12,0,0,0,0,0.1198425,3.630826,0.435127264905,6.919232,6.373707,26.06315,23.33559,,0.0000236263404076453,,5.28737592697144,0,,,,,,,,,,,,,,,,,24.73765,-0.08539975
6279,2021/11/23 07:35:32,169085.7932,27990.0021,1,12,0,0,0,0,0.1193161,3.63105,0.433242724905,6.92223,6.373707,26.07404,23.33559,,0.0000682020108797587,,,0,,,,,,,,,,,,,,,,,24.99311,-0.01708865
6280,2021/11/23 07:37:02,169175.7917,28080.0006,1,12,0,0,0,0,0.1193314,3.631611,0.4333652248854,6.925226,6.373707,26.08492,23.33559,,0.000018569500753074,,0,0,,,,,,,,,,,,,,,,,24.79637,0.00570178
6281,2021/11/23 07:38:32,169265.7929,28170.0018,1,12,0,0,0,0,0.1204758,3.632108,0.4375811169864,6.928221,6.373707,26.09579,23.33559,,0.00000604581691732164,,0,,,,,,,,,,,,,,,,,,24.80688,0.004968643
6282,2021/11/23 07:40:02,169355.7929,28260.0018,1,12,0,0,0,0,0.1195526,3.632808,0.4343116417008,6.931215,6.373707,26.10667,23.33559,,0.0000189263391803252,,0,0,,,,,,,,,,,,,,,,,24.75088,-0.09051621
6283,2021/11/23 07:41:32,169445.7926,28350.0015,1,12,0,0,0,0,0.1196899,3.633474,0.4348901397126,6.934211,6.373707,26.11755,23.33559,,0.00000920626644074218,,,0,,,,,,,,,,,,,,,,,24.92232,-0.04835308
6284,2021/11/23 07:43:02,169535.7928,28440.0017,1,12,0,0,0,0,0.1199875,3.634037,0.4360390145375,6.937206,6.373707,26.12844,23.33559,,-0.000017859219951788,,0,0,,,,,,,,,,,,,,,,,24.99732,-0.06137073
6285,2021/11/23 07:44:32,169625.7913,28530.0002,1,12,0,0,0,0,0.1201859,3.634446,0.4368091635114,6.940204,6.373707,26.13933,23.33559,,-0.0000347736204275861,,0,,,,,,,,,,,,,,,,,,24.97599,-0.0312686
6286,2021/11/23 07:46:02,169715.7932,28620.0021,1,12,0,0,0,0,0.1208725,3.634917,0.4393615050825,6.9432,6.373707,26.15022,23.33559,,0.0000391987014154438,,,0,,,,,,,,,,,,,,,,,24.92623,-0.06580651
6287,2021/11/23 07:47:32,169805.7926,28710.0015,1,12,0,0,0,0,0.118988,3.635699,0.432604552612,6.946198,6.373707,26.16112,23.33559,,0.0000553924292034935,,0,0,,,,,,,,,,,,,,,,,25.03856,-0.04591644
6288,2021/11/23 07:49:02,169895.7927,28800.0016,1,12,0,0,0,0,0.1196594,3.636268,0.4351136471192,6.949195,6.373707,26.17201,23.33559,,-0.0000327575107803568,,5.51142597198486,,,,,,,,,,,,,,,,,,24.99091,-0.07065892
6289,2021/11/23 07:50:32,169985.7937,28890.0026,1,12,0,0,0,0,0.120224,3.636484,0.437192652416,6.952192,6.373707,26.18291,23.33559,,0.00000553124891666812,,0,0,,,,,,,,,,,,,,,,,25.00245,-0.0698036
6290,2021/11/23 07:52:02,170075.7915,28980.0004,1,12,0,0,0,0,0.1193161,3.636858,0.4339357128138,6.955189,6.373707,26.19381,23.33559,,0.0000472961000923533,,0,0,,,,,,,,,,,,,,,,,25.01974,-0.05674422
6291,2021/11/23 07:53:32,170165.7932,29070.0021,1,12,0,0,0,0,0.1199799,3.63755,0.436432885245,6.958186,6.373707,26.20471,23.33559,,0.0000338227182510309,,,0,,,,,,,,,,,,,,,,,25.16621,0.06550729
6292,2021/11/23 07:55:02,170255.7928,29160.0017,1,12,0,0,0,0,0.1194763,3.638203,0.4346790330889,6.961186,6.373707,26.21563,23.33559,,-0.0000084550501924241,,0,,,,,,,,,,,,,,,,,,25.20444,0.05551875
6293,2021/11/23 07:56:32,170345.7929,29250.0018,1,12,0,0,0,0,0.1186218,3.638716,0.4316310416088,6.964183,6.373707,26.22653,23.33559,,0.0000117754198072362,,0,0,,,,,,,,,,,,,,,,,24.9311,0.03595471
6294,2021/11/23 07:58:02,170435.7915,29340.0004,1,12,0,0,0,0,0.1203613,3.639212,0.4380202872956,6.967179,6.373707,26.23743,23.33559,,0.000013314949683263,,0,0,,,,,,,,,,,,,,,,,25.09369,-0.020262
6295,2021/11/23 07:59:32,170525.7933,29430.0022,1,12,0,0,0,0,0.1185532,3.639576,0.4314833814432,6.970174,6.373707,26.24833,23.33559,,0.00000442532882516389,,,0.182601094245911,,,,,,,,,,,,,,,,,24.86172,-0.07636905
6296,2021/11/23 08:01:02,170615.7944,29520.0033,1,12,0,0,0,0,0.1195984,3.640418,0.4353881681312,6.973171,6.373707,26.25924,23.33559,,-0.0000372998292732518,,0,0,,,,,,,,,,,,,,,,,25.01366,-0.02763987
