Repository: HVES-Battery-Testing-Consortium/LG-HG2

# Battery Testing Consortium (BTC)
The Battery Testing Consortium (BTC) has been developed within the High Voltage and Energy Storage Lab at Oxford Brookes University to provide accurate and comprehensive cell data to Formula Student Electric teams. Through the BTC, we aim to provide FS teams with information for improved and informed decisions for cell selection, pack architecture design, thermal cooling requirements, and end of life predictions. A range of tests are completed to provide a comprehensive electrochemical lithium-ion characterisation for modelling, validation, and battery management parameterisation.

File: Data/Round1/LG_HG2/Package 3/211121_BTC_POCV_LG_HG2_10_25C/211121_BTC_POCV_LG_HG2_10_25C_Channel_8_Wb_1.CSV (part 32 of 33)
Data_Point,Date_Time,Test_Time(s),Step_Time(s),Cycle_Index,Step_Index,TC_Counter1,TC_Counter2,TC_Counter3,TC_Counter4,Current(A),Voltage(V),Power(W),Charge_Capacity(Ah),Discharge_Capacity(Ah),Charge_Energy(Wh),Discharge_Energy(Wh),ACR(Ohm),dV/dt(V/s),Internal_Resistance(Ohm),dQ/dV(Ah/V),dV/dQ(V/Ah),MetaCode_MV_UD1,MetaCode_MV_UD2,MetaCode_MV_UD3,MetaCode_MV_UD4,MetaCode_MV_UD5,MetaCode_MV_UD6,MetaCode_MV_UD7,MetaCode_MV_UD8,MetaCode_MV_UD9,MetaCode_MV_UD10,MetaCode_MV_UD11,MetaCode_MV_UD12,MetaCode_MV_UD13,MetaCode_MV_UD14,MetaCode_MV_UD15,MetaCode_MV_UD16,Aux_Temperature_1(C),Aux_dT/dt_1(C)
6497,2021/11/23 13:02:32,188705.7931,47610.002,1,12,0,0,0,0,0.1198425,3.80911,0.456493265175,7.575025,6.373707,28.49241,23.33559,,0.0000229170691454783,,0,,,,,,,,,,,,,,,,,,25.5323,0.1022762
6498,2021/11/23 13:04:02,188795.7932,47700.0021,1,12,0,0,0,0,0.1198883,3.810782,0.4568681756506,7.57802,6.373707,28.50382,23.33559,,0.00000778396770328982,,0,0.479117691516876,,,,,,,,,,,,,,,,,25.41756,-0.05627275
6499,2021/11/23 13:05:32,188885.7917,47790.0006,1,12,0,0,0,0,0.120636,3.812432,0.459916546752,7.581017,6.373707,28.51525,23.33559,,-0.0000103520196717,,2.00972390174866,0,,,,,,,,,,,,,,,,,25.61071,0.1187664
6500,2021/11/23 13:07:02,188975.7911,47880,1,12,0,0,0,0,0.1187363,3.813881,0.4528461185803,7.584013,6.373707,28.52667,23.33559,,0.0000414902096963488,,0,,,,,,,,,,,,,,,,,,25.26054,-0.0762552
6501,2021/11/23 13:08:32,189065.7921,47970.001,1,12,0,0,0,0,0.1196899,3.815416,0.4566667594984,7.587009,6.373707,28.5381,23.33559,,0.0000202699302462861,,,0,,,,,,,,,,,,,,,,,25.35145,0.07473946
6502,2021/11/23 13:10:02,189155.7932,48060.0021,1,12,0,0,0,0,0.120018,3.817004,0.458109186072,7.590006,6.373707,28.54954,23.33559,,0.0000299502498819493,,1.89384400844574,0,,,,,,,,,,,,,,,,,25.44838,0.04615068
6503,2021/11/23 13:11:32,189245.7916,48150.0005,1,12,0,0,0,0,0.1198349,3.818722,0.4576161689978,7.593004,6.373707,28.56098,23.33559,,0.00000181766699824948,,0,0,,,,,,,,,,,,,,,,,25.68812,0.06879568
6504,2021/11/23 13:13:02,189335.7911,48240,1,12,0,0,0,0,0.120018,3.820356,0.458511486408,7.596001,6.373707,28.57243,23.33559,,0.0000179775997821707,,,0.530539989471436,,,,,,,,,,,,,,,,,25.73865,0.06310821
6505,2021/11/23 13:14:32,189425.7922,48330.0011,1,12,0,0,0,0,0.1192627,3.822072,0.4558306263144,7.598996,6.373707,28.58388,23.33559,,0.000013750470316154,,1.83228600025177,,,,,,,,,,,,,,,,,,25.73392,0.06915629
6506,2021/11/23 13:16:02,189515.7931,48420.002,1,12,0,0,0,0,0.1200562,3.823816,0.4590728184592,7.601992,6.373707,28.59533,23.33559,,0.00000861323132994585,,0,0,,,,,,,,,,,,,,,,,25.63089,0.03681958
6507,2021/11/23 13:17:32,189605.7919,48510.0008,1,12,0,0,0,0,0.1197662,3.82548,0.458163202776,7.604987,6.373707,28.60678,23.33559,,-0.0000139073699756409,,,0,,,,,,,,,,,,,,,,,25.24749,-0.03273845
6508,2021/11/23 13:19:02,189695.7918,48600.0007,1,12,0,0,0,0,0.1193466,3.827305,0.456775838913,7.607977,6.373707,28.61823,23.33559,,0.00000940390327741625,,1.75261497497559,0,,,,,,,,,,,,,,,,,25.57904,0.04026771
6509,2021/11/23 13:20:32,189785.7922,48690.0011,1,12,0,0,0,0,0.1201782,3.828986,0.4601606453052,7.610972,6.373707,28.62969,23.33559,,0.0000209823701879941,,0,,,,,,,,,,,,,,,,,,25.15579,-0.08673012
6510,2021/11/23 13:22:02,189875.7917,48780.0006,1,12,0,0,0,0,0.1197281,3.830624,0.4586333333344,7.613965,6.373707,28.64115,23.33559,,0.000010747229680419,,,0.565051078796387,,,,,,,,,,,,,,,,,25.43348,0.1099408
6511,2021/11/23 13:23:32,189965.794,48870.0029,1,12,0,0,0,0,0.1199493,3.832399,0.4596935773707,7.616961,6.373707,28.65263,23.33559,,0.0000125657097669318,,1.79163503646851,,,,,,,,,,,,,,,,,,25.19718,-0.1048076
6512,2021/11/23 13:25:02,190055.7919,48960.0008,1,12,0,0,0,0,0.1195831,3.833991,0.4584805291521,7.619954,6.373707,28.6641,23.33559,,-0.00000553161589778028,,0,0,,,,,,,,,,,,,,,,,25.29924,0.04743636
6513,2021/11/23 13:26:32,190145.7921,49050.001,1,12,0,0,0,0,0.1192627,3.835358,0.4574151505466,7.622948,6.373707,28.67558,23.33559,,0.0000129597901832312,,,0,,,,,,,,,,,,,,,,,25.2878,-0.05250633
6514,2021/11/23 13:28:02,190235.7924,49140.0013,1,12,0,0,0,0,0.1192398,3.836854,0.4575057035892,7.625942,6.373707,28.68707,23.33559,,-0.00000296336588689883,,1.85826599597931,0,,,,,,,,,,,,,,,,,25.18188,-0.07830083
6515,2021/11/23 13:29:32,190325.7912,49230.0001,1,12,0,0,0,0,0.119606,3.83834,0.45908849404,7.628937,6.373707,28.69856,23.33559,,0.0000197561003005831,,,,,,,,,,,,,,,,,,,,25.53961,0.003192425
6516,2021/11/23 13:31:02,190415.7937,49320.0026,1,12,0,0,0,0,0.1197433,3.840005,0.4598148707165,7.631933,6.373707,28.71006,23.33559,,-0.000013276099707582,,0,0,,,,,,,,,,,,,,,,,25.13995,-0.02150416
6517,2021/11/23 13:32:32,190505.7931,49410.002,1,12,0,0,0,0,0.120079,3.841108,0.461236407532,7.63493,6.373707,28.72158,23.33559,,0.00000975894727162085,,0,0.524015128612518,,,,,,,,,,,,,,,,,25.45684,0.007528067
6518,2021/11/23 13:34:02,190595.7914,49500.0003,1,12,0,0,0,0,0.1198044,3.84296,0.460403517024,7.637923,6.373707,28.73307,23.33559,,-0.00000466251685793395,,2.0129029750824,0,,,,,,,,,,,,,,,,,25.39776,0.08728027
6519,2021/11/23 13:35:32,190685.7926,49590.0015,1,12,0,0,0,0,0.1201096,3.844205,0.461725924868,7.640918,6.373707,28.74458,23.33559,,0.0000443703611381352,,0,0,,,,,,,,,,,,,,,,,25.33834,-0.05309939
6520,2021/11/23 13:37:02,190775.7937,49680.0026,1,12,0,0,0,0,0.1189651,3.845425,0.4574713696675,7.64391,6.373707,28.75609,23.33559,,0.000000197551202063551,,0,,,,,,,,,,,,,,,,,,25.15206,-0.05859435
6521,2021/11/23 13:38:32,190865.793,49770.0019,1,12,0,0,0,0,0.1191483,3.846684,0.4583258592372,7.646901,6.373707,28.76759,23.33559,,0.0000279372106888331,,2.23946905136108,0,,,,,,,,,,,,,,,,,25.2027,-0.01510978
6522,2021/11/23 13:40:02,190955.793,49860.0019,1,12,0,0,0,0,0.1202545,3.847945,0.4627327020025,7.649895,6.373707,28.77911,23.33559,,-0.00000561068600291037,,,0,,,,,,,,,,,,,,,,,25.01116,-0.1196265
6523,2021/11/23 13:41:32,191045.7934,49950.0023,1,12,0,0,0,0,0.1200333,3.849372,0.4620528240876,7.652886,6.373707,28.79062,23.33559,,0.00000561045317226672,,0,0,,,,,,,,,,,,,,,,,25.07739,-0.1486677
6524,2021/11/23 13:43:02,191135.7914,50040.0003,1,12,0,0,0,0,0.1201859,3.850794,0.4628111426046,7.655879,6.373707,28.80215,23.33559,,0.0000201917391677853,,0,0.448815703392029,,,,,,,,,,,,,,,,,25.05017,-0.1040822
6525,2021/11/23 13:44:32,191225.7922,50130.0011,1,12,0,0,0,0,0.1201477,3.851889,0.4627956040053,7.658869,6.373707,28.81366,23.33559,,0.00000177793094735534,,2.42253494262695,0,,,,,,,,,,,,,,,,,25.21518,0.05910039
6526,2021/11/23 13:46:02,191315.7934,50220.0023,1,12,0,0,0,0,0.1199646,3.852807,0.4622004506322,7.66186,6.373707,28.82518,23.33559,,-0.0000208230994758196,,,,,,,,,,,,,,,,,,,,25.4397,0.1172334
6527,2021/11/23 13:47:32,191405.7925,50310.0014,1,12,0,0,0,0,0.1195526,3.853804,0.4607322880904,7.664848,6.373707,28.8367,23.33559,,-0.00000169891200130223,,0,0,,,,,,,,,,,,,,,,,25.07825,-0.07034481
6528,2021/11/23 13:49:02,191495.7934,50400.0023,1,12,0,0,0,0,0.1201782,3.855256,0.4633177266192,7.667842,6.373707,28.84824,23.33559,,0.0000168718506756704,,0,0,,,,,,,,,,,,,,,,,24.96837,-0.1007885
6529,2021/11/23 13:50:32,191585.7919,50490.0008,1,12,0,0,0,0,0.119751,3.856287,0.461794224537,7.670838,6.373707,28.85979,23.33559,,0.0000192421193787595,,0,0,,,,,,,,,,,,,,,,,25.03282,-0.03578782
6530,2021/11/23 13:52:02,191675.7923,50580.0012,1,12,0,0,0,0,0.1212463,3.857394,0.4676947501422,7.673835,6.373707,28.87135,23.33559,,0.00000418798117607366,,2.60875296592712,,,,,,,,,,,,,,,,,,25.04738,0.02263725
6531,2021/11/23 13:53:32,191765.792,50670.0009,1,12,0,0,0,0,0.1200943,3.858165,0.4633436249595,7.676832,6.373707,28.88291,23.33559,,-0.00000675613819112186,,0,0,,,,,,,,,,,,,,,,,25.202,-0.02248824
6532,2021/11/23 13:55:02,191855.7937,50760.0026,1,12,0,0,0,0,0.1192398,3.859551,0.4602120893298,7.67983,6.373707,28.89448,23.33559,,0.0000135920799948508,,0,0,,,,,,,,,,,,,,,,,25.16891,-0.07014871
6533,2021/11/23 13:56:32,191945.7934,50850.0023,1,12,0,0,0,0,0.1201477,3.860589,0.4638408889953,7.682825,6.373707,28.90604,23.33559,,0.00000829811142466497,,,0.37272709608078,,,,,,,,,,,,,,,,,25.46914,0.0734359
6534,2021/11/23 13:58:02,192035.7925,50940.0014,1,12,0,0,0,0,0.1208878,3.861449,0.4668020744222,7.685818,6.373707,28.9176,23.33559,,-0.00000964033733907854,,0,0,,,,,,,,,,,,,,,,,25.17066,-0.04009247
6535,2021/11/23 13:59:32,192125.794,51030.0029,1,12,0,0,0,0,0.1195831,3.86243,0.461881352933,7.688812,6.373707,28.92916,23.33559,,0.00000359557998308446,,2.83040595054626,,,,,,,,,,,,,,,,,,25.14588,0.0003194809
6536,2021/11/23 14:01:02,192215.7922,51120.0011,1,12,0,0,0,0,0.1206894,3.863524,0.4662863934456,7.691807,6.373707,28.94073,23.33559,,0.0000272609304374782,,0,0,,,,,,,,,,,,,,,,,25.16754,-0.0271523
6537,2021/11/23 14:02:32,192305.7929,51210.0018,1,12,0,0,0,0,0.1192093,3.864464,0.4606800483152,7.694799,6.373707,28.95229,23.33559,,-0.00000715170790499542,,0,0,,,,,,,,,,,,,,,,,25.37929,0.08452773
6538,2021/11/23 14:04:02,192395.7926,51300.0015,1,12,0,0,0,0,0.119545,3.865493,0.462100360685,7.697793,6.373707,28.96386,23.33559,,-0.000041764389607124,,,0,,,,,,,,,,,,,,,,,25.33231,-0.008664131
6539,2021/11/23 14:05:32,192485.7919,51390.0008,1,12,0,0,0,0,0.119545,3.866667,0.462240706515,7.700787,6.373707,28.97544,23.33559,,-0.0000175819095602492,,0,,,,,,,,,,,,,,,,,,25.2918,0.0584954
6540,2021/11/23 14:07:02,192575.7914,51480.0003,1,12,0,0,0,0,0.1193466,3.867348,0.4615548348168,7.703782,6.373707,28.98702,23.33559,,0.000012921130291943,,3.00800490379334,0,,,,,,,,,,,,,,,,,25.19443,-0.04791498
6541,2021/11/23 14:08:32,192665.7913,51570.0002,1,12,0,0,0,0,0.1200714,3.868271,0.4644687145494,7.706777,6.373707,28.9986,23.33559,,0.0000400268509110902,,0,0,,,,,,,,,,,,,,,,,25.29281,0.07456779
6542,2021/11/23 14:10:02,192755.7922,51660.0011,1,12,0,0,0,0,0.1192093,3.869308,0.4612574981644,7.709774,6.373707,29.0102,23.33559,,0.000000948214221807575,,0,0,,,,,,,,,,,,,,,,,25.311,0.05977631
6543,2021/11/23 14:11:32,192845.7919,51750.0008,1,12,0,0,0,0,0.1202698,3.870125,0.465459159725,7.712763,6.373707,29.02176,23.33559,,-0.0000444881588919088,,,0.329593300819397,,,,,,,,,,,,,,,,,25.11296,0.03901124
6544,2021/11/23 14:13:02,192935.7927,51840.0016,1,12,0,0,0,0,0.1196594,3.871427,0.4632526319638,7.71575,6.373707,29.03333,23.33559,,0.0000154096305777784,,0,0,,,,,,,,,,,,,,,,,25.29094,-0.006231666
6545,2021/11/23 14:14:32,193025.7913,51930.0002,1,12,0,0,0,0,0.1197433,3.872317,0.4636840162261,7.718739,6.373707,29.0449,23.33559,,0.0000270281398115912,,3.08095788955688,,,,,,,,,,,,,,,,,,25.4127,0.05799174
6546,2021/11/23 14:16:02,193115.7923,52020.0012,1,12,0,0,0,0,0.1206207,3.873124,0.4671789280668,7.72173,6.373707,29.05648,23.33559,,-0.0000105894496300607,,0,0,,,,,,,,,,,,,,,,,24.98675,-0.08898497
6547,2021/11/23 14:17:32,193205.7917,52110.0006,1,12,0,0,0,0,0.119278,3.874124,0.462097762472,7.724719,6.373707,29.06806,23.33559,,-0.00000711131178832147,,0,0,,,,,,,,,,,,,,,,,25.36872,0.02446651
6548,2021/11/23 14:19:02,193295.7919,52200.0008,1,12,0,0,0,0,0.1197128,3.875205,0.463911641124,7.727711,6.373707,29.07965,23.33559,,0.000024298589778482,,,,,,,,,,,,,,,,,,,,24.94745,-0.1013768
6549,2021/11/23 14:20:32,193385.7913,52290.0002,1,12,0,0,0,0,0.1189499,3.876258,0.4610805014742,7.730703,6.373707,29.09125,23.33559,,0.0000212986597034615,,0,0,,,,,,,,,,,,,,,,,25.3471,0.117566
6550,2021/11/23 14:22:02,193475.7928,52380.0017,1,12,0,0,0,0,0.119873,3.876835,0.464727841955,7.733696,6.373707,29.10286,23.33559,,0.0000384479208150879,,3.21408200263977,0,,,,,,,,,,,,,,,,,25.02166,-0.1107359
6551,2021/11/23 14:23:32,193565.7919,52470.0008,1,12,0,0,0,0,0.120369,3.877763,0.466762454547,7.73669,6.373707,29.11446,23.33559,,0.00000316074010697776,,0,0,,,,,,,,,,,,,,,,,25.25288,0.08504808
6552,2021/11/23 14:25:02,193655.7927,52560.0016,1,12,0,0,0,0,0.1201096,3.878746,0.4658746305616,7.739683,6.373707,29.12607,23.33559,,-0.0000247342304646736,,,,,,,,,,,,,,,,,,,,24.99495,-0.09809494
6553,2021/11/23 14:26:32,193745.793,52650.0019,1,12,0,0,0,0,0.1197815,3.87962,0.46470670303,7.742678,6.373707,29.13769,23.33559,,-0.00000217326100937498,,0,0,,,,,,,,,,,,,,,,,25.23207,0.008296371
6554,2021/11/23 14:28:02,193835.7931,52740.002,1,12,0,0,0,0,0.1200943,3.880738,0.4660545135934,7.745671,6.373707,29.1493,23.33559,,0.0000446484082203824,,0,0.31010490655899,,,,,,,,,,,,,,,,,24.95718,-0.099383
6555,2021/11/23 14:29:32,193925.7913,52830.0002,1,12,0,0,0,0,0.1202011,3.881414,0.4665502323554,7.748666,6.373707,29.16092,23.33559,,-0.0000376971402147319,,,0,,,,,,,,,,,,,,,,,25.28356,0.1117438
6556,2021/11/23 14:31:02,194015.7916,52920.0005,1,12,0,0,0,0,0.1195984,3.882035,0.464285174744,7.751661,6.373707,29.17255,23.33559,,0.0000190447208296973,,3.34930491447449,,,,,,,,,,,,,,,,,,25.13224,-0.05176067
6557,2021/11/23 14:32:32,194105.7929,53010.0018,1,12,0,0,0,0,0.1202927,3.88304,0.467101365808,7.754656,6.373707,29.18418,23.33559,,0.0000125647702589049,,0,0,,,,,,,,,,,,,,,,,24.95441,0.02555549
6558,2021/11/23 14:34:02,194195.7914,53100.0003,1,12,0,0,0,0,0.1198196,3.884,0.4653793264,7.757648,6.373707,29.1958,23.33559,,0.0000239052806136897,,0,0,,,,,,,,,,,,,,,,,25.38901,0.06327033
6559,2021/11/23 14:35:32,194285.7924,53190.0013,1,12,0,0,0,0,0.1196365,3.884928,0.464779188672,7.760642,6.373707,29.20743,23.33559,,0.00000971879308053758,,,0,,,,,,,,,,,,,,,,,25.26572,-0.002220273
6560,2021/11/23 14:37:02,194375.792,53280.0009,1,12,0,0,0,0,0.1203613,3.885978,0.4677213638514,7.76364,6.373707,29.21908,23.33559,,0.00000651908112558885,,0,,,,,,,,,,,,,,,,,,25.3268,-0.04615903
6561,2021/11/23 14:38:32,194465.7939,53370.0028,1,12,0,0,0,0,0.1197128,3.886491,0.4652627197848,7.766635,6.373707,29.23072,23.33559,,0.0000266309998551151,,0,0,,,,,,,,,,,,,,,,,24.9348,-0.0598371
6562,2021/11/23 14:40:02,194555.7917,53460.0006,1,12,0,0,0,0,0.1192627,3.887266,0.4636058387782,7.769629,6.373707,29.24235,23.33559,,0.0000157649701577611,,3.5404360294342,0,,,,,,,,,,,,,,,,,25.08845,0.1023149
6563,2021/11/23 14:41:32,194645.7927,53550.0016,1,12,0,0,0,0,0.1194916,3.888373,0.4646279111668,7.772624,6.373707,29.254,23.33559,,0.0000111029303297983,,0,0,,,,,,,,,,,,,,,,,25.23968,-0.08565426
6564,2021/11/23 14:43:02,194735.792,53640.0009,1,12,0,0,0,0,0.1195145,3.889148,0.464809578646,7.775617,6.373707,29.26563,23.33559,,0.00000450439119958901,,0,,,,,,,,,,,,,,,,,,25.06228,-0.0862813
6565,2021/11/23 14:44:32,194825.7912,53730.0001,1,12,0,0,0,0,0.119545,3.890074,0.46503889633,7.778614,6.373707,29.27729,23.33559,,-0.0000223243896471104,,,0,,,,,,,,,,,,,,,,,24.89926,-0.05909264
6566,2021/11/23 14:46:02,194915.7931,53820.002,1,12,0,0,0,0,0.1211395,3.890731,0.4713212079745,7.781609,6.373707,29.28894,23.33559,,0.00000857372106111143,,0,0.287811398506165,,,,,,,,,,,,,,,,,25.10492,-0.1163524
6567,2021/11/23 14:47:32,195005.7918,53910.0007,1,12,0,0,0,0,0.1195145,3.891782,0.465124379839,7.784606,6.373707,29.30061,23.33559,,0.0000471783496323042,,0,0,,,,,,,,,,,,,,,,,24.91539,-0.09117007
6568,2021/11/23 14:49:02,195095.7943,54000.0032,1,12,0,0,0,0,0.1200562,3.892313,0.4672963079906,7.787601,6.373707,29.31227,23.33559,,-0.0000139459598358371,,3.53480410575867,0,,,,,,,,,,,,,,,,,24.99569,0.002333522
6569,2021/11/23 14:50:32,195185.792,54090.0009,1,12,0,0,0,0,0.1198959,3.893282,0.4667885493438,7.790595,6.373707,29.32392,23.33559,,-0.00002576195038273,,0,,,,,,,,,,,,,,,,,,25.31458,0.08597374
6570,2021/11/23 14:52:02,195275.7925,54180.0014,1,12,0,0,0,0,0.1199646,3.894223,0.4671689045058,7.79359,6.373707,29.33558,23.33559,,0.0000474565094918944,,0,0,,,,,,,,,,,,,,,,,25.03522,-0.1078653
6571,2021/11/23 14:53:32,195365.7927,54270.0016,1,12,0,0,0,0,0.1190262,3.894995,0.463606453869,7.796585,6.373707,29.34724,23.33559,,0.00000960074794420507,,,0,,,,,,,,,,,,,,,,,25.35682,0.08132935
6572,2021/11/23 14:55:02,195455.792,54360.0009,1,12,0,0,0,0,0.1212006,3.895636,0.4721534205816,7.799578,6.373707,29.35891,23.33559,,-0.0000197152803593781,,0,0,,,,,,,,,,,,,,,,,25.35147,0.09492695
6573,2021/11/23 14:56:32,195545.7922,54450.0011,1,12,0,0,0,0,0.1198578,3.896409,0.4670150106402,7.802571,6.373707,29.37057,23.33559,,-0.00000482076802654774,,0,,,,,,,,,,,,,,,,,,25.32116,0.06952405
6574,2021/11/23 14:58:02,195635.7915,54540.0004,1,12,0,0,0,0,0.1197662,3.897295,0.466764212429,7.805568,6.373707,29.38224,23.33559,,0.0000130380503833294,,3.66603493690491,0,,,,,,,,,,,,,,,,,24.92497,-0.07357299
6575,2021/11/23 14:59:32,195725.7928,54630.0017,1,12,0,0,0,0,0.1201782,3.898204,0.4684791399528,7.808567,6.373707,29.39393,23.33559,,0.0000175037603185046,,0,0,,,,,,,,,,,,,,,,,25.18273,-0.05549967
6576,2021/11/23 15:01:02,195815.7924,54720.0013,1,12,0,0,0,0,0.1199646,3.899054,0.4677484534884,7.811561,6.373707,29.40561,23.33559,,-0.0000045834149204893,,0,0,,,,,,,,,,,,,,,,,25.15739,-0.02648652
6577,2021/11/23 15:02:32,195905.792,54810.0009,1,12,0,0,0,0,0.1196442,3.899609,0.4665655991178,7.814557,6.373707,29.41729,23.33559,,0.0000221272002818296,,,,,,,,,,,,,,,,,,,,25.29141,0.08910298
6578,2021/11/23 15:04:02,195995.7931,54900.002,1,12,0,0,0,0,0.1195526,3.900447,0.4663085800122,7.817552,6.373707,29.42897,23.33559,,0.0000371769710909575,,0,0.275150209665298,,,,,,,,,,,,,,,,,25.1073,-0.02068996
6579,2021/11/23 15:05:32,196085.7942,54990.0031,1,12,0,0,0,0,0.1205826,3.901464,0.4704486729264,7.820547,6.373707,29.44065,23.33559,,0.0000131169599626446,,0,0,,,,,,,,,,,,,,,,,25.28617,0.07339656
6580,2021/11/23 15:07:02,196175.7935,55080.0024,1,12,0,0,0,0,0.1195831,3.90223,0.466640760313,7.823541,6.373707,29.45234,23.33559,,0.00000244963507611828,,3.60947299003601,0,,,,,,,,,,,,,,,,,25.05805,-0.03109217
6581,2021/11/23 15:08:32,196265.7911,55170,1,12,0,0,0,0,0.1192398,3.903093,0.4654040287014,7.826533,6.373707,29.46401,23.33559,,-0.0000118148300316534,,0,,,,,,,,,,,,,,,,,,25.35284,0.1280874
6582,2021/11/23 15:10:02,196355.7915,55260.0004,1,12,0,0,0,0,0.1188812,3.903744,0.4640817712128,7.829525,6.373707,29.47569,23.33559,,0.0000501010508742183,,0,0,,,,,,,,,,,,,,,,,24.94245,-0.1462072
6583,2021/11/23 15:11:32,196445.7932,55350.0021,1,12,0,0,0,0,0.1194763,3.904553,0.4665015455939,7.832518,6.373707,29.48738,23.33559,,-0.0000263561705651227,,,0,,,,,,,,,,,,,,,,,24.99878,-0.1013356
6584,2021/11/23 15:13:02,196535.7927,55440.0016,1,12,0,0,0,0,0.1198883,3.905514,0.4682254340862,7.835515,6.373707,29.49908,23.33559,,0.00000363485105481232,,0,0,,,,,,,,,,,,,,,,,25.18808,0.05443215
6585,2021/11/23 15:14:32,196625.793,55530.0019,1,12,0,0,0,0,0.1198578,3.906426,0.4682156262228,7.838509,6.373707,29.51077,23.33559,,0.0000467828285763972,,0,,,,,,,,,,,,,,,,,,25.04247,0.06616592
6586,2021/11/23 15:16:02,196715.7922,55620.0011,1,12,0,0,0,0,0.1210022,3.906998,0.4727553533956,7.841506,6.373707,29.52248,23.33559,,-0.00000280559902421373,,3.85405206680298,0,,,,,,,,,,,,,,,,,24.98995,-0.06551325
6587,2021/11/23 15:17:32,196805.7941,55710.003,1,12,0,0,0,0,0.119545,3.907756,0.46715269102,7.844503,6.373707,29.53419,23.33559,,-0.00000240994404521189,,,0,,,,,,,,,,,,,,,,,25.07574,-0.06202638
6588,2021/11/23 15:19:02,196895.7912,55800.0001,1,12,0,0,0,0,0.1195831,3.90843,0.467382175533,7.847501,6.373707,29.54591,23.33559,,0.0000161207099154126,,0,0,,,,,,,,,,,,,,,,,25.08945,-0.03236473
6589,2021/11/23 15:20:32,196985.7912,55890.0001,1,12,0,0,0,0,0.1195831,3.909523,0.4675128798613,7.850496,6.373707,29.55762,23.33559,,0.0000180949391506147,,0,,,,,,,,,,,,,,,,,,25.35322,-0.01878798
6590,2021/11/23 15:22:02,197075.7922,55980.0011,1,12,0,0,0,0,0.1204529,3.910367,0.4710150452143,7.853492,6.373707,29.56933,23.33559,,0.0000284052694041748,,0,0.262594699859619,,,,,,,,,,,,,,,,,25.01738,-0.07718563
6591,2021/11/23 15:23:32,197165.7943,56070.0032,1,12,0,0,0,0,0.1198196,3.910928,0.4686058285888,7.856491,6.373707,29.58106,23.33559,,-0.000000829804321256233,,,,,,,,,,,,,,,,,,,,25.04096,0.06633162
6592,2021/11/23 15:25:02,197255.7928,56160.0017,1,12,0,0,0,0,0.1200409,3.911654,0.4695584666486,7.859487,6.373707,29.59278,23.33559,,-0.00000912678842723835,,0,0,,,,,,,,,,,,,,,,,25.30299,0.07399797
6593,2021/11/23 15:26:32,197345.7913,56250.0002,1,12,0,0,0,0,0.1196747,3.912484,0.4682253489548,7.862484,6.373707,29.6045,23.33559,,-0.0000198323305085069,,3.76498007774353,0,,,,,,,,,,,,,,,,,24.97035,-0.08007944
6594,2021/11/23 15:28:02,197435.7921,56340.001,1,12,0,0,0,0,0.1190948,3.913362,0.4660610647176,7.86548,6.373707,29.61623,23.33559,,-0.0000174641008925391,,0,0,,,,,,,,,,,,,,,,,25.26748,0.04693031
6595,2021/11/23 15:29:32,197525.7926,56430.0015,1,12,0,0,0,0,0.1190262,3.914152,0.4658866387824,7.868476,6.373707,29.62795,23.33559,,-0.000000118544498661777,,0,,,,,,,,,,,,,,,,,,25.33465,0.05912662
6596,2021/11/23 15:31:02,197615.7936,56520.0025,1,12,0,0,0,0,0.1193848,3.914917,0.4673815830616,7.871472,6.373707,29.63968,23.33559,,0.0000153298406075919,,,0,,,,,,,,,,,,,,,,,25.04434,0.02789974
6597,2021/11/23 15:32:32,197705.7929,56610.0018,1,12,0,0,0,0,0.1195526,3.915565,0.468115976219,7.874469,6.373707,29.65141,23.33559,,-0.0000150944097185857,,0,0,,,,,,,,,,,,,,,,,24.93772,0.005150437
6598,2021/11/23 15:34:02,197795.7924,56700.0013,1,12,0,0,0,0,0.1204758,3.916392,0.4718304593136,7.877468,6.373707,29.66316,23.33559,,-0.0000128013198263943,,0,0,,,,,,,,,,,,,,,,,25.14146,0.04605472
6599,2021/11/23 15:35:32,197885.7915,56790.0004,1,12,0,0,0,0,0.120224,3.917547,0.470983170528,7.880466,6.373707,29.6749,23.33559,,-0.0000148165800055722,,3.81284499168396,,,,,,,,,,,,,,,,,,25.15231,0.07236719
6600,2021/11/23 15:37:02,197975.7923,56880.0012,1,12,0,0,0,0,0.1198959,3.918123,0.4697668833957,7.883463,6.373707,29.68664,23.33559,,0.00000865216770762345,,0,0,,,,,,,,,,,,,,,,,24.98835,-0.04285872
6601,2021/11/23 15:38:32,198065.7922,56970.0011,1,12,0,0,0,0,0.1199341,3.918922,0.4700123830402,7.886462,6.373707,29.69839,23.33559,,0.0000352431306964718,,,0,,,,,,,,,,,,,,,,,25.2099,0.05921543
6602,2021/11/23 15:40:02,198155.7915,57060.0004,1,12,0,0,0,0,0.1201782,3.919548,0.4710442234536,7.889456,6.373707,29.71013,23.33559,,-0.0000136334001581417,,0,,,,,,,,,,,,,,,,,,25.31919,0.05869031
6603,2021/11/23 15:41:32,198245.7924,57150.0013,1,12,0,0,0,0,0.1194611,3.920482,0.4683450922502,7.892455,6.373707,29.72188,23.33559,,0.00000912716586753959,,0,0.266275614500046,,,,,,,,,,,,,,,,,24.98471,-0.07454157
6604,2021/11/23 15:43:02,198335.7943,57240.0032,1,12,0,0,0,0,0.1195679,3.921272,0.4688582583688,7.895453,6.373707,29.73364,23.33559,,0.0000178979898919351,,0,0,,,,,,,,,,,,,,,,,25.08598,-0.05675554
6605,2021/11/23 15:44:32,198425.7929,57330.0018,1,12,0,0,0,0,0.119873,3.922288,0.470176429424,7.898454,6.373707,29.74541,23.33559,,0.0000142237995532923,,3.68151998519897,,,,,,,,,,,,,,,,,,25.36169,0.09044588
6606,2021/11/23 15:46:02,198515.7914,57420.0003,1,12,0,0,0,0,0.1200333,3.922917,0.4708806731361,7.901453,6.373707,29.75717,23.33559,,-0.0000143425695569022,,0,0,,,,,,,,,,,,,,,,,25.32442,0.0297153
6607,2021/11/23 15:47:32,198605.7933,57510.0022,1,12,0,0,0,0,0.1210327,3.923576,0.4748809969352,7.904451,6.373707,29.76893,23.33559,,-0.000029240720323287,,,0,,,,,,,,,,,,,,,,,25.04369,-0.08796275
6608,2021/11/23 15:49:02,198695.7918,57600.0007,1,12,0,0,0,0,0.1207657,3.924329,0.4739243387153,7.907449,6.373707,29.7807,23.33559,,-0.0000208213805308333,,0,0,,,,,,,,,,,,,,,,,25.44204,0.129084
6609,2021/11/23 15:50:32,198785.7913,57690.0002,1,12,0,0,0,0,0.1199112,3.925241,0.4706803585992,7.910447,6.373707,29.79246,23.33559,,-0.0000102337398857344,,0,,,,,,,,,,,,,,,,,,25.03421,-0.09185731
6610,2021/11/23 15:52:02,198875.7915,57780.0004,1,12,0,0,0,0,0.1201477,3.926103,0.4717122454131,7.913445,6.373707,29.80423,23.33559,,0.0000191246999747818,,,0,,,,,,,,,,,,,,,,,25.3096,0.08231997
6611,2021/11/23 15:53:32,198965.7916,57870.0005,1,12,0,0,0,0,0.119873,3.926994,0.470740551762,7.916443,6.373707,29.816,23.33559,,-0.000007941754120111,,3.73908090591431,0,,,,,,,,,,,,,,,,,25.10579,-0.09421647
6612,2021/11/23 15:55:02,199055.7919,57960.0008,1,12,0,0,0,0,0.1197891,3.927579,0.4704811535889,7.919438,6.373707,29.82777,23.33559,,0.00000738871995054069,,,0,,,,,,,,,,,,,,,,,24.9523,-0.1441216
6613,2021/11/23 15:56:32,199145.7936,58050.0025,1,12,0,0,0,0,0.120018,3.928306,0.471467429508,7.922432,6.373707,29.83953,23.33559,,0.0000287658294837456,,0,,,,,,,,,,,,,,,,,,25.34074,0.06137311
6614,2021/11/23 15:58:02,199235.7921,58140.001,1,12,0,0,0,0,0.1200562,3.929075,0.471709814015,7.925428,6.373707,29.8513,23.33559,,0.0000388029111491051,,0,0,,,,,,,,,,,,,,,,,25.27032,0.1073027
6615,2021/11/23 15:59:32,199325.7942,58230.0031,1,12,0,0,0,0,0.1199112,3.930229,0.4712784756648,7.928424,6.373707,29.86307,23.33559,,-0.0000302270800602855,,0,0,,,,,,,,,,,,,,,,,25.01053,0.01915812
6616,2021/11/23 16:01:02,199415.7919,58320.0008,1,12,0,0,0,0,0.1196747,3.930973,0.4704380144831,7.931418,6.373707,29.87484,23.33559,,0.0000174258893821388,,,0.264809399843216,,,,,,,,,,,,,,,,,25.29974,0.01932621
6617,2021/11/23 16:02:32,199505.7916,58410.0005,1,12,0,0,0,0,0.1207581,3.931759,0.4747917464979,7.934413,6.373707,29.88661,23.33559,,0.0000102742797025712,,0,0,,,,,,,,,,,,,,,,,25.39842,0.07440686
6618,2021/11/23 16:04:02,199595.7943,58500.0032,1,12,0,0,0,0,0.1199646,3.932253,0.4717311582438,7.937405,6.373707,29.89838,23.33559,,0.0000316094992740545,,3.85642099380493,0,,,,,,,,,,,,,,,,,25.06002,0.07549405
6619,2021/11/23 16:05:32,199685.794,58590.0029,1,12,0,0,0,0,0.1203308,3.933159,0.4732801689972,7.9404,6.373707,29.91016,23.33559,,-0.0000269850406766636,,0,,,,,,,,,,,,,,,,,,25.23329,0.1238042
6620,2021/11/23 16:07:02,199775.792,58680.0009,1,12,0,0,0,0,0.1201248,3.934268,0.4726031566464,7.943398,6.373707,29.92195,23.33559,,0.0000273819496214855,,,0,,,,,,,,,,,,,,,,,25.16564,0.1085293
6621,2021/11/23 16:08:32,199865.7931,58770.002,1,12,0,0,0,0,0.1197281,3.93504,0.471134862624,7.946397,6.373707,29.93375,23.33559,,0.0000235111201618565,,0,0,,,,,,,,,,,,,,,,,25.35793,0.002657175
6622,2021/11/23 16:10:02,199955.7916,58860.0005,1,12,0,0,0,0,0.1194611,3.93593,0.470190527323,7.949398,6.373707,29.94556,23.33559,,0.0000247755906457314,,0,0,,,,,,,,,,,,,,,,,25.03023,0.07649422
6623,2021/11/23 16:11:32,200045.792,58950.0009,1,12,0,0,0,0,0.1198425,3.936441,0.4717529305425,7.952395,6.373707,29.95736,23.33559,,-0.0000143040097100311,,0,,,,,,,,,,,,,,,,,,25.23246,-0.03524065
6624,2021/11/23 16:13:02,200135.7919,59040.0008,1,12,0,0,0,0,0.1207962,3.937482,0.4756328631684,7.955392,6.373707,29.96916,23.33559,,-0.0000201522198040038,,3.58402991294861,0,,,,,,,,,,,,,,,,,25.35646,0.04857063
6625,2021/11/23 16:14:32,200225.7928,59130.0017,1,12,0,0,0,0,0.1202698,3.938127,0.4736377466646,7.958389,6.373707,29.98096,23.33559,,0.00000114593899525062,,0,0,,,,,,,,,,,,,,,,,25.02273,0.007436275
6626,2021/11/23 16:16:02,200315.7913,59220.0002,1,12,0,0,0,0,0.1199341,3.939129,0.4724358913989,7.96139,6.373707,29.99277,23.33559,,0.0000365077612514142,,,0,,,,,,,,,,,,,,,,,25.13022,-0.04179537
6627,2021/11/23 16:17:32,200405.7927,59310.0016,1,12,0,0,0,0,0.1197281,3.940032,0.4717325452992,7.964391,6.373707,30.0046,23.33559,,0.0000238647699006833,,0,,,,,,,,,,,,,,,,,,25.02326,-0.01764596
6628,2021/11/23 16:19:02,200495.7935,59400.0024,1,12,0,0,0,0,0.1202927,3.940727,0.4740406907929,7.967389,6.373707,30.01641,23.33559,,0.00000414881515098386,,0,0.277731388807297,,,,,,,,,,,,,,,,,24.9943,-0.1124239
6629,2021/11/23 16:20:32,200585.7928,59490.0017,1,12,0,0,0,0,0.1194611,3.941499,0.4708558061889,7.97039,6.373707,30.02824,23.33559,,0.00000730981719243573,,0,0,,,,,,,,,,,,,,,,,25.19367,-0.04817903
6630,2021/11/23 16:22:02,200675.7921,59580.001,1,12,0,0,0,0,0.1199646,3.942422,0.4729510782612,7.97339,6.373707,30.04006,23.33559,,0.0000109461498141172,,3.57717800140381,0,,,,,,,,,,,,,,,,,25.08536,-0.0002604723
6631,2021/11/23 16:23:32,200765.7916,59670.0005,1,12,0,0,0,0,0.1188965,3.943347,0.4688501565855,7.976389,6.373707,30.05189,23.33559,,0.0000158037000801414,,0,,,,,,,,,,,,,,,,,,24.98844,-0.1057768
6632,2021/11/23 16:25:02,200855.7919,59760.0008,1,12,0,0,0,0,0.1205826,3.944235,0.475606111311,7.979386,6.373707,30.06371,23.33559,,0.00000304261607197986,,,0,,,,,,,,,,,,,,,,,25.40678,0.05409181
6633,2021/11/23 16:26:32,200945.7938,59850.0027,1,12,0,0,0,0,0.1202393,3.945132,0.4743599100876,7.982387,6.373707,30.07555,23.33559,,0.0000207839293580037,,0,0,,,,,,,,,,,,,,,,,25.39533,0.1068491
6634,2021/11/23 16:28:02,201035.7914,59940.0003,1,12,0,0,0,0,0.1203842,3.945748,0.4750057163816,7.985383,6.373707,30.08737,23.33559,,0.0000213773400901118,,0,0,,,,,,,,,,,,,,,,,25.02737,-0.0529027
6635,2021/11/23 16:29:32,201125.7917,60030.0006,1,12,0,0,0,0,0.119873,3.94673,0.47310636529,7.988378,6.373707,30.09919,23.33559,,0.000038601181586273,,0,,,,,,,,,,,,,,,,,,25.33486,0.07096648
6636,2021/11/23 16:31:02,201215.7913,60120.0002,1,12,0,0,0,0,0.1205673,3.947673,0.4759602748929,7.991371,6.373707,30.111,23.33559,,0.0000226389893214218,,3.5427680015564,0,,,,,,,,,,,,,,,,,25.08735,-0.03233373
6637,2021/11/23 16:32:32,201305.7919,60210.0008,1,12,0,0,0,0,0.1194077,3.948596,0.4714927665892,7.994364,6.373707,30.12282,23.33559,,0.0000247375101025682,,0,0,,,,,,,,,,,,,,,,,25.0745,-0.1112825
6638,2021/11/23 16:34:02,201395.7923,60300.0012,1,12,0,0,0,0,0.1197128,3.9493,0.47278176104,7.997359,6.373707,30.13465,23.33559,,-0.000000592692799727956,,0,0,,,,,,,,,,,,,,,,,25.04371,-0.1476765
6639,2021/11/23 16:35:32,201485.7926,60390.0015,1,12,0,0,0,0,0.1199875,3.950193,0.4739737825875,8.000353,6.373707,30.14647,23.33559,,0.0000113004898594227,,,0.284947901964188,,,,,,,,,,,,,,,,,25.41315,0.1119828
6640,2021/11/23 16:37:02,201575.7934,60480.0023,1,12,0,0,0,0,0.1197128,3.95111,0.472998441208,8.003345,6.373707,30.15829,23.33559,,0.0000000395151502630142,,0,,,,,,,,,,,,,,,,,,25.10514,-0.07507086
6641,2021/11/23 16:38:32,201665.792,60570.0009,1,12,0,0,0,0,0.1194229,3.951995,0.4719587036855,8.006336,6.373707,30.17011,23.33559,,0.00000758646820031572,,3.34809899330139,0,,,,,,,,,,,,,,,,,25.14954,-0.04105031
6642,2021/11/23 16:40:02,201755.7922,60660.0011,1,12,0,0,0,0,0.1192245,3.952971,0.4712909909895,8.009329,6.373707,30.18194,23.33559,,0.0000253304697253043,,,0,,,,,,,,,,,,,,,,,25.2748,0.01609862
6643,2021/11/23 16:41:32,201845.7917,60750.0006,1,12,0,0,0,0,0.1194763,3.953619,0.4723637697297,8.012323,6.373707,30.19378,23.33559,,-0.00000900833310879534,,0,0,,,,,,,,,,,,,,,,,25.19579,-0.03835261
6644,2021/11/23 16:43:02,201935.7913,60840.0002,1,12,0,0,0,0,0.120079,3.954706,0.474877141774,8.015316,6.373707,30.20561,23.33559,,0.0000127606399473734,,0,,,,,,,,,,,,,,,,,,25.26096,0.0820595
6645,2021/11/23 16:44:32,202025.7919,60930.0008,1,12,0,0,0,0,0.1193161,3.955657,0.4719735661777,8.018309,6.373707,30.21745,23.33559,,0.00000845575141283916,,0,0,,,,,,,,,,,,,,,,,24.93782,-0.004553199
6646,2021/11/23 16:46:02,202115.792,61020.0009,1,12,0,0,0,0,0.1196594,3.956645,0.473449766713,8.021299,6.373707,30.22928,23.33559,,0.0000250503198913066,,,0,,,,,,,,,,,,,,,,,25.02761,-0.110538
6647,2021/11/23 16:47:32,202205.7935,61110.0024,1,12,0,0,0,0,0.1199493,3.957619,0.4747136287167,8.024292,6.373707,30.24112,23.33559,,0.0000209797599382,,3.29853296279907,0,,,,,,,,,,,,,,,,,25.1711,0.07188439
6648,2021/11/23 16:49:02,202295.792,61200.0009,1,12,0,0,0,0,0.1192017,3.958217,0.4718261953689,8.027288,6.373707,30.25298,23.33559,,-0.0000212977793125901,,0,,,,,,,,,,,,,,,,,,24.84852,-0.06564319
6649,2021/11/23 16:50:32,202385.7938,61290.0027,1,12,0,0,0,0,0.1197128,3.959112,0.4739563830336,8.030284,6.373707,30.26484,23.33559,,-0.0000404568090743851,,,0,,,,,,,,,,,,,,,,,25.15726,0.04119992
6650,2021/11/23 16:52:02,202475.793,61380.0019,1,12,0,0,0,0,0.1200409,3.960348,0.4754037382332,8.033279,6.373707,30.2767,23.33559,,-0.0000112597599581932,,0,0.300187289714813,,,,,,,,,,,,,,,,,25.2489,0.05703032
6651,2021/11/23 16:53:32,202565.7934,61470.0023,1,12,0,0,0,0,0.1190567,3.961355,0.4716258538285,8.036275,6.373707,30.28857,23.33559,,0.0000194401600310812,,0,,,,,,,,,,,,,,,,,,24.9655,-0.07025063
6652,2021/11/23 16:55:02,202655.7918,61560.0007,1,12,0,0,0,0,0.1202011,3.962173,0.4762575529903,8.03927,6.373707,30.30043,23.33559,,-0.00000758627902541775,,3.17857789993286,0,,,,,,,,,,,,,,,,,25.09461,-0.04615426
6653,2021/11/23 16:56:32,202745.793,61650.0019,1,12,0,0,0,0,0.1198349,3.962975,0.4749027128275,8.042266,6.373707,30.3123,23.33559,,-0.0000149344996316358,,,0,,,,,,,,,,,,,,,,,25.37278,0.04721105
6654,2021/11/23 16:58:02,202835.793,61740.0019,1,12,0,0,0,0,0.1198425,3.963892,0.47504272701,8.04526,6.373707,30.32417,23.33559,,0.0000179370508703869,,0,,,,,,,,,,,,,,,,,,25.31958,0.07553816
6655,2021/11/23 16:59:32,202925.7917,61830.0006,1,12,0,0,0,0,0.1199112,3.964811,0.4754252447832,8.048252,6.373707,30.33603,23.33559,,0.0000340964797942434,,0,0,,,,,,,,,,,,,,,,,25.30659,-0.03480673
6656,2021/11/23 17:01:02,203015.7931,61920.002,1,12,0,0,0,0,0.1199112,3.965996,0.4755673395552,8.051246,6.373707,30.3479,23.33559,,-0.0000154490098793758,,0,0,,,,,,,,,,,,,,,,,25.13037,0.03039539
6657,2021/11/23 17:02:32,203105.793,62010.0019,1,12,0,0,0,0,0.1202011,3.967094,0.4768490626034,8.05424,6.373707,30.35978,23.33559,,0.0000224418108700775,,,0,,,,,,,,,,,,,,,,,25.1265,0.02641737
6658,2021/11/23 17:04:02,203195.7928,62100.0017,1,12,0,0,0,0,0.1197281,3.967889,0.4750678109809,8.057235,6.373707,30.37166,23.33559,,0.0000173459993675351,,3.19520998001099,,,,,,,,,,,,,,,,,,24.96639,-0.09245217
6659,2021/11/23 17:05:32,203285.7915,62190.0004,1,12,0,0,0,0,0.1205063,3.968802,0.4782656444526,8.060228,6.373707,30.38354,23.33559,,0.0000166349091159645,,0,0,,,,,,,,,,,,,,,,,24.95789,-0.06803989
6660,2021/11/23 17:07:02,203375.7912,62280.0001,1,12,0,0,0,0,0.1194229,3.969375,0.4740342736875,8.06322,6.373707,30.39541,23.33559,,0.0000289229301415617,,0,0,,,,,,,,,,,,,,,,,25.23484,-0.005638599
6661,2021/11/23 17:08:32,203465.793,62370.0019,1,12,0,0,0,0,0.1195679,3.97051,0.474745542629,8.066212,6.373707,30.40729,23.33559,,-0.00000632247611065395,,,0.322609394788742,,,,,,,,,,,,,,,,,25.08396,-0.1017421
6662,2021/11/23 17:10:02,203555.7916,62460.0005,1,12,0,0,0,0,0.1187744,3.9718,0.47174816192,8.069201,6.373707,30.41916,23.33559,,0.0000275397705991054,,0,0,,,,,,,,,,,,,,,,,25.10144,0.004876256
6663,2021/11/23 17:11:32,203645.7916,62550.0005,1,12,0,0,0,0,0.1192551,3.9729,0.47378858679,8.072192,6.373707,30.43104,23.33559,,0.0000362344908353407,,3.0911660194397,,,,,,,,,,,,,,,,,,24.9896,-0.09738863
6664,2021/11/23 17:13:02,203735.7925,62640.0014,1,12,0,0,0,0,0.1195984,3.973515,0.475226036376,8.075183,6.373707,30.44293,23.33559,,0.000040698578231968,,0,0,,,,,,,,,,,,,,,,,25.12549,-0.07677436
6665,2021/11/23 17:14:32,203825.7919,62730.0008,1,12,0,0,0,0,0.1201096,3.974808,0.4774125989568,8.078176,6.373707,30.45482,23.33559,,-0.0000250524008151842,,,0,,,,,,,,,,,,,,,,,25.00904,-0.09115517
6666,2021/11/23 17:16:02,203915.7921,62820.001,1,12,0,0,0,0,0.1193466,3.975614,0.4744760138124,8.081169,6.373707,30.46672,23.33559,,-0.0000317672784149181,,0,0,,,,,,,,,,,,,,,,,25.08407,-0.06338179
6667,2021/11/23 17:17:32,204005.7932,62910.0021,1,12,0,0,0,0,0.1194229,3.976888,0.4749314979352,8.084163,6.373707,30.47863,23.33559,,0.0000248150990955764,,0,,,,,,,,,,,,,,,,,,25.19482,0.01819968
6668,2021/11/23 17:19:02,204095.7914,63000.0003,1,12,0,0,0,0,0.1195297,3.977767,0.4754612961799,8.087152,6.373707,30.49052,23.33559,,-0.0000190840692084748,,2.99942803382874,0,,,,,,,,,,,,,,,,,25.02948,-0.1162714
6669,2021/11/23 17:20:32,204185.7914,63090.0003,1,12,0,0,0,0,0.1199493,3.978819,0.4772565538767,8.090145,6.373707,30.50242,23.33559,,-0.0000142254502861761,,0,0,,,,,,,,,,,,,,,,,25.21599,-0.09383619
6670,2021/11/23 17:22:02,204275.7915,63180.0004,1,12,0,0,0,0,0.1195297,3.979669,0.4756886416693,8.093138,6.373707,30.51433,23.33559,,-0.0000167907401191769,,,0,,,,,,,,,,,,,,,,,25.01752,-0.07438183
6671,2021/11/23 17:23:32,204365.7928,63270.0017,1,12,0,0,0,0,0.1189194,3.98084,0.473399104296,8.096129,6.373707,30.52624,23.33559,,0.0000459507791674696,,0,0.335057288408279,,,,,,,,,,,,,,,,,25.41004,0.0659132
6672,2021/11/23 17:25:02,204455.7918,63360.0007,1,12,0,0,0,0,0.1208572,3.981823,0.4812319786756,8.099121,6.373707,30.53815,23.33559,,0.000034412838431308,,0,0,,,,,,,,,,,,,,,,,25.36841,-0.004757047
6673,2021/11/23 17:26:32,204545.793,63450.0019,1,12,0,0,0,0,0.1200333,3.983075,0.4781016363975,8.102113,6.373707,30.55006,23.33559,,0.00000782380357122747,,2.88141989707947,,,,,,,,,,,,,,,,,,25.02962,-0.001123548
6674,2021/11/23 17:28:02,204635.7931,63540.002,1,12,0,0,0,0,0.1208496,3.984129,0.4814803959984,8.105105,6.373707,30.56199,23.33559,,-0.00000774342788645299,,0,0,,,,,,,,,,,,,,,,,25.35162,0.04773915
6675,2021/11/23 17:29:32,204725.7924,63630.0013,1,12,0,0,0,0,0.1199112,3.984911,0.4778354599032,8.108101,6.373707,30.57392,23.33559,,0.00000466251685793395,,0,0,,,,,,,,,,,,,,,,,25.35174,0.08580446
6676,2021/11/23 17:31:02,204815.7926,63720.0015,1,12,0,0,0,0,0.119751,3.986009,0.477328563759,8.111094,6.373707,30.58585,23.33559,,0.0000175836594280554,,,0,,,,,,,,,,,,,,,,,25.32158,0.06664097
6677,2021/11/23 17:32:32,204905.7914,63810.0003,1,12,0,0,0,0,0.1194916,3.987039,0.4764176693724,8.114089,6.373707,30.59779,23.33559,,0.0000093247235781746,,0,,,,,,,,,,,,,,,,,,24.8987,-0.06831884
6678,2021/11/23 17:34:02,204995.7931,63900.002,1,12,0,0,0,0,0.1199112,3.988203,0.4782302075736,8.117085,6.373707,30.60974,23.33559,,-0.0000131976203192608,,2.7955060005188,0,,,,,,,,,,,,,,,,,24.96615,-0.08026421
6679,2021/11/23 17:35:32,205085.7929,63990.0018,1,12,0,0,0,0,0.1205673,3.989304,0.4809796121592,8.120078,6.373707,30.62168,23.33559,,0.000038761139876442,,0,0,,,,,,,,,,,,,,,,,25.19596,-0.0603646
6680,2021/11/23 17:37:02,205175.7917,64080.0006,1,12,0,0,0,0,0.1197891,3.990397,0.4780060652727,8.123073,6.373707,30.63362,23.33559,,0.0000380929195671342,,0,0.355024188756943,,,,,,,,,,,,,,,,,24.90616,-0.05471408
6681,2021/11/23 17:38:32,205265.7929,64170.0018,1,12,0,0,0,0,0.1201248,3.99137,0.479462522976,8.126065,6.373707,30.64557,23.33559,,-0.0000142648495966569,,,,,,,,,,,,,,,,,,,,24.95086,-0.07897615
6682,2021/11/23 17:40:02,205355.7929,64260.0018,1,12,0,0,0,0,0.1199112,3.992416,0.4787353934592,8.129061,6.373707,30.65752,23.33559,,-0.00000320064691550215,,2.86451196670532,0,,,,,,,,,,,,,,,,,25.21728,0.004868507
6683,2021/11/23 17:41:32,205445.7936,64350.0025,1,12,0,0,0,0,0.1199112,3.993533,0.4788693342696,8.132054,6.373707,30.66948,23.33559,,0.00000225225107897131,,,0,,,,,,,,,,,,,,,,,25.4456,0.07092297
6684,2021/11/23 17:43:02,205535.7921,64440.001,1,12,0,0,0,0,0.1203842,3.994945,0.480928257869,8.135051,6.373707,30.68145,23.33559,,0.000010944329915219,,0,0,,,,,,,,,,,,,,,,,25.28208,0.07294595
6685,2021/11/23 17:44:32,205625.7912,64530.0001,1,12,0,0,0,0,0.1199875,3.995704,0.4794345337,8.138047,6.373707,30.69342,23.33559,,0.0000523866583534982,,0,,,,,,,,,,,,,,,,,,25.39277,0.09839356
6686,2021/11/23 17:46:02,205715.7922,64620.0011,1,12,0,0,0,0,0.1193466,3.996863,0.4770120097158,8.141041,6.373707,30.70538,23.33559,,0.00000727072711015353,,0,0,,,,,,,,,,,,,,,,,25.37647,0.02500772
6687,2021/11/23 17:47:32,205805.7924,64710.0013,1,12,0,0,0,0,0.1197128,3.99794,0.478604591632,8.144034,6.373707,30.71735,23.33559,,-0.0000099576518550748,,2.673504114151,0,,,,,,,,,,,,,,,,,24.92692,-0.06609619
6688,2021/11/23 17:49:02,205895.7917,64800.0006,1,12,0,0,0,0,0.1195526,3.999059,0.4780979010034,8.147029,6.373707,30.72932,23.33559,,0.00000438585402662284,,0,0,,,,,,,,,,,,,,,,,25.03234,-0.1059759
6689,2021/11/23 17:50:32,205985.7928,64890.0017,1,12,0,0,0,0,0.1192551,4.000169,0.4770405541119,8.150025,6.373707,30.7413,23.33559,,0.00000351655603481049,,,,,,,,,,,,,,,,,,,,25.49668,0.1472729
6690,2021/11/23 17:52:02,206075.7942,64980.0031,1,12,0,0,0,0,0.1196213,4.001363,0.4786482438319,8.153017,6.373707,30.75327,23.33559,,0.0000204659590963274,,0,0.362493097782135,,,,,,,,,,,,,,,,,25.13078,-0.1034111
6691,2021/11/23 17:53:32,206165.7914,65070.0003,1,12,0,0,0,0,0.1198959,4.002441,0.4798762658919,8.156009,6.373707,30.76525,23.33559,,-0.0000186475899681682,,0,0,,,,,,,,,,,,,,,,,25.16235,-0.04791141
6692,2021/11/23 17:55:02,206255.7928,65160.0017,1,12,0,0,0,0,0.1200714,4.003165,0.480665625981,8.158999,6.373707,30.77722,23.33559,,0.0000364278312190436,,2.76050591468811,0,,,,,,,,,,,,,,,,,25.41284,0.1238394
6693,2021/11/23 17:56:32,206345.7914,65250.0003,1,12,0,0,0,0,0.1200333,4.004497,0.4806729897501,8.161992,6.373707,30.7892,23.33559,,0.0000101946498034522,,0,,,,,,,,,,,,,,,,,,25.02853,-0.1313084
6694,2021/11/23 17:58:02,206435.7916,65340.0005,1,12,0,0,0,0,0.1196442,4.005856,0.4792774364352,8.164988,6.373707,30.8012,23.33559,,-0.0000127236698972411,,0,0,,,,,,,,,,,,,,,,,25.4598,0.1327091
6695,2021/11/23 17:59:32,206525.7943,65430.0032,1,12,0,0,0,0,0.1198578,4.006851,0.4802523457878,8.16798,6.373707,30.81319,23.33559,,0.00000189660102023481,,,0,,,,,,,,,,,,,,,,,25.10534,-0.1136863
6696,2021/11/23 18:01:02,206615.7914,65520.0003,1,12,0,0,0,0,0.1200562,4.008045,0.481190652129,8.170974,6.373707,30.82518,23.33559,,-0.00000268685198534513,,2.73866701126099,0,,,,,,,,,,,,,,,,,25.38538,0.09705007
