Repository: HVES-Battery-Testing-Consortium/LG-HG2

# Battery Testing Consortium (BTC)
The Battery Testing Consortium (BTC) has been developed within the High Voltage and Energy Storage Lab at Oxford Brookes University to provide accurate and comprehensive cell data to Formula Student Electric teams. Through the BTC, we aim to provide FS teams with information for improved and informed decisions for cell selection, pack architecture design, thermal cooling requirements, and end of life predictions. A range of tests are completed to provide a comprehensive electrochemical lithium-ion characterisation for modelling, validation, and battery management parameterisation.

File: Data/Round1/LG_HG2/Package 3/211121_BTC_POCV_LG_HG2_10_25C/211121_BTC_POCV_LG_HG2_10_25C_Channel_8_Wb_1.CSV (part 33 of 33)
Data_Point,Date_Time,Test_Time(s),Step_Time(s),Cycle_Index,Step_Index,TC_Counter1,TC_Counter2,TC_Counter3,TC_Counter4,Current(A),Voltage(V),Power(W),Charge_Capacity(Ah),Discharge_Capacity(Ah),Charge_Energy(Wh),Discharge_Energy(Wh),ACR(Ohm),dV/dt(V/s),Internal_Resistance(Ohm),dQ/dV(Ah/V),dV/dQ(V/Ah),MetaCode_MV_UD1,MetaCode_MV_UD2,MetaCode_MV_UD3,MetaCode_MV_UD4,MetaCode_MV_UD5,MetaCode_MV_UD6,MetaCode_MV_UD7,MetaCode_MV_UD8,MetaCode_MV_UD9,MetaCode_MV_UD10,MetaCode_MV_UD11,MetaCode_MV_UD12,MetaCode_MV_UD13,MetaCode_MV_UD14,MetaCode_MV_UD15,MetaCode_MV_UD16,Aux_Temperature_1(C),Aux_dT/dt_1(C)
6697,2021/11/23 18:02:32,206705.793,65610.0019,1,12,0,0,0,0,0.1190414,4.008911,0.4772263779154,8.173965,6.373707,30.83718,23.33559,,0.0000176217108673882,,0,,,,,,,,,,,,,,,,,,25.30689,-0.07855117
6698,2021/11/23 18:04:02,206795.7928,65700.0017,1,12,0,0,0,0,0.1200409,4.010211,0.4813893376299,8.176958,6.373707,30.84917,23.33559,,-0.0000229165107157314,,,0.373154014348984,,,,,,,,,,,,,,,,,25.22337,-0.1174349
6699,2021/11/23 18:05:32,206885.7916,65790.0005,1,12,0,0,0,0,0.1190567,4.011332,0.4775759505244,8.179952,6.373707,30.86118,23.33559,,0.0000011063509646192,,0,,,,,,,,,,,,,,,,,,25.39611,0.09183407
6700,2021/11/23 18:07:02,206975.7926,65880.0015,1,12,0,0,0,0,0.1202774,4.012526,0.4826161947124,8.182944,6.373707,30.87319,23.33559,,0.0000189674301509513,,0,0,,,,,,,,,,,,,,,,,25.05669,0.05537033
6701,2021/11/23 18:08:32,207065.792,65970.0009,1,12,0,0,0,0,0.1197128,4.013669,0.4804875542632,8.185937,6.373707,30.88519,23.33559,,0.0000105102399174939,,2.58914589881897,0,,,,,,,,,,,,,,,,,25.37863,0.05477428
6702,2021/11/23 18:10:02,207155.7922,66060.0011,1,12,0,0,0,0,0.1195145,4.014556,0.479797653062,8.188929,6.373707,30.8972,23.33559,,0.0000120116101243184,,0,,,,,,,,,,,,,,,,,,25.28891,0.05813122
6703,2021/11/23 18:11:32,207245.7917,66150.0006,1,12,0,0,0,0,0.1199799,4.015889,0.4818259606311,8.191922,6.373707,30.90922,23.33559,,-0.0000228374792641262,,0,0,,,,,,,,,,,,,,,,,24.95854,-0.04634917
6704,2021/11/23 18:13:02,207335.7934,66240.0023,1,12,0,0,0,0,0.1196594,4.017034,0.4806758782196,8.194915,6.373707,30.92125,23.33559,,0.00000916682984097861,,,0,,,,,,,,,,,,,,,,,25.10382,-0.1081336
6705,2021/11/23 18:14:32,207425.792,66330.0009,1,12,0,0,0,0,0.1196442,4.018281,0.4807640156202,8.197909,6.373707,30.93328,23.33559,,0.0000482835093862377,,2.72980189323425,0,,,,,,,,,,,,,,,,,25.06516,0.03816545
6706,2021/11/23 18:16:02,207515.7921,66420.001,1,12,0,0,0,0,0.1194,4.01937,0.479912778,8.200903,6.373707,30.94531,23.33559,,0.00000845652084535686,,0,,,,,,,,,,,,,,,,,,25.32941,-0.001525283
6707,2021/11/23 18:17:32,207605.7916,66510.0005,1,12,0,0,0,0,0.1194077,4.02007,0.480027312539,8.203897,6.373707,30.95734,23.33559,,-0.00000331927208208072,,,0.375662297010422,,,,,,,,,,,,,,,,,25.04158,0.02930284
6708,2021/11/23 18:19:02,207695.7918,66600.0007,1,12,0,0,0,0,0.119606,4.021398,0.480983329188,8.206894,6.373707,30.96939,23.33559,,0.00000489926878799452,,0,,,,,,,,,,,,,,,,,,25.31818,0.01039326
6709,2021/11/23 18:20:32,207785.7929,66690.0018,1,12,0,0,0,0,0.1206131,4.022418,0.4851563044758,8.209888,6.373707,30.98143,23.33559,,0.0000397459807572886,,0,0,,,,,,,,,,,,,,,,,25.20814,-0.0415206
6710,2021/11/23 18:22:02,207875.7924,66780.0013,1,12,0,0,0,0,0.120369,4.023958,0.484359800502,8.212881,6.373707,30.99348,23.33559,,0.0000365089690603781,,2.61016297340393,0,,,,,,,,,,,,,,,,,25.06017,-0.07467568
6711,2021/11/23 18:23:32,207965.7917,66870.0006,1,12,0,0,0,0,0.1203613,4.024909,0.4844432796217,8.215875,6.373707,31.00552,23.33559,,-0.00000150130199472187,,0,0,,,,,,,,,,,,,,,,,25.21115,0.04947662
6712,2021/11/23 18:25:02,208055.792,66960.0009,1,12,0,0,0,0,0.1199646,4.026144,0.4829947545024,8.218868,6.373707,31.01757,23.33559,,-0.00000568956784263719,,0,,,,,,,,,,,,,,,,,,25.29827,0.0350976
6713,2021/11/23 18:26:32,208145.7929,67050.0018,1,12,0,0,0,0,0.118988,4.027033,0.479168602604,8.221861,6.373707,31.02962,23.33559,,0.0000143824399856385,,,0,,,,,,,,,,,,,,,,,25.28145,0.08578479
6714,2021/11/23 18:28:02,208235.7922,67140.0011,1,12,0,0,0,0,0.1199646,4.028048,0.4832231671008,8.224854,6.373707,31.04168,23.33559,,0.0000350057816831395,,2.66089797019959,0,,,,,,,,,,,,,,,,,25.02287,-0.04219532
6715,2021/11/23 18:29:32,208325.7927,67230.0016,1,12,0,0,0,0,0.1197281,4.029256,0.4824151652936,8.227845,6.373707,31.05373,23.33559,,0.0000357193202944472,,0,0,,,,,,,,,,,,,,,,,25.34362,-0.006734133
6716,2021/11/23 18:31:02,208415.7944,67320.0033,1,12,0,0,0,0,0.1196899,4.030695,0.4824334814805,8.230841,6.373707,31.0658,23.33559,,0.00000142235694511328,,,0.378679007291794,,,,,,,,,,,,,,,,,25.43771,0.1317352
6717,2021/11/23 18:32:32,208505.792,67410.0009,1,12,0,0,0,0,0.1211014,4.031847,0.4882623162858,8.233833,6.373707,31.07786,23.33559,,-0.00000782406368671218,,0,,,,,,,,,,,,,,,,,,24.96101,-0.1342022
6718,2021/11/23 18:34:02,208595.7921,67500.001,1,12,0,0,0,0,0.1197815,4.032696,0.483042375924,8.236827,6.373707,31.08993,23.33559,,0.000051604220061563,,2.70541191101074,0,,,,,,,,,,,,,,,,,25.13697,-0.0012362
6719,2021/11/23 18:35:32,208685.7922,67590.0011,1,12,0,0,0,0,0.1201096,4.033704,0.4844865739584,8.239818,6.373707,31.102,23.33559,,0.0000369837289326824,,,0,,,,,,,,,,,,,,,,,25.18284,-0.005101562
6720,2021/11/23 18:37:02,208775.7927,67680.0016,1,12,0,0,0,0,0.1191101,4.034918,0.4805994864718,8.24281,6.373707,31.11407,23.33559,,-0.0000266345305135474,,0,0,,,,,,,,,,,,,,,,,25.52104,0.1298898
6721,2021/11/23 18:38:32,208865.7911,67770,1,12,0,0,0,0,0.1196442,4.036033,0.4828879394586,8.245803,6.373707,31.12614,23.33559,,0.00000276569289781037,,0,,,,,,,,,,,,,,,,,,25.11275,-0.1081234
6722,2021/11/23 18:40:02,208955.7913,67860.0002,1,12,0,0,0,0,0.1200333,4.037187,0.4845968783271,8.248796,6.373707,31.13823,23.33559,,0.0000452839813078754,,,0,,,,,,,,,,,,,,,,,25.11949,-0.0920403
6723,2021/11/23 18:41:32,209045.7927,67950.0016,1,12,0,0,0,0,0.1206741,4.038155,0.4873007202855,8.251791,6.373707,31.15032,23.33559,,0.000045916600356577,,2.6829080581665,0,,,,,,,,,,,,,,,,,25.42211,0.02714276
6724,2021/11/23 18:43:02,209135.7916,68040.0005,1,12,0,0,0,0,0.1198044,4.039339,0.4839305852916,8.254782,6.373707,31.1624,23.33559,,0.0000160428808158031,,0,0,,,,,,,,,,,,,,,,,25.33038,0.03166199
6725,2021/11/23 18:44:32,209225.7922,68130.0011,1,12,0,0,0,0,0.1197281,4.040408,0.4837503730648,8.257777,6.373707,31.1745,23.33559,,-0.0000148554800034617,,,0.370975196361542,,,,,,,,,,,,,,,,,25.36801,-0.05269408
6726,2021/11/23 18:46:02,209315.7916,68220.0005,1,12,0,0,0,0,0.1184998,4.041541,0.4789218001918,8.260774,6.373707,31.18661,23.33559,,-0.0000109849397631478,,0,,,,,,,,,,,,,,,,,,25.43505,0.1007032
6727,2021/11/23 18:47:32,209405.7924,68310.0013,1,12,0,0,0,0,0.1189499,4.042696,0.4808782849304,8.263768,6.373707,31.19872,23.33559,,0.0000473316904390231,,0,0,,,,,,,,,,,,,,,,,25.18779,-0.0480026
6728,2021/11/23 18:49:02,209495.7928,68400.0017,1,12,0,0,0,0,0.1190186,4.043556,0.4812583741416,8.266759,6.373707,31.21081,23.33559,,-0.00000355636302629136,,2.71024107933044,0,,,,,,,,,,,,,,,,,25.30236,0.04606664
6729,2021/11/23 18:50:32,209585.7922,68490.0011,1,12,0,0,0,0,0.1199646,4.044796,0.4852323342216,8.269753,6.373707,31.22291,23.33559,,-0.0000126448503579013,,0,0,,,,,,,,,,,,,,,,,25.37425,0.05479455
6730,2021/11/23 18:52:02,209675.793,68580.0019,1,12,0,0,0,0,0.120636,4.045775,0.4880661129,8.272747,6.373707,31.23503,23.33559,,0.000010035680134024,,0,,,,,,,,,,,,,,,,,,25.26096,0.0226438
6731,2021/11/23 18:53:32,209765.7917,68670.0006,1,12,0,0,0,0,0.1203079,4.046782,0.4868598441778,8.275743,6.373707,31.24715,23.33559,,0.0000210204907489242,,,0,,,,,,,,,,,,,,,,,25.51804,0.04105628
6732,2021/11/23 18:55:02,209855.7927,68760.0016,1,12,0,0,0,0,0.120636,4.048234,0.488362756824,8.278736,6.373707,31.25926,23.33559,,0.00000268689609583816,,2.76570200920105,0,,,,,,,,,,,,,,,,,25.30485,-0.0430119
6733,2021/11/23 18:56:32,209945.7911,68850,1,12,0,0,0,0,0.1189194,4.048932,0.4814965640808,8.28173,6.373707,31.27138,23.33559,,0.0000286839494947344,,,0,,,,,,,,,,,,,,,,,25.26124,0.01113951
6734,2021/11/23 18:58:02,210035.793,68940.0019,1,12,0,0,0,0,0.1196976,4.050089,0.4847859330864,8.284724,6.373707,31.28351,23.33559,,0.0000222060407395475,,0,,,,,,,,,,,,,,,,,,25.18834,0.003348589
6735,2021/11/23 18:59:32,210125.7918,69030.0007,1,12,0,0,0,0,0.1197128,4.051132,0.4849723548896,8.287719,6.373707,31.29564,23.33559,,0.0000275813399639446,,0,0.354971200227737,,,,,,,,,,,,,,,,,25.10756,-0.05231082
6736,2021/11/23 19:01:02,210215.7917,69120.0006,1,12,0,0,0,0,0.1195145,4.052127,0.4842879323415,8.290714,6.373707,31.30778,23.33559,,0.00000134348101710202,,0,0,,,,,,,,,,,,,,,,,25.457,0.02301514
6737,2021/11/23 19:02:32,210305.7913,69210.0002,1,12,0,0,0,0,0.1195831,4.053353,0.4847125171343,8.293712,6.373707,31.31993,23.33559,,0.00000671718498779228,,2.86332392692566,0,,,,,,,,,,,,,,,,,25.48278,0.08020461
6738,2021/11/23 19:04:02,210395.7916,69300.0005,1,12,0,0,0,0,0.1198883,4.054384,0.4860732053072,8.296706,6.373707,31.33206,23.33559,,0.0000487608813273255,,0,,,,,,,,,,,,,,,,,,25.01603,-0.04663765
6739,2021/11/23 19:05:32,210485.7914,69390.0003,1,12,0,0,0,0,0.120224,4.055317,0.487546431008,8.299699,6.373707,31.3442,23.33559,,0.0000052159562073939,,,0,,,,,,,,,,,,,,,,,25.12325,-0.05200267
6740,2021/11/23 19:07:02,210575.7933,69480.0022,1,12,0,0,0,0,0.1182632,4.056402,0.4797230810064,8.302691,6.373707,31.35634,23.33559,,-0.0000098787040769821,,0,0,,,,,,,,,,,,,,,,,25.09597,-0.08969069
6741,2021/11/23 19:08:32,210665.7913,69570.0002,1,12,0,0,0,0,0.119751,4.05728,0.48586333728,8.305684,6.373707,31.36848,23.33559,,-0.00000339804910254315,,0,0,,,,,,,,,,,,,,,,,25.45565,0.0709939
6742,2021/11/23 19:10:02,210755.7922,69660.0011,1,12,0,0,0,0,0.1190796,4.058559,0.4832915822964,8.30868,6.373707,31.38063,23.33559,,0.0000317675403493922,,2.884850025177,,,,,,,,,,,,,,,,,,25.02987,-0.07522821
6743,2021/11/23 19:11:32,210845.7927,69750.0016,1,12,0,0,0,0,0.1198959,4.059515,0.4867192044885,8.311677,6.373707,31.3928,23.33559,,0.0000421172117057722,,0,0,,,,,,,,,,,,,,,,,25.36069,-0.03566265
6744,2021/11/23 19:13:02,210935.7918,69840.0007,1,12,0,0,0,0,0.120491,4.060345,0.489235029395,8.314674,6.373707,31.40497,23.33559,,0.00000916667795536341,,0,0.345038205385208,,,,,,,,,,,,,,,,,25.09433,-0.1094478
6745,2021/11/23 19:14:32,211025.792,69930.0009,1,12,0,0,0,0,0.1197281,4.06124,0.486244548844,8.317671,6.373707,31.41714,23.33559,,0.000007269582056324,,,,,,,,,,,,,,,,,,,,25.03336,-0.09976447
6746,2021/11/23 19:16:02,211115.7922,70020.0011,1,12,0,0,0,0,0.1204224,4.062164,0.4891755380736,8.320669,6.373707,31.42932,23.33559,,0.0000350086811522488,,0,0,,,,,,,,,,,,,,,,,25.43844,0.1303238
6747,2021/11/23 19:17:32,211205.793,70110.0019,1,12,0,0,0,0,0.1210022,4.063267,0.4916642461874,8.323668,6.373707,31.4415,23.33559,,0.0000135121599669219,,3.02197408676147,0,,,,,,,,,,,,,,,,,25.41986,0.05521476
6748,2021/11/23 19:19:02,211295.7935,70200.0024,1,12,0,0,0,0,0.1204681,4.06427,0.489614884787,8.326667,6.373707,31.45369,23.33559,,0.0000275818001682637,,0,0,,,,,,,,,,,,,,,,,25.19217,-0.07336915
6749,2021/11/23 19:20:32,211385.7928,70290.0017,1,12,0,0,0,0,0.1201782,4.06507,0.488532795474,8.329665,6.373707,31.46588,23.33559,,-0.000000553124891666812,,,,,,,,,,,,,,,,,,,,25.1943,-0.03427565
6750,2021/11/23 19:22:02,211475.7938,70380.0027,1,12,0,0,0,0,0.1200027,4.066117,0.4879450185159,8.332664,6.373707,31.47807,23.33559,,-0.00000165955395914352,,0,0,,,,,,,,,,,,,,,,,25.39009,0.1085204
6751,2021/11/23 19:23:32,211565.7925,70470.0014,1,12,0,0,0,0,0.1213989,4.067029,0.4937328468681,8.335665,6.373707,31.49027,23.33559,,0.000000948245599374786,,0,0,,,,,,,,,,,,,,,,,25.30924,0.07351279
6752,2021/11/23 19:25:02,211655.7918,70560.0007,1,12,0,0,0,0,0.120369,4.06809,0.48967192521,8.338665,6.373707,31.50247,23.33559,,0.0000222861708607525,,3.17033410072327,0,,,,,,,,,,,,,,,,,25.31082,0.06680429
6753,2021/11/23 19:26:32,211745.7927,70650.0016,1,12,0,0,0,0,0.1197433,4.069164,0.4872551256012,8.341666,6.373707,31.51468,23.33559,,-0.0000143832703543012,,,,,,,,,,,,,,,,,,,,25.21784,-0.046826
6754,2021/11/23 19:28:02,211835.7923,70740.0012,1,12,0,0,0,0,0.1200409,4.069976,0.4885635820184,8.344664,6.373707,31.52688,23.33559,,-0.0000105882199932239,,0,0,,,,,,,,,,,,,,,,,25.36393,0.03254712
6755,2021/11/23 19:29:32,211925.7934,70830.0023,1,12,0,0,0,0,0.1205063,4.070568,0.4905290885784,8.34766,6.373707,31.53908,23.33559,,0.0000343781794072129,,0,0.316405802965164,,,,,,,,,,,,,,,,,25.30427,-0.02025485
6756,2021/11/23 19:31:02,212015.7915,70920.0004,1,12,0,0,0,0,0.1188965,4.071526,0.484090191059,8.350656,6.373707,31.55127,23.33559,,0.0000335046788677573,,0,0,,,,,,,,,,,,,,,,,25.465,0.106585
6757,2021/11/23 19:32:32,212105.7926,71010.0015,1,12,0,0,0,0,0.1194229,4.072396,0.4863373402684,8.353659,6.373707,31.5635,23.33559,,-0.0000118546404337394,,,,,,,,,,,,,,,,,,,,25.28703,0.03033638
6758,2021/11/23 19:34:02,212195.7921,71100.001,1,12,0,0,0,0,0.1203232,4.073413,0.4901260870816,8.356658,6.373707,31.57572,23.33559,,-0.0000295553691103123,,3.38537693023682,0,,,,,,,,,,,,,,,,,25.38376,-0.03883839
6759,2021/11/23 19:35:32,212285.7932,71190.0021,1,12,0,0,0,0,0.1205673,4.074227,0.4912185489771,8.359661,6.373707,31.58795,23.33559,,0.0000161986608873121,,0,0,,,,,,,,,,,,,,,,,25.23906,-0.06645203
6760,2021/11/23 19:37:02,212375.7922,71280.0011,1,12,0,0,0,0,0.1198425,4.074908,0.48834716199,8.362661,6.373707,31.60018,23.33559,,0.0000230756995733827,,,0,,,,,,,,,,,,,,,,,25.52353,0.05004406
6761,2021/11/23 19:38:32,212465.793,71370.0019,1,12,0,0,0,0,0.1195679,4.07574,0.487327672746,8.365659,6.373707,31.61239,23.33559,,0.00000181735003934591,,0,,,,,,,,,,,,,,,,,,25.25939,-0.000244379
6762,2021/11/23 19:40:02,212555.7922,71460.0011,1,12,0,0,0,0,0.1211929,4.076652,0.4940612781708,8.368656,6.373707,31.62461,23.33559,,0.0000113795103970915,,0,0,,,,,,,,,,,,,,,,,25.11244,-0.06991267
6763,2021/11/23 19:41:32,212645.7925,71550.0014,1,12,0,0,0,0,0.1197281,4.077686,0.4882135971766,8.371655,6.373707,31.63684,23.33559,,-0.00000956171425059438,,0,0,,,,,,,,,,,,,,,,,25.11018,-0.06976664
6764,2021/11/23 19:43:02,212735.7915,71640.0004,1,12,0,0,0,0,0.120636,4.078249,0.491983646364,8.374654,6.373707,31.64907,23.33559,,0.0000393531699955929,,3.54169011116028,0,,,,,,,,,,,,,,,,,25.11506,0.002254844
6765,2021/11/23 19:44:32,212825.7924,71730.0013,1,12,0,0,0,0,0.1198425,4.078882,0.488823416085,8.377654,6.373707,31.6613,23.33559,,0.00000316094997288019,,0,,,,,,,,,,,,,,,,,,25.01993,-0.05217016
6766,2021/11/23 19:46:02,212915.7916,71820.0005,1,12,0,0,0,0,0.1200027,4.079492,0.4895500546284,8.38065,6.373707,31.67352,23.33559,,-0.0000298704799206462,,0,0,,,,,,,,,,,,,,,,,25.2047,0.03066242
6767,2021/11/23 19:47:32,213005.7935,71910.0024,1,12,0,0,0,0,0.1185913,4.080328,0.4838914019464,8.383645,6.373707,31.68575,23.33559,,0.0000137493298097979,,,0.269547402858734,,,,,,,,,,,,,,,,,25.31089,-0.08666456
6768,2021/11/23 19:49:02,213095.7929,72000.0018,1,12,0,0,0,0,0.1198883,4.081165,0.4892839338695,8.386641,6.373707,31.69797,23.33559,,0.0000246541803790024,,0,,,,,,,,,,,,,,,,,,25.4426,0.08839488
6769,2021/11/23 19:50:32,213185.7922,72090.0011,1,12,0,0,0,0,0.1202774,4.082062,0.4909798039988,8.389639,6.373707,31.71021,23.33559,,0.0000243391095864354,,0,0,,,,,,,,,,,,,,,,,25.53976,0.09281576
6770,2021/11/23 19:52:02,213275.7925,72180.0014,1,12,0,0,0,0,0.1201477,4.082559,0.4905100739643,8.392641,6.373707,31.72246,23.33559,,0.000000474177795695141,,,0,,,,,,,,,,,,,,,,,25.48073,0.07241905
6771,2021/11/23 19:53:32,213365.7926,72270.0015,1,12,0,0,0,0,0.120491,4.083222,0.491991502002,8.395642,6.373707,31.73472,23.33559,,-0.0000292409695248352,,4.16876220703125,0,,,,,,,,,,,,,,,,,25.37432,0.07454097
6772,2021/11/23 19:55:02,213455.7922,72360.0011,1,12,0,0,0,0,0.1196899,4.08389,0.488800385711,8.398643,6.373707,31.74697,23.33559,,0.0000518339911650401,,0,,,,,,,,,,,,,,,,,,25.3098,-0.06283522
6773,2021/11/23 19:56:32,213545.792,72450.0009,1,12,0,0,0,0,0.1197815,4.084807,0.4892843096705,8.401643,6.373707,31.75922,23.33559,,0.00000782296137913363,,0,0,,,,,,,,,,,,,,,,,25.53218,0.1112521
6774,2021/11/23 19:58:02,213635.7932,72540.0021,1,12,0,0,0,0,0.1202011,4.085315,0.4910593568465,8.404644,6.373707,31.77148,23.33559,,0.00000616390298091574,,,0,,,,,,,,,,,,,,,,,25.15215,-0.1256961
6775,2021/11/23 19:59:32,213725.7924,72630.0013,1,12,0,0,0,0,0.1205978,4.085696,0.4927259490688,8.407649,6.373707,31.78376,23.33559,,0.0000172273194039008,,0,0,,,,,,,,,,,,,,,,,25.19613,-0.09714484
6776,2021/11/23 20:01:02,213815.7927,72720.0016,1,12,0,0,0,0,0.1203308,4.086413,0.4917213454204,8.410653,6.373707,31.79603,23.33559,,-0.00000892983098310651,,0,,,,,,,,,,,,,,,,,,25.34612,-0.0565958
6777,2021/11/23 20:02:32,213905.7929,72810.0018,1,12,0,0,0,0,0.119606,4.086979,0.488827210274,8.413656,6.373707,31.80831,23.33559,,-0.00000268658504865016,,0,0,,,,,,,,,,,,,,,,,25.50592,0.0009942055
6778,2021/11/23 20:04:02,213995.7921,72900.001,1,12,0,0,0,0,0.1196747,4.087702,0.4891945105394,8.416659,6.373707,31.82058,23.33559,,-0.0000183351803570986,,,0,,,,,,,,,,,,,,,,,25.55964,0.0687027
6779,2021/11/23 20:05:32,214085.7943,72990.0032,1,12,0,0,0,0,0.1190567,4.087939,0.4866965271413,8.419661,6.373707,31.83285,23.33559,,-0.0000161200405273121,,4.91890287399292,0,,,,,,,,,,,,,,,,,25.44809,0.006105304
6780,2021/11/23 20:07:02,214175.7918,73080.0007,1,12,0,0,0,0,0.1193161,4.088748,0.4878534652428,8.422663,6.373707,31.84513,23.33559,,0.0000422018310928252,,0,,,,,,,,,,,,,,,,,,25.25592,-0.01039803
6781,2021/11/23 20:08:32,214265.792,73170.0009,1,12,0,0,0,0,0.1203232,4.089142,0.4920186506944,8.425664,6.373707,31.8574,23.33559,,0.00003082105104113,,,0,,,,,,,,,,,,,,,,,25.43254,0.04524708
6782,2021/11/23 20:10:02,214355.7924,73260.0013,1,12,0,0,0,0,0.1204147,4.08939,0.492422670033,8.428662,6.373707,31.86966,23.33559,,0.00000545309012522921,,0,0,,,,,,,,,,,,,,,,,25.16651,-0.05145907
6783,2021/11/23 20:11:32,214445.7933,73350.0022,1,12,0,0,0,0,0.1206207,4.09036,0.493382086452,8.431664,6.373707,31.88193,23.33559,,0.0000164380307978718,,0,,,,,,,,,,,,,,,,,,25.23444,-0.02640009
6784,2021/11/23 20:13:02,214535.792,73440.0009,1,12,0,0,0,0,0.1208115,4.09087,0.494224141005,8.434665,6.373707,31.89421,23.33559,,-0.0000146986603795085,,0,0.199908703565598,,,,,,,,,,,,,,,,,25.17409,-0.0504601
6785,2021/11/23 20:14:32,214625.7936,73530.0025,1,12,0,0,0,0,0.1201096,4.091238,0.4913969596848,8.437665,6.373707,31.90648,23.33559,,0.0000178593691089191,,,0,,,,,,,,,,,,,,,,,25.4196,0.05961776
6786,2021/11/23 20:16:02,214715.7923,73620.0012,1,12,0,0,0,0,0.1197128,4.09151,0.489806118328,8.440664,6.373707,31.91875,23.33559,,0.00000434670209870092,,0,,,,,,,,,,,,,,,,,,25.33298,-0.03359139
6787,2021/11/23 20:17:32,214805.7917,73710.0006,1,12,0,0,0,0,0.1189117,4.091852,0.4865690774684,8.443666,6.373707,31.93103,23.33559,,-0.00000742909287509974,,0,0,,,,,,,,,,,,,,,,,25.50521,0.06796479
6788,2021/11/23 20:19:02,214895.7926,73800.0015,1,12,0,0,0,0,0.1199799,4.092302,0.4909939847298,8.446669,6.373707,31.94332,23.33559,,0.0000107471396404435,,0,0,,,,,,,,,,,,,,,,,25.099,-0.0496769
6789,2021/11/23 20:20:32,214985.7913,73890.0002,1,12,0,0,0,0,0.1200943,4.092885,0.4915321590555,8.449669,6.373707,31.9556,23.33559,,0.00000410937082051532,,6.27881288528442,0,,,,,,,,,,,,,,,,,25.341,0.03674626
6790,2021/11/23 20:22:02,215075.7915,73980.0004,1,12,0,0,0,0,0.1198578,4.093366,0.4906218433548,8.452669,6.373707,31.96788,23.33559,,0.00000568937912248657,,,,,,,,,,,,,,,,,,,,25.2659,0.03688931
6791,2021/11/23 20:23:32,215165.7941,74070.003,1,12,0,0,0,0,0.1197815,4.093554,0.490332038451,8.455669,6.373707,31.98016,23.33559,,-0.0000143043598654913,,0,0,,,,,,,,,,,,,,,,,25.28101,0.04357874
6792,2021/11/23 20:25:02,215255.7934,74160.0023,1,12,0,0,0,0,0.1199341,4.093979,0.4910076867839,8.458671,6.373707,31.99245,23.33559,,-0.0000128027995742741,,0,0,,,,,,,,,,,,,,,,,25.14196,-0.04218519
6793,2021/11/23 20:26:32,215345.7919,74250.0008,1,12,0,0,0,0,0.1200409,4.094391,0.4914943805919,8.461669,6.373707,32.00473,23.33559,,0.0000194395197468111,,0,,,,,,,,,,,,,,,,,,25.5264,0.02829313
6794,2021/11/23 20:28:02,215435.7931,74340.002,1,12,0,0,0,0,0.1204224,4.094679,0.4930910724096,8.464669,6.373707,32.01701,23.33559,,0.0000293178090942092,,,0,,,,,,,,,,,,,,,,,25.5348,0.020504
6795,2021/11/23 20:29:32,215525.7933,74430.0022,1,12,0,0,0,0,0.120163,4.095252,0.492097766076,8.467666,6.373707,32.02928,23.33559,,-0.00000964025730354479,,0,0,,,,,,,,,,,,,,,,,25.52593,-0.01692295
6796,2021/11/23 20:31:02,215615.7927,74520.0016,1,12,0,0,0,0,0.1196594,4.095488,0.4900636367872,8.470667,6.373707,32.04157,23.33559,,-0.00000252869699579605,,0,0,,,,,,,,,,,,,,,,,25.21607,0.0427562
6797,2021/11/23 20:32:32,215705.7911,74610,1,12,0,0,0,0,0.1202698,4.095779,0.4925985211742,8.473667,6.373707,32.05386,23.33559,,0.0000323991989716887,,,,,,,,,,,,,,,,,,,,25.48286,0.01538932
6798,2021/11/23 20:34:02,215795.7922,74700.0011,1,12,0,0,0,0,0.1202927,4.096239,0.4927476491553,8.476666,6.373707,32.06614,23.33559,,0.0000267888299276819,,0,0,,,,,,,,,,,,,,,,,25.29107,0.05689144
6799,2021/11/23 20:35:32,215885.7924,74790.0013,1,12,0,0,0,0,0.1195145,4.096472,0.489587802844,8.479662,6.373707,32.07841,23.33559,,0.00000150140101595753,,0,0,,,,,,,,,,,,,,,,,25.26359,-0.07378757
6800,2021/11/23 20:37:02,215975.7921,74880.001,1,12,0,0,0,0,0.1201248,4.097108,0.4921642790784,8.482659,6.373707,32.09069,23.33559,,-0.0000281340799119789,,0,0,,,,,,,,,,,,,,,,,25.35366,-0.03147483
6801,2021/11/23 20:38:32,216065.7911,74970,1,12,0,0,0,0,0.1196976,4.097528,0.4904642675328,8.485657,6.373707,32.10298,23.33559,,0.0000410923494200688,,,,,,,,,,,,,,,,,,,,25.40783,0.02316952
6802,2021/11/23 20:40:02,216155.7913,75060.0002,1,12,0,0,0,0,0.1207657,4.097509,0.4948385426413,8.488656,6.373707,32.11526,23.33559,,0.00000553180007045739,,0,0,,,,,,,,,,,,,,,,,25.45085,0.06714523
6803,2021/11/23 20:41:32,216245.7922,75150.0011,1,12,0,0,0,0,0.1203308,4.097843,0.4930967264644,8.491655,6.373707,32.12756,23.33559,,0.0000144614596138126,,8.1851921081543,0,,,,,,,,,,,,,,,,,25.08983,-0.08284867
6804,2021/11/23 20:43:02,216335.7911,75240,1,12,0,0,0,0,0.1201324,4.098362,0.4923460631288,8.494655,6.373707,32.13985,23.33559,,-0.000000158047498644009,,0,0,,,,,,,,,,,,,,,,,25.4859,0.1102924
6805,2021/11/23 20:44:32,216425.7936,75330.0025,1,12,0,0,0,0,0.1202927,4.09878,0.493053312906,8.497653,6.373707,32.15213,23.33559,,0.0000268703006440774,,,,,,,,,,,,,,,,,,,,25.48764,0.1022363
6806,2021/11/23 20:46:02,216515.7921,75420.001,1,12,0,0,0,0,0.119873,4.09921,0.49138460033,8.500654,6.373707,32.16444,23.33559,,0.0000449656290584244,,0,0,,,,,,,,,,,,,,,,,25.56492,0.123201
6807,2021/11/23 20:47:32,216605.7921,75510.001,1,12,0,0,0,0,0.120224,4.099196,0.492821739904,8.503652,6.373707,32.17672,23.33559,,0.000011695509783749,,0,0,,,,,,,,,,,,,,,,,25.48278,0.08920729
6808,2021/11/23 20:49:02,216695.7919,75600.0008,1,12,0,0,0,0,0.1200333,4.099471,0.4920730323843,8.506651,6.373707,32.18902,23.33559,,-0.0000158838993229438,,,0,,,,,,,,,,,,,,,,,25.40997,0.09145021
6809,2021/11/23 20:50:32,216785.7919,75690.0008,1,12,0,0,0,0,0.1199875,4.099957,0.4919435905375,8.509653,6.373707,32.20132,23.33559,,0.0000105111203083652,,0,,,,,,,,,,,,,,,,,,25.16712,0.08367002
6810,2021/11/23 20:52:02,216875.7916,75780.0005,1,12,0,0,0,0,0.1209259,4.100449,0.4958504857291,8.512656,6.373707,32.21364,23.33559,,-0.00000410933716921136,,0,0.12985360622406,,,,,,,,,,,,,,,,,25.41304,0.08741319
6811,2021/11/23 20:53:32,216965.7934,75870.0023,1,12,0,0,0,0,0.1196442,4.100852,0.4906431568584,8.515656,6.373707,32.22594,23.33559,,-0.0000299517305393238,,0,0,,,,,,,,,,,,,,,,,25.27057,0.07739842
6812,2021/11/23 20:55:02,217055.7929,75960.0018,1,12,0,0,0,0,0.1202011,4.101004,0.4929451919044,8.518653,6.373707,32.23823,23.33559,,0.00000426724591306993,,,,,,,,,,,,,,,,,,,,25.13287,-0.07032216
6813,2021/11/23 20:56:32,217145.7911,76050,1,12,0,0,0,0,0.1204529,4.101319,0.4940157673751,8.521649,6.373707,32.25052,23.33559,,-0.0000220474394154735,,0,0,,,,,,,,,,,,,,,,,25.36557,0.09002566
6814,2021/11/23 20:58:02,217235.7922,76140.0011,1,12,0,0,0,0,0.1200409,4.101748,0.4923775214932,8.524652,6.373707,32.26283,23.33559,,0.0000173855096363695,,0,0,,,,,,,,,,,,,,,,,25.39618,-0.0210768
6815,2021/11/23 20:59:32,217325.7926,76230.0015,1,12,0,0,0,0,0.1190186,4.102254,0.4882445279244,8.527649,6.373707,32.27513,23.33559,,0.0000131971801238251,,0,0,,,,,,,,,,,,,,,,,25.15863,-0.08629084
6816,2021/11/23 21:01:02,217415.7933,76320.0022,1,12,0,0,0,0,0.120224,4.102636,0.493235310464,8.530643,6.373707,32.28741,23.33559,,-0.00000900870600162307,,,,,,,,,,,,,,,,,,,,25.10354,-0.01207054
6817,2021/11/23 21:02:32,217505.7912,76410.0001,1,12,0,0,0,0,0.1196899,4.1029,0.49107569071,8.533639,6.373707,32.2997,23.33559,,-0.000016989819414448,,0,0,,,,,,,,,,,,,,,,,25.37306,-0.03067434
6818,2021/11/23 21:04:02,217595.7932,76500.0021,1,12,0,0,0,0,0.1199265,4.102992,0.492057470088,8.536637,6.373707,32.312,23.33559,,-0.0000000790250496152112,,8.69213199615479,0,,,,,,,,,,,,,,,,,25.11687,-0.006254315
6819,2021/11/23 21:05:32,217685.7916,76590.0005,1,12,0,0,0,0,0.1200714,4.10358,0.492722595612,8.539636,6.373707,32.32431,23.33559,,-0.00000308167091134237,,0,0,,,,,,,,,,,,,,,,,25.15107,-0.0774169
6820,2021/11/23 21:07:02,217775.7912,76680.0001,1,12,0,0,0,0,0.1195145,4.104084,0.490497547218,8.54263,6.373707,32.3366,23.33559,,-0.0000203074196178932,,0,,,,,,,,,,,,,,,,,,25.05869,-0.09047747
6821,2021/11/23 21:08:32,217865.7937,76770.0026,1,12,0,0,0,0,0.1203308,4.104386,0.4938840508888,8.545629,6.373707,32.3489,23.33559,,0.00000158038301378838,,,0,,,,,,,,,,,,,,,,,25.2763,-0.04952192
6822,2021/11/23 21:10:02,217955.7933,76860.0022,1,12,0,0,0,0,0.1200562,4.104743,0.4927998465566,8.548627,6.373707,32.36121,23.33559,,0.0000236286905419547,,0,0,,,,,,,,,,,,,,,,,25.43655,0.003192425
6823,2021/11/23 21:11:32,218045.7932,76950.0021,1,12,0,0,0,0,0.1198959,4.104888,0.4921592411592,8.551624,6.373707,32.37351,23.33559,,-0.00000561115120945033,,0,0,,,,,,,,,,,,,,,,,25.09199,-0.02026856
6824,2021/11/23 21:13:02,218135.7911,77040,1,12,0,0,0,0,0.1201477,4.105193,0.4932294970061,8.554624,6.373707,32.38583,23.33559,,-0.0000011063319789173,,0,,,,,,,,,,,,,,,,,,25.08176,-0.1036561
6825,2021/11/23 21:14:32,218225.793,77130.0019,1,12,0,0,0,0,0.1202164,4.105768,0.4935806481952,8.557626,6.373707,32.39816,23.33559,,-0.0000108270596683724,,,0,,,,,,,,,,,,,,,,,25.10663,-0.09740472
6826,2021/11/23 21:16:02,218315.7923,77220.0012,1,12,0,0,0,0,0.120018,4.106312,0.492831353616,8.56063,6.373707,32.41048,23.33559,,0.0000113797996164067,,0,0,,,,,,,,,,,,,,,,,25.37481,0.09838223
6827,2021/11/23 21:17:32,218405.7919,77310.0008,1,12,0,0,0,0,0.121048,4.106655,0.49710237444,8.563632,6.373707,32.42282,23.33559,,0.0000141456002893392,,0,0,,,,,,,,,,,,,,,,,25.39037,0.08782983
6828,2021/11/23 21:19:02,218495.7938,77400.0027,1,12,0,0,0,0,0.1199265,4.106929,0.4925296207185,8.566633,6.373707,32.43514,23.33559,,-0.00000529507406099583,,0,,,,,,,,,,,,,,,,,,25.15906,-0.09073138
6829,2021/11/23 21:20:32,218585.7932,77490.0021,1,12,0,0,0,0,0.1200409,4.10726,0.493039186934,8.569633,6.373707,32.44746,23.33559,,-0.00000979845663096057,,,0,,,,,,,,,,,,,,,,,25.43565,0.1118356
6830,2021/11/23 21:22:02,218675.7916,77580.0005,1,12,0,0,0,0,0.1204147,4.10768,0.494625054896,8.572634,6.373707,32.45979,23.33559,,0.00000948379056353588,,0,0,,,,,,,,,,,,,,,,,25.3766,0.02080858
6831,2021/11/23 21:23:32,218765.7927,77670.0016,1,12,0,0,0,0,0.1198425,4.108449,0.4923667992825,8.575636,6.373707,32.47212,23.33559,,0.0000239439905271865,,7.76362895965576,0,,,,,,,,,,,,,,,,,25.3513,0.006667376
6832,2021/11/23 21:25:02,218855.7924,77760.0013,1,12,0,0,0,0,0.1204147,4.108812,0.4947613643364,8.578637,6.373707,32.48445,23.33559,,-0.00000758640499043395,,0,,,,,,,,,,,,,,,,,,25.4756,0.08864701
6833,2021/11/23 21:26:32,218945.7913,77850.0002,1,12,0,0,0,0,0.1204376,4.109071,0.4948866494696,8.581636,6.373707,32.49677,23.33559,,-0.00000624344511379604,,0,0,,,,,,,,,,,,,,,,,25.29226,-0.04799068
6834,2021/11/23 21:28:02,219035.7939,77940.0028,1,12,0,0,0,0,0.1198044,4.10936,0.492319409184,8.584636,6.373707,32.5091,23.33559,,0.0000089299792307429,,,0,,,,,,,,,,,,,,,,,25.03291,-0.1297319
6835,2021/11/23 21:29:32,219125.7926,78030.0015,1,12,0,0,0,0,0.1198349,4.110192,0.4925444473008,8.587635,6.373707,32.52142,23.33559,,0.0000315304714604281,,0,0,,,,,,,,,,,,,,,,,25.18344,-0.03525794
6836,2021/11/23 21:31:02,219215.7924,78120.0013,1,12,0,0,0,0,0.1196442,4.110573,0.4918062181266,8.590634,6.373707,32.53375,23.33559,,-0.0000252873905992601,,0,0.125624299049377,,,,,,,,,,,,,,,,,25.50399,0.1093239
6837,2021/11/23 21:32:32,219305.7914,78210.0003,1,12,0,0,0,0,0.1193542,4.110978,0.4906624904076,8.593634,6.373707,32.54609,23.33559,,0.0000101949899544707,,0,,,,,,,,,,,,,,,,,,25.12218,0.09297431
6838,2021/11/23 21:34:02,219395.7932,78300.0021,1,12,0,0,0,0,0.1211929,4.111421,0.4982750341109,8.59663,6.373707,32.5584,23.33559,,0.00000814012037153589,,,0,,,,,,,,,,,,,,,,,25.36196,-0.1182014
6839,2021/11/23 21:35:32,219485.7933,78390.0022,1,12,0,0,0,0,0.1196594,4.111661,0.4919988882634,8.599625,6.373707,32.57072,23.33559,,0.0000415675203839783,,0,0,,,,,,,,,,,,,,,,,25.5408,-0.0276047
6840,2021/11/23 21:37:02,219575.7937,78480.0026,1,12,0,0,0,0,0.1198883,4.112545,0.4930460287235,8.602623,6.373707,32.58304,23.33559,,-0.0000143043598654913,,0,0,,,,,,,,,,,,,,,,,25.15594,-0.07839561
6841,2021/11/23 21:38:32,219665.792,78570.0009,1,12,0,0,0,0,0.1205826,4.112987,0.4959546662262,8.60562,6.373707,32.59537,23.33559,,-0.0000118536599984509,,6.49600696563721,,,,,,,,,,,,,,,,,,25.38368,-0.04994869
6842,2021/11/23 21:40:02,219755.7928,78660.0017,1,12,0,0,0,0,0.1202393,4.113358,0.4945872865694,8.608619,6.373707,32.6077,23.33559,,0.00000584746612730669,,,0,,,,,,,,,,,,,,,,,25.1315,-0.08171082
6843,2021/11/23 21:41:32,219845.7926,78750.0015,1,12,0,0,0,0,0.1188965,4.113833,0.4891203452845,8.611613,6.373707,32.62002,23.33559,,0.0000338199206453282,,0,0,,,,,,,,,,,,,,,,,25.17322,0.05881429
6844,2021/11/23 21:43:02,219935.7922,78840.0011,1,12,0,0,0,0,0.1193466,4.114339,0.4910323708974,8.61461,6.373707,32.63235,23.33559,,-0.00000861365879245568,,0,,,,,,,,,,,,,,,,,,25.42144,-0.03066659
6845,2021/11/23 21:44:32,220025.7924,78930.0013,1,12,0,0,0,0,0.1195526,4.115052,0.4919651657352,8.617604,6.373707,32.64467,23.33559,,0.0000193600208149292,,0,0,,,,,,,,,,,,,,,,,25.47071,0.06949961
6846,2021/11/23 21:46:02,220115.7932,79020.0021,1,12,0,0,0,0,0.1200943,4.115702,0.4942723506986,8.620605,6.373707,32.65702,23.33559,,0.00000316110708808992,,,0,,,,,,,,,,,,,,,,,25.51595,0.07214606
6847,2021/11/23 21:47:32,220205.7926,79110.0015,1,12,0,0,0,0,0.1208496,4.116202,0.4974413652192,8.623604,6.373707,32.66936,23.33559,,0.0000284485504380427,,0,0,,,,,,,,,,,,,,,,,25.5053,0.05228698
6848,2021/11/23 21:49:02,220295.7943,79200.0032,1,12,0,0,0,0,0.1198196,4.116562,0.4932448122152,8.626609,6.373707,32.68173,23.33559,,0.000012326990145084,,0,,,,,,,,,,,,,,,,,,25.16923,-0.006807446
6849,2021/11/23 21:50:32,220385.7921,79290.001,1,12,0,0,0,0,0.1199493,4.117311,0.4938685723323,8.629605,6.373707,32.69407,23.33559,,-0.0000193608193512773,,,0,,,,,,,,,,,,,,,,,25.12663,0.01221538
6850,2021/11/23 21:52:02,220475.7916,79380.0005,1,12,0,0,0,0,0.120079,4.117924,0.494476195996,8.632605,6.373707,32.70642,23.33559,,-0.0000068751219259866,,5.34769296646118,0,,,,,,,,,,,,,,,,,25.46182,0.08323967
6851,2021/11/23 21:53:32,220565.7943,79470.0032,1,12,0,0,0,0,0.120163,4.11867,0.49491174321,8.635606,6.373707,32.71878,23.33559,,0.0000150148798638838,,,0,,,,,,,,,,,,,,,,,25.21676,0.03497899
6852,2021/11/23 21:55:02,220655.7926,79560.0015,1,12,0,0,0,0,0.1202545,4.119031,0.4953320133895,8.638606,6.373707,32.73114,23.33559,,-0.0000159638493641978,,0,,,,,,,,,,,,,,,,,,25.45604,0.07324994
6853,2021/11/23 21:56:32,220745.7932,79650.0021,1,12,0,0,0,0,0.120903,4.119855,0.498102829065,8.641613,6.373707,32.74352,23.33559,,0.0000244169204961509,,0,0,,,,,,,,,,,,,,,,,25.05823,-0.08187056
6854,2021/11/23 21:58:02,220835.7916,79740.0005,1,12,0,0,0,0,0.1200409,4.120326,0.4946076413334,8.644614,6.373707,32.75589,23.33559,,0.0000157248105097096,,0,0,,,,,,,,,,,,,,,,,25.23808,-0.06146252
6855,2021/11/23 21:59:32,220925.7933,79830.0022,1,12,0,0,0,0,0.1195984,4.121024,0.4928678767616,8.647618,6.373707,32.76827,23.33559,,-0.0000218105506064603,,,0.185434103012085,,,,,,,,,,,,,,,,,25.14483,-0.08533001
6856,2021/11/23 22:01:02,221015.792,79920.0009,1,12,0,0,0,0,0.1211777,4.121675,0.4994550966475,8.650624,6.373707,32.78066,23.33559,,0.00000695454991728184,,0,0,,,,,,,,,,,,,,,,,25.38772,0.1149058
6857,2021/11/23 22:02:32,221105.7913,80010.0002,1,12,0,0,0,0,0.1204681,4.122382,0.4966155270142,8.65363,6.373707,32.79305,23.33559,,0.0000278974603133975,,0,0,,,,,,,,,,,,,,,,,25.12216,-0.1216739
6858,2021/11/23 22:04:02,221195.7917,80100.0006,1,12,0,0,0,0,0.1202774,4.123342,0.4959448550708,8.656632,6.373707,32.80543,23.33559,,0.0000375362797058187,,4.54841804504395,,,,,,,,,,,,,,,,,,25.29048,0.03066897
6859,2021/11/23 22:05:32,221285.7924,80190.0013,1,12,0,0,0,0,0.1201859,4.124248,0.4956764577032,8.659638,6.373707,32.81782,23.33559,,0.00000695374410497607,,0,0,,,,,,,,,,,,,,,,,25.41565,0.03870547
6860,2021/11/23 22:07:02,221375.7912,80280.0001,1,12,0,0,0,0,0.1193466,4.125088,0.4923152275008,8.662642,6.373707,32.83022,23.33559,,-0.0000185721200978151,,,0,,,,,,,,,,,,,,,,,25.072,-0.06231129
6861,2021/11/23 22:08:32,221465.7913,80370.0002,1,12,0,0,0,0,0.1204147,4.12562,0.496785294614,8.665647,6.373707,32.84261,23.33559,,0.0000158037000801414,,0,0,,,,,,,,,,,,,,,,,25.24478,-0.004712939
6862,2021/11/23 22:10:02,221555.7932,80460.0021,1,12,0,0,0,0,0.1199341,4.126384,0.4948941512944,8.66865,6.373707,32.855,23.33559,,0.0000424360987381078,,0,,,,,,,,,,,,,,,,,,25.49245,0.1157063
6863,2021/11/23 22:11:32,221645.7925,80550.0014,1,12,0,0,0,0,0.1209412,4.127145,0.499141868874,8.671653,6.373707,32.86739,23.33559,,-0.0000204674906854052,,0,0,,,,,,,,,,,,,,,,,25.13505,-0.1047564
6864,2021/11/23 22:13:02,221735.7919,80640.0008,1,12,0,0,0,0,0.1212921,4.128252,0.5007243544092,8.674655,6.373707,32.87978,23.33559,,0.00000181754603545414,,3.78586292266846,0,,,,,,,,,,,,,,,,,25.12666,-0.1058549
6865,2021/11/23 22:14:32,221825.7922,80730.0011,1,12,0,0,0,0,0.1194916,4.129137,0.4933971867492,8.677658,6.373707,32.89218,23.33559,,0.0000183338106580777,,,0,,,,,,,,,,,,,,,,,25.20259,-0.05590498
6866,2021/11/23 22:16:02,221915.7925,80820.0014,1,12,0,0,0,0,0.1202393,4.129722,0.4965548824746,8.680659,6.373707,32.90458,23.33559,,0.0000268685198534513,,0,,,,,,,,,,,,,,,,,,25.17461,-0.100165
6867,2021/11/23 22:17:32,222005.7918,80910.0007,1,12,0,0,0,0,0.119606,4.13064,0.49404932784,8.683663,6.373707,32.91698,23.33559,,0.0000202319206437096,,0,0.260181993246078,,,,,,,,,,,,,,,,,25.41745,0.0968498
6868,2021/11/23 22:19:02,222095.7928,81000.0017,1,12,0,0,0,0,0.1205444,4.131773,0.4980620972212,8.686666,6.373707,32.92939,23.33559,,0.00000316071395900508,,0,,,,,,,,,,,,,,,,,,25.22032,0.05146384
6869,2021/11/23 22:20:32,222185.7913,81090.0002,1,12,0,0,0,0,0.1195297,4.132695,0.4939797935415,8.689665,6.373707,32.94178,23.33559,,0.0000541321605851408,,,0,,,,,,,,,,,,,,,,,25.09333,-0.0310576
6870,2021/11/23 22:22:02,222275.7916,81180.0005,1,12,0,0,0,0,0.1208572,4.133888,0.4996101287936,8.692668,6.373707,32.95419,23.33559,,0.0000290002699330216,,3.25194001197815,0,,,,,,,,,,,,,,,,,25.48759,0.02109289
6871,2021/11/23 22:23:32,222365.7916,81270.0005,1,12,0,0,0,0,0.1193314,4.134742,0.4934045514988,8.695673,6.373707,32.96661,23.33559,,-0.000021574909624178,,0,0,,,,,,,,,,,,,,,,,25.51511,0.05814254
6872,2021/11/23 22:25:02,222455.7928,81360.0017,1,12,0,0,0,0,0.1192551,4.13553,0.493183043703,8.698675,6.373707,32.97903,23.33559,,-0.0000200708691409091,,0,,,,,,,,,,,,,,,,,,25.10491,-0.07490516
6873,2021/11/23 22:26:32,222545.7913,81450.0002,1,12,0,0,0,0,0.1197433,4.136767,0.4953501319111,8.701676,6.373707,32.99144,23.33559,,0.0000243383001361508,,,0,,,,,,,,,,,,,,,,,25.31583,-0.09866476
6874,2021/11/23 22:28:02,222635.7915,81540.0004,1,12,0,0,0,0,0.1202164,4.137864,0.4974391137696,8.704676,6.373707,33.00385,23.33559,,0.0000545250295544975,,0,0,,,,,,,,,,,,,,,,,25.4144,0.03747404
6875,2021/11/23 22:29:32,222725.7918,81630.0007,1,12,0,0,0,0,0.1198349,4.13918,0.496018221382,8.707677,6.373707,33.01627,23.33559,,-0.0000193622599908849,,2.87488102912903,0,,,,,,,,,,,,,,,,,25.44946,0.1055938
6876,2021/11/23 22:31:02,222815.7928,81720.0017,1,12,0,0,0,0,0.1198959,4.139948,0.4963627914132,8.710679,6.373707,33.0287,23.33559,,0.0000222830294660525,,0,,,,,,,,,,,,,,,,,,25.05693,-0.125156
6877,2021/11/23 22:32:32,222905.7938,81810.0027,1,12,0,0,0,0,0.11866,4.141492,0.49142944072,8.713678,6.373707,33.04112,23.33559,,0.0000139082903842791,,0,0.353085309267044,,,,,,,,,,,,,,,,,25.16707,-0.09087682
6878,2021/11/23 22:34:02,222995.7917,81900.0006,1,12,0,0,0,0,0.1193466,4.142614,0.4944068960124,8.716681,6.373707,33.05355,23.33559,,-0.0000140655301947845,,,0,,,,,,,,,,,,,,,,,25.50622,0.06726801
6879,2021/11/23 22:35:32,223085.7926,81990.0015,1,12,0,0,0,0,0.120369,4.14398,0.49880672862,8.719681,6.373707,33.06599,23.33559,,0.0000145414496728336,,2.48831009864807,0,,,,,,,,,,,,,,,,,25.35311,0.0008368492
6880,2021/11/23 22:37:02,223175.7919,82080.0008,1,12,0,0,0,0,0.1197128,4.145002,0.4962097954256,8.722683,6.373707,33.07843,23.33559,,0.0000256055991485482,,0,,,,,,,,,,,,,,,,,,25.2279,-0.08628726
6881,2021/11/23 22:38:32,223265.7915,82170.0004,1,12,0,0,0,0,0.1204681,4.146377,0.4995061590737,8.725684,6.373707,33.09087,23.33559,,0.0000365876912837848,,0,0,,,,,,,,,,,,,,,,,25.33051,0.06884098
6882,2021/11/23 22:40:02,223355.7938,82260.0027,1,12,0,0,0,0,0.1195526,4.147876,0.4958893602776,8.728686,6.373707,33.10332,23.33559,,0.00000979886226559756,,,0,,,,,,,,,,,,,,,,,25.10984,-0.09905338
6883,2021/11/23 22:41:32,223445.7934,82350.0023,1,12,0,0,0,0,0.1199646,4.149698,0.4978168606908,8.731688,6.373707,33.11578,23.33559,,0.00000892923890205566,,2.28865599632263,,,,,,,,,,,,,,,,,,25.46502,0.07407725
6884,2021/11/23 22:43:02,223535.7936,82440.0025,1,12,0,0,0,0,0.1200027,4.150933,0.4981231675191,8.734689,6.373707,33.12823,23.33559,,0.0000393515401810873,,0,0.440424710512161,,,,,,,,,,,,,,,,,25.36069,0.02955914
6885,2021/11/23 22:44:32,223625.792,82530.0009,1,12,0,0,0,0,0.1204376,4.152509,0.5001182179384,8.73769,6.373707,33.14069,23.33559,,0.0000399096388719045,,0,,,,,,,,,,,,,,,,,,25.37398,-0.04133821
6886,2021/11/23 22:46:02,223715.7914,82620.0003,1,12,0,0,0,0,0.1194,4.153831,0.4959674214,8.74069,6.373707,33.15315,23.33559,,0.0000645634572720155,,2.03336501121521,0,,,,,,,,,,,,,,,,,25.32341,0.04246175
6887,2021/11/23 22:47:32,223805.7933,82710.0022,1,12,0,0,0,0,0.1204376,4.1554,0.50046640304,8.74369,6.373707,33.16562,23.33559,,0.00000197559302250738,,0,0,,,,,,,,,,,,,,,,,25.42196,0.03300846
6888,2021/11/23 22:49:02,223895.7911,82800,1,12,0,0,0,0,0.1194611,4.157085,0.4966099468935,8.746691,6.373707,33.17809,23.33559,,0.0000387241998396348,,,0,,,,,,,,,,,,,,,,,25.3123,0.07395744
6889,2021/11/23 22:50:32,223985.7913,82890.0002,1,12,0,0,0,0,0.1202164,4.158722,0.4999465874408,8.749693,6.373707,33.19057,23.33559,,0.0000428347702836618,,1.85673499107361,,,,,,,,,,,,,,,,,,25.34697,0.07258058
6890,2021/11/23 22:52:02,224075.7933,82980.0022,1,12,0,0,0,0,0.1205978,4.160655,0.501765839559,8.752692,6.373707,33.20304,23.33559,,0.00000782296137913363,,0,0,,,,,,,,,,,,,,,,,25.22623,-0.04689276
6891,2021/11/23 22:53:32,224165.7917,83070.0006,1,12,0,0,0,0,0.1202545,4.162164,0.500518950738,8.755692,6.373707,33.21553,23.33559,,0.0000491539904032834,,,0.538025975227356,,,,,,,,,,,,,,,,,25.16756,-0.07838964
6892,2021/11/23 22:55:02,224255.7919,83160.0008,1,12,0,0,0,0,0.1194534,4.163944,0.4973972682096,8.758697,6.373707,33.22804,23.33559,,0.0000188064004760236,,1.72236895561218,0,,,,,,,,,,,,,,,,,25.08854,-0.1352584
6893,2021/11/23 22:56:32,224345.7915,83250.0004,1,12,0,0,0,0,0.1207428,4.166016,0.5030164366848,8.7617,6.373707,33.24055,23.33559,,0.0000330322000081651,,0,0,,,,,,,,,,,,,,,,,25.03702,0.04647672
6894,2021/11/23 22:58:02,224435.7939,83340.0028,1,12,0,0,0,0,0.1199799,4.167992,0.5000752633608,8.764704,6.373707,33.25306,23.33559,,-0.00000205463402380701,,,,,,,,,,,,,,,,,,,,25.02903,-0.07587969
6895,2021/11/23 22:59:32,224525.7926,83430.0015,1,12,0,0,0,0,0.1202393,4.16993,0.501389464249,8.767705,6.373707,33.26558,23.33559,,0.0000260003198491177,,1.61691999435425,0,,,,,,,,,,,,,,,,,25.09921,-0.01055419
6896,2021/11/23 23:01:02,224615.7912,83520.0001,1,12,0,0,0,0,0.1199875,4.171929,0.5005793308875,8.770708,6.373707,33.2781,23.33559,,0.0000222041999222711,,0,0.622131288051605,,,,,,,,,,,,,,,,,25.23864,-0.09836137
6897,2021/11/23 23:02:32,224705.7921,83610.001,1,12,0,0,0,0,0.1198425,4.173979,0.5002200783075,8.773711,6.373707,33.29063,23.33559,,0.0000193619398487499,,1.490483045578,0,,,,,,,,,,,,,,,,,25.5125,0.07382751
6898,2021/11/23 23:04:02,224795.7923,83700.0012,1,12,0,0,0,0,0.1203232,4.17601,0.502470886432,8.776712,6.373707,33.30316,23.33559,,-0.0000108256199382595,,,,,,,,,,,,,,,,,,,,25.33992,-0.08340418
6899,2021/11/23 23:05:32,224885.7932,83790.0021,1,12,0,0,0,0,0.1198349,4.178021,0.5006727287329,8.779716,6.373707,33.31571,23.33559,,0.000000553134100300667,,1.37302899360657,0,,,,,,,,,,,,,,,,,25.14722,-0.08893967
6900,2021/11/23 23:07:02,224975.7918,83880.0007,1,12,0,0,0,0,0.1209946,4.180638,0.5058346225548,8.78272,6.373707,33.32826,23.33559,,0.0000926398934097961,,,0,,,,,,,,,,,,,,,,,25.21025,-0.09171486
6901,2021/11/23 23:08:32,225065.7913,83970.0002,1,12,0,0,0,0,0.1204376,4.182937,0.5037828932312,8.785727,6.373707,33.34084,23.33559,,0.000010747049600468,,0,0.724418580532074,,,,,,,,,,,,,,,,,25.42603,-0.00983417
6902,2021/11/23 23:10:02,225155.7914,84060.0003,1,12,0,0,0,0,0.1202698,4.185148,0.5033469129304,8.788733,6.373707,33.35342,23.33559,,0.0000168312199093634,,1.34892594814301,0,,,,,,,,,,,,,,,,,25.41098,0.07131696
6903,2021/11/23 23:11:32,225245.7925,84150.0014,1,12,0,0,0,0,0.1203232,4.187653,0.5038718094496,8.791738,6.373707,33.36599,23.33559,,0.0000418059789808467,,0,0,,,,,,,,,,,,,,,,,25.35898,0.07643759
6904,2021/11/23 23:13:02,225335.7936,84240.0025,1,12,0,0,0,0,0.1197662,4.190188,0.5018428940456,8.79474,6.373707,33.37857,23.33559,,0.000038247810152825,,1.21033799648285,,,,,,,,,,,,,,,,,,25.18805,0.02843738
6905,2021/11/23 23:14:32,225425.792,84330.0009,1,12,0,0,0,0,0.1201477,4.192867,0.5037633264559,8.797745,6.373707,33.39116,23.33559,,0.000033744810934877,,0,0.793332815170288,,,,,,,,,,,,,,,,,25.44115,0.02400339
6906,2021/11/23 23:16:02,225515.7923,84420.0012,1,12,0,0,0,0,0.1201477,4.195278,0.5040530025606,8.80075,6.373707,33.40377,23.33559,,0.0000228369208343793,,1.22528994083405,0,,,,,,,,,,,,,,,,,25.17741,0.01928985
6907,2021/11/23 23:17:32,225605.7926,84510.0015,1,12,0,0,0,0,0.1199265,4.19774,0.50342026611,8.803752,6.373707,33.41637,23.33559,,0.00000932557486521546,,0,0,,,,,,,,,,,,,,,,,25.41717,-0.01775384
6908,2021/11/23 23:18:33,225666.3041,84570.513,1,12,0,0,0,0,0.1200562,4.20004,0.504240842248,8.805771,6.373707,33.42484,23.33559,,0.0000237859494518489,0.0200914591550827,1.12350594997406,0,,,,,,,,,,,,,,,,,25.20901,0.04595518
