Repository: HVES-Battery-Testing-Consortium/LG-HG2

# Battery Testing Consortium (BTC)
The Battery Testing Consortium (BTC) has been developed within the High Voltage and Energy Storage Lab at Oxford Brookes University to provide accurate and comprehensive cell data to Formula Student Electric teams. Through the BTC, we aim to provide FS teams with information for improved and informed decisions for cell selection, pack architecture design, thermal cooling requirements, and end of life predictions. A range of tests are completed to provide a comprehensive electrochemical lithium-ion characterisation for modelling, validation, and battery management parameterisation.

This repository provides two open-source sample datasets of the larger consortium dataset. To join the consortium, visit the [HVES website].

## Total Consortium Cells
|Cell|Chemistry|Nom. Voltage [V]|Nom. Capacity [Ah]|Energy Density [Wh/kg]|
|---|---|---|---|---|
| Samsung 25R  | NMC  | 3.6  | 2.5  | 206  |
|  LG HG2 |  NMC | 3.6  | 3  |  236 |
|  Sony VTC6 | NMC  | 3.6  |  3 |  232 |
|  Melasta SLPB6542126| LCO  | 3.7  | 3.9  | 191  |
|  Melasta SLPB8542126 | LCO  | 3.7  | 5.2  | 189  |
|  Melasta SLPB8346143 | LCO  | 3.7  | 6.3  | 196  |
|  Melasta SLPBB142124  | LCO  | 3.7  | 6.8  | 202  |
|  Melasta SLPB8870175 | LCO  | 3.7  | 12  | 197  |
|  Melasta SLPB7336128HV | NMC  | 3.8  | 3.7  | 204  |
|  Melasta SLPB9542124HV | NMC  | 3.8  | 5.95  | 215  |
|  Melasta SLPBB042126HV | NMC  |  3.8 | 7.5  | 228 |
|  Melasta SLPB7579207HV| NMC  | 3.8  | 15.4  | 227  |

## Notes
* For all tests dated before September 25th, 2021: Offset thermocouple measurements by 1.5°C (i.e. 30°C -> 28.5°C)
* Unless stated otherwise, all cells are stored in a controlled climate at 15°C

## Consortium Overview
An abriged overview describing the tests completed and data organisation can be found in [here]

File: Data/Round1/LG_HG2/Package 3/211125_BTC_CellCond_LG_HG2_5_25C/211125_BTC_CellCond_LG_HG2_5_25C_Channel_7_ACIM.CSV
Device_ID,Channel_ID,Test_Time,Step_ID,Cycle_ID,EIS_Test_ID,EIS_Data_Point,Frequency,Zmod,Zphz,Zreal,Zimg,OCV,AC_Amp_RMS,DC_Base,Driven_Type,Product_ID
25925825,7,26585.1766,11,1,0,0,0.1001,0.0226,-8.0625,0.0224,-0.0032,4.1846,0.25,0,Galvanostatic,Gamry_1
25925825,7,26585.1766,11,1,0,1,0.1335,0.0222,-6.9624,0.0220,-0.0027,4.1846,0.25,0,Galvanostatic,Gamry_1
25925825,7,26585.1766,11,1,0,2,0.1781,0.0218,-6.1280,0.0217,-0.0023,4.1846,0.25,0,Galvanostatic,Gamry_1
25925825,7,26585.1766,11,1,0,3,0.2372,0.0215,-5.3625,0.0214,-0.0020,4.1846,0.25,0,Galvanostatic,Gamry_1
25925825,7,26585.1766,11,1,0,4,0.3167,0.0212,-4.7009,0.0212,-0.0017,4.1846,0.25,0,Galvanostatic,Gamry_1
25925825,7,26585.1766,11,1,0,5,0.4231,0.0210,-4.1711,0.0210,-0.0015,4.1846,0.25,0,Galvanostatic,Gamry_1
25925825,7,26585.1766,11,1,0,6,0.5634,0.0208,-3.7999,0.0207,-0.0014,4.1846,0.25,0,Galvanostatic,Gamry_1
25925825,7,26585.1766,11,1,0,7,0.7512,0.0206,-3.2820,0.0206,-0.0012,4.1846,0.25,0,Galvanostatic,Gamry_1
25925825,7,26585.1766,11,1,0,8,1.0016,0.0205,-3.1816,0.0204,-0.0011,4.1846,0.25,0,Galvanostatic,Gamry_1
25925825,7,26585.1766,11,1,0,9,1.3470,0.0203,-3.0415,0.0203,-0.0011,4.1846,0.25,0,Galvanostatic,Gamry_1
25925825,7,26585.1766,11,1,0,10,1.7589,0.0202,-3.0363,0.0202,-0.0011,4.1846,0.25,0,Galvanostatic,Gamry_1
25925825,7,26585.1766,11,1,0,11,2.3916,0.0201,-3.2036,0.0200,-0.0011,4.1846,0.25,0,Galvanostatic,Gamry_1
25925825,7,26585.1766,11,1,0,12,3.1672,0.0199,-3.4886,0.0199,-0.0012,4.1846,0.25,0,Galvanostatic,Gamry_1
25925825,7,26585.1766,11,1,0,13,4.2344,0.0197,-3.7580,0.0197,-0.0013,4.1846,0.25,0,Galvanostatic,Gamry_1
25925825,7,26585.1766,11,1,0,14,5.5804,0.0195,-4.1491,0.0194,-0.0014,4.1846,0.25,0,Galvanostatic,Gamry_1
25925825,7,26585.1766,11,1,0,15,7.4405,0.0192,-4.4744,0.0191,-0.0015,4.1846,0.25,0,Galvanostatic,Gamry_1
25925825,7,26585.1766,11,1,0,16,9.9102,0.0189,-4.7441,0.0188,-0.0016,4.1846,0.25,0,Galvanostatic,Gamry_1
25925825,7,26585.1766,11,1,0,17,13.3168,0.0185,-4.8764,0.0185,-0.0016,4.1846,0.25,0,Galvanostatic,Gamry_1
25925825,7,26585.1766,11,1,0,18,17.7557,0.0182,-4.9267,0.0181,-0.0016,4.1846,0.25,0,Galvanostatic,Gamry_1
25925825,7,26585.1766,11,1,0,19,23.9158,0.0179,-4.8380,0.0178,-0.0015,4.1846,0.25,0,Galvanostatic,Gamry_1
25925825,7,26585.1766,11,1,0,20,31.8878,0.0176,-4.7681,0.0175,-0.0015,4.1846,0.25,0,Galvanostatic,Gamry_1
25925825,7,26585.1766,11,1,0,21,42.6136,0.0173,-4.6740,0.0173,-0.0014,4.1846,0.25,0,Galvanostatic,Gamry_1
25925825,7,26585.1766,11,1,0,22,54.5058,0.0171,-4.4819,0.0170,-0.0013,4.1846,0.25,0,Galvanostatic,Gamry_1
25925825,7,26585.1766,11,1,0,23,74.4048,0.0168,-4.6201,0.0168,-0.0014,4.1846,0.25,0,Galvanostatic,Gamry_1
25925825,7,26585.1766,11,1,0,24,99.7340,0.0166,-4.5361,0.0165,-0.0013,4.1846,0.25,0,Galvanostatic,Gamry_1
25925825,7,26585.1766,11,1,0,25,133.9286,0.0163,-4.5062,0.0163,-0.0013,4.1846,0.25,0,Galvanostatic,Gamry_1
25925825,7,26585.1766,11,1,0,26,178.0063,0.0161,-4.4414,0.0160,-0.0012,4.1846,0.25,0,Galvanostatic,Gamry_1
25925825,7,26585.1766,11,1,0,27,238.3475,0.0158,-4.3624,0.0158,-0.0012,4.1846,0.25,0,Galvanostatic,Gamry_1
25925825,7,26585.1766,11,1,0,28,319.6023,0.0156,-4.2324,0.0155,-0.0012,4.1846,0.25,0,Galvanostatic,Gamry_1
25925825,7,26585.1766,11,1,0,29,418.5268,0.0153,-4.1079,0.0153,-0.0011,4.1846,0.25,0,Galvanostatic,Gamry_1
25925825,7,26585.1766,11,1,0,30,558.0357,0.0151,-3.8009,0.0151,-0.0010,4.1846,0.25,0,Galvanostatic,Gamry_1
25925825,7,26585.1766,11,1,0,31,745.7386,0.0148,-3.4304,0.0148,-0.0009,4.1846,0.25,0,Galvanostatic,Gamry_1
25925825,7,26585.1766,11,1,0,32,1004.4640,0.0146,-2.8673,0.0146,-0.0007,4.1846,0.25,0,Galvanostatic,Gamry_1
25925825,7,26585.1766,11,1,0,33,1324.7280,0.0144,-2.0827,0.0144,-0.0005,4.1846,0.25,0,Galvanostatic,Gamry_1
25925825,7,26585.1766,11,1,0,34,1770.8330,0.0142,-1.0221,0.0142,-0.0003,4.1846,0.25,0,Galvanostatic,Gamry_1
25925825,7,26585.1766,11,1,0,35,2343.7500,0.0140,0.3028,0.0140,0.0001,4.1846,0.25,0,Galvanostatic,Gamry_1
25925825,7,26585.1766,11,1,0,36,3164.0630,0.0139,2.0111,0.0139,0.0005,4.1846,0.25,0,Galvanostatic,Gamry_1
25925825,7,26585.1766,11,1,0,37,4230.1830,0.0139,4.0156,0.0139,0.0010,4.1846,0.25,0,Galvanostatic,Gamry_1
25925825,7,26585.1766,11,1,0,38,5602.1340,0.0140,6.3330,0.0139,0.0015,4.1846,0.25,0,Galvanostatic,Gamry_1
25925825,7,26585.1766,11,1,0,39,7431.4020,0.0141,9.0299,0.0139,0.0022,4.1846,0.25,0,Galvanostatic,Gamry_1
25925825,7,43552.4244,11,2,1,0,0.1001,0.0227,-8.0906,0.0225,-0.0032,4.1848,0.25,0,Galvanostatic,Gamry_1
25925825,7,43552.4244,11,2,1,1,0.1335,0.0223,-7.0272,0.0221,-0.0027,4.1848,0.25,0,Galvanostatic,Gamry_1
25925825,7,43552.4244,11,2,1,2,0.1781,0.0219,-6.1118,0.0218,-0.0023,4.1848,0.25,0,Galvanostatic,Gamry_1
25925825,7,43552.4244,11,2,1,3,0.2372,0.0216,-5.4325,0.0215,-0.0020,4.1848,0.25,0,Galvanostatic,Gamry_1
25925825,7,43552.4244,11,2,1,4,0.3167,0.0213,-4.8198,0.0213,-0.0018,4.1848,0.25,0,Galvanostatic,Gamry_1
25925825,7,43552.4244,11,2,1,5,0.4231,0.0211,-4.2577,0.0211,-0.0016,4.1848,0.25,0,Galvanostatic,Gamry_1
25925825,7,43552.4244,11,2,1,6,0.5634,0.0209,-3.9517,0.0209,-0.0014,4.1848,0.25,0,Galvanostatic,Gamry_1
25925825,7,43552.4244,11,2,1,7,0.7512,0.0208,-3.5861,0.0207,-0.0013,4.1848,0.25,0,Galvanostatic,Gamry_1
25925825,7,43552.4244,11,2,1,8,1.0016,0.0206,-3.3293,0.0206,-0.0012,4.1848,0.25,0,Galvanostatic,Gamry_1
25925825,7,43552.4244,11,2,1,9,1.3470,0.0204,-3.2154,0.0204,-0.0011,4.1848,0.25,0,Galvanostatic,Gamry_1
25925825,7,43552.4244,11,2,1,10,1.7589,0.0203,-3.2750,0.0203,-0.0012,4.1848,0.25,0,Galvanostatic,Gamry_1
25925825,7,43552.4244,11,2,1,11,2.3916,0.0201,-3.3830,0.0201,-0.0012,4.1848,0.25,0,Galvanostatic,Gamry_1
25925825,7,43552.4244,11,2,1,12,3.1672,0.0199,-3.6665,0.0199,-0.0013,4.1848,0.25,0,Galvanostatic,Gamry_1
25925825,7,43552.4244,11,2,1,13,4.2344,0.0197,-4.0003,0.0197,-0.0014,4.1848,0.25,0,Galvanostatic,Gamry_1
25925825,7,43552.4244,11,2,1,14,5.5804,0.0195,-4.3510,0.0194,-0.0015,4.1848,0.25,0,Galvanostatic,Gamry_1
25925825,7,43552.4244,11,2,1,15,7.4405,0.0192,-4.6942,0.0191,-0.0016,4.1848,0.25,0,Galvanostatic,Gamry_1
25925825,7,43552.4244,11,2,1,16,9.9102,0.0188,-4.9498,0.0187,-0.0016,4.1848,0.25,0,Galvanostatic,Gamry_1
25925825,7,43552.4244,11,2,1,17,13.3168,0.0184,-5.0771,0.0184,-0.0016,4.1848,0.25,0,Galvanostatic,Gamry_1
25925825,7,43552.4244,11,2,1,18,17.7557,0.0181,-5.0548,0.0180,-0.0016,4.1848,0.25,0,Galvanostatic,Gamry_1
25925825,7,43552.4244,11,2,1,19,23.9158,0.0178,-4.9635,0.0177,-0.0015,4.1848,0.25,0,Galvanostatic,Gamry_1
25925825,7,43552.4244,11,2,1,20,31.8878,0.0175,-4.8354,0.0174,-0.0015,4.1848,0.25,0,Galvanostatic,Gamry_1
25925825,7,43552.4244,11,2,1,21,42.6136,0.0172,-4.8380,0.0172,-0.0015,4.1848,0.25,0,Galvanostatic,Gamry_1
25925825,7,43552.4244,11,2,1,22,54.5058,0.0170,-4.4747,0.0169,-0.0013,4.1848,0.25,0,Galvanostatic,Gamry_1
25925825,7,43552.4244,11,2,1,23,74.4048,0.0167,-4.5667,0.0167,-0.0013,4.1848,0.25,0,Galvanostatic,Gamry_1
25925825,7,43552.4244,11,2,1,24,99.7340,0.0165,-4.5534,0.0164,-0.0013,4.1848,0.25,0,Galvanostatic,Gamry_1
25925825,7,43552.4244,11,2,1,25,133.9286,0.0163,-4.5194,0.0162,-0.0013,4.1848,0.25,0,Galvanostatic,Gamry_1
25925825,7,43552.4244,11,2,1,26,178.0063,0.0160,-4.3666,0.0160,-0.0012,4.1848,0.25,0,Galvanostatic,Gamry_1
25925825,7,43552.4244,11,2,1,27,238.3475,0.0158,-4.2964,0.0157,-0.0012,4.1848,0.25,0,Galvanostatic,Gamry_1
25925825,7,43552.4244,11,2,1,28,319.6023,0.0155,-4.1425,0.0155,-0.0011,4.1848,0.25,0,Galvanostatic,Gamry_1
25925825,7,43552.4244,11,2,1,29,418.5268,0.0153,-3.9837,0.0153,-0.0011,4.1848,0.25,0,Galvanostatic,Gamry_1
25925825,7,43552.4244,11,2,1,30,558.0357,0.0151,-3.6076,0.0150,-0.0009,4.1848,0.25,0,Galvanostatic,Gamry_1
25925825,7,43552.4244,11,2,1,31,745.7386,0.0148,-3.2613,0.0148,-0.0008,4.1848,0.25,0,Galvanostatic,Gamry_1
25925825,7,43552.4244,11,2,1,32,1004.4640,0.0146,-2.7356,0.0146,-0.0007,4.1848,0.25,0,Galvanostatic,Gamry_1
25925825,7,43552.4244,11,2,1,33,1324.7280,0.0144,-1.9588,0.0144,-0.0005,4.1848,0.25,0,Galvanostatic,Gamry_1
25925825,7,43552.4244,11,2,1,34,1770.8330,0.0142,-0.9245,0.0142,-0.0002,4.1848,0.25,0,Galvanostatic,Gamry_1
25925825,7,43552.4244,11,2,1,35,2343.7500,0.0140,0.3718,0.0140,0.0001,4.1848,0.25,0,Galvanostatic,Gamry_1
25925825,7,43552.4244,11,2,1,36,3164.0630,0.0139,2.0908,0.0139,0.0005,4.1848,0.25,0,Galvanostatic,Gamry_1
25925825,7,43552.4244,11,2,1,37,4230.1830,0.0139,4.0862,0.0139,0.0010,4.1848,0.25,0,Galvanostatic,Gamry_1
25925825,7,43552.4244,11,2,1,38,5602.1340,0.0140,6.3885,0.0139,0.0016,4.1848,0.25,0,Galvanostatic,Gamry_1
25925825,7,43552.4244,11,2,1,39,7431.4020,0.0141,9.0564,0.0140,0.0022,4.1848,0.25,0,Galvanostatic,Gamry_1
25925825,7,60483.876,11,3,2,0,0.1001,0.0229,-8.0633,0.0227,-0.0032,4.1853,0.25,0,Galvanostatic,Gamry_1
25925825,7,60483.876,11,3,2,1,0.1335,0.0224,-7.0086,0.0223,-0.0027,4.1853,0.25,0,Galvanostatic,Gamry_1
25925825,7,60483.876,11,3,2,2,0.1781,0.0220,-6.2108,0.0219,-0.0024,4.1853,0.25,0,Galvanostatic,Gamry_1
25925825,7,60483.876,11,3,2,3,0.2372,0.0217,-5.4045,0.0216,-0.0020,4.1853,0.25,0,Galvanostatic,Gamry_1
25925825,7,60483.876,11,3,2,4,0.3167,0.0215,-4.8625,0.0214,-0.0018,4.1853,0.25,0,Galvanostatic,Gamry_1
25925825,7,60483.876,11,3,2,5,0.4231,0.0212,-4.2805,0.0211,-0.0016,4.1853,0.25,0,Galvanostatic,Gamry_1
25925825,7,60483.876,11,3,2,6,0.5634,0.0210,-3.9027,0.0210,-0.0014,4.1853,0.25,0,Galvanostatic,Gamry_1
25925825,7,60483.876,11,3,2,7,0.7512,0.0208,-3.6469,0.0208,-0.0013,4.1853,0.25,0,Galvanostatic,Gamry_1
25925825,7,60483.876,11,3,2,8,1.0016,0.0207,-3.4391,0.0206,-0.0012,4.1853,0.25,0,Galvanostatic,Gamry_1
25925825,7,60483.876,11,3,2,9,1.3470,0.0205,-3.4245,0.0205,-0.0012,4.1853,0.25,0,Galvanostatic,Gamry_1
25925825,7,60483.876,11,3,2,10,1.7589,0.0204,-3.3848,0.0203,-0.0012,4.1853,0.25,0,Galvanostatic,Gamry_1
25925825,7,60483.876,11,3,2,11,2.3916,0.0202,-3.5787,0.0202,-0.0013,4.1853,0.25,0,Galvanostatic,Gamry_1
25925825,7,60483.876,11,3,2,12,3.1672,0.0200,-3.8576,0.0200,-0.0013,4.1853,0.25,0,Galvanostatic,Gamry_1
25925825,7,60483.876,11,3,2,13,4.2344,0.0197,-4.2157,0.0197,-0.0015,4.1853,0.25,0,Galvanostatic,Gamry_1
25925825,7,60483.876,11,3,2,14,5.5804,0.0195,-4.5597,0.0194,-0.0015,4.1853,0.25,0,Galvanostatic,Gamry_1
25925825,7,60483.876,11,3,2,15,7.4405,0.0192,-4.8903,0.0191,-0.0016,4.1853,0.25,0,Galvanostatic,Gamry_1
25925825,7,60483.876,11,3,2,16,9.9102,0.0188,-5.1403,0.0187,-0.0017,4.1853,0.25,0,Galvanostatic,Gamry_1
25925825,7,60483.876,11,3,2,17,13.3168,0.0184,-5.2091,0.0183,-0.0017,4.1853,0.25,0,Galvanostatic,Gamry_1
25925825,7,60483.876,11,3,2,18,17.7557,0.0180,-5.1668,0.0180,-0.0016,4.1853,0.25,0,Galvanostatic,Gamry_1
25925825,7,60483.876,11,3,2,19,23.9158,0.0177,-5.0371,0.0177,-0.0016,4.1853,0.25,0,Galvanostatic,Gamry_1
25925825,7,60483.876,11,3,2,20,31.8878,0.0175,-4.8755,0.0174,-0.0015,4.1853,0.25,0,Galvanostatic,Gamry_1
25925825,7,60483.876,11,3,2,21,42.6136,0.0172,-4.6572,0.0171,-0.0014,4.1853,0.25,0,Galvanostatic,Gamry_1
25925825,7,60483.876,11,3,2,22,54.5058,0.0169,-4.8161,0.0169,-0.0014,4.1853,0.25,0,Galvanostatic,Gamry_1
25925825,7,60483.876,11,3,2,23,74.4048,0.0167,-4.6177,0.0167,-0.0013,4.1853,0.25,0,Galvanostatic,Gamry_1
25925825,7,60483.876,11,3,2,24,99.7340,0.0164,-4.4942,0.0164,-0.0013,4.1853,0.25,0,Galvanostatic,Gamry_1
25925825,7,60483.876,11,3,2,25,133.9286,0.0162,-4.3695,0.0161,-0.0012,4.1853,0.25,0,Galvanostatic,Gamry_1
25925825,7,60483.876,11,3,2,26,178.0063,0.0160,-4.2830,0.0159,-0.0012,4.1853,0.25,0,Galvanostatic,Gamry_1
25925825,7,60483.876,11,3,2,27,238.3475,0.0157,-4.1847,0.0157,-0.0011,4.1853,0.25,0,Galvanostatic,Gamry_1
25925825,7,60483.876,11,3,2,28,319.6023,0.0155,-4.0523,0.0155,-0.0011,4.1853,0.25,0,Galvanostatic,Gamry_1
25925825,7,60483.876,11,3,2,29,418.5268,0.0153,-3.8948,0.0153,-0.0010,4.1853,0.25,0,Galvanostatic,Gamry_1
25925825,7,60483.876,11,3,2,30,558.0357,0.0151,-3.5132,0.0150,-0.0009,4.1853,0.25,0,Galvanostatic,Gamry_1
25925825,7,60483.876,11,3,2,31,745.7386,0.0148,-3.2090,0.0148,-0.0008,4.1853,0.25,0,Galvanostatic,Gamry_1
25925825,7,60483.876,11,3,2,32,1004.4640,0.0146,-2.6133,0.0146,-0.0007,4.1853,0.25,0,Galvanostatic,Gamry_1
25925825,7,60483.876,11,3,2,33,1324.7280,0.0144,-1.8727,0.0144,-0.0005,4.1853,0.25,0,Galvanostatic,Gamry_1
25925825,7,60483.876,11,3,2,34,1770.8330,0.0142,-0.8354,0.0142,-0.0002,4.1853,0.25,0,Galvanostatic,Gamry_1
25925825,7,60483.876,11,3,2,35,2343.7500,0.0141,0.4621,0.0141,0.0001,4.1853,0.25,0,Galvanostatic,Gamry_1
25925825,7,60483.876,11,3,2,36,3164.0630,0.0140,2.1655,0.0140,0.0005,4.1853,0.25,0,Galvanostatic,Gamry_1
25925825,7,60483.876,11,3,2,37,4230.1830,0.0139,4.1366,0.0139,0.0010,4.1853,0.25,0,Galvanostatic,Gamry_1
25925825,7,60483.876,11,3,2,38,5602.1340,0.0140,6.4255,0.0139,0.0016,4.1853,0.25,0,Galvanostatic,Gamry_1
25925825,7,60483.876,11,3,2,39,7431.4020,0.0141,9.1158,0.0140,0.0022,4.1853,0.25,0,Galvanostatic,Gamry_1
25925825,7,77351.0705,11,4,3,0,0.1001,0.0230,-8.0931,0.0227,-0.0032,4.1853,0.25,0,Galvanostatic,Gamry_1
25925825,7,77351.0705,11,4,3,1,0.1335,0.0225,-7.0522,0.0223,-0.0028,4.1853,0.25,0,Galvanostatic,Gamry_1
25925825,7,77351.0705,11,4,3,2,0.1781,0.0221,-6.1238,0.0220,-0.0024,4.1853,0.25,0,Galvanostatic,Gamry_1
25925825,7,77351.0705,11,4,3,3,0.2372,0.0218,-5.5315,0.0217,-0.0021,4.1853,0.25,0,Galvanostatic,Gamry_1
25925825,7,77351.0705,11,4,3,4,0.3167,0.0215,-4.8786,0.0215,-0.0018,4.1853,0.25,0,Galvanostatic,Gamry_1
25925825,7,77351.0705,11,4,3,5,0.4231,0.0213,-4.4301,0.0212,-0.0016,4.1853,0.25,0,Galvanostatic,Gamry_1
25925825,7,77351.0705,11,4,3,6,0.5634,0.0211,-4.0941,0.0210,-0.0015,4.1853,0.25,0,Galvanostatic,Gamry_1
25925825,7,77351.0705,11,4,3,7,0.7512,0.0209,-3.6842,0.0209,-0.0013,4.1853,0.25,0,Galvanostatic,Gamry_1
25925825,7,77351.0705,11,4,3,8,1.0016,0.0208,-3.8085,0.0207,-0.0014,4.1853,0.25,0,Galvanostatic,Gamry_1
25925825,7,77351.0705,11,4,3,9,1.3470,0.0206,-3.4008,0.0205,-0.0012,4.1853,0.25,0,Galvanostatic,Gamry_1
25925825,7,77351.0705,11,4,3,10,1.7589,0.0204,-3.5263,0.0204,-0.0013,4.1853,0.25,0,Galvanostatic,Gamry_1
25925825,7,77351.0705,11,4,3,11,2.3916,0.0202,-3.6582,0.0202,-0.0013,4.1853,0.25,0,Galvanostatic,Gamry_1
25925825,7,77351.0705,11,4,3,12,3.1672,0.0200,-4.0211,0.0199,-0.0014,4.1853,0.25,0,Galvanostatic,Gamry_1
25925825,7,77351.0705,11,4,3,13,4.2344,0.0198,-4.3930,0.0197,-0.0015,4.1853,0.25,0,Galvanostatic,Gamry_1
25925825,7,77351.0705,11,4,3,14,5.5804,0.0195,-4.7464,0.0194,-0.0016,4.1853,0.25,0,Galvanostatic,Gamry_1
25925825,7,77351.0705,11,4,3,15,7.4405,0.0191,-5.0525,0.0191,-0.0017,4.1853,0.25,0,Galvanostatic,Gamry_1
25925825,7,77351.0705,11,4,3,16,9.9102,0.0188,-5.2761,0.0187,-0.0017,4.1853,0.25,0,Galvanostatic,Gamry_1
25925825,7,77351.0705,11,4,3,17,13.3168,0.0184,-5.3423,0.0183,-0.0017,4.1853,0.25,0,Galvanostatic,Gamry_1
25925825,7,77351.0705,11,4,3,18,17.7557,0.0180,-5.2486,0.0179,-0.0016,4.1853,0.25,0,Galvanostatic,Gamry_1
25925825,7,77351.0705,11,4,3,19,23.9158,0.0177,-5.1070,0.0176,-0.0016,4.1853,0.25,0,Galvanostatic,Gamry_1
25925825,7,77351.0705,11,4,3,20,31.8878,0.0174,-4.9243,0.0173,-0.0015,4.1853,0.25,0,Galvanostatic,Gamry_1
25925825,7,77351.0705,11,4,3,21,42.6136,0.0171,-4.7473,0.0171,-0.0014,4.1853,0.25,0,Galvanostatic,Gamry_1
25925825,7,77351.0705,11,4,3,22,54.5058,0.0169,-4.8431,0.0168,-0.0014,4.1853,0.25,0,Galvanostatic,Gamry_1
25925825,7,77351.0705,11,4,3,23,74.4048,0.0166,-4.4860,0.0166,-0.0013,4.1853,0.25,0,Galvanostatic,Gamry_1
25925825,7,77351.0705,11,4,3,24,99.7340,0.0164,-4.4528,0.0164,-0.0013,4.1853,0.25,0,Galvanostatic,Gamry_1
25925825,7,77351.0705,11,4,3,25,133.9286,0.0162,-4.3682,0.0161,-0.0012,4.1853,0.25,0,Galvanostatic,Gamry_1
25925825,7,77351.0705,11,4,3,26,178.0063,0.0159,-4.2733,0.0159,-0.0012,4.1853,0.25,0,Galvanostatic,Gamry_1
25925825,7,77351.0705,11,4,3,27,238.3475,0.0157,-4.1305,0.0157,-0.0011,4.1853,0.25,0,Galvanostatic,Gamry_1
25925825,7,77351.0705,11,4,3,28,319.6023,0.0155,-3.9887,0.0154,-0.0011,4.1853,0.25,0,Galvanostatic,Gamry_1
25925825,7,77351.0705,11,4,3,29,418.5268,0.0153,-3.8270,0.0152,-0.0010,4.1853,0.25,0,Galvanostatic,Gamry_1
25925825,7,77351.0705,11,4,3,30,558.0357,0.0150,-3.4934,0.0150,-0.0009,4.1853,0.25,0,Galvanostatic,Gamry_1
25925825,7,77351.0705,11,4,3,31,745.7386,0.0148,-3.1082,0.0148,-0.0008,4.1853,0.25,0,Galvanostatic,Gamry_1
25925825,7,77351.0705,11,4,3,32,1004.4640,0.0146,-2.5476,0.0145,-0.0006,4.1853,0.25,0,Galvanostatic,Gamry_1
25925825,7,77351.0705,11,4,3,33,1324.7280,0.0144,-1.7900,0.0144,-0.0004,4.1853,0.25,0,Galvanostatic,Gamry_1
25925825,7,77351.0705,11,4,3,34,1770.8330,0.0142,-0.7678,0.0142,-0.0002,4.1853,0.25,0,Galvanostatic,Gamry_1
25925825,7,77351.0705,11,4,3,35,2343.7500,0.0140,0.5061,0.0140,0.0001,4.1853,0.25,0,Galvanostatic,Gamry_1
25925825,7,77351.0705,11,4,3,36,3164.0630,0.0140,2.1986,0.0140,0.0005,4.1853,0.25,0,Galvanostatic,Gamry_1
25925825,7,77351.0705,11,4,3,37,4230.1830,0.0140,4.1864,0.0139,0.0010,4.1853,0.25,0,Galvanostatic,Gamry_1
25925825,7,77351.0705,11,4,3,38,5602.1340,0.0140,6.4418,0.0139,0.0016,4.1853,0.25,0,Galvanostatic,Gamry_1
25925825,7,77351.0705,11,4,3,39,7431.4020,0.0142,9.1281,0.0140,0.0022,4.1853,0.25,0,Galvanostatic,Gamry_1

File: Data/Round1/LG_HG2/Package 3/211125_BTC_CellCond_LG_HG2_5_25C/211125_BTC_CellCond_LG_HG2_5_25C_Channel_7_StatisticByStep.CSV
Date_Time                    ,Test_Time(s),Step_Time(s),Cycle_Index,Step_Index,TC_Counter1,TC_Counter2,TC_Counter3,TC_Counter4,Current(A),Voltage(V),Power(W),Charge_Capacity(Ah),Discharge_Capacity(Ah),Mean_Voltage(V),Charge_Energy(Wh),Discharge_Energy(Wh),Charge_Time(s),Discharge_Time(s),V_Max_On_Cycle(V),Coulombic_Efficiency(%),mAh/g,Aux_Temperature_1(C),Aux_dT/dt_1(C)
2021/11/25 13:42:53,1800.0032,1800.0031,1.00,1.00,0.00,0.00,0.00,0.00,0,3.53414,0,0,0,,0,0,0,0,,0,0,25.53078,0.05322456,
2021/11/25 15:33:04,8410.7535,6610.711,1.00,2.00,0.00,0.00,0.00,0.00,0.04999571,4.199826,0.20997328274646,2.245991,4.896148E-07,3.93258520748138,8.8268,1.730342E-06,6609.159,0.0627,,0,1.1E-05,25.52328,-0.05790651,
2021/11/25 16:03:04,10210.7999,1800.0038,1.00,3.00,0.00,0.00,0.00,0.00,0,4.185278,0,2.245992,4.896148E-07,,8.8268,1.730342E-06,6609.163,0.0627,,0,1.1E-05,25.46075,0.01854658,
2021/11/25 17:03:02,13809.0832,3598.2429,1.00,4.00,0.00,0.00,0.00,0.00,-3.002846,2.499986,-7.507072960156,2.245992,3.000876,3.59505535207908,8.826801,10.73081,6609.18,3597.469,,133.61,65.236435,29.62885,0.02302825,
2021/11/25 17:33:02,15609.1376,1800.0031,1.00,6.00,0.00,0.00,0.00,0.00,0,2.965631,0,2.245992,3.000886,,8.826801,10.73084,6609.18,3597.481,,133.61,65.236652,25.27306,0.01414776,
2021/11/25 19:51:15,23901.9932,8292.8148,1.00,7.00,0.00,0.00,0.00,0.00,0.04999233,4.199981,0.20996683614573,5.213928,3.000917,3.80844582644909,20.16013,10.73093,14899.63,3597.529,,57.56,65.237326,25.57402,-0.07288992,
2021/11/25 20:21:15,25702.0351,1800.0027,1.00,8.00,0.00,0.00,0.00,0.00,0,4.18598,0,5.213928,3.000917,,20.16013,10.73093,14899.63,3597.529,,57.56,65.237326,25.22416,-0.08527637,
2021/11/25 20:21:17,25704.1265,2.051,1.00,9.00,0.00,0.00,0.00,0.00,0.2499837,4.191329,1.0477639313373,5.213928,3.000917,,20.16013,10.73093,14899.63,3597.529,,57.56,65.237326,25.237397624865,-0.0794478441085117,
2021/11/25 20:31:17,26304.1713,600.0014,1.00,10.00,0.00,0.00,0.00,0.00,0,4.184854,0,5.213928,3.000917,,20.16013,10.73093,14899.63,3597.529,,57.56,65.237326,25.27439,-0.06108999,
2021/11/25 20:46:02,27188.9983,600.0043,1.00,12.00,0.00,0.00,0.00,0.00,0,4.183775,0,5.213928,3.000917,,20.16013,10.73093,14899.63,3597.529,,57.56,65.237326,25.60695,0.04513264,
2021/11/25 21:45:58,30785.3079,3596.2679,1.00,13.00,0.00,0.00,0.00,0.00,-3.005875,2.499984,-7.514639406,5.213928,6.003187,3.59470964086575,20.16013,21.46809,14899.64,7192.982,,115.14,130.504065,29.67793,-0.06782651,
2021/11/25 22:15:58,32585.3596,1800.0038,1.00,15.00,0.00,0.00,0.00,0.00,0,2.951538,0,5.213928,2.671867E-06,,20.16013,21.46811,14899.64,7192.99,,0,5.8E-05,25.48721,0.05886555,
2021/11/26 00:33:50,40857.082,8271.6731,2.00,7.00,0.00,0.00,0.00,0.00,0.04999451,4.200024,0.20997814186824,8.181355,3.219072E-05,3.80766366955959,31.48785,21.46819,8269.551,0.0491,,0,0.0007,25.29562,0.02918065,
2021/11/26 01:03:50,42657.1226,1800.0018,2.00,8.00,0.00,0.00,0.00,0.00,0,4.186266,0,8.181355,3.219072E-05,,31.48785,21.46819,8269.554,0.0491,,0,0.0007,25.21041,-0.05756915,
2021/11/26 01:03:52,42659.213,2.0501,2.00,9.00,0.00,0.00,0.00,0.00,0.004556298,4.187479,0.019079402192742,8.181355,3.219072E-05,,31.48785,21.46819,8269.554,0.0491,,0,0.0007,25.2182434486577,-0.0587178848890749,
2021/11/26 01:13:52,43259.2556,600.0024,2.00,10.00,0.00,0.00,0.00,0.00,0,4.185068,0,8.181355,3.219072E-05,,31.48785,21.46819,8269.554,0.0491,,0,0.0007,25.23261,-0.01884997,
2021/11/26 01:28:49,44156.5801,600.0032,2.00,12.00,0.00,0.00,0.00,0.00,0,4.184081,0,8.181355,3.219072E-05,,31.48785,21.46819,8269.554,0.0491,,0,0.0007,25.41528,0.04279375,
2021/11/26 02:28:36,47743.316,3586.6957,2.00,13.00,0.00,0.00,0.00,0.00,-3.007225,2.499984,-7.5180143844,8.181355,2.994875,3.59617844034851,31.48785,32.18402,8269.592,3585.999,,36.61,65.105978,29.91025,0.07610798,
2021/11/26 02:58:36,49543.3691,1800.0028,2.00,15.00,0.00,0.00,0.00,0.00,0,2.948872,0,8.181355,5.429697E-06,,31.48785,32.18403,8269.592,3586.007,,0,0.000118,25.23178,0.01388669,
2021/11/26 05:16:09,57795.9645,8252.546399,3.00,7.00,0.00,0.00,0.00,0.00,0.04999816,4.19994,0.2099892721104,11.14083,3.48197E-05,3.80861658810319,42.78599,32.18412,8250.019,0.0459,,0,0.000757,25.2718,-0.06192744,
2021/11/26 05:46:09,59596.0099,1800.0036,3.00,8.00,0.00,0.00,0.00,0.00,0,4.186768,0,11.14083,3.48197E-05,,42.78599,32.18412,8250.019,0.0459,,0,0.000757,25.45174,-0.03304541,
2021/11/26 05:46:11,59598.0996,2.0487,3.00,9.00,0.00,0.00,0.00,0.00,0.2499919,4.190701,1.0476413053219,11.14083,3.48197E-05,,42.78599,32.18412,8250.019,0.0459,,0,0.000757,25.4431610559826,-0.0306935201434329,
2021/11/26 05:56:11,60198.1443,600.0028,3.00,10.00,0.00,0.00,0.00,0.00,0,4.185456,0,11.14083,3.48197E-05,,42.78599,32.18412,8250.019,0.0459,,0,0.000757,25.47046,0.06273568,
2021/11/26 06:10:58,61085.7138,600.002,3.00,12.00,0.00,0.00,0.00,0.00,0,4.184276,0,11.14083,3.48197E-05,,42.78599,32.18412,8250.019,0.0459,,0,0.000757,25.34223,-0.07109821,
2021/11/26 07:10:35,64662.1073,3576.3531,3.00,13.00,0.00,0.00,0.00,0.00,-3.006744,2.49999,-7.51682993256,11.14083,2.985483,3.5979439873477,42.78599,42.87182,8250.041,3575.061,,26.8,64.901804,29.38192,0.06747067,
2021/11/26 07:40:35,66462.1585,1800.0024,3.00,15.00,0.00,0.00,0.00,0.00,0,2.948097,0,11.14083,4.843701E-06,,42.78599,42.87185,8250.041,3575.071,,0,0.000105,25.21419,0.0691098,
2021/11/26 09:57:16,74663.1804,8200.9728,4.00,7.00,0.00,0.00,0.00,0.00,0.04999169,4.199965,0.20996334829085,14.08941,3.732864E-05,3.80960247811068,54.04362,42.87194,8198.204,0.0499,,0,0.000811,25.27652,0.06572664,
2021/11/26 10:27:16,76463.2235,1800.0021,4.00,8.00,0.00,0.00,0.00,0.00,0,4.186582,0,14.08941,3.732864E-05,,54.04362,42.87194,8198.207,0.0499,,0,0.000811,25.1566,-0.04335523,
2021/11/26 10:27:18,76465.2948,2.0349,4.00,9.00,0.00,0.00,0.00,0.00,0.004486203,4.187347,0.018785288673441,14.08941,3.732864E-05,-∞,54.04362,42.87194,8198.207,0.0499,,0,0.000811,25.1474781539071,-0.0430868164940399,
2021/11/26 10:37:18,77065.338,600.0022,4.00,10.00,0.00,0.00,0.00,0.00,0,4.185079,0,14.08941,3.732864E-05,,54.04362,42.87194,8198.207,0.0499,,0,0.000811,25.11124,-0.04149914,
2021/11/26 10:52:07,77954.612,600.0021,4.00,12.00,0.00,0.00,0.00,0.00,0,4.184312,0,14.08941,3.732864E-05,,54.04362,42.87194,8198.207,0.0499,,0,0.000811,24.99679,-0.0679791,
2021/11/26 11:51:33,81520.5182,3565.8692,4.00,13.00,0.00,0.00,0.00,0.00,-3.004959,2.499974,-7.512319371066,14.08941,2.974284,3.59930137033225,54.04362,53.52422,8198.241,3563.125,,21.11,64.658348,29.6406,0.04949749,
2021/11/26 12:21:33,83320.5685,1800.0029,4.00,15.00,0.00,0.00,0.00,0.00,0,2.948464,0,14.08941,4.341834E-06,,54.04362,53.52424,8198.241,3563.133,,0,9.4E-05,25.34538,0.04576147,
2021/11/26 12:22:03,83350.6053,30.0053,5.00,17.00,0.00,0.00,0.00,0.00,0,2.948981,0,14.08941,4.341834E-06,,54.04362,53.52424,0,0,,0,9.4E-05,25.33158,-0.02754807,
