Repository: HVES-Battery-Testing-Consortium/LG-HG2

# Battery Testing Consortium (BTC)
The Battery Testing Consortium (BTC) has been developed within the High Voltage and Energy Storage Lab at Oxford Brookes University to provide accurate and comprehensive cell data to Formula Student Electric teams. Through the BTC, we aim to provide FS teams with information for improved and informed decisions for cell selection, pack architecture design, thermal cooling requirements, and end of life predictions. A range of tests are completed to provide a comprehensive electrochemical lithium-ion characterisation for modelling, validation, and battery management parameterisation.

This repository provides two open-source sample datasets of the larger consortium dataset. To join the consortium, visit the [HVES website].

## Total Consortium Cells
|Cell|Chemistry|Nom. Voltage [V]|Nom. Capacity [Ah]|Energy Density [Wh/kg]|
|---|---|---|---|---|
| Samsung 25R  | NMC  | 3.6  | 2.5  | 206  |
|  LG HG2 |  NMC | 3.6  | 3  |  236 |
|  Sony VTC6 | NMC  | 3.6  |  3 |  232 |
|  Melasta SLPB6542126| LCO  | 3.7  | 3.9  | 191  |
|  Melasta SLPB8542126 | LCO  | 3.7  | 5.2  | 189  |
|  Melasta SLPB8346143 | LCO  | 3.7  | 6.3  | 196  |
|  Melasta SLPBB142124  | LCO  | 3.7  | 6.8  | 202  |
|  Melasta SLPB8870175 | LCO  | 3.7  | 12  | 197  |
|  Melasta SLPB7336128HV | NMC  | 3.8  | 3.7  | 204  |
|  Melasta SLPB9542124HV | NMC  | 3.8  | 5.95  | 215  |
|  Melasta SLPBB042126HV | NMC  |  3.8 | 7.5  | 228 |
|  Melasta SLPB7579207HV| NMC  | 3.8  | 15.4  | 227  |

## Notes
* For all tests dated before September 25th, 2021: Offset thermocouple measurements by 1.5°C (i.e. 30°C -> 28.5°C)
* Unless stated otherwise, all cells are stored in a controlled climate at 15°C

## Consortium Overview
An abriged overview describing the tests completed and data organisation can be found in [here]

File: Data/Round1/LG_HG2/Package 3/211126_BTC_POCV_LG_HG2_5_25C/211126_BTC_POCV_LG_HG2_5_25C_Channel_7_StatisticByStep.CSV
Date_Time                    ,Test_Time(s),Step_Time(s),Cycle_Index,Step_Index,TC_Counter1,TC_Counter2,TC_Counter3,TC_Counter4,Current(A),Voltage(V),Power(W),Charge_Capacity(Ah),Discharge_Capacity(Ah),Mean_Voltage(V),Charge_Energy(Wh),Discharge_Energy(Wh),Charge_Time(s),Discharge_Time(s),V_Max_On_Cycle(V),Coulombic_Efficiency(%),mAh/g,Aux_Temperature_1(C),Aux_dT/dt_1(C)
2021/11/26 15:23:58,3600.0029,3600.0029,1.00,1.00,0.00,0.00,0.00,0.00,0,3.020968,0,0,0,,0,0,0,0,,0,0,25.12975,-0.09316802,
2021/11/26 17:40:16,11777.5858,8177.5425,1.00,2.00,0.00,0.00,0.00,0.00,0.04999975,4.20013,0.2100054499675,2.936758,3.137407E-05,3.81181941495019,11.22371,9.478216E-05,8174.508,0.0649,,0,0.000682,25.46389,0.04855752,
2021/11/26 18:10:16,13577.6289,1800.0021,1.00,3.00,0.00,0.00,0.00,0.00,0,4.186525,0,2.936758,3.137407E-05,,11.22371,9.478216E-05,8174.51,0.0649,,0,0.000682,25.25065,-0.0467813,
2021/11/26 20:10:14,20776.3499,7198.6823,1.00,4.00,0.00,0.00,0.00,0.00,-1.503662,2.499996,-3.759148985352,2.936978,3.004958,3.65687454785861,11.22463,10.92114,8174.524,7196.393,,102.31,65.325174,27.54503,0.0142473,
2021/11/26 20:40:14,22576.4036,1800.0021,1.00,6.00,0.00,0.00,0.00,0.00,0,2.872956,0,2.936978,3.00496,,11.22463,10.92114,8174.524,7196.397,,102.31,65.325217,25.35916,-0.03623545,
2021/11/26 22:57:04,30785.7621,8209.3176,1.00,7.00,0.00,0.00,0.00,0.00,0.04999449,4.200017,0.20997770790633,5.893802,3.004975,3.80817111198026,22.50504,10.92118,16380.53,7196.444,,50.99,65.325543,25.26439,0.05302727,
2021/11/26 22:57:06,30787.87,2.050199,1.00,8.00,0.00,0.00,0.00,0.00,0.005345762,4.199644,0.022450297308728,5.893802,3.004975,,22.50504,10.92118,16380.54,7196.444,,50.99,65.325543,25.2641161088573,0.052302782790533,
2021/11/27 00:57:06,37987.9138,7200.0028,1.00,9.00,0.00,0.00,0.00,0.00,0,4.180566,0,5.893802,3.004975,,22.50504,10.92118,16380.54,7196.444,,50.99,65.325543,25.43634,0.08359373,
2021/11/28 03:55:48,135110.2059,97122.2484,1.00,10.00,0.00,0.00,0.00,0.00,-0.1241608,2.499994,-0.3104012550352,5.893802,6.340386,3.70729150572001,22.50504,23.20918,16380.57,104261.8,,107.58,137.834478,25.29508,-0.03228247,
2021/11/28 05:55:48,142310.2459,7200.0023,1.00,11.00,0.00,0.00,0.00,0.00,0,2.737274,0,5.893802,6.340387,,22.50504,23.20918,16380.57,104261.8,,107.58,137.8345,25.12852,0.00810504,
2021/11/29 09:27:23,225686.927,83376.637,1.00,12.00,0.00,0.00,0.00,0.00,0.1191559,4.200003,0.5004551374677,8.657882,6.340388,3.74089457028014,32.87776,23.20919,99717.93,104261.8,,73.23,137.834522,24.99353,0.08074999,

File: Data/Round1/LG_HG2/Package 3/211126_BTC_POCV_LG_HG2_5_25C/211126_BTC_POCV_LG_HG2_5_25C_Channel_7_Wb_1.CSV (part 1 of 33)
Data_Point,Date_Time,Test_Time(s),Step_Time(s),Cycle_Index,Step_Index,TC_Counter1,TC_Counter2,TC_Counter3,TC_Counter4,Current(A),Voltage(V),Power(W),Charge_Capacity(Ah),Discharge_Capacity(Ah),Charge_Energy(Wh),Discharge_Energy(Wh),ACR(Ohm),dV/dt(V/s),Internal_Resistance(Ohm),dQ/dV(Ah/V),dV/dQ(V/Ah),MetaCode_MV_UD1,MetaCode_MV_UD2,MetaCode_MV_UD3,MetaCode_MV_UD4,MetaCode_MV_UD5,MetaCode_MV_UD6,MetaCode_MV_UD7,MetaCode_MV_UD8,MetaCode_MV_UD9,MetaCode_MV_UD10,MetaCode_MV_UD11,MetaCode_MV_UD12,MetaCode_MV_UD13,MetaCode_MV_UD14,MetaCode_MV_UD15,MetaCode_MV_UD16,Aux_Temperature_1(C),Aux_dT/dt_1(C)
1,2021/11/26 14:25:58,120.0004,120.0004,1,1,0,0,0,0,0,3.009731,0,0,0,0,0,,0.0000294783003482735,,,,3,-0.5,0.5,0.0399999991059303,4.19999980926514,2.5,0.0500000007450581,0,0,0,0,0,0,0,0,0,25.30852,0.03556371
2,2021/11/26 14:27:58,240,240,1,1,0,0,0,0,0,3.010023,0,0,0,0,0,,-0.0000148959798025317,,0,0,,,,,,,,,,,,,,,,,25.35148,-0.001592636
3,2021/11/26 14:29:58,360,360,1,1,0,0,0,0,0,3.010587,0,0,0,0,0,,0.0000151734402606962,,0,0,,,,,,,,,,,,,,,,,25.27777,0.02044439
4,2021/11/26 14:31:58,480.0004,480.0004,1,1,0,0,0,0,0,3.011055,0,0,0,0,0,,0.00000122489802834025,,0,0,,,,,,,,,,,,,,,,,25.39272,0.06312072
5,2021/11/26 14:33:58,600.001,600.001,1,1,0,0,0,0,0,3.011438,0,0,0,0,0,,0.00000695362814440159,,0,0,,,,,,,,,,,,,,,,,25.20183,-0.08765101
6,2021/11/26 14:35:58,720,720,1,1,0,0,0,0,0,3.01195,0,0,0,0,0,,-0.00000335856498168141,,0,0,,,,,,,,,,,,,,,,,25.25388,-0.03530443
7,2021/11/26 14:37:58,840.0012,840.0012,1,1,0,0,0,0,0,3.012162,0,0,0,0,0,,-0.0000053344560910773,,0,0,,,,,,,,,,,,,,,,,25.32302,0.02479851
8,2021/11/26 14:39:58,960.0002,960.0002,1,1,0,0,0,0,0,3.012916,0,0,0,0,0,,0.0000372603099094704,,0,0,,,,,,,,,,,,,,,,,25.22288,-0.06658018
9,2021/11/26 14:41:58,1080.001,1080.001,1,1,0,0,0,0,0,3.013084,0,0,0,0,0,,-0.0000134736601467011,,0,0,,,,,,,,,,,,,,,,,25.27698,-0.05856395
10,2021/11/26 14:43:58,1200.0012,1200.0012,1,1,0,0,0,0,0,3.01376,0,0,0,0,0,,-0.0000111022800410865,,0,0,,,,,,,,,,,,,,,,,25.26105,-0.06257892
11,2021/11/26 14:45:58,1320.0003,1320.0003,1,1,0,0,0,0,0,3.013952,0,0,0,0,0,,0.00001355358017463,,0,0,,,,,,,,,,,,,,,,,25.52385,0.03929496
12,2021/11/26 14:47:58,1440.0002,1440.0002,1,1,0,0,0,0,0,3.014201,0,0,0,0,0,,-0.00000399073178414255,,0,0,,,,,,,,,,,,,,,,,25.51221,0.08230031
13,2021/11/26 14:49:58,1560.0004,1560.0004,1,1,0,0,0,0,0,3.014749,0,0,0,0,0,,-0.00000276564810519631,,0,0,,,,,,,,,,,,,,,,,25.45906,0.04889727
14,2021/11/26 14:51:58,1680.0013,1680.0013,1,1,0,0,0,0,0,3.014969,0,0,0,0,0,,-0.00000900885606824886,,0,0,,,,,,,,,,,,,,,,,25.18484,-0.003488064
15,2021/11/26 14:53:58,1800.001,1800.001,1,1,0,0,0,0,0,3.015609,0,0,0,0,0,,-0.0000155679408635478,,0,0,,,,,,,,,,,,,,,,,25.44175,0.05947828
16,2021/11/26 14:55:58,1920.0013,1920.0013,1,1,0,0,0,0,0,3.015887,0,0,0,0,0,,0.0000357582393917255,,0,0,,,,,,,,,,,,,,,,,25.40306,0.008082986
17,2021/11/26 14:57:58,2040.0011,2040.0011,1,1,0,0,0,0,0,3.016371,0,0,0,0,0,,0.0000283318895526463,,0,0,,,,,,,,,,,,,,,,,25.47899,0.01279473
18,2021/11/26 14:59:58,2160.001,2160.001,1,1,0,0,0,0,0,3.016797,0,0,0,0,0,,-0.00000505747811985202,,0,0,,,,,,,,,,,,,,,,,25.22019,-0.05609334
19,2021/11/26 15:01:58,2280.0006,2280.0006,1,1,0,0,0,0,0,3.01684,0,0,0,0,0,,-0.000024734430553508,,0,0,,,,,,,,,,,,,,,,,25.24323,-0.02951145
20,2021/11/26 15:03:58,2400.0012,2400.0012,1,1,0,0,0,0,0,3.017574,0,0,0,0,0,,0.0000106675897768582,,0,0,,,,,,,,,,,,,,,,,25.37399,-0.01584351
21,2021/11/26 15:05:58,2520.0001,2520.0001,1,1,0,0,0,0,0,3.017504,0,0,0,0,0,,-0.0000224824398173951,,0,0,,,,,,,,,,,,,,,,,25.43861,0.06169379
22,2021/11/26 15:07:58,2640.0007,2640.0007,1,1,0,0,0,0,0,3.018199,0,0,0,0,0,,0.00000995715618046233,,0,0,,,,,,,,,,,,,,,,,25.22096,-0.07424653
23,2021/11/26 15:09:58,2760.0003,2760.0003,1,1,0,0,0,0,0,3.018381,0,0,0,0,0,,-0.00000624261701887008,,0,0,,,,,,,,,,,,,,,,,25.37407,0.07086098
24,2021/11/26 15:11:58,2880.0011,2880.0011,1,1,0,0,0,0,0,3.018661,0,0,0,0,0,,-0.0000327964808093384,,0,0,,,,,,,,,,,,,,,,,25.23917,-0.03849626
25,2021/11/26 15:13:58,3000.0013,3000.0013,1,1,0,0,0,0,0,3.019297,0,0,0,0,0,,0.0000444933211838361,,0,0,,,,,,,,,,,,,,,,,25.24751,-0.07351577
26,2021/11/26 15:15:58,3120.0011,3120.0011,1,1,0,0,0,0,0,3.019439,0,0,0,0,0,,-0.0000119714004540583,,0,0,,,,,,,,,,,,,,,,,25.52392,0.02619386
27,2021/11/26 15:17:58,3240.001,3240.001,1,1,0,0,0,0,0,3.019819,0,0,0,0,0,,0.0000274214708042564,,0,0,,,,,,,,,,,,,,,,,25.54188,0.08602202
28,2021/11/26 15:19:58,3360.0006,3360.0006,1,1,0,0,0,0,0,3.020091,0,0,0,0,0,,0.0000315702491207048,,0,,,,,,,,,,,,,,,,,,25.35994,-0.004274249
29,2021/11/26 15:21:58,3480.0013,3480.0013,1,1,0,0,0,0,0,3.020482,0,0,0,0,0,,-0.0000232724905799842,,0,,,,,,,,,,,,,,,,,,25.48902,0.1084346
30,2021/11/26 15:23:58,3600.001,3600.001,1,1,0,0,0,0,0,3.020968,0,0,0,0,0,,0.0000040697559597902,,0,,,,,,,,,,,,,,,,,,25.12975,-0.09316802
31,2021/11/26 15:23:58,3600.0024,3600.0024,1,1,0,0,0,0,0,3.020968,0,0,0,0,0,,0.0000040697559597902,0,0,0,,,,,,,,,,,,,,,,,25.12975,-0.09316802
32,2021/11/26 15:24:03,3605.0442,5.0009,1,2,0,0,0,0,1.499474,3.092549,4.637196819226,0.001955312,0.00003137407,0.0060241,0.00009478216,,0.00449409196153283,,0.095671720802784,14.1437902450562,,,,,,,,,,,,,,,,,25.10159,-0.03692031
33,2021/11/26 15:24:08,3610.0442,10.0009,1,2,0,0,0,0,1.499779,3.109615,4.663735275085,0.00403766,0.00003137407,0.0124824,0.00009478216,,0.00349043100140989,,0.134691402316093,8.42087078094482,,,,,,,,,,,,,,,,,25.09533,-0.05920589
34,2021/11/26 15:24:13,3615.0445,15.0012,1,2,0,0,0,0,1.499527,3.124538,4.685329093526,0.006120884,0.00003137407,0.01897626,0.00009478216,,0.0025771539658308,,0.141932904720306,7.06255197525024,,,,,,,,,,,,,,,,,25.14537,-0.08846641
35,2021/11/26 15:24:18,3620.0443,20.001,1,2,0,0,0,0,1.49984,3.137892,4.70633593728,0.008202747,0.00003137407,0.02549501,0.00009478216,,0.00217943708412349,,0.15742190182209,6.53135776519775,,,,,,,,,,,,,,,,,25.06428,-0.04668951
36,2021/11/26 15:24:23,3625.0444,25.0011,1,2,0,0,0,0,1.499741,3.149783,4.723858706203,0.010284,0.00003137407,0.03203828,0.00009478216,,0.00261523900553584,,0.179330706596375,6.09426116943359,,,,,,,,,,,,,,,,,25.03841,-0.02098083
37,2021/11/26 15:24:28,3630.0446,30.0013,1,2,0,0,0,0,1.499817,3.160792,4.740609575064,0.01236657,0.00003137407,0.03860983,0.00009478216,,0.00192597799468786,,0.183850899338722,5.57860422134399,,,,,,,,,,,,,,,,,25.18064,-0.01238823
38,2021/11/26 15:24:33,3635.0446,35.0013,1,2,0,0,0,0,1.499321,3.171407,4.754957114647,0.01444856,0.00003137407,0.04520183,0.00009478216,,0.00210035406053066,,0.196523398160934,5.18435907363892,,,,,,,,,,,,,,,,,25.17672,-0.05101621
39,2021/11/26 15:24:38,3640.0447,40.0014,1,2,0,0,0,0,1.500023,3.180995,4.771565662885,0.01653044,0.00003137407,0.05181434,0.00009478216,,0.00188480399083346,,0.218182399868965,4.88915109634399,,,,,,,,,,,,,,,,,25.22427,0.07104039
40,2021/11/26 15:24:43,3645.0448,45.0015,1,2,0,0,0,0,1.499886,3.189966,4.784585343876,0.01861318,0.00003137407,0.05844904,0.00009478216,,0.00203062989749014,,0.235724493861198,4.60253715515137,,,,,,,,,,,,,,,,,25.36298,0.1097089
41,2021/11/26 15:24:48,3650.0447,50.0014,1,2,0,0,0,0,1.498901,3.198548,4.794306795748,0.02069388,0.00003137407,0.06509548,0.00009478216,,0.00168481096625328,,0.231681004166603,4.21677684783936,,,,,,,,,,,,,,,,,25.34821,0.06240785
42,2021/11/26 15:24:53,3655.0448,55.0015,1,2,0,0,0,0,1.49971,3.206749,4.80919354279,0.02277589,0.00003137407,0.07176348,0.00009478216,,0.00186027004383504,,0.248043105006218,4.06874704360962,,,,,,,,,,,,,,,,,25.24323,-0.05067229
43,2021/11/26 15:24:58,3660.0441,60.0008,1,2,0,0,0,0,1.499947,3.214566,4.821678628002,0.02485815,0.00003137407,0.07844866,0.00009478216,,0.00139525800477713,,0.266289293766022,3.71436500549316,,,,,,,,,,,,,,,,,25.10751,-0.04223943
44,2021/11/26 15:25:03,3665.044,65.0007,1,2,0,0,0,0,1.499893,3.221622,4.832088286446,0.02694114,0.00003137407,0.08515192,0.00009478216,,0.00159840798005462,,0.290003091096878,,,,,,,,,,,,,,,,,,25.03779,-0.02054393
45,2021/11/26 15:25:08,3670.0443,70.001,1,2,0,0,0,0,1.49958,3.228749,4.84176742542,0.02902252,0.00003137407,0.091865,0.00009478216,,0.00155605003237724,,0.295159488916397,3.51770305633545,,,,,,,,,,,,,,,,,25.09666,0.02408862
46,2021/11/26 15:25:13,3675.0441,75.0008,1,2,0,0,0,0,1.499252,3.235541,4.850891315332,0.03110367,0.00003137407,0.09859163,0.00009478216,,0.00135797902476043,,0.300533592700958,3.34943199157715,,,,,,,,,,,,,,,,,25.22502,0.02320826
47,2021/11/26 15:25:18,3680.0443,80.001,1,2,0,0,0,0,1.499146,3.24184,4.85999146864,0.03318629,0.00003137407,0.1053369,0.00009478216,,0.0012556059518829,,0.311696887016296,,,,,,,,,,,,,,,,,,25.31125,-0.0001609325
48,2021/11/26 15:25:23,3685.0446,85.0013,1,2,0,0,0,0,1.499489,3.248064,4.870436239296,0.03526755,0.00003137407,0.112091,0.00009478216,,0.0012056459672749,,0.333237200975418,3.10846900939941,,,,,,,,,,,,,,,,,25.35134,0.01946926
49,2021/11/26 15:25:28,3690.0444,90.0011,1,2,0,0,0,0,1.499382,3.25442,4.87961876844,0.03734968,0.00003137407,0.1188608,0.00009478216,,0.00136282795574516,,0.33205258846283,2.93661308288574,,,,,,,,,,,,,,,,,25.26003,0.03556728
50,2021/11/26 15:25:33,3695.0437,95.0004,1,2,0,0,0,0,1.49929,3.260334,4.88818616286,0.03943282,0.00003137407,0.1256464,0.00009478216,,0.00129516597371548,,0.36272868514061,,,,,,,,,,,,,,,,,,25.14562,0.04071832
51,2021/11/26 15:25:38,3700.0445,100.0012,1,2,0,0,0,0,1.499466,3.265916,4.897130000856,0.04151529,0.00003137407,0.1324419,0.00009478216,,0.00131948897615075,,0.351286709308624,2.84489011764526,,,,,,,,,,,,,,,,,25.1997,0.01093984
52,2021/11/26 15:25:43,3705.0447,105.0014,1,2,0,0,0,0,1.499268,3.271129,4.904299033572,0.04359671,0.00003137407,0.1392457,0.00009478216,,0.000923089508432895,,0.355742007493973,,,,,,,,,,,,,,,,,,25.27676,0.05494118
53,2021/11/26 15:25:48,3710.0437,110.0004,1,2,0,0,0,0,1.499214,3.277093,4.913063704902,0.04567879,0.00003137407,0.1460629,0.00009478216,,0.00111235794611275,,0.397758513689041,2.65572595596313,,,,,,,,,,,,,,,,,25.12512,-0.04802108
54,2021/11/26 15:25:53,3715.0448,115.0015,1,2,0,0,0,0,1.499489,3.282311,4.921789239079,0.04776129,0.00003137407,0.1528926,0.00009478216,,0.000971596979070455,,0.38960200548172,,,,,,,,,,,,,,,,,,25.30724,0.04311919
55,2021/11/26 15:25:58,3720.0448,120.0015,1,2,0,0,0,0,1.499084,3.287219,4.927817407396,0.04984307,0.00003137407,0.1597307,0.00009478216,,0.00113614299334586,,0.401338905096054,2.55031299591064,,,,,,,,,,,,,,,,,25.07757,-0.09026229
56,2021/11/26 15:26:03,3725.0447,125.0014,1,2,0,0,0,0,1.499199,3.292136,4.935566999064,0.05192541,0.00003137407,0.1665812,0.00009478216,,0.000851909804623574,,0.412357091903687,,,,,,,,,,,,,,,,,,25.34538,0.04862368
57,2021/11/26 15:26:08,3730.0442,130.0009,1,2,0,0,0,0,1.499123,3.297114,4.942779431022,0.05400737,0.00003137407,0.1734407,0.00009478216,,0.00129450100939721,,0.418539106845856,2.42673897743225,,,,,,,,,,,,,,,,,25.12169,-0.05495071
58,2021/11/26 15:26:13,3735.0441,135.0008,1,2,0,0,0,0,1.499268,3.301984,4.950558947712,0.05608891,0.00003137407,0.1803087,0.00009478216,,0.000848958385176957,,0.436544090509415,,,,,,,,,,,,,,,,,,25.32663,0.06253362
59,2021/11/26 15:26:18,3740.0441,140.0008,1,2,0,0,0,0,1.499466,3.306464,4.957930348224,0.05817004,0.00003137407,0.1871851,0.00009478216,,0.000747090496588498,,0.451298594474792,2.25153088569641,,,,,,,,,,,,,,,,,25.08103,-0.01778841
60,2021/11/26 15:26:23,3745.0442,145.0009,1,2,0,0,0,0,1.49929,3.311014,4.96417018006,0.06025172,0.00003137407,0.1940728,0.00009478216,,0.000944595085456967,,0.458315312862396,,,,,,,,,,,,,,,,,,25.3411,0.07200837
61,2021/11/26 15:26:28,3750.0444,150.0011,1,2,0,0,0,0,1.499275,3.315484,4.9708222741,0.06233438,0.00003137407,0.2009732,0.00009478216,,0.000666677427943796,,0.460348904132843,2.15677094459534,,,,,,,,,,,,,,,,,25.36556,0.07938504
62,2021/11/26 15:26:33,3755.0445,155.0012,1,2,0,0,0,0,1.499214,3.319656,4.976874750384,0.06441629,0.00003137407,0.20788,0.00009478216,,0.000849129573907703,,0.475192904472351,,,,,,,,,,,,,,,,,,25.19343,0.02053916
63,2021/11/26 15:26:38,3760.0445,160.0012,1,2,0,0,0,0,1.499229,3.323592,4.982825510568,0.06649753,0.00003137407,0.2147935,0.00009478216,,0.00122977804858238,,,2.09135293960571,,,,,,,,,,,,,,,,,25.06084,-0.0333333
64,2021/11/26 15:26:43,3765.0435,165.0002,1,2,0,0,0,0,1.499397,3.328039,4.990051692483,0.06857876,0.00003137407,0.2217156,0.00009478216,,0.000730103813111782,,0.506124079227448,,,,,,,,,,,,,,,,,,25.28107,0.01137793
65,2021/11/26 15:26:48,3770.0445,170.0012,1,2,0,0,0,0,1.499359,3.332241,4.996225533519,0.07066136,0.00003137407,0.2286507,0.00009478216,,0.000773487379774451,,0.497128307819366,,,,,,,,,,,,,,,,,,25.41589,0.08008957
66,2021/11/26 15:26:53,3775.0446,175.0013,1,2,0,0,0,0,1.499359,3.335877,5.001677202843,0.07274348,0.00003137407,0.2355926,0.00009478216,,0.000904299318790436,,0.528752028942108,1.94832801818848,,,,,,,,,,,,,,,,,25.22074,-0.04873276
67,2021/11/26 15:26:58,3780.0445,180.0012,1,2,0,0,0,0,1.499161,3.339809,5.006911400249,0.07482427,0.00003137407,0.242538,0.00009478216,,0.000941139413043857,,0.529669582843781,,,,,,,,,,,,,,,,,,25.06084,-0.1087284
68,2021/11/26 15:27:03,3785.0447,185.0014,1,2,0,0,0,0,1.499306,3.343695,5.01322197567,0.07690626,0.00003137407,0.2494954,0.00009478216,,0.000750467472244054,,,,,,,,,,,,,,,,,,,,25.33818,-0.0209111
69,2021/11/26 15:27:08,3790.0449,190.0016,1,2,0,0,0,0,1.499702,3.347255,5.01988501801,0.07898894,0.00003137407,0.2564629,0.00009478216,,0.000919128477107733,,0.54562920331955,1.83565604686737,,,,,,,,,,,,,,,,,25.3872,0.04571021
70,2021/11/26 15:27:13,3795.0448,195.0015,1,2,0,0,0,0,1.499084,3.350948,5.023352531632,0.08107034,0.00003137407,0.2634338,0.00009478216,,0.000828011427074671,,0.572345972061157,,,,,,,,,,,,,,,,,,25.28053,0.03307819
71,2021/11/26 15:27:18,3800.0448,200.0015,1,2,0,0,0,0,1.499306,3.354443,5.029336516558,0.08315073,0.00003137407,0.2704085,0.00009478216,,0.000749788479879498,,0.598550021648407,1.70666205883026,,,,,,,,,,,,,,,,,25.12059,-0.04267454
72,2021/11/26 15:27:23,3805.044,205.0007,1,2,0,0,0,0,1.499054,3.357896,5.033667430384,0.08523352,0.00003137407,0.2773987,0.00009478216,,0.000943676102906466,,,,,,,,,,,,,,,,,,,,25.24724,0.02649724
73,2021/11/26 15:27:28,3810.0441,210.0008,1,2,0,0,0,0,1.499504,3.361147,5.040053371088,0.08731368,0.00003137407,0.284387,0.00009478216,,0.000602198299020529,,0.615722477436066,,,,,,,,,,,,,,,,,,25.44518,0.09281635
74,2021/11/26 15:27:33,3815.0442,215.0009,1,2,0,0,0,0,1.499199,3.364505,5.044062531495,0.08939691,0.00003137407,0.2913926,0.00009478216,,0.000645015621557832,,0.612999677658081,1.65288496017456,,,,,,,,,,,,,,,,,25.28247,0.05520225
75,2021/11/26 15:27:38,3820.0443,220.001,1,2,0,0,0,0,1.499374,3.367375,5.04895452325,0.09147748,0.00003137407,0.2983959,0.00009478216,,0.000702817109413445,,,,,,,,,,,,,,,,,,,,25.13965,-0.03359735
76,2021/11/26 15:27:43,3825.0444,225.0011,1,2,0,0,0,0,1.499474,3.370861,5.054518427114,0.09356067,0.00003137407,0.3054146,0.00009478216,,0.000516896601766348,,0.646858274936676,,,,,,,,,,,,,,,,,,25.39431,0.07247448
77,2021/11/26 15:27:48,3830.0445,230.0012,1,2,0,0,0,0,1.499557,3.37385,5.05928038445,0.09564226,0.00003137407,0.3124345,0.00009478216,,0.000765725621022284,,,,,,,,,,,,,,,,,,,,25.16811,-0.002052188
78,2021/11/26 15:27:53,3835.0445,235.0012,1,2,0,0,0,0,1.499374,3.37684,5.06314609816,0.09772515,0.00003137407,0.3194651,0.00009478216,,0.000659617013297975,,0.684140503406525,1.48904800415039,,,,,,,,,,,,,,,,,25.30326,0.05083978
79,2021/11/26 15:27:58,3840.0445,240.0012,1,2,0,0,0,0,1.499435,3.37972,5.0676704582,0.09980626,0.00003137407,0.3264957,0.00009478216,,0.000509898294694722,,0.703349709510803,,,,,,,,,,,,,,,,,,25.40938,0.08489668
80,2021/11/26 15:28:03,3845.0445,245.0012,1,2,0,0,0,0,1.499214,3.382782,5.071514133348,0.1018888,0.00003137407,0.333537,0.00009478216,,0.000614661374129355,,,,,,,,,,,,,,,,,,,,25.16985,-0.01680613
81,2021/11/26 15:28:08,3850.0446,250.0013,1,2,0,0,0,0,1.499046,3.385386,5.074849341756,0.1039703,0.00003137407,0.3405811,0.00009478216,,0.000399149197619408,,0.754157423973084,1.38487303256989,,,,,,,,,,,,,,,,,25.37179,0.05989075
82,2021/11/26 15:28:13,3855.0447,255.0014,1,2,0,0,0,0,1.499321,3.387931,5.079596094851,0.1060526,0.00003137407,0.3476331,0.00009478216,,0.00087206601165235,,,,,,,,,,,,,,,,,,,,25.32688,0.03172636
83,2021/11/26 15:28:18,3860.0439,260.0006,1,2,0,0,0,0,1.499657,3.390688,5.084868994016,0.108133,0.00003137407,0.3546844,0.00009478216,,0.000564287009183317,,0.769608020782471,,,,,,,,,,,,,,,,,,25.28247,0.06872356
84,2021/11/26 15:28:23,3865.044,265.0007,1,2,0,0,0,0,1.499031,3.39341,5.08682678571,0.1102148,0.00003137407,0.3617459,0.00009478216,,0.00056079268688336,,,,,,,,,,,,,,,,,,,,25.45572,0.02267778
85,2021/11/26 15:28:28,3870.0441,270.0008,1,2,0,0,0,0,1.499504,3.39537,5.09137089648,0.1122972,0.00003137407,0.3688143,0.00009478216,,0.000474689091788605,,0.818090081214905,1.26343905925751,,,,,,,,,,,,,,,,,25.229,0.03733456
86,2021/11/26 15:28:33,3875.044,275.0007,1,2,0,0,0,0,1.499359,3.39782,5.09455199738,0.1143791,0.00003137407,0.3758864,0.00009478216,,0.000424348312662914,,,,,,,,,,,,,,,,,,,,25.45542,-0.05893469
87,2021/11/26 15:28:38,3880.0443,280.001,1,2,0,0,0,0,1.499504,3.400612,5.099231296448,0.1164616,0.00003137407,0.3829653,0.00009478216,,0.000615631288383156,,0.865820288658142,,,,,,,,,,,,,,,,,,25.305,0.001244545
88,2021/11/26 15:28:43,3885.0434,285.0001,1,2,0,0,0,0,1.499489,3.402697,5.102306721833,0.1185422,0.00003137407,0.390043,0.00009478216,,0.000496636901516467,,,,,,,,,,,,,,,,,,,,25.23353,-0.09525895
89,2021/11/26 15:28:48,3890.0441,290.0008,1,2,0,0,0,0,1.499557,3.404785,5.105669180245,0.1206255,0.00003137407,0.397134,0.00009478216,,0.000469057005830109,,0.91490238904953,1.12997496128082,,,,,,,,,,,,,,,,,25.49385,0.08390486
90,2021/11/26 15:28:53,3895.0444,295.0011,1,2,0,0,0,0,1.499161,3.407127,5.107831920447,0.1227064,0.00003137407,0.4042217,0.00009478216,,0.00045543338637799,,,,,,,,,,,,,,,,,,,,25.26909,-0.05670667
91,2021/11/26 15:28:58,3900.0443,300.001,1,2,0,0,0,0,1.499268,3.409271,5.111410913628,0.1247888,0.00003137407,0.4113187,0.00009478216,,0.000400828488636762,,,,,,,,,,,,,,,,,,,,25.51852,0.00508368
92,2021/11/26 15:29:03,3905.0443,305.001,1,2,0,0,0,0,1.499321,3.41113,5.11437884273,0.1268703,0.00003137407,0.4184172,0.00009478216,,0.000599503109697253,,0.970108687877655,,,,,,,,,,,,,,,,,,25.45711,-0.009427071
93,2021/11/26 15:29:08,3910.0446,310.0013,1,2,0,0,0,0,1.499672,3.413044,5.118446521568,0.1289525,0.00003137407,0.4255218,0.00009478216,,0.000309899012790993,,,,,,,,,,,,,,,,,,,,25.35563,0.01973629
94,2021/11/26 15:29:13,3915.0446,315.0013,1,2,0,0,0,0,1.499397,3.415059,5.120529219423,0.1310352,0.00003137407,0.4326323,0.00009478216,,0.000333906005835161,,1.06115794181824,0.986449718475342,,,,,,,,,,,,,,,,,25.56633,0.05332172
95,2021/11/26 15:29:18,3920.0448,320.0015,1,2,0,0,0,0,1.49942,3.416883,5.12334270786,0.1331162,0.00003137407,0.439741,0.00009478216,,0.000418153096688911,,,,,,,,,,,,,,,,,,,,25.36328,-0.04248261
96,2021/11/26 15:29:23,3925.0438,325.0005,1,2,0,0,0,0,1.499306,3.418633,5.125576968698,0.135198,0.00003137407,0.4468563,0.00009478216,,0.000318084086757153,,,,,,,,,,,,,,,,,,,,25.5965,-0.003899932
97,2021/11/26 15:29:28,3930.0439,330.0006,1,2,0,0,0,0,1.499748,3.420291,5.129574586668,0.1372796,0.00003137407,0.4539742,0.00009478216,,0.000287636590655893,,1.14769101142883,,,,,,,,,,,,,,,,,,25.36382,-0.04984498
98,2021/11/26 15:29:33,3935.0439,335.0006,1,2,0,0,0,0,1.499702,3.422194,5.132271186188,0.1393618,0.00003137407,0.4610979,0.00009478216,,0.000468365004053339,,,,,,,,,,,,,,,,,,,,25.63626,0.0756073
99,2021/11/26 15:29:38,3940.0434,340.0001,1,2,0,0,0,0,1.499397,3.423717,5.133510998649,0.141443,0.00003137407,0.4682215,0.00009478216,,0.000323102198308334,,,,,,,,,,,,,,,,,,,,25.3772,-0.02097607
100,2021/11/26 15:29:43,3945.0449,345.0016,1,2,0,0,0,0,1.499962,3.425246,5.137738840652,0.1435252,0.00003137407,0.475352,0.00009478216,,0.000276611099252477,,1.22845304012299,0.841641128063202,,,,,,,,,,,,,,,,,25.63829,0.04631341
101,2021/11/26 15:29:48,3950.0451,350.0018,1,2,0,0,0,0,1.499252,3.426727,5.137527308204,0.1456086,0.00003137407,0.4824902,0.00009478216,,0.000315366400172934,,,,,,,,,,,,,,,,,,,,25.43408,-0.055632
102,2021/11/26 15:29:53,3955.0444,355.0011,1,2,0,0,0,0,1.499069,3.428532,5.139606036708,0.1476895,0.00003137407,0.4896228,0.00009478216,,0.00040294969221577,,,,,,,,,,,,,,,,,,,,25.64054,-0.006293058
103,2021/11/26 15:29:58,3960.0442,360.0009,1,2,0,0,0,0,1.499268,3.429888,5.142321321984,0.1497702,0.00003137407,0.496758,0.00009478216,,0.000348460191162303,,1.38960599899292,,,,,,,,,,,,,,,,,,25.54188,-0.05723536
104,2021/11/26 15:30:03,3965.0443,365.001,1,2,0,0,0,0,1.499176,3.431245,5.14404015412,0.1518537,0.00003137407,0.5039055,0.00009478216,,0.000382432888727635,,,,,,,,,,,,,,,,,,,,25.46368,-0.06956935
105,2021/11/26 15:30:08,3970.0444,370.0011,1,2,0,0,0,0,1.499107,3.432684,5.145960613188,0.1539354,0.00003137407,0.5110499,0.00009478216,,0.000353315292159095,,,,,,,,,,,,,,,,,,,,25.71473,0.03863752
106,2021/11/26 15:30:13,3975.0443,375.001,1,2,0,0,0,0,1.499542,3.434399,5.150025545258,0.1560159,0.00003137407,0.5181934,0.00009478216,,0.00024473198573105,,,0.718055784702301,,,,,,,,,,,,,,,,,25.4583,-0.04772067
107,2021/11/26 15:30:18,3980.0444,380.0011,1,2,0,0,0,0,1.499344,3.435596,5.151140249024,0.1580983,0.00003137407,0.5253464,0.00009478216,,0.000248011492658407,,1.44934403896332,,,,,,,,,,,,,,,,,,25.68144,0.0380224
108,2021/11/26 15:30:23,3985.0445,385.0012,1,2,0,0,0,0,1.499321,3.436853,5.152945876813,0.1601801,0.00003137407,0.5324996,0.00009478216,,,,,,,,,,,,,,,,,,,,,,25.73465,0.05855143
109,2021/11/26 15:30:28,3990.0446,390.0013,1,2,0,0,0,0,1.499252,3.438326,5.154917132152,0.1622619,0.00003137407,0.5396562,0.00009478216,,0.000228559205424972,,,,,,,,,,,,,,,,,,,,25.77382,-0.01599789
110,2021/11/26 15:30:33,3995.0446,395.0013,1,2,0,0,0,0,1.499184,3.43955,5.1565183272,0.1643443,0.00003137407,0.5468172,0.00009478216,,0.000229016397497617,,,,,,,,,,,,,,,,,,,,25.71558,0.03233492
111,2021/11/26 15:30:38,4000.0447,400.0014,1,2,0,0,0,0,1.499306,3.440656,5.158596184736,0.1664249,0.00003137407,0.5539749,0.00009478216,,0.000205104006454349,,1.57943999767303,,,,,,,,,,,,,,,,,,25.71871,0.06804585
112,2021/11/26 15:30:43,4005.0448,405.0015,1,2,0,0,0,0,1.499237,3.441905,5.160231326485,0.1685081,0.00003137407,0.5611438,0.00009478216,,0.000268010888248682,,,,,,,,,,,,,,,,,,,,25.72323,-0.06113529
113,2021/11/26 15:30:48,4010.0433,410,1,2,0,0,0,0,1.499474,3.443467,5.163389236358,0.1705883,0.00003137407,0.5683054,0.00009478216,,0.000285231304587796,,,,,,,,,,,,,,,,,,,,25.62578,-0.02992451
114,2021/11/26 15:30:53,4015.044,415.0007,1,2,0,0,0,0,1.499329,3.444729,5.164782086841,0.1726705,0.00003137407,0.5754763,0.00009478216,,0.000251147313974798,,1.63606297969818,0.631949424743652,,,,,,,,,,,,,,,,,25.57687,0.02221406
115,2021/11/26 15:30:58,4020.044,420.0007,1,2,0,0,0,0,1.498848,3.44569,5.16456556512,0.174752,0.00003137407,0.5826475,0.00009478216,,0.000224744202569127,,,,,,,,,,,,,,,,,,,,25.52994,-0.07761061
116,2021/11/26 15:31:03,4025.044,425.0007,1,2,0,0,0,0,1.499321,3.447048,5.168231454408,0.1768338,0.00003137407,0.5898222,0.00009478216,,0.000200389695237391,,,,,,,,,,,,,,,,,,,,25.50578,-0.103476
117,2021/11/26 15:31:08,4030.0443,430.001,1,2,0,0,0,0,1.499413,3.448184,5.170251915992,0.1789163,0.00003137407,0.5970018,0.00009478216,,0.000199582005734555,,,,,,,,,,,,,,,,,,,,25.55783,-0.07372081
118,2021/11/26 15:31:13,4035.0442,435.0009,1,2,0,0,0,0,1.499229,3.449457,5.171525968653,0.1809981,0.00003137407,0.6041816,0.00009478216,,0.000291695003397763,,,,,,,,,,,,,,,,,,,,25.68661,0.04131079
119,2021/11/26 15:31:18,4040.0444,440.0011,1,2,0,0,0,0,1.499184,3.450575,5.1730468308,0.1830795,0.00003137407,0.6113621,0.00009478216,,0.000266401912085712,,1.73106002807617,,,,,,,,,,,,,,,,,,25.77221,0.06469727
120,2021/11/26 15:31:23,4045.0444,445.0011,1,2,0,0,0,0,1.498665,3.451776,5.17305587904,0.1851612,0.00003137407,0.6185463,0.00009478216,,0.00024048010527622,,,,,,,,,,,,,,,,,,,,25.8622,0.07317066
121,2021/11/26 15:31:28,4050.0445,450.0012,1,2,0,0,0,0,1.499268,3.452965,5.17691992962,0.1872422,0.00003137407,0.6257303,0.00009478216,,0.000320699909934774,,,,,,,,,,,,,,,,,,,,25.79288,-0.04513025
122,2021/11/26 15:31:33,4055.0446,455.0013,1,2,0,0,0,0,1.499275,3.453961,5.178437378275,0.1893243,0.00003137407,0.6329205,0.00009478216,,,,,0.566860318183899,,,,,,,,,,,,,,,,,25.60415,-0.06964505
123,2021/11/26 15:31:38,4060.0444,460.0011,1,2,0,0,0,0,1.499329,3.454935,5.180084238615,0.1914071,0.00003137407,0.6401155,0.00009478216,,0.000151106200064532,,1.78187298774719,,,,,,,,,,,,,,,,,,25.71613,-0.05213618
124,2021/11/26 15:31:43,4065.0446,465.0013,1,2,0,0,0,0,1.499214,3.456181,5.181554941734,0.1934883,0.00003137407,0.6473076,0.00009478216,,0.000206419194000773,,,,,,,,,,,,,,,,,,,,25.9057,0.06049573
125,2021/11/26 15:31:48,4070.0447,470.0014,1,2,0,0,0,0,1.498741,3.457379,5.181715659839,0.1955699,0.00003137407,0.654503,0.00009478216,,0.000324418913805857,,,,,,,,,,,,,,,,,,,,25.81645,0.04164755
126,2021/11/26 15:31:53,4075.0448,475.0015,1,2,0,0,0,0,1.499199,3.458318,5.184706887282,0.1976523,0.00003137407,0.6617033,0.00009478216,,0.000225135299842805,,,,,,,,,,,,,,,,,,,,25.62547,-0.03553152
127,2021/11/26 15:31:58,4080.0447,480.0014,1,2,0,0,0,0,1.499138,3.459209,5.185831661842,0.1997342,0.00003137407,0.6689042,0.00009478216,,0.000143642697366886,,,,,,,,,,,,,,,,,,,,25.77922,0.04235089
128,2021/11/26 15:32:03,4085.045,485.0017,1,2,0,0,0,0,1.498993,3.460576,5.187379199968,0.2018144,0.00003137407,0.6761018,0.00009478216,,,,1.97228705883026,,,,,,,,,,,,,,,,,,25.90118,0.08199215
129,2021/11/26 15:32:08,4090.0441,490.0008,1,2,0,0,0,0,1.499359,3.461377,5.189846757343,0.2038969,0.00003137407,0.683309,0.00009478216,,0.000174213899299502,,,,,,,,,,,,,,,,,,,,25.75369,0.03509521
130,2021/11/26 15:32:13,4095.0441,495.0008,1,2,0,0,0,0,1.499031,3.462295,5.190087536145,0.2059774,0.00003137407,0.6905119,0.00009478216,,0.000198009904124774,,,,,,,,,,,,,,,,,,,,25.67179,-0.05680501
131,2021/11/26 15:32:18,4100.0443,500.001,1,2,0,0,0,0,1.499252,3.463433,5.192558852116,0.2080602,0.00003137407,0.6977246,0.00009478216,,0.000314788398100063,,,,,,,,,,,,,,,,,,,,25.68974,-0.06267905
132,2021/11/26 15:32:23,4105.0442,505.0009,1,2,0,0,0,0,1.498795,3.464551,5.192651716045,0.2101415,0.00003137407,0.7049341,0.00009478216,,0.000179884402314201,,,0.515047788619995,,,,,,,,,,,,,,,,,25.80828,-0.03693223
133,2021/11/26 15:32:28,4110.0445,510.0012,1,2,0,0,0,0,1.499268,3.465507,5.195723748876,0.2122235,0.00003137407,0.7121481,0.00009478216,,0.000211570106330328,,2.04101610183716,,,,,,,,,,,,,,,,,,25.85003,0.07104456
134,2021/11/26 15:32:33,4115.0442,515.0009,1,2,0,0,0,0,1.499146,3.466351,5.196566236246,0.2143041,0.00003137407,0.7193594,0.00009478216,,0.000286533206235617,,,,,,,,,,,,,,,,,,,,25.87328,0.0576216
135,2021/11/26 15:32:38,4120.0443,520.001,1,2,0,0,0,0,1.499557,3.467402,5.199566940914,0.2163864,0.00003137407,0.7265785,0.00009478216,,,,,,,,,,,,,,,,,,,,,,25.88439,-0.01980543
136,2021/11/26 15:32:43,4125.0444,525.0011,1,2,0,0,0,0,1.499069,3.468351,5.199297465219,0.218469,0.00003137407,0.7338003,0.00009478216,,0.00018549659580458,,,,,,,,,,,,,,,,,,,,25.90312,0.04992366
137,2021/11/26 15:32:48,4130.0446,530.0013,1,2,0,0,0,0,1.499603,3.468808,5.201834883224,0.2205505,0.00003137407,0.7410202,0.00009478216,,0.000181199706275947,,,,,,,,,,,,,,,,,,,,25.92786,0.08888662
138,2021/11/26 15:32:53,4135.0447,535.0014,1,2,0,0,0,0,1.49942,3.469665,5.2024850943,0.2226321,0.00003137407,0.7482426,0.00009478216,,,,2.2858350276947,,,,,,,,,,,,,,,,,,25.89663,-0.04097879
139,2021/11/26 15:32:58,4140.0446,540.0013,1,2,0,0,0,0,1.499474,3.470712,5.204242405488,0.2247142,0.00003137407,0.7554679,0.00009478216,,0.000134619098389521,,,,,,,,,,,,,,,,,,,,25.93809,0.0392729
140,2021/11/26 15:33:03,4145.0447,545.0014,1,2,0,0,0,0,1.499252,3.471694,5.204944172888,0.2267961,0.00003137407,0.7626945,0.00009478216,,0.00017414909962099,,,,,,,,,,,,,,,,,,,,25.92194,0.0533855
141,2021/11/26 15:33:08,4150.0447,550.0014,1,2,0,0,0,0,1.498833,3.471945,5.203865740185,0.2288776,0.00003137407,0.7699212,0.00009478216,,,,,,,,,,,,,,,,,,,,,,25.97132,0.01933932
142,2021/11/26 15:33:13,4155.0447,555.0014,1,2,0,0,0,0,1.499161,3.472958,5.206523188238,0.2309595,0.00003137407,0.7771508,0.00009478216,,0.000116517097922042,,,,,,,,,,,,,,,,,,,,26.04968,0.04335523
143,2021/11/26 15:33:18,4160.044,560.0007,1,2,0,0,0,0,1.499329,3.473816,5.208393069464,0.2330399,0.00003137407,0.7843767,0.00009478216,,0.000151605403516442,,,,,,,,,,,,,,,,,,,,26.04031,0.09384036
144,2021/11/26 15:33:23,4165.0441,565.0008,1,2,0,0,0,0,1.49971,3.474442,5.21065541182,0.2351224,0.00003137407,0.791611,0.00009478216,,,,,0.395485401153564,,,,,,,,,,,,,,,,,26.05311,0.07385075
145,2021/11/26 15:33:28,4170.0443,570.001,1,2,0,0,0,0,1.499359,3.474992,5.210260530128,0.2372046,0.00003137407,0.7988462,0.00009478216,,0.000173235806869343,,2.77126908302307,,,,,,,,,,,,,,,,,,26.06249,0.01065433
146,2021/11/26 15:33:33,4175.0443,575.001,1,2,0,0,0,0,1.499329,3.475596,5.211061875084,0.2392845,0.00003137407,0.8060743,0.00009478216,,,,,,,,,,,,,,,,,,,,,,26.02128,0.07154167
147,2021/11/26 15:33:38,4180.0443,580.001,1,2,0,0,0,0,1.49942,3.476186,5.21226281212,0.2413677,0.00003137407,0.8133151,0.00009478216,,0.000119607298984192,,,,,,,,,,,,,,,,,,,,25.91022,0.04884124
148,2021/11/26 15:33:43,4185.0443,585.001,1,2,0,0,0,0,1.499374,3.476711,5.212890078914,0.2434489,0.00003137407,0.8205505,0.00009478216,,0.000122354802442715,,,,,,,,,,,,,,,,,,,,25.83551,-0.04333615
149,2021/11/26 15:33:48,4190.0444,590.0011,1,2,0,0,0,0,1.499321,3.477308,5.213600907868,0.245531,0.00003137407,0.8277904,0.00009478216,,,,,,,,,,,,,,,,,,,,,,25.84684,-0.07270098
150,2021/11/26 15:33:53,4195.0436,595.0003,1,2,0,0,0,0,1.49971,3.478108,5.21615334868,0.2476121,0.00003137407,0.835028,0.00009478216,,0.00018732859462034,,,,,,,,,,,,,,,,,,,,25.78663,-0.05015612
151,2021/11/26 15:33:58,4200.0437,600.0004,1,2,0,0,0,0,1.498764,3.478475,5.2134131049,0.2496931,0.00003137407,0.8422663,0.00009478216,,,,,,,,,,,,,,,,,,,,,,25.80934,-0.0305289
152,2021/11/26 15:34:03,4205.0446,605.0013,1,2,0,0,0,0,1.498962,3.479076,5.215002719112,0.2517754,0.00003137407,0.8495104,0.00009478216,,0.0000917257275432348,,,,,,,,,,,,,,,,,,,,25.87581,-0.05292296
153,2021/11/26 15:34:08,4210.0448,610.0015,1,2,0,0,0,0,1.499184,3.479635,5.21661311784,0.253857,0.00003137407,0.8567529,0.00009478216,,,,3.49846291542053,,,,,,,,,,,,,,,,,,25.93776,-0.06338656
154,2021/11/26 15:34:13,4215.0446,615.0013,1,2,0,0,0,0,1.499619,3.480286,5.219103011034,0.2559394,0.00003137407,0.8639994,0.00009478216,,0.0001000862030196,,,,,,,,,,,,,,,,,,,,25.90545,0.06620467
155,2021/11/26 15:34:18,4220.044,620.0007,1,2,0,0,0,0,1.499123,3.48079,5.21813234717,0.2580191,0.00003137407,0.8712379,0.00009478216,,0.000170695100678131,,,,,,,,,,,,,,,,,,,,26.06559,0.06480157
156,2021/11/26 15:34:23,4225.044,625.0007,1,2,0,0,0,0,1.499069,3.481178,5.218526023282,0.2601017,0.00003137407,0.8784876,0.00009478216,,,,,,,,,,,,,,,,,,,,,,26.10561,0.01320958
157,2021/11/26 15:34:28,4230.044,630.0007,1,2,0,0,0,0,1.499054,3.481721,5.219287791934,0.2621827,0.00003137407,0.8857326,0.00009478216,,0.000175374501850456,,,,,,,,,,,,,,,,,,,,26.12014,0.06925344
158,2021/11/26 15:34:33,4235.0441,635.0008,1,2,0,0,0,0,1.49929,3.482561,5.22136888169,0.2642643,0.00003137407,0.8929813,0.00009478216,,,,,,,,,,,,,,,,,,,,,,26.14994,0.08220375
159,2021/11/26 15:34:38,4240.044,640.0007,1,2,0,0,0,0,1.499176,3.482847,5.221400634072,0.266346,0.00003137407,0.9002312,0.00009478216,,0.0000695775233907625,,,,,,,,,,,,,,,,,,,,26.20158,0.0600785
160,2021/11/26 15:34:43,4245.0443,645.001,1,2,0,0,0,0,1.499306,3.483353,5.222612053018,0.2684282,0.00003137407,0.9074837,0.00009478216,,,,,,,,,,,,,,,,,,,,,,26.20673,0.03655791
161,2021/11/26 15:34:48,4250.0442,650.0009,1,2,0,0,0,0,1.499306,3.483928,5.223474153968,0.2705094,0.00003137407,0.9147341,0.00009478216,,0.000142706703627482,,,,,,,,,,,,,,,,,,,,26.1908,0.0847584
162,2021/11/26 15:34:53,4255.0444,655.0011,1,2,0,0,0,0,1.499512,3.484709,5.225362962008,0.2725913,0.00003137407,0.9219882,0.00009478216,,,,,0.274197310209274,,,,,,,,,,,,,,,,,26.14829,0.03152668
163,2021/11/26 15:34:58,4260.0443,660.001,1,2,0,0,0,0,1.499161,3.485099,5.224724501939,0.2746713,0.00003137407,0.9292366,0.00009478216,,0.000109699998574797,,3.83774709701538,,,,,,,,,,,,,,,,,,26.18856,0.05778491
164,2021/11/26 15:35:03,4265.0445,665.0012,1,2,0,0,0,0,1.499306,3.485462,5.225774089372,0.2767541,0.00003137407,0.9364958,0.00009478216,,,,,,,,,,,,,,,,,,,,,,26.09948,0.05382836
165,2021/11/26 15:35:08,4270.0447,670.0014,1,2,0,0,0,0,1.499214,3.48634,5.22676973676,0.2788355,0.00003137407,0.9437513,0.00009478216,,0.000116656497993972,,,,,,,,,,,,,,,,,,,,26.14111,0.004239082
166,2021/11/26 15:35:13,4275.0446,675.0013,1,2,0,0,0,0,1.499359,3.486755,5.227897490045,0.2809172,0.00003137407,0.9510091,0.00009478216,,,,,,,,,,,,,,,,,,,,,,26.0827,0.06683648
167,2021/11/26 15:35:18,4280.0448,680.0015,1,2,0,0,0,0,1.499046,3.487355,5.22770556333,0.2829988,0.00003137407,0.9582677,0.00009478216,,0.0000822998190415092,,,,,,,,,,,,,,,,,,,,26.17102,0.08513272
168,2021/11/26 15:35:23,4285.0446,685.0013,1,2,0,0,0,0,1.49971,3.487651,5.23046508121,0.2850806,0.00003137407,0.9655282,0.00009478216,,,,,,,,,,,,,,,,,,,,,,26.21468,0.05785823
169,2021/11/26 15:35:28,4290.0446,690.0013,1,2,0,0,0,0,1.499344,3.488466,5.230410566304,0.2871632,0.00003137407,0.9727929,0.00009478216,,0.000111081099021249,,,,,,,,,,,,,,,,,,,,26.22663,0.0415355
170,2021/11/26 15:35:33,4295.0433,695,1,2,0,0,0,0,1.499199,3.488932,5.230603365468,0.2892438,0.00003137407,0.9800516,0.00009478216,,,,,,,,,,,,,,,,,,,,,,26.25244,0.09921432
171,2021/11/26 15:35:38,4300.0449,700.0016,1,2,0,0,0,0,1.499321,3.489669,5.232134014749,0.2913257,0.00003137407,0.9873159,0.00009478216,,0.000101229197753128,,,,,,,,,,,,,,,,,,,,26.17047,0.0399369
172,2021/11/26 15:35:43,4305.044,705.0007,1,2,0,0,0,0,1.499741,3.490103,5.234250563323,0.2934084,0.00003137407,0.9945841,0.00009478216,,,,3.69534206390381,,,,,,,,,,,,,,,,,,26.12788,0.03801584
173,2021/11/26 15:35:48,4310.044,710.0007,1,2,0,0,0,0,1.499306,3.490958,5.234014275148,0.2954892,0.00003137407,1.001847,0.00009478216,,0.0001372624974465,,,,,,,,,,,,,,,,,,,,26.15822,0.05575061
174,2021/11/26 15:35:53,4315.0434,715.0001,1,2,0,0,0,0,1.499489,3.49136,5.23525591504,0.2975706,0.00003137407,1.009113,0.00009478216,,,,,,,,,,,,,,,,,,,,,,26.11935,-0.006996393
175,2021/11/26 15:35:58,4320.0441,720.0008,1,2,0,0,0,0,1.499161,3.491998,5.235067213678,0.2996538,0.00003137407,1.016387,0.00009478216,,0.000073654402513057,,,,,,,,,,,,,,,,,,,,26.13325,0.05850077
176,2021/11/26 15:36:03,4325.0443,725.001,1,2,0,0,0,0,1.499275,3.492569,5.236321387475,0.3017348,0.00003137407,1.023654,0.00009478216,,,,,,,,,,,,,,,,,,,,,,26.08634,0.02413452
177,2021/11/26 15:36:08,4330.0444,730.0011,1,2,0,0,0,0,1.498993,3.493209,5.236295838537,0.3038159,0.00003137407,1.030923,0.00009478216,,0.000101919998996891,,,,,,,,,,,,,,,,,,,,25.98692,-0.07543921
178,2021/11/26 15:36:13,4335.0445,735.0012,1,2,0,0,0,0,1.499512,3.493478,5.238512182736,0.3058991,0.00003137407,1.0382,0.00009478216,,0.000168706697877496,,,,,,,,,,,,,,,,,,,,25.90372,-0.03140032
179,2021/11/26 15:36:18,4340.0446,740.0013,1,2,0,0,0,0,1.499321,3.494205,5.238934934805,0.3079812,0.00003137407,1.045475,0.00009478216,,,,,0.272818803787231,,,,,,,,,,,,,,,,,25.97102,-0.07997274
180,2021/11/26 15:36:23,4345.0445,745.0012,1,2,0,0,0,0,1.499268,3.494931,5.239838210508,0.3100619,0.00003137407,1.052746,0.00009478216,,0.00015133099805098,,3.67388391494751,,,,,,,,,,,,,,,,,,26.04914,0.02734303
181,2021/11/26 15:36:28,4350.0445,750.0012,1,2,0,0,0,0,1.499046,3.495602,5.240068195692,0.3121445,0.00003137407,1.060024,0.00009478216,,,,,,,,,,,,,,,,,,,,,,26.09571,-0.05406439
182,2021/11/26 15:36:33,4355.0446,755.0013,1,2,0,0,0,0,1.49929,3.496038,5.24157481302,0.3142271,0.00003137407,1.067305,0.00009478216,,0.000124572805361822,,,,,,,,,,,,,,,,,,,,26.07894,-0.005165339
183,2021/11/26 15:36:38,4360.0433,760,1,2,0,0,0,0,1.49942,3.496587,5.24285247954,0.316308,0.00003137407,1.07458,0.00009478216,,0.000172077896422707,,,,,,,,,,,,,,,,,,,,26.06021,0.0590241
184,2021/11/26 15:36:43,4365.0441,765.0008,1,2,0,0,0,0,1.499001,3.497414,5.242627083414,0.3183899,0.00003137407,1.08186,0.00009478216,,,,,,,,,,,,,,,,,,,,,,26.1111,-0.05707681
185,2021/11/26 15:36:48,4370.0443,770.001,1,2,0,0,0,0,1.498817,3.497951,5.242788423967,0.3204713,0.00003137407,1.08914,0.00009478216,,,,,,,,,,,,,,,,,,,,,,26.10634,0.03472865
186,2021/11/26 15:36:53,4375.0439,775.0006,1,2,0,0,0,0,1.499687,3.498241,5.246266550567,0.3225535,0.00003137407,1.096424,0.00009478216,,0.0000733352499082685,,,,,,,,,,,,,,,,,,,,26.16025,0.0675571
187,2021/11/26 15:36:58,4380.0442,780.0009,1,2,0,0,0,0,1.499084,3.4989,5.2451450076,0.3246352,0.00003137407,1.103707,0.00009478216,,,,,,,,,,,,,,,,,,,,,,26.18746,0.04083157
188,2021/11/26 15:37:03,4385.0442,785.0009,1,2,0,0,0,0,1.499229,3.499516,5.246575873164,0.3267166,0.00003137407,1.11099,0.00009478216,,0.0000889016300789081,,,,,,,,,,,,,,,,,,,,26.21813,0.1073974
189,2021/11/26 15:37:08,4390.0442,790.0009,1,2,0,0,0,0,1.499214,3.500153,5.247478379742,0.3287981,0.00003137407,1.118275,0.00009478216,,,,3.44970798492432,,,,,,,,,,,,,,,,,,26.24479,0.0623852
190,2021/11/26 15:37:13,4395.0444,795.0011,1,2,0,0,0,0,1.499229,3.500661,5.248292490369,0.3308799,0.00003137407,1.125562,0.00009478216,,0.000109692598925903,,,,,,,,,,,,,,,,,,,,26.22405,0.01482427
191,2021/11/26 15:37:18,4400.0446,800.0013,1,2,0,0,0,0,1.498848,3.501257,5.247852051936,0.3329624,0.00003137407,1.132853,0.00009478216,,,,,,,,,,,,,,,,,,,,,,26.15112,0.04579127
192,2021/11/26 15:37:23,4405.0445,805.0012,1,2,0,0,0,0,1.499084,3.502071,5.249898602964,0.3350441,0.00003137407,1.140142,0.00009478216,,0.0000994168003671803,,,,,,,,,,,,,,,,,,,,26.10624,0.06170273
193,2021/11/26 15:37:28,4410.0443,810.001,1,2,0,0,0,0,1.499237,3.50237,5.25088269169,0.337126,0.00003137407,1.147433,0.00009478216,,,,,,,,,,,,,,,,,,,,,,25.98586,-0.04040837
194,2021/11/26 15:37:33,4415.0444,815.0011,1,2,0,0,0,0,1.499001,3.503208,5.251312295208,0.3392069,0.00003137407,1.154722,0.00009478216,,0.0000995665977825411,,,,,,,,,,,,,,,,,,,,25.99178,-0.07534325
195,2021/11/26 15:37:38,4420.0445,820.0012,1,2,0,0,0,0,1.499199,3.50361,5.25260860839,0.3412891,0.00003137407,1.162017,0.00009478216,,,,,,,,,,,,,,,,,,,,,,25.90773,-0.02777278
196,2021/11/26 15:37:43,4425.0446,825.0013,1,2,0,0,0,0,1.49929,3.504656,5.25449569424,0.3433702,0.00003137407,1.169309,0.00009478216,,0.000125389196909964,,,0.283332109451294,,,,,,,,,,,,,,,,,25.92075,-0.0426966
197,2021/11/26 15:37:48,4430.0446,830.0013,1,2,0,0,0,0,1.499184,3.504879,5.254458518736,0.3454528,0.00003137407,1.176608,0.00009478216,,,,3.58345794677734,,,,,,,,,,,,,,,,,,25.93323,-0.08193016
198,2021/11/26 15:37:53,4435.0448,835.0015,1,2,0,0,0,0,1.499229,3.505408,5.255409330432,0.3475347,0.00003137407,1.183905,0.00009478216,,0.0000887722126208246,,,,,,,,,,,,,,,,,,,,25.93099,-0.06142378
199,2021/11/26 15:37:58,4440.0449,840.0016,1,2,0,0,0,0,1.498848,3.506207,5.255271349536,0.3496163,0.00003137407,1.191203,0.00009478216,,,,,,,,,,,,,,,,,,,,,,25.84584,0.0224632
200,2021/11/26 15:38:03,4445.0439,845.0006,1,2,0,0,0,0,1.499031,3.506701,5.256653506731,0.3516965,0.00003137407,1.198497,0.00009478216,,0.0000843474335852079,,,,,,,,,,,,,,,,,,,,25.93159,-0.03390551
201,2021/11/26 15:38:08,4450.0442,850.0009,1,2,0,0,0,0,1.499184,3.507259,5.258026576656,0.3537783,0.00003137407,1.205798,0.00009478216,,,,,,,,,,,,,,,,,,,,,,26.03469,-0.04578769
202,2021/11/26 15:38:13,4455.044,855.0007,1,2,0,0,0,0,1.499268,3.507847,5.259202755996,0.3558605,0.00003137407,1.213101,0.00009478216,,0.000111083398223855,,,,,,,,,,,,,,,,,,,,26.10227,0.08244872
203,2021/11/26 15:38:18,4460.0442,860.0009,1,2,0,0,0,0,1.499435,3.508424,5.26065374044,0.357942,0.00003137407,1.220404,0.00009478216,,,,,,,,,,,,,,,,,,,,,,26.08127,0.06701708
204,2021/11/26 15:38:23,4465.0444,865.0011,1,2,0,0,0,0,1.499527,3.509163,5.262084665901,0.3600237,0.00003137407,1.227708,0.00009478216,,,,,,,,,,,,,,,,,,,,,,26.16928,0.044716
