Repository: HVES-Battery-Testing-Consortium/LG-HG2

# Battery Testing Consortium (BTC)
The Battery Testing Consortium (BTC) has been developed within the High Voltage and Energy Storage Lab at Oxford Brookes University to provide accurate and comprehensive cell data to Formula Student Electric teams. Through the BTC, we aim to provide FS teams with information for improved and informed decisions for cell selection, pack architecture design, thermal cooling requirements, and end of life predictions. A range of tests are completed to provide a comprehensive electrochemical lithium-ion characterisation for modelling, validation, and battery management parameterisation.

File: Data/Round1/LG_HG2/Package 3/211126_BTC_POCV_LG_HG2_5_25C/211126_BTC_POCV_LG_HG2_5_25C_Channel_7_Wb_1.CSV (part 8 of 33)
Data_Point,Date_Time,Test_Time(s),Step_Time(s),Cycle_Index,Step_Index,TC_Counter1,TC_Counter2,TC_Counter3,TC_Counter4,Current(A),Voltage(V),Power(W),Charge_Capacity(Ah),Discharge_Capacity(Ah),Charge_Energy(Wh),Discharge_Energy(Wh),ACR(Ohm),dV/dt(V/s),Internal_Resistance(Ohm),dQ/dV(Ah/V),dV/dQ(V/Ah),MetaCode_MV_UD1,MetaCode_MV_UD2,MetaCode_MV_UD3,MetaCode_MV_UD4,MetaCode_MV_UD5,MetaCode_MV_UD6,MetaCode_MV_UD7,MetaCode_MV_UD8,MetaCode_MV_UD9,MetaCode_MV_UD10,MetaCode_MV_UD11,MetaCode_MV_UD12,MetaCode_MV_UD13,MetaCode_MV_UD14,MetaCode_MV_UD15,MetaCode_MV_UD16,Aux_Temperature_1(C),Aux_dT/dt_1(C)
1468,2021/11/26 17:23:43,10785.044,7185.0007,1,2,0,0,0,0,0.4253053,4.199961,1.7862656730933,2.890484,0.00003137407,11.02936,0.00009478216,,0.0000128018500618055,,,,,,,,,,,,,,,,,,,,25.62337,-0.07701516
1469,2021/11/26 17:23:48,10790.044,7190.0007,1,2,0,0,0,0,0.4218379,4.19985,1.771655904315,2.89107,0.00003137407,11.03183,0.00009478216,,,,,,,,,,,,,,,,,,,,,,25.80102,-0.03427505
1470,2021/11/26 17:23:53,10795.0433,7195,1,2,0,0,0,0,0.4163022,4.200324,1.7486041219128,2.891651,0.00003137407,11.03426,0.00009478216,,0.0000131971801238251,,0,,,,,,,,,,,,,,,,,,25.79114,-0.004165769
1471,2021/11/26 17:23:58,10800.0441,7200.0008,1,2,0,0,0,0,0.4113935,4.199948,1.727831307538,2.892223,0.00003137407,11.03667,0.00009478216,,,,,,,,,,,,,,,,,,,,,,25.6097,-0.1124239
1472,2021/11/26 17:24:03,10805.0443,7205.001,1,2,0,0,0,0,0.4062521,4.199998,1.7062580074958,2.892788,0.00003137407,11.03904,0.00009478216,,,,,,,,,,,,,,,,,,,,,,25.88854,-0.01809478
1473,2021/11/26 17:24:08,10810.0444,7210.0011,1,2,0,0,0,0,0.4014089,4.199949,1.6858969081461,2.893347,0.00003137407,11.04139,0.00009478216,,0.000010825529898284,,,,,,,,,,,,,,,,,,,,25.72687,-0.03216505
1474,2021/11/26 17:24:13,10815.0443,7215.001,1,2,0,0,0,0,0.3956524,4.200164,1.6618049669936,2.893899,0.00003137407,11.0437,0.00009478216,,,,,,,,,,,,,,,,,,,,,,25.75584,-0.02636552
1475,2021/11/26 17:24:18,10820.0435,7220.0002,1,2,0,0,0,0,0.3909812,4.199974,1.6421108744888,2.894445,0.00003137407,11.046,0.00009478216,,0.00000987804924079683,,,,,,,,,,,,,,,,,,,,25.80812,0.04727006
1476,2021/11/26 17:24:23,10825.0444,7225.0011,1,2,0,0,0,0,0.3877226,4.19994,1.628411656644,2.894985,0.00003137407,11.04827,0.00009478216,,,,,,,,,,,,,,,,,,,,,,25.67818,-0.03844082
1477,2021/11/26 17:24:28,10830.0436,7230.0003,1,2,0,0,0,0,0.3823491,4.199978,1.6058578083198,2.895516,0.00003137407,11.0505,0.00009478216,,0.0000236298601521412,,,,,,,,,,,,,,,,,,,,25.85334,0.07798553
1478,2021/11/26 17:24:33,10835.0439,7235.0006,1,2,0,0,0,0,0.3768794,4.200123,1.5829398361662,2.896041,0.00003137407,11.0527,0.00009478216,,,,,,,,,,,,,,,,,,,,,,25.6825,0.01581073
1479,2021/11/26 17:24:38,10840.0445,7240.0012,1,2,0,0,0,0,0.373098,4.200025,1.56702092745,2.896561,0.00003137407,11.05488,0.00009478216,,,,,,,,,,,,,,,,,,,,,,25.74785,0.001607537
1480,2021/11/26 17:24:43,10845.0446,7245.0013,1,2,0,0,0,0,0.3676042,4.19968,1.543820006656,2.897073,0.00003137407,11.05704,0.00009478216,,0.0000110633200165466,,,,,,,,,,,,,,,,,,,,25.87885,0.07646978
1481,2021/11/26 17:24:48,10850.044,7250.0007,1,2,0,0,0,0,0.3652797,4.200046,1.5341915428662,2.89758,0.00003137407,11.05917,0.00009478216,,,,,,,,,,,,,,,,,,,,,,25.60432,-0.01100779
1482,2021/11/26 17:24:53,10855.044,7255.0007,1,2,0,0,0,0,0.3594822,4.200027,1.5098349460194,2.898082,0.00003137407,11.06127,0.00009478216,,-0.0000167528905876679,,,,,,,,,,,,,,,,,,,,25.7444,0.03037095
1483,2021/11/26 17:24:58,10860.0439,7260.0006,1,2,0,0,0,0,0.3531423,4.200092,1.4832301490916,2.898576,0.00003137407,11.06335,0.00009478216,,,,,,,,,,,,,,,,,,,,,,25.80137,0.06530523
1484,2021/11/26 17:25:03,10865.0442,7265.0009,1,2,0,0,0,0,0.3519611,4.199882,1.4781950885902,2.899067,0.00003137407,11.06541,0.00009478216,,,,,,,,,,,,,,,,,,,,,,25.60571,-0.03677785
1485,2021/11/26 17:25:08,10870.0442,7270.0009,1,2,0,0,0,0,0.3477355,4.200156,1.460543346738,2.89955,0.00003137407,11.06744,0.00009478216,,0.00000719092213330441,,,,,,,,,,,,,,,,,,,,25.85615,0.03670275
1486,2021/11/26 17:25:13,10875.0442,7275.0009,1,2,0,0,0,0,0.3437677,4.199968,1.4438133394336,2.900028,0.00003137407,11.06945,0.00009478216,,,,,,,,,,,,,,,,,,,,,,25.58269,-0.08953214
1487,2021/11/26 17:25:18,10880.0433,7280,1,2,0,0,0,0,0.3395721,4.199935,1.4261807478135,2.9005,0.00003137407,11.07143,0.00009478216,,0.0000064803230088728,,,,,,,,,,,,,,,,,,,,25.85044,-0.01294732
1488,2021/11/26 17:25:23,10885.0443,7285.001,1,2,0,0,0,0,0.3345147,4.199955,1.4049466868385,2.900965,0.00003137407,11.07338,0.00009478216,,,,,,,,,,,,,,,,,,,,,,25.58872,-0.05259812
1489,2021/11/26 17:25:28,10890.0443,7290.001,1,2,0,0,0,0,0.3302839,4.199989,1.3871887468771,2.901426,0.00003137407,11.07532,0.00009478216,,0.0000132752202262054,,,,,,,,,,,,,,,,,,,,25.80071,0.03552794
1490,2021/11/26 17:25:33,10895.0444,7295.0011,1,2,0,0,0,0,0.3274676,4.199972,1.3753547509072,2.901881,0.00003137407,11.07723,0.00009478216,,,,,0,,,,,,,,,,,,,,,,,25.68563,0.02436817
1491,2021/11/26 17:25:38,10900.0444,7300.0011,1,2,0,0,0,0,0.323815,4.199883,1.359985113645,2.902331,0.00003137407,11.07912,0.00009478216,,,,,,,,,,,,,,,,,,,,,,25.81094,0.05372822
1492,2021/11/26 17:25:43,10905.0447,7305.0014,1,2,0,0,0,0,0.3178384,4.200016,1.3349263654144,2.902775,0.00003137407,11.08099,0.00009478216,,-0.0000378548793378286,,,,,,,,,,,,,,,,,,,,25.71513,0.004076362
1493,2021/11/26 17:25:48,10910.0437,7310.0004,1,2,0,0,0,0,0.3156483,4.200089,1.3257509526987,2.903215,0.00003137407,11.08283,0.00009478216,,,,,,,,,,,,,,,,,,,,,,25.74958,-0.03286779
1494,2021/11/26 17:25:53,10915.0439,7315.0006,1,2,0,0,0,0,0.3115725,4.200027,1.3086129124575,2.903649,0.00003137407,11.08465,0.00009478216,,-0.00000592677997701685,,,,,,,,,,,,,,,,,,,,25.83936,-0.01944721
1495,2021/11/26 17:25:58,10920.0446,7320.0013,1,2,0,0,0,0,0.3081521,4.19978,1.294171026538,2.904076,0.00003137407,11.08645,0.00009478216,,,,0,,,,,,,,,,,,,,,,,,25.61576,-0.09012103
1496,2021/11/26 17:26:03,10925.044,7325.0007,1,2,0,0,0,0,0.3063496,4.200079,1.2866925216184,2.904502,0.00003137407,11.08824,0.00009478216,,,,,,,,,,,,,,,,,,,,,,25.87917,0.05300879
1497,2021/11/26 17:26:08,10930.0439,7330.0006,1,2,0,0,0,0,0.3005985,4.200082,1.262538349077,2.90492,0.00003137407,11.08999,0.00009478216,,0.0000196760993276257,,,,,,,,,,,,,,,,,,,,25.66624,-0.07229924
1498,2021/11/26 17:26:13,10935.0441,7335.0008,1,2,0,0,0,0,0.2955246,4.199967,1.2411935676882,2.905334,0.00003137407,11.09173,0.00009478216,,,,,,,,,,,,,,,,,,,,,,25.87746,0.05719602
1499,2021/11/26 17:26:18,10940.044,7340.0007,1,2,0,0,0,0,0.2933593,4.199892,1.2320773771956,2.905742,0.00003137407,11.09345,0.00009478216,,0.0000113011401481344,,,,,,,,,,,,,,,,,,,,25.60833,-0.01419604
1500,2021/11/26 17:26:23,10945.0441,7345.0008,1,2,0,0,0,0,0.2903113,4.200085,1.2193321364605,2.906146,0.00003137407,11.09514,0.00009478216,,,,,,,,,,,,,,,,,,,,,,25.91835,0.04601836
1501,2021/11/26 17:26:28,10950.0443,7350.001,1,2,0,0,0,0,0.2878672,4.199959,1.2090304374448,2.906546,0.00003137407,11.09682,0.00009478216,,0.0000126430695672752,,,,,,,,,,,,,,,,,,,,25.65376,-0.05410016
1502,2021/11/26 17:26:33,10955.0441,7355.0008,1,2,0,0,0,0,0.2817055,4.199929,1.1831430989095,2.90694,0.00003137407,11.09848,0.00009478216,,,,,,,,,,,,,,,,,,,,,,25.9078,0.01819372
1503,2021/11/26 17:26:38,10960.0442,7360.0009,1,2,0,0,0,0,0.2794133,4.200022,1.1735420070926,2.907331,0.00003137407,11.10012,0.00009478216,,,,,,,,,,,,,,,,,,,,,,25.63813,-0.06916404
1504,2021/11/26 17:26:43,10965.0443,7365.001,1,2,0,0,0,0,0.2767442,4.200093,1.1623513772106,2.907717,0.00003137407,11.10174,0.00009478216,,0.0000140671600092901,,,,,,,,,,,,,,,,,,,,25.84993,0.07539988
1505,2021/11/26 17:26:48,10970.0445,7370.0012,1,2,0,0,0,0,0.2732382,4.199916,1.1475774879912,2.908097,0.00003137407,11.10334,0.00009478216,,,,,,,,,,,,,,,,,,,,,,25.57674,-0.0309974
1506,2021/11/26 17:26:53,10975.0446,7375.0013,1,2,0,0,0,0,0.269565,4.199924,1.13215251306,2.908473,0.00003137407,11.10492,0.00009478216,,0.00000118528703296761,,,,,,,,,,,,,,,,,,,,25.87661,0.0736171
1507,2021/11/26 17:26:58,10980.0445,7380.0012,1,2,0,0,0,0,0.2681731,4.200009,1.1263294335579,2.908845,0.00003137407,11.10648,0.00009478216,,,,,,,,,,,,,,,,,,,,,,25.60122,-0.09217501
1508,2021/11/26 17:27:03,10985.0446,7385.0013,1,2,0,0,0,0,0.2654718,4.200113,1.1150115583134,2.909214,0.00003137407,11.10803,0.00009478216,,,,,,,,,,,,,,,,,,,,,,25.88423,0.02656817
1509,2021/11/26 17:27:08,10990.0437,7390.0004,1,2,0,0,0,0,0.2601312,4.200088,1.0925739315456,2.909577,0.00003137407,11.10955,0.00009478216,,0.0000501035392517224,,,,,,,,,,,,,,,,,,,,25.59412,-0.0473243
1510,2021/11/26 17:27:13,10995.0441,7395.0008,1,2,0,0,0,0,0.2575543,4.199841,1.0816871088663,2.909936,0.00003137407,11.11106,0.00009478216,,,,,,,,,,,,,,,,,,,,,,25.76098,0.04488587
1511,2021/11/26 17:27:18,11000.044,7400.0007,1,2,0,0,0,0,0.2560744,4.200072,1.0755309173568,2.910291,0.00003137407,11.11255,0.00009478216,,0.0000216530406760285,,,,,,,,,,,,,,,,,,,,25.71425,-0.05399466
1512,2021/11/26 17:27:23,11005.044,7405.0007,1,2,0,0,0,0,0.2525415,4.200084,1.060695513486,2.910643,0.00003137407,11.11403,0.00009478216,,,,,,,,,,,,,,,,,,,,,,25.71008,-0.02079785
1513,2021/11/26 17:27:28,11010.044,7410.0007,1,2,0,0,0,0,0.2481871,4.200015,1.0423895428065,2.910989,0.00003137407,11.11549,0.00009478216,,,,,,,,,,,,,,,,,,,,,,25.81407,0.02762258
1514,2021/11/26 17:27:33,11015.044,7415.0007,1,2,0,0,0,0,0.2459116,4.199967,1.0328206049172,2.911333,0.00003137407,11.11693,0.00009478216,,0.00000395095821659197,,,0,,,,,,,,,,,,,,,,,25.54518,-0.01784146
1515,2021/11/26 17:27:38,11020.044,7420.0007,1,2,0,0,0,0,0.243532,4.200091,1.022856561412,2.911673,0.00003137407,11.11836,0.00009478216,,,,,,,,,,,,,,,,,,,,,,25.8487,0.05535066
1516,2021/11/26 17:27:43,11025.0441,7425.0008,1,2,0,0,0,0,0.2395436,4.199996,1.0060821618256,2.912008,0.00003137407,11.11976,0.00009478216,,0.0000209426798392087,,,,,,,,,,,,,,,,,,,,25.57697,-0.08031666
1517,2021/11/26 17:27:48,11030.0442,7430.0009,1,2,0,0,0,0,0.2373721,4.199986,0.9969594967906,2.912338,0.00003137407,11.12115,0.00009478216,,,,,,,,,,,,,,,,,,,,,,25.73105,0.05276024
1518,2021/11/26 17:27:53,11035.0444,7435.0011,1,2,0,0,0,0,0.2357388,4.199998,0.9901024885224,2.912667,0.00003137407,11.12253,0.00009478216,,0.0000316864206979517,,,,,,,,,,,,,,,,,,,,25.73676,0.02371311
1519,2021/11/26 17:27:58,11040.0444,7440.0011,1,2,0,0,0,0,0.2314097,4.200212,0.9719697988564,2.91299,0.00003137407,11.12389,0.00009478216,,,,0,,,,,,,,,,,,,,,,,,25.54089,-0.04082799
1520,2021/11/26 17:28:03,11045.0444,7445.0011,1,2,0,0,0,0,0.2302233,4.200027,0.9669440760291,2.91331,0.00003137407,11.12523,0.00009478216,,,,,,,,,,,,,,,,,,,,,,25.80156,0.05648255
1521,2021/11/26 17:28:08,11050.0444,7450.0011,1,2,0,0,0,0,0.2282796,4.199892,0.9587496658032,2.913627,0.00003137407,11.12656,0.00009478216,,-0.00000489979720441625,,,,,,,,,,,,,,,,,,,,25.66519,0.00605762
1522,2021/11/26 17:28:13,11055.0436,7455.0003,1,2,0,0,0,0,0.2236872,4.199956,0.9394763977632,2.913939,0.00003137407,11.12787,0.00009478216,,,,,,,,,,,,,,,,,,,,,,25.55736,-0.06023884
1523,2021/11/26 17:28:18,11060.0439,7460.0006,1,2,0,0,0,0,0.2236509,4.200099,0.9393559214391,2.91425,0.00003137407,11.12918,0.00009478216,,-0.00000987804924079683,,,,,,,,,,,,,,,,,,,,25.73309,0.0547117
1524,2021/11/26 17:28:23,11065.044,7465.0007,1,2,0,0,0,0,0.2201495,4.199927,0.9246118290865,2.914556,0.00003137407,11.13047,0.00009478216,,,,,,,,,,,,,,,,,,,,,,25.65353,0.01146615
1525,2021/11/26 17:28:28,11070.044,7470.0007,1,2,0,0,0,0,0.2160329,4.199901,0.9073167927429,2.914857,0.00003137407,11.13173,0.00009478216,,,,,,,,,,,,,,,,,,,,,,25.50396,-0.05128324
1526,2021/11/26 17:28:33,11075.045,7475.0017,1,2,0,0,0,0,0.214034,4.199986,0.898939803524,2.915155,0.00003137407,11.13298,0.00009478216,,0.0000128010997286765,,,,,,,,,,,,,,,,,,,,25.80071,0.04939437
1527,2021/11/26 17:28:38,11080.0441,7480.0008,1,2,0,0,0,0,0.2111861,4.200047,0.8869915457467,2.915451,0.00003137407,11.13423,0.00009478216,,,,,,,,,,,,,,,,,,,,,,25.72742,0.03516197
1528,2021/11/26 17:28:43,11085.044,7485.0007,1,2,0,0,0,0,0.2097206,4.200019,0.8808305046914,2.915744,0.00003137407,11.13545,0.00009478216,,0.0000277393992291763,,,,,,,,,,,,,,,,,,,,25.51053,-0.07312417
1529,2021/11/26 17:28:48,11090.0441,7490.0008,1,2,0,0,0,0,0.2067369,4.199817,0.8682571471473,2.916033,0.00003137407,11.13667,0.00009478216,,,,,,,,,,,,,,,,,,,,,,25.58174,0.02437711
1530,2021/11/26 17:28:53,11095.0443,7495.001,1,2,0,0,0,0,0.2063931,4.199912,0.8668328574072,2.916319,0.00003137407,11.13787,0.00009478216,,0.00000987731255008839,,,,,,,,,,,,,,,,,,,,25.8175,0.05000412
1531,2021/11/26 17:28:58,11100.0443,7500.001,1,2,0,0,0,0,0.2020482,4.199979,0.8485981969878,2.916601,0.00003137407,11.13905,0.00009478216,,,,,,,,,,,,,,,,,,,,,,25.5509,-0.08163452
1532,2021/11/26 17:29:03,11105.0443,7505.001,1,2,0,0,0,0,0.1998877,4.200008,0.8395299391016,2.916878,0.00003137407,11.14022,0.00009478216,,,,,,,,,,,,,,,,,,,,,,25.5594,0.0167942
1533,2021/11/26 17:29:08,11110.0434,7510.0001,1,2,0,0,0,0,0.1979956,4.199944,0.8315704322464,2.917153,0.00003137407,11.14137,0.00009478216,,-0.0000177027905010618,,,,,,,,,,,,,,,,,,,,25.74194,0.03874123
1534,2021/11/26 17:29:13,11115.0436,7515.0003,1,2,0,0,0,0,0.1952484,4.200204,0.8200831106736,2.917426,0.00003137407,11.14252,0.00009478216,,,,,,,,,,,,,,,,,,,,,,25.69274,-0.003561974
1535,2021/11/26 17:29:18,11120.0443,7520.001,1,2,0,0,0,0,0.1945025,4.200012,0.81691283403,2.917696,0.00003137407,11.14365,0.00009478216,,0.00000916629869607277,,,,,,,,,,,,,,,,,,,,25.42414,-0.03349245
1536,2021/11/26 17:29:23,11125.0439,7525.0006,1,2,0,0,0,0,0.1916258,4.19979,0.804788118582,2.917964,0.00003137407,11.14478,0.00009478216,,,,,,,,,,,,,,,,,,,,,,25.63395,-0.009223223
1537,2021/11/26 17:29:28,11130.0446,7530.0013,1,2,0,0,0,0,0.1884195,4.200044,0.791370190458,2.918229,0.00003137407,11.14589,0.00009478216,,,,,,,,,,,,,,,,,,,,,,25.68541,0.03455937
1538,2021/11/26 17:29:33,11135.0448,7535.0015,1,2,0,0,0,0,0.1862137,4.200225,0.7821394380825,2.918489,0.00003137407,11.14698,0.00009478216,,0.0000170699804584729,,,,,,,,,,,,,,,,,,,,25.39569,-0.03571689
1539,2021/11/26 17:29:38,11140.045,7540.0017,1,2,0,0,0,0,0.1825239,4.199983,0.7665972770937,2.918744,0.00003137407,11.14806,0.00009478216,,,,,0,,,,,,,,,,,,,,,,,25.66895,0.04372418
1540,2021/11/26 17:29:43,11145.044,7545.0007,1,2,0,0,0,0,0.1842728,4.199905,0.773928254084,2.918999,0.00003137407,11.14913,0.00009478216,,0.0000313711207127199,,,,,,,,,,,,,,,,,,,,25.47962,-0.07016003
1541,2021/11/26 17:29:48,11150.044,7550.0007,1,2,0,0,0,0,0.1811025,4.199978,0.760626515745,2.919252,0.00003137407,11.15019,0.00009478216,,,,,,,,,,,,,,,,,,,,,,25.50396,0.02726614
1542,2021/11/26 17:29:53,11155.0441,7555.0008,1,2,0,0,0,0,0.1789926,4.20016,0.751797558816,2.919501,0.00003137407,11.15124,0.00009478216,,,,,,,,,,,,,,,,,,,,,,25.6837,0.05489826
1543,2021/11/26 17:29:58,11160.0442,7560.0009,1,2,0,0,0,0,0.176551,4.200135,0.741538034385,2.919748,0.00003137407,11.15227,0.00009478216,,-0.00000537370397069026,,0,,,,,,,,,,,,,,,,,,25.52281,-0.03466189
1544,2021/11/26 17:30:03,11165.0442,7565.0009,1,2,0,0,0,0,0.1753896,4.199809,0.7366028205864,2.919993,0.00003137407,11.1533,0.00009478216,,,,,,,,,,,,,,,,,,,,,,25.40451,-0.009499788
1545,2021/11/26 17:30:08,11170.0443,7570.001,1,2,0,0,0,0,0.1731986,4.199986,0.7274316952196,2.920234,0.00003137407,11.15431,0.00009478216,,0.00000885117242432898,,,,,,,,,,,,,,,,,,,,25.6908,0.03386021
1546,2021/11/26 17:30:13,11175.0445,7575.0012,1,2,0,0,0,0,0.1707923,4.200047,0.7173356872381,2.92047,0.00003137407,11.15531,0.00009478216,,,,,,,,,,,,,,,,,,,,,,25.36984,-0.09959161
1547,2021/11/26 17:30:18,11180.0442,7580.0009,1,2,0,0,0,0,0.1687621,4.200152,0.7088264718392,2.920706,0.00003137407,11.1563,0.00009478216,,-0.0000131964197862544,,,,,,,,,,,,,,,,,,,,25.68594,0.06680369
1548,2021/11/26 17:30:23,11185.0444,7585.0011,1,2,0,0,0,0,0.1674198,4.199879,0.7031429022042,2.920938,0.00003137407,11.15727,0.00009478216,,,,,,,,,,,,,,,,,,,,,,25.49403,-0.0098598
1549,2021/11/26 17:30:28,11190.0445,7590.0012,1,2,0,0,0,0,0.1640205,4.200042,0.688892988861,2.921169,0.00003137407,11.15824,0.00009478216,,,,,,,,,,,,,,,,,,,,,,25.6235,0.07021248
1550,2021/11/26 17:30:33,11195.0446,7595.0013,1,2,0,0,0,0,0.164836,4.199954,0.692303617544,2.921399,0.00003137407,11.15921,0.00009478216,,0.0000216537591768429,,,,,,,,,,,,,,,,,,,,25.43295,-0.06654263
1551,2021/11/26 17:30:38,11200.0447,7600.0014,1,2,0,0,0,0,0.1617575,4.199933,0.6793706622475,2.921625,0.00003137407,11.16016,0.00009478216,,,,,,,,,,,,,,,,,,,,,,25.49037,-0.02205253
1552,2021/11/26 17:30:43,11205.0447,7605.0014,1,2,0,0,0,0,0.1590208,4.200014,0.6678895862912,2.921848,0.00003137407,11.16109,0.00009478216,,0.00000774439104134217,,,,,,,,,,,,,,,,,,,,25.73796,0.0858134
1553,2021/11/26 17:30:48,11210.0447,7610.0014,1,2,0,0,0,0,0.1593661,4.200161,0.6693632779421,2.922069,0.00003137407,11.16202,0.00009478216,,,,,,,,,,,,,,,,,,,,,,25.41702,-0.04763186
1554,2021/11/26 17:30:53,11215.0441,7615.0008,1,2,0,0,0,0,0.1567931,4.199962,0.6585250618622,2.922287,0.00003137407,11.16294,0.00009478216,,,,,,,,,,,,,,,,,,,,,,25.50859,-0.01831889
1555,2021/11/26 17:30:58,11220.044,7620.0007,1,2,0,0,0,0,0.1555536,4.199778,0.6532905871008,2.922503,0.00003137407,11.16384,0.00009478216,,-0.00000489914691570448,,,,,,,,,,,,,,,,,,,,25.69618,0.06555915
1556,2021/11/26 17:31:03,11225.044,7625.0007,1,2,0,0,0,0,0.1529311,4.200049,0.6423181136239,2.922716,0.00003137407,11.16474,0.00009478216,,,,,,,,,,,,,,,,,,,,,,25.41412,-0.0334239
1557,2021/11/26 17:31:08,11230.0442,7630.0009,1,2,0,0,0,0,0.1506415,4.200099,0.6327092135085,2.922927,0.00003137407,11.16562,0.00009478216,,0.00000821915000415174,,,,,,,,,,,,,,,,,,,,25.62144,0.02329826
1558,2021/11/26 17:31:13,11235.0441,7635.0008,1,2,0,0,0,0,0.1501406,4.199951,0.6305831631106,2.923136,0.00003137407,11.1665,0.00009478216,,,,,,,,,,,,,,,,,,,,,,25.58139,0.001786947
1559,2021/11/26 17:31:18,11240.0433,7640,1,2,0,0,0,0,0.1472047,4.199851,0.6182378064997,2.923342,0.00003137407,11.16737,0.00009478216,,0.0000244969505729387,,,,,,,,,,,,,,,,,,,,25.41671,0.0006109476
1560,2021/11/26 17:31:23,11245.0443,7645.001,1,2,0,0,0,0,0.146888,4.200111,0.616945904568,2.923548,0.00003137407,11.16823,0.00009478216,,,,,,,,,,,,,,,,,,,,,,25.64643,0.02817452
1561,2021/11/26 17:31:28,11250.0444,7650.0011,1,2,0,0,0,0,0.1452261,4.19999,0.609948167739,2.92375,0.00003137407,11.16908,0.00009478216,,,,,,,,,,,,,,,,,,,,,,25.54414,-0.02708852
1562,2021/11/26 17:31:33,11255.0442,7655.0009,1,2,0,0,0,0,0.1437783,4.199974,0.6038651217642,2.923949,0.00003137407,11.16992,0.00009478216,,0.0000237863405345706,,,,,,,,,,,,,,,,,,,,25.32803,-0.03393292
1563,2021/11/26 17:31:38,11260.0445,7660.0012,1,2,0,0,0,0,0.1408504,4.2,0.59157168,2.924146,0.00003137407,11.17074,0.00009478216,,,,,0,,,,,,,,,,,,,,,,,25.60723,0.01696587
1564,2021/11/26 17:31:43,11265.0439,7665.0006,1,2,0,0,0,0,0.1397454,4.200156,0.5869524802824,2.924341,0.00003137407,11.17157,0.00009478216,,-0.0000181756095116725,,,,,,,,,,,,,,,,,,,,25.6445,0.02712548
1565,2021/11/26 17:31:48,11270.0437,7670.0004,1,2,0,0,0,0,0.1401218,4.199946,0.5885039934228,2.924536,0.00003137407,11.17238,0.00009478216,,,,,,,,,,,,,,,,,,,,,,25.38425,-0.04736781
1566,2021/11/26 17:31:53,11275.0437,7675.0004,1,2,0,0,0,0,0.1376749,4.200026,0.5782381595474,2.924728,0.00003137407,11.17319,0.00009478216,,,,,,,,,,,,,,,,,,,,,,25.49694,-0.006399155
1567,2021/11/26 17:31:58,11280.0437,7680.0004,1,2,0,0,0,0,0.1367706,4.200113,0.5744519750778,2.924918,0.00003137407,11.17399,0.00009478216,,-0.00000142235694511328,,0,,,,,,,,,,,,,,,,,,25.60357,0.02951026
1568,2021/11/26 17:32:03,11285.0439,7685.0006,1,2,0,0,0,0,0.1342549,4.200182,0.5638950143918,2.925105,0.00003137407,11.17477,0.00009478216,,,,,,,,,,,,,,,,,,,,,,25.40473,-0.03430367
1569,2021/11/26 17:32:08,11290.044,7690.0007,1,2,0,0,0,0,0.1336388,4.199985,0.561280955418,2.925292,0.00003137407,11.17556,0.00009478216,,0.0000242617006733781,,,,,,,,,,,,,,,,,,,,25.56373,0.04131138
1570,2021/11/26 17:32:13,11295.0442,7695.0009,1,2,0,0,0,0,0.1311814,4.199887,0.5509470565018,2.925475,0.00003137407,11.17633,0.00009478216,,,,,,,,,,,,,,,,,,,,,,25.545,-0.003197193
1571,2021/11/26 17:32:18,11300.0441,7700.0008,1,2,0,0,0,0,0.129869,4.199974,0.545446423406,2.925657,0.00003137407,11.17709,0.00009478216,,0.00000782309143687598,,,,,,,,,,,,,,,,,,,,25.34904,-0.02558947
1572,2021/11/26 17:32:23,11305.0434,7705.0001,1,2,0,0,0,0,0.1296765,4.200306,0.544680981009,2.925837,0.00003137407,11.17785,0.00009478216,,,,,,,,,,,,,,,,,,,,,,25.6263,0.0385803
1573,2021/11/26 17:32:28,11310.0442,7710.0009,1,2,0,0,0,0,0.1274564,4.19993,0.535307958052,2.926015,0.00003137407,11.1786,0.00009478216,,,,,,,,,,,,,,,,,,,,,,25.36381,-0.0892967
1574,2021/11/26 17:32:33,11315.0441,7715.0008,1,2,0,0,0,0,0.1262776,4.19999,0.530364657224,2.926191,0.00003137407,11.17933,0.00009478216,,-0.0000213364091905532,,,,,,,,,,,,,,,,,,,,25.58679,0.04887521
1575,2021/11/26 17:32:38,11320.0444,7720.0011,1,2,0,0,0,0,0.124848,4.200091,0.524372961168,2.926365,0.00003137407,11.18007,0.00009478216,,,,,,,,,,,,,,,,,,,,,,25.47703,-0.003190041
1576,2021/11/26 17:32:43,11325.0444,7725.0011,1,2,0,0,0,0,0.1245404,4.200036,0.5230741634544,2.926539,0.00003137407,11.18079,0.00009478216,,0.0000183335105248261,,,,,,,,,,,,,,,,,,,,25.39484,-0.03305197
1577,2021/11/26 17:32:48,11330.0446,7730.0013,1,2,0,0,0,0,0.1219046,4.199931,0.5119909085826,2.926709,0.00003137407,11.18151,0.00009478216,,,,,,,,,,,,,,,,,,,,,,25.6416,0.03126502
1578,2021/11/26 17:32:53,11335.0445,7735.0012,1,2,0,0,0,0,0.1209545,4.200097,0.5080206325865,2.926878,0.00003137407,11.18222,0.00009478216,,,,,,,,,,,,,,,,,,,,,,25.32458,-0.03473461
1579,2021/11/26 17:32:58,11340.0445,7740.0012,1,2,0,0,0,0,0.1205276,4.20013,0.506231588588,2.927047,0.00003137407,11.18293,0.00009478216,,0.00000600620296609122,,,,,,,,,,,,,,,,,,,,25.4946,0.04798412
1580,2021/11/26 17:33:03,11345.0444,7745.0011,1,2,0,0,0,0,0.1189787,4.199932,0.4997024494484,2.927212,0.00003137407,11.18362,0.00009478216,,,,,,,,,,,,,,,,,,,,,,25.66203,0.02708495
1581,2021/11/26 17:33:08,11350.0446,7750.0013,1,2,0,0,0,0,0.1157093,4.199881,0.4859652905933,2.927375,0.00003137407,11.1843,0.00009478216,,0.0000156459191202885,,,,,,,,,,,,,,,,,,,,25.37316,-0.05656838
1582,2021/11/26 17:33:13,11355.044,7755.0007,1,2,0,0,0,0,0.1171187,4.200136,0.4919144681432,2.927536,0.00003137407,11.18498,0.00009478216,,,,,,,,,,,,,,,,,,,,,,25.53615,0.06628215
1583,2021/11/26 17:33:18,11360.0442,7760.0009,1,2,0,0,0,0,0.1157335,4.200147,0.4860977128245,2.927697,0.00003137407,11.18566,0.00009478216,,,,,,,,,,,,,,,,,,,,,,25.44945,-0.05543411
1584,2021/11/26 17:33:23,11365.0442,7765.0009,1,2,0,0,0,0,0.1143332,4.200043,0.4802043563276,2.927855,0.00003137407,11.18632,0.00009478216,,-0.00000829742384667043,,,,,,,,,,,,,,,,,,,,25.3999,-0.07551432
1585,2021/11/26 17:33:28,11370.044,7770.0007,1,2,0,0,0,0,0.1129534,4.199912,0.4743943401008,2.928013,0.00003137407,11.18699,0.00009478216,,,,,,,,,,,,,,,,,,,,,,25.66431,0.08155406
1586,2021/11/26 17:33:33,11375.044,7775.0007,1,2,0,0,0,0,0.1105766,4.199971,0.4644185132786,2.928168,0.00003137407,11.18763,0.00009478216,,0.00000442569580627605,,,,,,,,,,,,,,,,,,,,25.31121,-0.03208935
1587,2021/11/26 17:33:38,11380.0442,7780.0009,1,2,0,0,0,0,0.1107471,4.199973,0.4651348298283,2.928322,0.00003137407,11.18828,0.00009478216,,,,,0,,,,,,,,,,,,,,,,,25.53476,0.02167702
1588,2021/11/26 17:33:43,11385.0443,7785.001,1,2,0,0,0,0,0.1093662,4.200024,0.4593406647888,2.928473,0.00003137407,11.18892,0.00009478216,,0.000024811599359964,,,,,,,,,,,,,,,,,,,,25.51223,-0.003306866
1589,2021/11/26 17:33:48,11390.0442,7790.0009,1,2,0,0,0,0,0.1084953,4.199964,0.4556763541692,2.928625,0.00003137407,11.18955,0.00009478216,,,,,,,,,,,,,,,,,,,,,,25.339,-0.01502275
1590,2021/11/26 17:33:53,11395.0445,7795.0012,1,2,0,0,0,0,0.1064171,4.200047,0.4469568216037,2.928774,0.00003137407,11.19018,0.00009478216,,,,,,,,,,,,,,,,,,,,,,25.64805,0.04185438
1591,2021/11/26 17:33:58,11400.0447,7800.0014,1,2,0,0,0,0,0.1060411,4.200049,0.4453778160139,2.928922,0.00003137407,11.1908,0.00009478216,,0.0000159641203936189,,0,,,,,,,,,,,,,,,,,,25.55995,-0.01410067
1592,2021/11/26 17:34:03,11405.0435,7805.0002,1,2,0,0,0,0,0.1060182,4.200034,0.4452800446188,2.929068,0.00003137407,11.19142,0.00009478216,,,,,,,,,,,,,,,,,,,,,,25.32361,-0.02925217
1593,2021/11/26 17:34:08,11410.0444,7810.0011,1,2,0,0,0,0,0.1036061,4.200055,0.4351513183355,2.929213,0.00003137407,11.19202,0.00009478216,,-0.0000130380503833294,,,,,,,,,,,,,,,,,,,,25.49748,0.03536105
1594,2021/11/26 17:34:13,11415.0445,7815.0012,1,2,0,0,0,0,0.1026059,4.200177,0.4309629412443,2.929356,0.00003137407,11.19263,0.00009478216,,,,,,,,,,,,,,,,,,,,,,25.53521,0.001581907
1595,2021/11/26 17:34:18,11420.0447,7820.0014,1,2,0,0,0,0,0.1026654,4.200034,0.4311981706236,2.929499,0.00003137407,11.19323,0.00009478216,,,,,,,,,,,,,,,,,,,,,,25.30088,-0.01680255
1596,2021/11/26 17:34:23,11425.0446,7825.0013,1,2,0,0,0,0,0.1001733,4.199807,0.4207085265531,2.929639,0.00003137407,11.19381,0.00009478216,,0.00000853505935083376,,,,,,,,,,,,,,,,,,,,25.60571,0.04969001
1597,2021/11/26 17:34:28,11430.0449,7830.0016,1,2,0,0,0,0,0.1010004,4.200025,0.42420420501,2.929779,0.00003137407,11.1944,0.00009478216,,,,,,,,,,,,,,,,,,,,,,25.39956,0.03147483
1598,2021/11/26 17:34:33,11435.0439,7835.0006,1,2,0,0,0,0,0.1002583,4.2,0.42108486,2.929916,0.00003137407,11.19498,0.00009478216,,-0.00000395125198338064,,,,,,,,,,,,,,,,,,,,25.41776,-0.1054752
1599,2021/11/26 17:34:38,11440.0442,7840.0009,1,2,0,0,0,0,0.0979899,4.200022,0.4115597357778,2.930052,0.00003137407,11.19555,0.00009478216,,,,,,,,,,,,,,,,,,,,,,25.54692,0.01370251
1600,2021/11/26 17:34:43,11445.044,7845.0007,1,2,0,0,0,0,0.09619886,4.199911,0.40402665030146,2.930186,0.00003137407,11.19611,0.00009478216,,0.0000199920104932971,,,,,,,,,,,,,,,,,,,,25.3182,-0.06469965
1601,2021/11/26 17:34:48,11450.0442,7850.0009,1,2,0,0,0,0,0.09734067,4.200015,0.40883227411005,2.930321,0.00003137407,11.19668,0.00009478216,,,,,,,,,,,,,,,,,,,,,,25.62502,0.09571254
1602,2021/11/26 17:34:53,11455.0443,7855.001,1,2,0,0,0,0,0.09454285,4.20005,0.3970846971425,2.930452,0.00003137407,11.19723,0.00009478216,,,,,,,,,,,,,,,,,,,,,,25.29029,-0.03707767
1603,2021/11/26 17:34:58,11460.0443,7860.001,1,2,0,0,0,0,0.09259185,4.199978,0.3888837329793,2.930583,0.00003137407,11.19778,0.00009478216,,0.00000466271012555808,,,,,,,,,,,,,,,,,,,,25.6304,0.05561829
1604,2021/11/26 17:35:03,11465.0444,7865.0011,1,2,0,0,0,0,0.09134524,4.199981,0.38364827244044,2.930712,0.00003137407,11.19832,0.00009478216,,,,,,,,,,,,,,,,,,,,,,25.26984,-0.07548034
1605,2021/11/26 17:35:08,11470.0443,7870.001,1,2,0,0,0,0,0.09127188,4.200109,0.38335184463492,2.930839,0.00003137407,11.19885,0.00009478216,,-0.0000113786600195454,,,,,,,,,,,,,,,,,,,,25.59602,0.04362047
1606,2021/11/26 17:35:13,11475.0445,7875.0012,1,2,0,0,0,0,0.0923792,4.199999,0.3879925476208,2.930965,0.00003137407,11.19938,0.00009478216,,,,,,,,,,,,,,,,,,,,,,25.3054,-0.05060494
1607,2021/11/26 17:35:18,11480.0443,7880.001,1,2,0,0,0,0,0.08929837,4.19984,0.3750388662608,2.931091,0.00003137407,11.19991,0.00009478216,,,,,,,,,,,,,,,,,,,,,,25.51365,0.05841136
1608,2021/11/26 17:35:23,11485.0444,7885.0011,1,2,0,0,0,0,0.09008184,4.199884,0.37833327850656,2.931216,0.00003137407,11.20044,0.00009478216,,-0.00000387242016586242,,,,,,,,,,,,,,,,,,,,25.32554,0.007983446
1609,2021/11/26 17:35:28,11490.0446,7890.0013,1,2,0,0,0,0,0.08850898,4.200053,0.37174240697594,2.931339,0.00003137407,11.20095,0.00009478216,,,,,,,,,,,,,,,,,,,,,,25.4812,0.04160941
1610,2021/11/26 17:35:33,11495.0447,7895.0014,1,2,0,0,0,0,0.08853101,4.200038,0.37183360617838,2.931462,0.00003137407,11.20147,0.00009478216,,0.0000214933897950687,,,,,,,,,,,,,,,,,,,,25.31596,-0.0281769
1611,2021/11/26 17:35:38,11500.0449,7900.0016,1,2,0,0,0,0,0.08615661,4.199835,0.36184354615935,2.931582,0.00003137407,11.20197,0.00009478216,,,,,0,,,,,,,,,,,,,,,,,25.39557,-0.04985571
1612,2021/11/26 17:35:43,11505.044,7905.0007,1,2,0,0,0,0,0.08542474,4.199997,0.35878365172578,2.931702,0.00003137407,11.20248,0.00009478216,,,,,,,,,,,,,,,,,,,,,,25.47498,-0.009130239
1613,2021/11/26 17:35:48,11510.0442,7910.0009,1,2,0,0,0,0,0.08400726,4.200211,0.35284821753186,2.931819,0.00003137407,11.20297,0.00009478216,,0.0000109844795588288,,,,,,,,,,,,,,,,,,,,25.26443,-0.0785923
1614,2021/11/26 17:35:53,11515.0441,7915.0008,1,2,0,0,0,0,0.08409684,4.199968,0.35320403690112,2.931936,0.00003137407,11.20346,0.00009478216,,,,,,,,,,,,,,,,,,,,,,25.4977,0.01261711
1615,2021/11/26 17:35:58,11520.0442,7920.0009,1,2,0,0,0,0,0.08417428,4.199883,0.35352212760924,2.932053,0.00003137407,11.20395,0.00009478216,,-0.0000162797005032189,,,,,,,,,,,,,,,,,,,,25.37822,-0.06195664
1616,2021/11/26 17:36:03,11525.0443,7925.001,1,2,0,0,0,0,0.08282256,4.199908,0.34784713232448,2.932168,0.00003137407,11.20444,0.00009478216,,,,0,,,,,,,,,,,,,,,,,,25.30421,-0.07901192
1617,2021/11/26 17:36:08,11530.0444,7930.0011,1,2,0,0,0,0,0.08264199,4.200153,0.34710900222447,2.932282,0.00003137407,11.20491,0.00009478216,,0.00000568952100366005,,,,,,,,,,,,,,,,,,,,25.47722,-0.006567836
1618,2021/11/26 17:36:13,11535.0444,7935.0011,1,2,0,0,0,0,0.08132932,4.200072,0.34158899971104,2.932395,0.00003137407,11.20539,0.00009478216,,,,,,,,,,,,,,,,,,,,,,25.41829,-0.01505017
1619,2021/11/26 17:36:18,11540.0442,7940.0009,1,2,0,0,0,0,0.08003829,4.199811,0.33614569076319,2.932506,0.00003137407,11.20585,0.00009478216,,,,,,,,,,,,,,,,,,,,,,25.20281,-0.09962499
1620,2021/11/26 17:36:23,11545.0445,7945.0012,1,2,0,0,0,0,0.07939513,4.199993,0.33345899023409,2.932616,0.00003137407,11.20632,0.00009478216,,0.0000003951448945827,,,,,,,,,,,,,,,,,,,,25.32048,-0.07002711
1621,2021/11/26 17:36:28,11550.0445,7950.0012,1,2,0,0,0,0,0.07778359,4.200009,0.32669177805231,2.932725,0.00003137407,11.20677,0.00009478216,,,,,,,,,,,,,,,,,,,,,,25.4795,0.07278025
1622,2021/11/26 17:36:33,11555.0447,7955.0014,1,2,0,0,0,0,0.07792798,4.200001,0.32729759392798,2.932834,0.00003137407,11.20723,0.00009478216,,0.0000257600295299198,,,,,,,,,,,,,,,,,,,,25.56395,0.09599149
1623,2021/11/26 17:36:38,11560.0446,7960.0013,1,2,0,0,0,0,0.07566643,4.199949,0.31779514701207,2.932941,0.00003137407,11.20768,0.00009478216,,,,,,,,,,,,,,,,,,,,,,25.55704,0.07463872
1624,2021/11/26 17:36:43,11565.0438,7965.0005,1,2,0,0,0,0,0.07629362,4.200152,0.32044480063024,2.933048,0.00003137407,11.20813,0.00009478216,,,,,,,,,,,,,,,,,,,,,,25.48627,-0.05243063
1625,2021/11/26 17:36:48,11570.0437,7970.0004,1,2,0,0,0,0,0.07598995,4.200039,0.31916075360805,2.933153,0.00003137407,11.20857,0.00009478216,,0.00000845567956275772,,,,,,,,,,,,,,,,,,,,25.37057,-0.02515495
1626,2021/11/26 17:36:53,11575.0439,7975.0006,1,2,0,0,0,0,0.07550059,4.199921,0.31709651345339,2.933258,0.00003137407,11.20901,0.00009478216,,,,,,,,,,,,,,,,,,,,,,25.27985,-0.01188576
1627,2021/11/26 17:36:58,11580.044,7980.0007,1,2,0,0,0,0,0.0754513,4.199999,0.3168953845487,2.933362,0.00003137407,11.20945,0.00009478216,,0.00000158058003307815,,,,,,,,,,,,,,,,,,,,25.30571,-0.07864416
1628,2021/11/26 17:37:03,11585.0441,7985.0008,1,2,0,0,0,0,0.07311392,4.199972,0.30707641681024,2.933464,0.00003137407,11.20988,0.00009478216,,,,,,,,,,,,,,,,,,,,,,25.32933,-0.07960975
1629,2021/11/26 17:37:08,11590.0442,7990.0009,1,2,0,0,0,0,0.07327572,4.200092,0.30776476536624,2.933566,0.00003137407,11.21031,0.00009478216,,-0.00000758583882998209,,,,,,,,,,,,,,,,,,,,25.33783,-0.004009604
1630,2021/11/26 17:37:13,11595.0441,7995.0008,1,2,0,0,0,0,0.07174894,4.199915,0.3013394493401,2.933665,0.00003137407,11.21072,0.00009478216,,,,,,,,,,,,,,,,,,,,,,25.29829,-0.07257342
1631,2021/11/26 17:37:18,11600.0433,8000,1,2,0,0,0,0,0.0715068,4.199982,0.3003272728776,2.933765,0.00003137407,11.21115,0.00009478216,,,,,,,,,,,,,,,,,,,,,,25.34633,-0.05023479
1632,2021/11/26 17:37:23,11605.0441,8005.0008,1,2,0,0,0,0,0.07028612,4.200089,0.29520795946468,2.933863,0.00003137407,11.21155,0.00009478216,,0.0000369855588360224,,,,,,,,,,,,,,,,,,,,25.41065,-0.04746318
1633,2021/11/26 17:37:28,11610.0442,8010.0009,1,2,0,0,0,0,0.0699628,4.200063,0.2938481676564,2.933959,0.00003137407,11.21196,0.00009478216,,,,,,,,,,,,,,,,,,,,,,25.49685,0.06691575
1634,2021/11/26 17:37:33,11615.0443,8015.001,1,2,0,0,0,0,0.06898332,4.199883,0.28972187295156,2.934056,0.00003137407,11.21236,0.00009478216,,0.0000212563300010515,,,,,,,,,,,,,,,,,,,,25.56964,0.08338273
1635,2021/11/26 17:37:38,11620.0444,8020.0011,1,2,0,0,0,0,0.06836691,4.199945,0.28713726181995,2.934151,0.00003137407,11.21277,0.00009478216,,,,,0,,,,,,,,,,,,,,,,,25.58385,0.07499695
1636,2021/11/26 17:37:43,11625.0447,8025.0014,1,2,0,0,0,0,0.06750838,4.2,0.283535196,2.934246,0.00003137407,11.21316,0.00009478216,,,,,,,,,,,,,,,,,,,,,,25.4812,-0.03909588
1637,2021/11/26 17:37:48,11630.0448,8030.0015,1,2,0,0,0,0,0.068652,4.20001,0.28833908652,2.93434,0.00003137407,11.21356,0.00009478216,,-0.00000845603062771261,,,,,,,,,,,,,,,,,,,,25.38166,-0.02418518
1638,2021/11/26 17:37:53,11635.0439,8035.0006,1,2,0,0,0,0,0.06745324,4.199978,0.28330212402872,2.934434,0.00003137407,11.21395,0.00009478216,,,,,,,,,,,,,,,,,,,,,,25.38417,0.0122577
1639,2021/11/26 17:37:58,11640.0445,8040.0012,1,2,0,0,0,0,0.06696886,4.200086,0.28127497132196,2.934526,0.00003137407,11.21434,0.00009478216,,-0.00000292368508780783,,,,,,,,,,,,,,,,,,,,25.28179,-0.0762403
1640,2021/11/26 17:38:03,11645.0439,8045.0006,1,2,0,0,0,0,0.06562426,4.199997,0.27562169512722,2.934617,0.00003137407,11.21472,0.00009478216,,,,0,,,,,,,,,,,,,,,,,,25.28094,-0.09038806
1641,2021/11/26 17:38:08,11650.0439,8050.0006,1,2,0,0,0,0,0.06494714,4.199879,0.27277012939606,2.934708,0.00003137407,11.21511,0.00009478216,,0.00000798159635451157,,,,,,,,,,,,,,,,,,,,25.27015,-0.02802193
1642,2021/11/26 17:38:13,11655.0441,8055.0008,1,2,0,0,0,0,0.06475341,4.199837,0.27195376719417,2.934799,0.00003137407,11.21548,0.00009478216,,,,,,,,,,,,,,,,,,,,,,25.24429,-0.05402625
1643,2021/11/26 17:38:18,11660.0441,8060.0008,1,2,0,0,0,0,0.06359433,4.200034,0.26709834820722,2.934888,0.00003137407,11.21586,0.00009478216,,,,,,,,,,,,,,,,,,,,,,25.26389,-0.1013041
1644,2021/11/26 17:38:23,11665.0441,8065.0008,1,2,0,0,0,0,0.06310026,4.199972,0.26501932519272,2.934978,0.00003137407,11.21624,0.00009478216,,0.0000135927602968877,,,,,,,,,,,,,,,,,,,,25.27866,-0.03344357
1645,2021/11/26 17:38:28,11670.0441,8070.0008,1,2,0,0,0,0,0.06087195,4.199761,0.25564764160395,2.935064,0.00003137407,11.2166,0.00009478216,,,,,,,,,,,,,,,,,,,,,,25.2957,-0.06866753
1646,2021/11/26 17:38:33,11675.0442,8075.0009,1,2,0,0,0,0,0.06200716,4.199978,0.26042870784248,2.935149,0.00003137407,11.21696,0.00009478216,,-0.0000293165903713088,,,,,,,,,,,,,,,,,,,,25.26389,-0.08861482
1647,2021/11/26 17:38:38,11680.0442,8080.0009,1,2,0,0,0,0,0.06054674,4.200181,0.25430726695994,2.935234,0.00003137407,11.21731,0.00009478216,,,,,,,,,,,,,,,,,,,,,,25.26358,-0.03610194
1648,2021/11/26 17:38:43,11685.0444,8085.0011,1,2,0,0,0,0,0.06148655,4.20005,0.2582465843275,2.93532,0.00003137407,11.21767,0.00009478216,,,,,,,,,,,,,,,,,,,,,,25.21015,-0.0456804
1649,2021/11/26 17:38:48,11690.0445,8090.0012,1,2,0,0,0,0,0.06021279,4.199833,0.25288366246407,2.935404,0.00003137407,11.21803,0.00009478216,,-0.00000418846593674971,,,,,,,,,,,,,,,,,,,,25.23374,-0.08818328
1650,2021/11/26 17:38:53,11695.0444,8095.0011,1,2,0,0,0,0,0.06133232,4.200032,0.25759770663424,2.935489,0.00003137407,11.21838,0.00009478216,,,,,,,,,,,,,,,,,,,,,,25.22036,-0.06798923
1651,2021/11/26 17:38:58,11700.0446,8100.0013,1,2,0,0,0,0,0.05893302,4.200002,0.24751880186604,2.93557,0.00003137407,11.21873,0.00009478216,,0.0000209400805033511,,,,,,,,,,,,,,,,,,,,25.23061,-0.01138508
1652,2021/11/26 17:39:03,11705.0444,8105.0011,1,2,0,0,0,0,0.05797531,4.199966,0.24349433083946,2.935653,0.00003137407,11.21907,0.00009478216,,,,,,,,,,,,,,,,,,,,,,25.25109,-0.06238341
1653,2021/11/26 17:39:08,11710.0445,8110.0012,1,2,0,0,0,0,0.05888303,4.199968,0.24730684174304,2.935735,0.00003137407,11.21942,0.00009478216,,,,,,,,,,,,,,,,,,,,,,25.30398,-0.0629282
1654,2021/11/26 17:39:13,11715.0448,8115.0015,1,2,0,0,0,0,0.05773762,4.200052,0.24250100635624,2.935815,0.00003137407,11.21975,0.00009478216,,0.00000513696886628168,,,,,,,,,,,,,,,,,,,,25.40149,0.05945146
1655,2021/11/26 17:39:18,11720.0449,8120.0016,1,2,0,0,0,0,0.05670889,4.200091,0.23818249850899,2.935893,0.00003137407,11.22008,0.00009478216,,,,,,,,,,,,,,,,,,,,,,25.41895,0.03983259
1656,2021/11/26 17:39:23,11725.0441,8125.0008,1,2,0,0,0,0,0.05639858,4.19998,0.2368729080284,2.935971,0.00003137407,11.22041,0.00009478216,,-0.0000120907297969097,,,,,,,,,,,,,,,,,,,,25.471,0.01138687
1657,2021/11/26 17:39:28,11730.044,8130.0007,1,2,0,0,0,0,0.05723807,4.200048,0.24040264142736,2.93605,0.00003137407,11.22074,0.00009478216,,,,,,,,,,,,,,,,,,,,,,25.53603,0.0727886
1658,2021/11/26 17:39:33,11735.0449,8135.0016,1,2,0,0,0,0,0.05668649,4.200053,0.23808626238397,2.936128,0.00003137407,11.22107,0.00009478216,,0.0000095613177109044,,,,,,,,,,,,,,,,,,,,25.49426,0.06666362
1659,2021/11/26 17:39:38,11740.0442,8140.0009,1,2,0,0,0,0,0.05561964,4.200087,0.23360732690868,2.936204,0.00003137407,11.22139,0.00009478216,,,,,,,,,,,,,,,,,,,,,,25.37478,-0.05235493
1660,2021/11/26 17:39:43,11745.0435,8145.0002,1,2,0,0,0,0,0.05471964,4.199887,0.22981630468068,2.936281,0.00003137407,11.22171,0.00009478216,,,,,0,,,,,,,,,,,,,,,,,25.28299,0.06021917
1661,2021/11/26 17:39:48,11750.0436,8150.0003,1,2,0,0,0,0,0.05484167,4.200027,0.23033649472509,2.936357,0.00003137407,11.22203,0.00009478216,,0.0000237861495406833,,,,,,,,,,,,,,,,,,,,25.30057,-0.02578855
1662,2021/11/26 17:39:53,11755.0435,8155.0002,1,2,0,0,0,0,0.05482157,4.199814,0.23024039718798,2.936431,0.00003137407,11.22234,0.00009478216,,,,,,,,,,,,,,,,,,,,,,25.2141,-0.07902682
1663,2021/11/26 17:39:58,11760.0444,8160.0011,1,2,0,0,0,0,0.05236652,4.2,0.219939384,2.936504,0.00003137407,11.22265,0.00009478216,,0.00000758634178055217,,,,,,,,,,,,,,,,,,,,25.23911,-0.04168451
1664,2021/11/26 17:40:03,11765.0435,8165.0002,1,2,0,0,0,0,0.05227645,4.199886,0.2195551304847,2.936577,0.00003137407,11.22295,0.00009478216,,,,0,,,,,,,,,,,,,,,,,,25.23579,-0.09268939
1665,2021/11/26 17:40:08,11770.0437,8170.0004,1,2,0,0,0,0,0.05167973,4.200126,0.21706137764598,2.936649,0.00003137407,11.22326,0.00009478216,,,,,,,,,,,,,,,,,,,,,,25.3182,0.02000213
1666,2021/11/26 17:40:13,11775.0438,8175.0005,1,2,0,0,0,0,0.05215006,4.200113,0.21903614495678,2.936722,0.00003137407,11.22356,0.00009478216,,0.00000126446400372515,,,,,,,,,,,,,,,,,,,,25.30293,-0.07820666
1667,2021/11/26 17:40:16,11777.5852,8177.5419,1,2,0,0,0,0,0.04999975,4.20013,0.2100054499675,2.936758,0.00003137407,11.22371,0.00009478216,,0.00000126446400372515,0,0,0,,,,,,,,,,,,,,,,,25.46389,0.04855752
1668,2021/11/26 17:41:16,11837.6269,60.0001,1,3,0,0,0,0,0,4.196511,0,2.936758,0.00003137407,11.22371,0.00009478216,,-0.0000791080092312768,,,,,,,,,,,,,,,,,,,,25.3524,0.009102821
1669,2021/11/26 17:42:16,11897.6283,120.0015,1,3,0,0,0,0,0,4.195231,0,2.936758,0.00003137407,11.22371,0.00009478216,,-0.0000165949895745143,,,,,,,,,,,,,,,,,,,,25.26165,-0.02629519
1670,2021/11/26 17:43:16,11957.6273,180.0005,1,3,0,0,0,0,0,4.194444,0,2.936758,0.00003137407,11.22371,0.00009478216,,0.0000135130603666767,,0,0,,,,,,,,,,,,,,,,,25.40724,-0.07245958
1671,2021/11/26 17:44:16,12017.6271,240.0003,1,3,0,0,0,0,0,4.194078,0,2.936758,0.00003137407,11.22371,0.00009478216,,0.00000403014382754918,,,,,,,,,,,,,,,,,,,,25.39762,-0.05105078
1672,2021/11/26 17:45:16,12077.6271,300.0003,1,3,0,0,0,0,0,4.19351,0,2.936758,0.00003137407,11.22371,0.00009478216,,0.00000592712422076147,,0,0,,,,,,,,,,,,,,,,,25.36725,-0.07964015
1673,2021/11/26 17:46:16,12137.6269,360.0001,1,3,0,0,0,0,0,4.192705,0,2.936758,0.00003137407,11.22371,0.00009478216,,-0.0000300292704196181,,,,,,,,,,,,,,,,,,,,25.23437,0.03999293
1674,2021/11/26 17:47:16,12197.6282,420.0014,1,3,0,0,0,0,0,4.192071,0,2.936758,0.00003137407,11.22371,0.00009478216,,-0.000035242541343905,,0,0,,,,,,,,,,,,,,,,,25.14989,-0.03699958
1675,2021/11/26 17:48:16,12257.6281,480.0013,1,3,0,0,0,0,0,4.191701,0,2.936758,0.00003137407,11.22371,0.00009478216,,-0.0000376153002434876,,,,,,,,,,,,,,,,,,,,25.47132,0.01511872
1676,2021/11/26 17:49:16,12317.6282,540.0014,1,3,0,0,0,0,0,4.191289,0,2.936758,0.00003137407,11.22371,0.00009478216,,-0.0000000790296397212842,,0,0,,,,,,,,,,,,,,,,,25.40334,-0.08532763
1677,2021/11/26 17:50:16,12377.6279,600.0011,1,3,0,0,0,0,0,4.191314,0,2.936758,0.00003137407,11.22371,0.00009478216,,0.00000695397420713562,,,,,,,,,,,,,,,,,,,,25.24654,-0.04915535
1678,2021/11/26 17:51:16,12437.628,660.0012,1,3,0,0,0,0,0,4.190737,0,2.936758,0.00003137407,11.22371,0.00009478216,,-0.00000260782690020278,,0,0,,,,,,,,,,,,,,,,,25.51451,0.03740966
