Repository: HVES-Battery-Testing-Consortium/LG-HG2

# Battery Testing Consortium (BTC)
The Battery Testing Consortium (BTC) has been developed within the High Voltage and Energy Storage Lab at Oxford Brookes University to provide accurate and comprehensive cell data to Formula Student Electric teams. Through the BTC, we aim to provide FS teams with information for improved and informed decisions for cell selection, pack architecture design, thermal cooling requirements, and end of life predictions. A range of tests are completed to provide a comprehensive electrochemical lithium-ion characterisation for modelling, validation, and battery management parameterisation.

File: Data/Round1/LG_HG2/Package 3/211126_BTC_POCV_LG_HG2_5_25C/211126_BTC_POCV_LG_HG2_5_25C_Channel_7_Wb_1.CSV (part 9 of 33)
Data_Point,Date_Time,Test_Time(s),Step_Time(s),Cycle_Index,Step_Index,TC_Counter1,TC_Counter2,TC_Counter3,TC_Counter4,Current(A),Voltage(V),Power(W),Charge_Capacity(Ah),Discharge_Capacity(Ah),Charge_Energy(Wh),Discharge_Energy(Wh),ACR(Ohm),dV/dt(V/s),Internal_Resistance(Ohm),dQ/dV(Ah/V),dV/dQ(V/Ah),MetaCode_MV_UD1,MetaCode_MV_UD2,MetaCode_MV_UD3,MetaCode_MV_UD4,MetaCode_MV_UD5,MetaCode_MV_UD6,MetaCode_MV_UD7,MetaCode_MV_UD8,MetaCode_MV_UD9,MetaCode_MV_UD10,MetaCode_MV_UD11,MetaCode_MV_UD12,MetaCode_MV_UD13,MetaCode_MV_UD14,MetaCode_MV_UD15,MetaCode_MV_UD16,Aux_Temperature_1(C),Aux_dT/dt_1(C)
1679,2021/11/26 17:52:16,12497.6279,720.0011,1,3,0,0,0,0,0,4.190241,0,2.936758,0.00003137407,11.22371,0.00009478216,,0.00000331902492689551,,,,,,,,,,,,,,,,,,,,25.37629,-0.02421737
1680,2021/11/26 17:53:16,12557.6277,780.0009,1,3,0,0,0,0,0,4.189835,0,2.936758,0.00003137407,11.22371,0.00009478216,,-0.000018571659893496,,0,0,,,,,,,,,,,,,,,,,25.33934,-0.05617082
1681,2021/11/26 17:54:16,12617.6274,840.0006,1,3,0,0,0,0,0,4.18972,0,2.936758,0.00003137407,11.22371,0.00009478216,,0.000000632226601737784,,,,,,,,,,,,,,,,,,,,25.20626,-0.02363086
1682,2021/11/26 17:55:16,12677.6272,900.0004,1,3,0,0,0,0,0,4.189612,0,2.936758,0.00003137407,11.22371,0.00009478216,,0.000028288859539316,,0,,,,,,,,,,,,,,,,,,25.29301,-0.02200842
1683,2021/11/26 17:56:16,12737.6279,960.0011,1,3,0,0,0,0,0,4.189413,0,2.936758,0.00003137407,11.22371,0.00009478216,,0.00000584804683967377,,,,,,,,,,,,,,,,,,,,25.39364,0.03787398
1684,2021/11/26 17:57:16,12797.6269,1020.0001,1,3,0,0,0,0,0,4.188655,0,2.936758,0.00003137407,11.22371,0.00009478216,,0.00000458311114925891,,0,,,,,,,,,,,,,,,,,,25.2153,-0.05984008
1685,2021/11/26 17:58:16,12857.6277,1080.0009,1,3,0,0,0,0,0,4.188505,0,2.936758,0.00003137407,11.22371,0.00009478216,,-0.0000326370791299269,,,,,,,,,,,,,,,,,,,,25.36498,0.04020452
1686,2021/11/26 17:59:16,12917.6275,1140.0007,1,3,0,0,0,0,0,4.188254,0,2.936758,0.00003137407,11.22371,0.00009478216,,-0.0000143826800922398,,0,,,,,,,,,,,,,,,,,,25.18252,-0.04267812
1687,2021/11/26 18:00:16,12977.6281,1200.0013,1,3,0,0,0,0,0,4.188466,0,2.936758,0.00003137407,11.22371,0.00009478216,,-0.0000392748006561305,,,,,,,,,,,,,,,,,,,,25.29323,-0.04339814
1688,2021/11/26 18:01:16,13037.6273,1260.0005,1,3,0,0,0,0,0,4.187957,0,2.936758,0.00003137407,11.22371,0.00009478216,,0.0000141459504447994,,0,,,,,,,,,,,,,,,,,,25.43403,-0.01788199
1689,2021/11/26 18:02:16,13097.6273,1320.0005,1,3,0,0,0,0,0,4.187695,0,2.936758,0.00003137407,11.22371,0.00009478216,,-0.00000489922786073294,,,,,,,,,,,,,,,,,,,,25.23503,-0.07508159
1690,2021/11/26 18:03:16,13157.628,1380.0012,1,3,0,0,0,0,0,4.187429,0,2.936758,0.00003137407,11.22371,0.00009478216,,-0.0000154088593262713,,0,,,,,,,,,,,,,,,,,,25.24894,-0.06646216
1691,2021/11/26 18:04:16,13217.627,1440.0002,1,3,0,0,0,0,0,4.187273,0,2.936758,0.00003137407,11.22371,0.00009478216,,-0.0000201498805836309,,,,,,,,,,,,,,,,,,,,25.35822,0.04624128
1692,2021/11/26 18:05:16,13277.6275,1500.0007,1,3,0,0,0,0,0,4.1874,0,2.936758,0.00003137407,11.22371,0.00009478216,,0.00000158059299337765,,0,,,,,,,,,,,,,,,,,,25.37206,0.03578246
1693,2021/11/26 18:06:16,13337.6273,1560.0005,1,3,0,0,0,0,0,4.187199,0,2.936758,0.00003137407,11.22371,0.00009478216,,0.0000391938301618211,,,,,,,,,,,,,,,,,,,,25.48201,0.04931867
1694,2021/11/26 18:07:16,13397.6272,1620.0004,1,3,0,0,0,0,0,4.186834,0,2.936758,0.00003137407,11.22371,0.00009478216,,-0.00000608487789577339,,0,,,,,,,,,,,,,,,,,,25.507,0.06417215
1695,2021/11/26 18:08:16,13457.627,1680.0002,1,3,0,0,0,0,0,4.186602,0,2.936758,0.00003137407,11.22371,0.00009478216,,0.0000146978100019624,,,,,,,,,,,,,,,,,,,,25.28657,0.04077911
1696,2021/11/26 18:09:16,13517.628,1740.0012,1,3,0,0,0,0,0,4.186554,0,2.936758,0.00003137407,11.22371,0.00009478216,,0.0000231551093747839,,0,,,,,,,,,,,,,,,,,,25.4069,0.04871666
1697,2021/11/26 18:10:16,13577.6269,1800.0001,1,3,0,0,0,0,0,4.186535,0,2.936758,0.00003137407,11.22371,0.00009478216,,-0.00000940437075769296,,,,,,,,,,,,,,,,,,,,25.25065,-0.0467813
1698,2021/11/26 18:10:16,13577.6284,1800.0016,1,3,0,0,0,0,0,4.186525,0,2.936758,0.00003137407,11.22371,0.00009478216,,-0.00000940437075769296,0,0,0,,,,,,,,,,,,,,,,,25.25065,-0.0467813
1699,2021/11/26 18:10:21,13582.6686,5.001,1,4,0,0,0,0,-1.503212,4.144957,-6.230749101884,2.936978,0.002115937,11.22463,0.008744348,,-0.00202564895153046,,0.215081006288528,6.08998489379883,,,,,,,,,,,,,,,,,25.42481,0.0336206
1700,2021/11/26 18:10:26,13587.6679,10.0003,1,4,0,0,0,0,-1.502701,4.138729,-6.219272207029,2.936978,0.0042017,11.22463,0.01738285,,-0.00112138502299786,,0.314382404088974,,,,,,,,,,,,,,,,,,25.17987,-0.08152008
1701,2021/11/26 18:10:31,13592.6679,15.0003,1,4,0,0,0,0,-1.503029,4.134039,-6.213580504131,2.936978,0.006288782,11.22463,0.02601589,,-0.00131600699387491,,0.426909208297729,2.84706211090088,,,,,,,,,,,,,,,,,25.43192,0.05555809
1702,2021/11/26 18:10:36,13597.6679,20.0003,1,4,0,0,0,0,-1.503082,4.130481,-6.208451642442,2.936978,0.008374946,11.22463,0.03463627,,-0.000676091585773975,,0.490793496370316,,,,,,,,,,,,,,,,,,25.15312,-0.04975557
1703,2021/11/26 18:10:41,13602.668,25.0004,1,4,0,0,0,0,-1.503189,4.126955,-6.203593359495,2.936978,0.0104614,11.22463,0.04325026,,-0.000805774878244847,,,,,,,,,,,,,,,,,,,,25.46313,0.08624017
1704,2021/11/26 18:10:46,13607.668,30.0004,1,4,0,0,0,0,-1.502899,4.123803,-6.197659404897,2.936978,0.01254782,11.22463,0.05185738,,-0.000659195007756352,,0.612052619457245,1.75960397720337,,,,,,,,,,,,,,,,,25.18837,-0.04889965
1705,2021/11/26 18:10:51,13612.6681,35.0005,1,4,0,0,0,0,-1.502876,4.120882,-6.193174656632,2.936978,0.01463394,11.22463,0.06045724,,-0.000678923213854432,,0.728540182113647,,,,,,,,,,,,,,,,,,25.45862,0.02721906
1706,2021/11/26 18:10:56,13617.6683,40.0007,1,4,0,0,0,0,-1.503006,4.118604,-6.190286523624,2.936978,0.01672219,11.22463,0.06906027,,-0.000428539293352515,,,,,,,,,,,,,,,,,,,,25.17361,-0.09936154
1707,2021/11/26 18:11:01,13622.6682,45.0006,1,4,0,0,0,0,-1.502792,4.116095,-6.18563463724,2.936978,0.01880866,11.22463,0.07765093,,-0.000501834321767092,,,1.31693696975708,,,,,,,,,,,,,,,,,25.51065,0.06895006
1708,2021/11/26 18:11:06,13627.6691,50.0015,1,4,0,0,0,0,-1.503136,4.113871,-6.183707599456,2.936978,0.02089478,11.22463,0.08623538,,-0.000445666402811185,,0.849167287349701,,,,,,,,,,,,,,,,,,25.15796,-0.04666209
1709,2021/11/26 18:11:11,13632.6683,55.0007,1,4,0,0,0,0,-1.503151,4.111827,-6.180696866877,2.936978,0.02298122,11.22463,0.09481663,,-0.000327810586895794,,,,,,,,,,,,,,,,,,,,25.50525,0.1104742
1710,2021/11/26 18:11:16,13637.6684,60.0008,1,4,0,0,0,0,-1.502808,4.109963,-6.176485276104,2.936978,0.02506786,11.22463,0.1033945,,-0.000340815488016233,,0.973124921321869,,,,,,,,,,,,,,,,,,25.16824,-0.06906748
1711,2021/11/26 18:11:21,13642.6686,65.001,1,4,0,0,0,0,-1.502884,4.108076,-6.173961691184,2.936978,0.02715513,11.22463,0.111971,,-0.000467247213236988,,,,,,,,,,,,,,,,,,,,25.46541,0.01778185
1712,2021/11/26 18:11:26,13647.6687,70.0011,1,4,0,0,0,0,-1.502914,4.106114,-6.171136216196,2.936978,0.02924179,11.22463,0.1205411,,-0.000317965488648042,,,0.945068299770355,,,,,,,,,,,,,,,,,25.23848,-0.05414963
1713,2021/11/26 18:11:31,13652.6677,75.0001,1,4,0,0,0,0,-1.503464,4.104544,-6.171034140416,2.936978,0.03132752,11.22463,0.1291038,,-0.000603116990532726,,1.11555898189545,,,,,,,,,,,,,,,,,,25.37795,0.05788863
1714,2021/11/26 18:11:36,13657.6686,80.001,1,4,0,0,0,0,-1.50312,4.103009,-6.16731488808,2.936978,0.03341456,11.22463,0.1376684,,-0.000282755092484877,,,,,,,,,,,,,,,,,,,,25.226,0.003365278
1715,2021/11/26 18:11:41,13662.6687,85.0011,1,4,0,0,0,0,-1.502792,4.101183,-6.163225002936,2.936978,0.03550152,11.22463,0.1462293,,-0.000293569988571107,,,,,,,,,,,,,,,,,,,,25.45947,0.08310676
1716,2021/11/26 18:11:46,13667.668,90.0004,1,4,0,0,0,0,-1.50312,4.099782,-6.16246431984,2.936978,0.03758752,11.22463,0.154783,,-0.000311173003865406,,1.31325995922089,,,,,,,,,,,,,,,,,,25.24422,-0.05502343
1717,2021/11/26 18:11:51,13672.6682,95.0006,1,4,0,0,0,0,-1.503029,4.098414,-6.160035096006,2.936978,0.03967379,11.22463,0.1633346,,-0.000268377014435828,,,,,,,,,,,,,,,,,,,,25.37191,-0.02239585
1718,2021/11/26 18:11:56,13677.668,100.0004,1,4,0,0,0,0,-1.502464,4.096761,-6.155235919104,2.936978,0.04175973,11.22463,0.1718819,,-0.000273162208031863,,,,,,,,,,,,,,,,,,,,25.39203,0.04963577
1719,2021/11/26 18:12:01,13682.6689,105.0013,1,4,0,0,0,0,-1.503082,4.095485,-6.15584978477,2.936978,0.04384768,11.22463,0.1804345,,-0.00024240609491244,,1.4145450592041,0.759537577629089,,,,,,,,,,,,,,,,,25.42392,-0.05576134
1720,2021/11/26 18:12:06,13687.6684,110.0008,1,4,0,0,0,0,-1.502953,4.094054,-6.153170741462,2.936978,0.04593414,11.22463,0.1889781,,-0.000408244086429477,,,,,,,,,,,,,,,,,,,,25.51862,0.03420353
1721,2021/11/26 18:12:11,13692.6676,115,1,4,0,0,0,0,-1.502991,4.092733,-6.151340864403,2.936978,0.04802023,11.22463,0.1975175,,-0.000310736300889403,,,,,,,,,,,,,,,,,,,,25.25239,-0.06310403
1722,2021/11/26 18:12:16,13697.6683,120.0007,1,4,0,0,0,0,-1.502861,4.091675,-6.149218782175,2.936978,0.05010663,11.22463,0.2060555,,-0.000335666991304606,,,,,,,,,,,,,,,,,,,,25.46605,0.06817937
1723,2021/11/26 18:12:21,13702.6691,125.0015,1,4,0,0,0,0,-1.502769,4.090309,-6.146789565621,2.936978,0.05219324,11.22463,0.2145918,,-0.000225411800784059,,1.57412397861481,,,,,,,,,,,,,,,,,,25.23279,-0.01430452
1724,2021/11/26 18:12:26,13707.6691,130.0015,1,4,0,0,0,0,-1.502914,4.089138,-6.145622748132,2.936978,0.05427993,11.22463,0.2231258,,-0.000282215711195022,,,,,,,,,,,,,,,,,,,,25.52434,0.02735019
1725,2021/11/26 18:12:31,13712.6686,135.001,1,4,0,0,0,0,-1.503044,4.088139,-6.144652795116,2.936978,0.05636729,11.22463,0.2316601,,-0.000223276700126007,,,,,,,,,,,,,,,,,,,,25.20292,-0.102933
1726,2021/11/26 18:12:36,13717.6686,140.001,1,4,0,0,0,0,-1.50312,4.086875,-6.14306355,2.936978,0.05845332,11.22463,0.2401865,,-0.000213856197660789,,,,,,,,,,,,,,,,,,,,25.39064,0.04879355
1727,2021/11/26 18:12:41,13722.6686,145.001,1,4,0,0,0,0,-1.503029,4.085658,-6.140862458082,2.936978,0.06054043,11.22463,0.248715,,-0.000318143400363624,,1.83185601234436,0.583292126655579,,,,,,,,,,,,,,,,,25.37795,0.04498482
1728,2021/11/26 18:12:46,13727.6686,150.001,1,4,0,0,0,0,-1.503433,4.084785,-6.141200566905,2.936978,0.06262672,11.22463,0.2572379,,,,,,,,,,,,,,,,,,,,,,25.21803,-0.06087124
1729,2021/11/26 18:12:51,13732.6679,155.0003,1,4,0,0,0,0,-1.503204,4.083657,-6.138569537028,2.936978,0.06471394,11.22463,0.2657624,,-0.000323749089147896,,,,,,,,,,,,,,,,,,,,25.46693,0.01989663
1730,2021/11/26 18:12:56,13737.6681,160.0005,1,4,0,0,0,0,-1.503014,4.082492,-6.136042630888,2.936978,0.06680164,11.22463,0.2742866,,-0.000244020906393416,,,,,,,,,,,,,,,,,,,,25.20605,-0.01202226
1731,2021/11/26 18:13:01,13742.668,165.0004,1,4,0,0,0,0,-1.502769,4.081614,-6.133722989166,2.936978,0.06888828,11.22463,0.2828044,,,,,,,,,,,,,,,,,,,,,,25.38524,0.03723562
1732,2021/11/26 18:13:06,13747.6684,170.0008,1,4,0,0,0,0,-1.502861,4.080744,-6.132791008584,2.936978,0.07097515,11.22463,0.2913211,,-0.000172245505382307,,1.95169401168823,,,,,,,,,,,,,,,,,,25.50248,0.01582861
1733,2021/11/26 18:13:11,13752.6682,175.0006,1,4,0,0,0,0,-1.503242,4.079617,-6.132651618314,2.936978,0.07306188,11.22463,0.2998351,,-0.000218187997234054,,,,,,,,,,,,,,,,,,,,25.2914,-0.01815259
1734,2021/11/26 18:13:16,13757.6683,180.0007,1,4,0,0,0,0,-1.502731,4.078485,-6.128865842535,2.936978,0.07514762,11.22463,0.3083431,,,,,,,,,,,,,,,,,,,,,,25.22063,-0.05420804
1735,2021/11/26 18:13:21,13762.6683,185.0007,1,4,0,0,0,0,-1.502831,4.077689,-6.128077437559,2.936978,0.07723589,11.22463,0.3168595,,-0.000091724912635982,,,,,,,,,,,,,,,,,,,,25.43935,0.0550127
1736,2021/11/26 18:13:26,13767.6683,190.0007,1,4,0,0,0,0,-1.502975,4.076906,-6.12748779535,2.936978,0.07932216,11.22463,0.3253658,,-0.00019791409431491,,,,,,,,,,,,,,,,,,,,25.5408,0.003241897
1737,2021/11/26 18:13:31,13772.6684,195.0008,1,4,0,0,0,0,-1.502769,4.076064,-6.125382621216,2.936978,0.08140875,11.22463,0.3338716,,,,,0.473078608512878,,,,,,,,,,,,,,,,,25.344,-0.05510211
1738,2021/11/26 18:13:36,13777.6684,200.0008,1,4,0,0,0,0,-1.50341,4.075177,-6.12666185357,2.936978,0.08349624,11.22463,0.3423792,,-0.000107599400507752,,2.32356905937195,,,,,,,,,,,,,,,,,,25.2064,-0.01393795
1739,2021/11/26 18:13:41,13782.6686,205.001,1,4,0,0,0,0,-1.503342,4.074004,-6.124621321368,2.936978,0.08558287,11.22463,0.3508815,,,,,,,,,,,,,,,,,,,,,,25.4444,0.02445102
1740,2021/11/26 18:13:46,13787.6685,210.0009,1,4,0,0,0,0,-1.503136,4.073455,-6.12295685488,2.936978,0.08767004,11.22463,0.3593843,,-0.000125853403005749,,,,,,,,,,,,,,,,,,,,25.46726,0.04578829
1741,2021/11/26 18:13:51,13792.6687,215.0011,1,4,0,0,0,0,-1.502975,4.072717,-6.121191833075,2.936978,0.08975776,11.22463,0.3678876,,,,,,,,,,,,,,,,,,,,,,25.33443,-0.03706634
1742,2021/11/26 18:13:56,13797.6688,220.0012,1,4,0,0,0,0,-1.502968,4.071738,-6.119691918384,2.936978,0.0918442,11.22463,0.376384,,-0.000124324695207179,,,,,,,,,,,,,,,,,,,,25.16942,-0.03094256
1743,2021/11/26 18:14:01,13802.6687,225.0011,1,4,0,0,0,0,-1.502953,4.070965,-6.118469059645,2.936978,0.09393153,11.22463,0.3848825,,-0.000265178008703515,,,,,,,,,,,,,,,,,,,,25.25307,-0.00975728
1744,2021/11/26 18:14:06,13807.6689,230.0013,1,4,0,0,0,0,-1.502884,4.070441,-6.117400651844,2.936978,0.09601835,11.22463,0.3933772,,,,2.5353410243988,,,,,,,,,,,,,,,,,,25.4985,0.06504834
1745,2021/11/26 18:14:11,13812.6681,235.0005,1,4,0,0,0,0,-1.502754,4.069473,-6.115416828642,2.936978,0.09810481,11.22463,0.401869,,-0.000123988094856031,,,,,,,,,,,,,,,,,,,,25.43658,0.01940012
1746,2021/11/26 18:14:16,13817.6683,240.0007,1,4,0,0,0,0,-1.502968,4.068712,-6.115143937216,2.936978,0.1001913,11.22463,0.4103595,,-0.000222283197217621,,,,,,,,,,,,,,,,,,,,25.286,-0.07864773
1747,2021/11/26 18:14:21,13822.6683,245.0007,1,4,0,0,0,0,-1.502861,4.068003,-6.113643056583,2.936978,0.102279,11.22463,0.418853,,-0.000170966202858835,,,,,,,,,,,,,,,,,,,,25.23344,-0.003533959
1748,2021/11/26 18:14:26,13827.6682,250.0006,1,4,0,0,0,0,-1.502861,4.067528,-6.112929197608,2.936978,0.1043649,11.22463,0.4273379,,,,,,,,,,,,,,,,,,,,,,25.52207,0.04775643
1749,2021/11/26 18:14:31,13832.6683,255.0007,1,4,0,0,0,0,-1.502586,4.066643,-6.110480838798,2.936978,0.1064526,11.22463,0.4358288,,-0.000116275499749463,,,,,,,,,,,,,,,,,,,,25.36459,-0.0330621
1750,2021/11/26 18:14:36,13837.6683,260.0007,1,4,0,0,0,0,-1.502953,4.065919,-6.110885158807,2.936978,0.1085389,11.22463,0.4443124,,-0.000169748105690815,,,0.367798805236816,,,,,,,,,,,,,,,,,25.15156,-0.03528953
1751,2021/11/26 18:14:41,13842.6684,265.0008,1,4,0,0,0,0,-1.502792,4.065454,-6.109531747568,2.936978,0.1106273,11.22463,0.452803,,,,2.85462498664856,,,,,,,,,,,,,,,,,,25.39978,0.01458228
1752,2021/11/26 18:14:46,13847.6687,270.0011,1,4,0,0,0,0,-1.503082,4.064811,-6.109744247502,2.936978,0.1127148,11.22463,0.4612889,,-0.000135099297040142,,,,,,,,,,,,,,,,,,,,25.51755,0.07376194
1753,2021/11/26 18:14:51,13852.6684,275.0008,1,4,0,0,0,0,-1.502426,4.063848,-6.105630895248,2.936978,0.1148014,11.22463,0.4697694,,,,,,,,,,,,,,,,,,,,,,25.36857,-0.04009724
1754,2021/11/26 18:14:56,13857.6687,280.0011,1,4,0,0,0,0,-1.503067,4.063307,-6.107422662569,2.936978,0.1168885,11.22463,0.4782507,,,,,,,,,,,,,,,,,,,,,,25.2397,-0.03175199
1755,2021/11/26 18:15:01,13862.6686,285.001,1,4,0,0,0,0,-1.503265,4.063006,-6.10777471459,2.936978,0.1189756,11.22463,0.486731,,-0.0000849891002872027,,,,,,,,,,,,,,,,,,,,25.32557,-0.02086759
1756,2021/11/26 18:15:06,13867.6686,290.001,1,4,0,0,0,0,-1.502914,4.062282,-6.105260489748,2.936978,0.1210613,11.22463,0.4952039,,,,,,,,,,,,,,,,,,,,,,25.44991,0.03689885
1757,2021/11/26 18:15:11,13872.6687,295.0011,1,4,0,0,0,0,-1.503098,4.061293,-6.104521385714,2.936978,0.123149,11.22463,0.503684,,-0.000103801197838038,,,,,,,,,,,,,,,,,,,,25.54286,0.02508581
1758,2021/11/26 18:15:16,13877.6687,300.0011,1,4,0,0,0,0,-1.502922,4.060945,-6.10328358129,2.936978,0.1252361,11.22463,0.5121601,,-0.000111317698610947,,,,,,,,,,,,,,,,,,,,25.36007,-0.06199658
1759,2021/11/26 18:15:21,13882.668,305.0004,1,4,0,0,0,0,-1.502464,4.06052,-6.10078512128,2.936978,0.127322,11.22463,0.5206301,,,,3.34063291549683,,,,,,,,,,,,,,,,,,25.33269,-0.02676725
1760,2021/11/26 18:15:26,13887.668,310.0004,1,4,0,0,0,0,-1.502609,4.059772,-6.100249945148,2.936978,0.1294094,11.22463,0.5291054,,,,,,,,,,,,,,,,,,,,,,25.27007,-0.04942417
1761,2021/11/26 18:15:31,13892.6681,315.0005,1,4,0,0,0,0,-1.502968,4.0592,-6.1008477056,2.936978,0.1314963,11.22463,0.537577,,-0.0000837101324577816,,,,,,,,,,,,,,,,,,,,25.37969,0.01859009
1762,2021/11/26 18:15:36,13897.6682,320.0006,1,4,0,0,0,0,-1.502846,4.058788,-6.099733310648,2.936978,0.1335839,11.22463,0.5460507,,-0.000153677101479843,,,,,,,,,,,,,,,,,,,,25.58831,0.06449223
1763,2021/11/26 18:15:41,13902.6682,325.0006,1,4,0,0,0,0,-1.502693,4.058214,-6.098249770302,2.936978,0.1356699,11.22463,0.5545166,,,,,,,,,,,,,,,,,,,,,,25.581,0.05364835
1764,2021/11/26 18:15:46,13907.6685,330.0009,1,4,0,0,0,0,-1.502464,4.057649,-6.096471547136,2.936978,0.1377572,11.22463,0.5629866,,,,,,,,,,,,,,,,,,,,,,25.55968,0.03820896
1765,2021/11/26 18:15:51,13912.6686,335.001,1,4,0,0,0,0,-1.502754,4.056914,-6.096543741156,2.936978,0.1398436,11.22463,0.5714518,,-0.0000964689170359634,,,,,,,,,,,,,,,,,,,,25.49797,-0.03614187
1766,2021/11/26 18:15:56,13917.6686,340.001,1,4,0,0,0,0,-1.50325,4.056739,-6.09829290175,2.936978,0.1419305,11.22463,0.5799179,,,,,,,,,,,,,,,,,,,,,,25.4931,-0.00911653
1767,2021/11/26 18:16:01,13922.6685,345.0009,1,4,0,0,0,0,-1.503014,4.056037,-6.096280395518,2.936978,0.1440184,11.22463,0.588387,,-0.0000841089713503607,,,0.284079194068909,,,,,,,,,,,,,,,,,25.47575,-0.02513647
1768,2021/11/26 18:16:06,13927.6685,350.0009,1,4,0,0,0,0,-1.502968,4.055423,-6.095170995464,2.936978,0.1461042,11.22463,0.5968464,,,,3.84464406967163,,,,,,,,,,,,,,,,,,25.42061,-0.03412843
1769,2021/11/26 18:16:11,13932.6685,355.0009,1,4,0,0,0,0,-1.502785,4.054848,-6.09356475168,2.936978,0.1481926,11.22463,0.6053155,,-0.0000843924135551788,,,,,,,,,,,,,,,,,,,,25.36963,-0.05303323
1770,2021/11/26 18:16:16,13937.6687,360.0011,1,4,0,0,0,0,-1.502403,4.054555,-6.091575595665,2.936978,0.1502795,11.22463,0.6137773,,,,,,,,,,,,,,,,,,,,,,25.37155,-0.04498065
1771,2021/11/26 18:16:21,13942.6686,365.001,1,4,0,0,0,0,-1.502937,4.054052,-6.092984750724,2.936978,0.1523659,11.22463,0.6222364,,-0.0000978440584731288,,,,,,,,,,,,,,,,,,,,25.40465,0.03582358
1772,2021/11/26 18:16:26,13947.6681,370.0005,1,4,0,0,0,0,-1.502716,4.053607,-6.091420096612,2.936978,0.1544529,11.22463,0.6306964,,,,,,,,,,,,,,,,,,,,,,25.46393,0.05252421
1773,2021/11/26 18:16:31,13952.6679,375.0003,1,4,0,0,0,0,-1.503296,4.053037,-6.092914309952,2.936978,0.1565398,11.22463,0.6391554,,,,,,,,,,,,,,,,,,,,,,25.61675,0.04275024
1774,2021/11/26 18:16:36,13957.668,380.0004,1,4,0,0,0,0,-1.503304,4.052649,-6.092363452296,2.936978,0.1586269,11.22463,0.6476141,,-0.0000846268812892959,,,,,,,,,,,,,,,,,,,,25.48911,-0.04502475
1775,2021/11/26 18:16:41,13962.6681,385.0005,1,4,0,0,0,0,-1.502693,4.052108,-6.089074326844,2.936978,0.1607141,11.22463,0.656072,,-0.00016047120152507,,,,,,,,,,,,,,,,,,,,25.28948,-0.0314784
1776,2021/11/26 18:16:46,13967.6683,390.0007,1,4,0,0,0,0,-1.502731,4.051574,-6.088425848594,2.936978,0.1627999,11.22463,0.6645236,,,,,,,,,,,,,,,,,,,,,,25.33184,-0.03278673
1777,2021/11/26 18:16:51,13972.6682,395.0006,1,4,0,0,0,0,-1.502899,4.051339,-6.088753331761,2.936978,0.1648862,11.22463,0.672976,,-0.0000988999599940144,,,,,,,,,,,,,,,,,,,,25.43622,0.02942324
1778,2021/11/26 18:16:56,13977.6683,400.0007,1,4,0,0,0,0,-1.502861,4.050954,-6.088020779394,2.936978,0.1669741,11.22463,0.6814341,,,,4.33086490631104,,,,,,,,,,,,,,,,,,25.64621,0.03440797
1779,2021/11/26 18:17:01,13982.6683,405.0007,1,4,0,0,0,0,-1.503044,4.050188,-6.087610772272,2.936978,0.1690607,11.22463,0.6898859,,,,,,,,,,,,,,,,,,,,,,25.56419,0.05446374
1780,2021/11/26 18:17:06,13987.6684,410.0008,1,4,0,0,0,0,-1.503281,4.049778,-6.087954321618,2.936978,0.1711477,11.22463,0.6983385,,-0.0000809966513770632,,,,,,,,,,,,,,,,,,,,25.49932,-0.03696203
1781,2021/11/26 18:17:11,13992.6685,415.0009,1,4,0,0,0,0,-1.503502,4.049538,-6.088488482076,2.936978,0.1732338,11.22463,0.7067865,,,,,,,,,,,,,,,,,,,,,,25.36341,-0.01954854
1782,2021/11/26 18:17:16,13997.6685,420.0009,1,4,0,0,0,0,-1.503174,4.049006,-6.086360545044,2.936978,0.1753215,11.22463,0.7152402,,-0.0000750769104342908,,,,,,,,,,,,,,,,,,,,25.33653,-0.05087018
1783,2021/11/26 18:17:21,14002.6685,425.0009,1,4,0,0,0,0,-1.502876,4.048429,-6.084286781804,2.936978,0.1774077,11.22463,0.7236871,,,,,,,,,,,,,,,,,,,,,,25.39946,0.05616128
1784,2021/11/26 18:17:26,14007.6688,430.0012,1,4,0,0,0,0,-1.503006,4.048137,-6.084374199822,2.936978,0.1794946,11.22463,0.7321357,,,,,,,,,,,,,,,,,,,,,,25.56073,0.06033659
1785,2021/11/26 18:17:31,14012.6688,435.0012,1,4,0,0,0,0,-1.503029,4.047926,-6.084150167854,2.936978,0.1815814,11.22463,0.740583,,-0.0000863249224494211,,,,,,,,,,,,,,,,,,,,25.50213,0.01945257
1786,2021/11/26 18:17:36,14017.6687,440.0011,1,4,0,0,0,0,-1.502861,4.047568,-6.082932092048,2.936978,0.1836666,11.22463,0.7490229,,,,,,,,,,,,,,,,,,,,,,25.26694,-0.05421162
1787,2021/11/26 18:17:41,14022.6687,445.0011,1,4,0,0,0,0,-1.502876,4.046661,-6.081629697036,2.936978,0.1857548,11.22463,0.7574742,,-0.000100547898910008,,,,,,,,,,,,,,,,,,,,25.30509,-0.03252506
1788,2021/11/26 18:17:46,14027.6682,450.0006,1,4,0,0,0,0,-1.503426,4.04655,-6.0836884803,2.936978,0.1878407,11.22463,0.7659155,,,,,,,,,,,,,,,,,,,,,,25.53802,0.0841701
1789,2021/11/26 18:17:51,14032.668,455.0004,1,4,0,0,0,0,-1.502991,4.046241,-6.081463806831,2.936978,0.1899282,11.22463,0.7743624,,-0.0000725450008758344,,,0.216197803616524,,,,,,,,,,,,,,,,,25.40813,-0.0443238
1790,2021/11/26 18:17:56,14037.6681,460.0005,1,4,0,0,0,0,-1.503006,4.045891,-6.080998448346,2.936978,0.1920145,11.22463,0.7828032,,,,4.93315601348877,,,,,,,,,,,,,,,,,,25.28343,-0.06058514
1791,2021/11/26 18:18:01,14042.6682,465.0006,1,4,0,0,0,0,-1.503044,4.045231,-6.080160183164,2.936978,0.1941014,11.22463,0.7912461,,-0.0000773693682276644,,,,,,,,,,,,,,,,,,,,25.34969,0.007267594
1792,2021/11/26 18:18:06,14047.6683,470.0007,1,4,0,0,0,0,-1.503242,4.044926,-6.080502650092,2.936978,0.1961892,11.22463,0.7996917,,,,,,,,,,,,,,,,,,,,,,25.45548,0.04389644
1793,2021/11/26 18:18:11,14052.6683,475.0007,1,4,0,0,0,0,-1.50312,4.044745,-6.0797371044,2.936978,0.1982761,11.22463,0.8081326,,,,,,,,,,,,,,,,,,,,,,25.53315,0.03040314
1794,2021/11/26 18:18:16,14057.6685,480.0009,1,4,0,0,0,0,-1.502625,4.044275,-6.077028721875,2.936978,0.2003623,11.22463,0.8165702,,-0.0000750675826566294,,,,,,,,,,,,,,,,,,,,25.56159,0.03867805
1795,2021/11/26 18:18:21,14062.6684,485.0008,1,4,0,0,0,0,-1.50325,4.043866,-6.0789415645,2.936978,0.2024492,11.22463,0.8250096,,,,,,,,,,,,,,,,,,,,,,25.54272,-0.0334847
1796,2021/11/26 18:18:26,14067.6685,490.0009,1,4,0,0,0,0,-1.502991,4.043715,-6.077667251565,2.936978,0.204537,11.22463,0.8334522,,-0.000103851300082169,,,,,,,,,,,,,,,,,,,,25.3346,-0.03658652
1797,2021/11/26 18:18:31,14072.6686,495.001,1,4,0,0,0,0,-1.503044,4.04328,-6.07722774432,2.936978,0.2066233,11.22463,0.8418874,,,,,,,,,,,,,,,,,,,,,,25.23937,-0.07907867
1798,2021/11/26 18:18:36,14077.6686,500.001,1,4,0,0,0,0,-1.503159,4.042549,-6.076593912291,2.936978,0.2087103,11.22463,0.8503249,,-0.0000683606267557479,,,,,,,,,,,,,,,,,,,,25.33184,0.0155586
1799,2021/11/26 18:18:41,14082.6687,505.0011,1,4,0,0,0,0,-1.502663,4.042458,-6.074452065654,2.936978,0.2107974,11.22463,0.8587623,,,,,,,,,,,,,,,,,,,,,,25.47006,0.02808928
1800,2021/11/26 18:18:46,14087.6687,510.0011,1,4,0,0,0,0,-1.502678,4.042075,-6.07393717685,2.936978,0.2128846,11.22463,0.8671989,,,,,,,,,,,,,,,,,,,,,,25.54233,0.05406797
1801,2021/11/26 18:18:51,14092.6687,515.0011,1,4,0,0,0,0,-1.503082,4.041561,-6.074797591002,2.936978,0.2149715,11.22463,0.875634,,-0.0000864069006638601,,,,,,,,,,,,,,,,,,,,25.46054,-0.03282249
1802,2021/11/26 18:18:56,14097.668,520.0004,1,4,0,0,0,0,-1.503113,4.041275,-6.074492989075,2.936978,0.2170578,11.22463,0.8840656,,,,,,,,,,,,,,,,,,,,,,25.26384,-0.04176736
1803,2021/11/26 18:19:01,14102.6683,525.0007,1,4,0,0,0,0,-1.502792,4.040917,-6.072657740264,2.936978,0.219146,11.22463,0.8925041,,-0.0000469408805656713,,,,,,,,,,,,,,,,,,,,25.36479,-0.008411407
1804,2021/11/26 18:19:06,14107.6682,530.0006,1,4,0,0,0,0,-1.503151,4.040729,-6.073825837079,2.936978,0.2212327,11.22463,0.9009358,,,,5.67979001998901,,,,,,,,,,,,,,,,,,25.51271,0.04108012
1805,2021/11/26 18:19:11,14112.6681,535.0005,1,4,0,0,0,0,-1.502899,4.040257,-6.072098205043,2.936978,0.22332,11.22463,0.9093693,,-0.000027580890673562,,,,,,,,,,,,,,,,,,,,25.59023,0.04161537
1806,2021/11/26 18:19:16,14117.6684,540.0008,1,4,0,0,0,0,-1.503174,4.03989,-6.07265761086,2.936978,0.2254059,11.22463,0.9177966,,,,,,,,,,,,,,,,,,,,,,25.43277,-0.03597975
1807,2021/11/26 18:19:21,14122.6682,545.0006,1,4,0,0,0,0,-1.502678,4.039503,-6.070072289034,2.936978,0.227494,11.22463,0.9262319,,,,,,,,,,,,,,,,,,,,,,25.29819,-0.03132284
1808,2021/11/26 18:19:26,14127.6683,550.0007,1,4,0,0,0,0,-1.502716,4.039311,-6.069937268676,2.936978,0.2295799,11.22463,0.9346576,,-0.000080283462011721,,,,,,,,,,,,,,,,,,,,25.34851,-0.0352782
1809,2021/11/26 18:19:31,14132.6682,555.0006,1,4,0,0,0,0,-1.502991,4.038858,-6.070367224278,2.936978,0.2316675,11.22463,0.9430891,,,,,,,,,,,,,,,,,,,,,,25.49157,0.06683171
1810,2021/11/26 18:19:36,14137.6685,560.0009,1,4,0,0,0,0,-1.502914,4.038109,-6.068930549626,2.936978,0.2337544,11.22463,0.9515175,,-0.0000881313826539554,,,,,,,,,,,,,,,,,,,,25.5687,0.0156498
1811,2021/11/26 18:19:41,14142.6688,565.0012,1,4,0,0,0,0,-1.502823,4.038135,-6.068602155105,2.936978,0.2358423,11.22463,0.9599489,,,,,,,,,,,,,,,,,,,,,,25.44127,0.005141497
1812,2021/11/26 18:19:46,14147.6687,570.0011,1,4,0,0,0,0,-1.502831,4.037812,-6.068149045772,2.936978,0.2379295,11.22463,0.9683766,,,,,,,,,,,,,,,,,,,,,,25.32835,-0.05120635
1813,2021/11/26 18:19:51,14152.6688,575.0012,1,4,0,0,0,0,-1.502861,4.037268,-6.067452623748,2.936978,0.240015,11.22463,0.9767973,,-0.0000389612905564718,,,0,,,,,,,,,,,,,,,,,25.41595,0.0421232
1814,2021/11/26 18:19:56,14157.6678,580.0002,1,4,0,0,0,0,-1.503082,4.037256,-6.068326822992,2.936978,0.2421015,11.22463,0.9852209,,,,,,,,,,,,,,,,,,,,,,25.60477,0.02801538
1815,2021/11/26 18:20:01,14162.6679,585.0003,1,4,0,0,0,0,-1.503159,4.036894,-6.068093548146,2.936978,0.2441887,11.22463,0.9936469,,-0.0000760221009841189,,,,,,,,,,,,,,,,,,,,25.58032,0.02258182
1816,2021/11/26 18:20:06,14167.668,590.0004,1,4,0,0,0,0,-1.502953,4.036562,-6.066762967586,2.936978,0.246276,11.22463,1.002072,,,,,,,,,,,,,,,,,,,,,,25.39431,-0.05624235
1817,2021/11/26 18:20:11,14172.6681,595.0005,1,4,0,0,0,0,-1.502937,4.035807,-6.065563665159,2.936978,0.2483629,11.22463,1.010496,,-0.0000970052933553234,,,0.172073498368263,,,,,,,,,,,,,,,,,25.37052,-0.01994431
1818,2021/11/26 18:20:16,14177.6682,600.0006,1,4,0,0,0,0,-1.502808,4.03575,-6.064957386,2.936978,0.2504508,11.22463,1.018922,,,,6.00404405593872,,,,,,,,,,,,,,,,,,25.61984,0.09824693
1819,2021/11/26 18:20:21,14182.6682,605.0006,1,4,0,0,0,0,-1.502831,4.035452,-6.064602364612,2.936978,0.2525378,11.22463,1.027345,,,,,,,,,,,,,,,,,,,,,,25.35228,-0.07755935
1820,2021/11/26 18:20:26,14187.6682,610.0006,1,4,0,0,0,0,-1.502914,4.035143,-6.064472906702,2.936978,0.2546243,11.22463,1.035764,,-0.0000578424987907056,,,,,,,,,,,,,,,,,,,,25.50213,-0.003144145
1821,2021/11/26 18:20:31,14192.6683,615.0007,1,4,0,0,0,0,-1.502937,4.03463,-6.06379470831,2.936978,0.2567119,11.22463,1.044187,,,,,,,,,,,,,,,,,,,,,,25.59627,0.04817307
1822,2021/11/26 18:20:36,14197.6685,620.0009,1,4,0,0,0,0,-1.502937,4.034276,-6.063262668612,2.936978,0.2587982,11.22463,1.052604,,-0.0000833666126709431,,,,,,,,,,,,,,,,,,,,25.32611,-0.04639626
1823,2021/11/26 18:20:41,14202.6686,625.001,1,4,0,0,0,0,-1.502769,4.034138,-6.062377528122,2.936978,0.2608858,11.22463,1.061026,,,,,,,,,,,,,,,,,,,,,,25.4888,0.004445314
1824,2021/11/26 18:20:46,14207.6684,630.0008,1,4,0,0,0,0,-1.503433,4.03371,-6.06441272643,2.936978,0.2629721,11.22463,1.069442,,-0.0000576849415665492,,,,,,,,,,,,,,,,,,,,25.50593,0.0141418
1825,2021/11/26 18:20:51,14212.6685,635.0009,1,4,0,0,0,0,-1.502884,4.033331,-6.061628626604,2.936978,0.2650597,11.22463,1.077863,,,,,,,,,,,,,,,,,,,,,,25.35335,-0.02092004
1826,2021/11/26 18:20:56,14217.6686,640.001,1,4,0,0,0,0,-1.503189,4.033129,-6.062555148381,2.936978,0.2671473,11.22463,1.086282,,,,,,,,,,,,,,,,,,,,,,25.52658,0.00151217
1827,2021/11/26 18:21:01,14222.6678,645.0002,1,4,0,0,0,0,-1.503029,4.032824,-6.061451423896,2.936978,0.2692339,11.22463,1.094698,,-0.0000520801004313398,,,,,,,,,,,,,,,,,,,,25.60616,0.05602717
1828,2021/11/26 18:21:06,14227.6678,650.0002,1,4,0,0,0,0,-1.50325,4.032185,-6.06138210125,2.936978,0.2713208,11.22463,1.103113,,,,,,,,,,,,,,,,,,,,,,25.30456,-0.06261528
1829,2021/11/26 18:21:11,14232.6689,655.0013,1,4,0,0,0,0,-1.502823,4.032028,-6.059424415044,2.936978,0.2734076,11.22463,1.111528,,-0.0000824953167466447,,,,,,,,,,,,,,,,,,,,25.53629,0.01457751
1830,2021/11/26 18:21:16,14237.6679,660.0003,1,4,0,0,0,0,-1.503082,4.03192,-6.06030637744,2.936978,0.2754947,11.22463,1.119943,,,,,,,,,,,,,,,,,,,,,,25.53486,0.01483977
1831,2021/11/26 18:21:21,14242.668,665.0004,1,4,0,0,0,0,-1.502594,4.031387,-6.057537917878,2.936978,0.2775814,11.22463,1.128356,,-0.0000920940219657496,,,,,,,,,,,,,,,,,,,,25.28863,-0.0406003
1832,2021/11/26 18:21:26,14247.6681,670.0005,1,4,0,0,0,0,-1.503319,4.031115,-6.060051770685,2.936978,0.2796671,11.22463,1.136763,,,,,,,,,,,,,,,,,,,,,,25.67552,0.05659223
1833,2021/11/26 18:21:31,14252.6682,675.0006,1,4,0,0,0,0,-1.502975,4.03079,-6.05817660025,2.936978,0.2817557,11.22463,1.145182,,,,6.318922996521,,,,,,,,,,,,,,,,,,25.37341,-0.06319344
1834,2021/11/26 18:21:36,14257.6682,680.0006,1,4,0,0,0,0,-1.50312,4.030658,-6.05856265296,2.936978,0.2838416,11.22463,1.15359,,-0.0000519160203111824,,,,,,,,,,,,,,,,,,,,25.48062,0.03397286
1835,2021/11/26 18:21:41,14262.6684,685.0008,1,4,0,0,0,0,-1.502785,4.030025,-6.056261119625,2.936978,0.2859299,11.22463,1.162006,,,,,,,,,,,,,,,,,,,,,,25.54372,0.03749609
1836,2021/11/26 18:21:46,14267.6685,690.0009,1,4,0,0,0,0,-1.503212,4.029773,-6.057603130876,2.936978,0.2880163,11.22463,1.170414,,-0.000103414902696386,,,,,,,,,,,,,,,,,,,,25.36963,-0.05901039
1837,2021/11/26 18:21:51,14272.6683,695.0007,1,4,0,0,0,0,-1.502991,4.029591,-6.056439006681,2.936978,0.2901035,11.22463,1.178825,,,,,,,,,,,,,,,,,,,,,,25.58462,0.05081952
1838,2021/11/26 18:21:56,14277.6685,700.0009,1,4,0,0,0,0,-1.503014,4.029209,-6.055957535926,2.936978,0.2921904,11.22463,1.187234,,-0.0000375334784621373,,,,,,,,,,,,,,,,,,,,25.46036,0.004166365
1839,2021/11/26 18:22:01,14282.6677,705.0001,1,4,0,0,0,0,-1.502701,4.028664,-6.053877421464,2.936978,0.2942761,11.22463,1.195637,,,,,,,,,,,,,,,,,,,,,,25.42168,-0.01511872
1840,2021/11/26 18:22:06,14287.6678,710.0002,1,4,0,0,0,0,-1.503265,4.028298,-6.05559939297,2.936978,0.2963628,11.22463,1.204044,,,,,,,,,,,,,,,,,,,,,,25.6188,0.03483951
1841,2021/11/26 18:22:11,14292.6686,715.001,1,4,0,0,0,0,-1.502678,4.028241,-6.053149129398,2.936978,0.2984505,11.22463,1.212453,,-0.0000596703393966891,,,0,,,,,,,,,,,,,,,,,25.35919,-0.01234591
1842,2021/11/26 18:22:16,14297.6686,720.001,1,4,0,0,0,0,-1.503059,4.027813,-6.054040579967,2.936978,0.3005367,11.22463,1.220856,,,,,,,,,,,,,,,,,,,,,,25.43782,0.01584113
1843,2021/11/26 18:22:21,14302.6681,725.0005,1,4,0,0,0,0,-1.502899,4.027326,-6.052664218074,2.936978,0.3026235,11.22463,1.229261,,-0.0000805225281510502,,,,,,,,,,,,,,,,,,,,25.64517,0.05224288
1844,2021/11/26 18:22:26,14307.668,730.0004,1,4,0,0,0,0,-1.502785,4.027045,-6.051782820325,2.936978,0.3047099,11.22463,1.237663,,,,,,,,,,,,,,,,,,,,,,25.44301,-0.005521774
1845,2021/11/26 18:22:31,14312.6681,735.0005,1,4,0,0,0,0,-1.502663,4.026926,-6.051112703938,2.936978,0.3067969,11.22463,1.246068,,-0.0000979021133389324,,,,,,,,,,,,,,,,,,,,25.36739,-0.02356529
1846,2021/11/26 18:22:36,14317.6681,740.0005,1,4,0,0,0,0,-1.503342,4.026311,-6.052922431362,2.936978,0.3088842,11.22463,1.254473,,,,,,,,,,,,,,,,,,,,,,25.58412,0.040254
1847,2021/11/26 18:22:41,14322.6681,745.0005,1,4,0,0,0,0,-1.503174,4.026062,-6.051871720788,2.936978,0.3109699,11.22463,1.26287,,-0.0000939332094276324,,,0.161235705018044,,,,,,,,,,,,,,,,,25.37917,0.01117229
1848,2021/11/26 18:22:46,14327.6683,750.0007,1,4,0,0,0,0,-1.502823,4.02586,-6.05015500278,2.936978,0.3130575,11.22463,1.271275,,,,6.13489723205566,,,,,,,,,,,,,,,,,,25.36565,-0.03370702
1849,2021/11/26 18:22:51,14332.6685,755.0009,1,4,0,0,0,0,-1.502914,4.025366,-6.049778916524,2.936978,0.3151443,11.22463,1.279676,,,,,,,,,,,,,,,,,,,,,,25.5392,0.04292071
1850,2021/11/26 18:22:56,14337.6683,760.0007,1,4,0,0,0,0,-1.503136,4.024981,-6.050093840416,2.936978,0.3172322,11.22463,1.28808,,-0.0000877065176609904,,,,,,,,,,,,,,,,,,,,25.55968,0.03147542
1851,2021/11/26 18:23:01,14342.6685,765.0009,1,4,0,0,0,0,-1.503006,4.024644,-6.049064079864,2.936978,0.3193187,11.22463,1.296478,,,,,,,,,,,,,,,,,,,,,,25.40465,-0.05733013
1852,2021/11/26 18:23:06,14347.6685,770.0009,1,4,0,0,0,0,-1.503174,4.024611,-6.049690615314,2.936978,0.3214065,11.22463,1.304881,,-0.0000749095415812917,,,,,,,,,,,,,,,,,,,,25.32074,-0.01803517
1853,2021/11/26 18:23:11,14352.6684,775.0008,1,4,0,0,0,0,-1.503448,4.02408,-6.04999502784,2.936978,0.3234923,11.22463,1.313275,,,,,,,,,,,,,,,,,,,,,,25.5408,0.003567934
1854,2021/11/26 18:23:16,14357.6685,780.0009,1,4,0,0,0,0,-1.503098,4.023679,-6.047983857542,2.936978,0.3255801,11.22463,1.321676,,,,,,,,,,,,,,,,,,,,,,25.64776,0.07482708
1855,2021/11/26 18:23:21,14362.6686,785.001,1,4,0,0,0,0,-1.502899,4.02333,-6.04665863367,2.936978,0.3276668,11.22463,1.330072,,-0.0000534235914528836,,,,,,,,,,,,,,,,,,,,25.42911,-0.05207241
1856,2021/11/26 18:23:26,14367.6686,790.001,1,4,0,0,0,0,-1.503113,4.023238,-6.047381339894,2.936978,0.3297544,11.22463,1.33847,,,,,,,,,,,,,,,,,,,,,,25.36533,-0.04535019
1857,2021/11/26 18:23:31,14372.6688,795.0012,1,4,0,0,0,0,-1.502968,4.022718,-6.046016427024,2.936978,0.3318414,11.22463,1.346866,,-0.0000557158891751897,,,,,,,,,,,,,,,,,,,,25.35662,-0.005589724
1858,2021/11/26 18:23:36,14377.6679,800.0003,1,4,0,0,0,0,-1.502937,4.022485,-6.045541538445,2.936978,0.3339276,11.22463,1.355258,,,,,,,,,,,,,,,,,,,,,,25.55363,0.03662229
1859,2021/11/26 18:23:41,14382.668,805.0004,1,4,0,0,0,0,-1.503189,4.022056,-6.045910336584,2.936978,0.3360146,11.22463,1.363653,,-0.0000834404490888119,,,,,,,,,,,,,,,,,,,,25.57959,0.05909026
1860,2021/11/26 18:23:46,14387.6681,810.0005,1,4,0,0,0,0,-1.503014,4.021636,-6.044575210904,2.936978,0.3381025,11.22463,1.37205,,,,,,,,,,,,,,,,,,,,,,25.61202,0.06301343
1861,2021/11/26 18:23:51,14392.6683,815.0007,1,4,0,0,0,0,-1.503029,4.021122,-6.043862978538,2.936978,0.3401904,11.22463,1.380446,,,,,,,,,,,,,,,,,,,,,,25.57787,-0.002055764
1862,2021/11/26 18:23:56,14397.6681,820.0005,1,4,0,0,0,0,-1.502914,4.021033,-6.043266790162,2.936978,0.3422765,11.22463,1.388835,,-0.0000156460500875255,,,,,,,,,,,,,,,,,,,,25.4931,-0.003731251
1863,2021/11/26 18:24:01,14402.6682,825.0006,1,4,0,0,0,0,-1.502739,4.020828,-6.042255047892,2.936978,0.3443633,11.22463,1.397226,,,,6.27049398422241,,,,,,,,,,,,,,,,,,25.40014,-0.08360326
1864,2021/11/26 18:24:06,14407.6683,830.0007,1,4,0,0,0,0,-1.502785,4.02053,-6.04199217605,2.936978,0.3464502,11.22463,1.405616,,-0.0000354049807356205,,,,,,,,,,,,,,,,,,,,25.39928,-0.03511608
1865,2021/11/26 18:24:11,14412.6691,835.0015,1,4,0,0,0,0,-1.502693,4.020022,-6.040858919246,2.936978,0.3485369,11.22463,1.414005,,,,,,,,,,,,,,,,,,,,,,25.42651,-0.03918052
1866,2021/11/26 18:24:16,14417.6684,840.0008,1,4,0,0,0,0,-1.503006,4.019521,-6.041364180126,2.936978,0.3506248,11.22463,1.422398,,-0.000102980302472133,,,,,,,,,,,,,,,,,,,,25.41976,-0.07233024
1867,2021/11/26 18:24:21,14422.6685,845.0009,1,4,0,0,0,0,-1.503265,4.019328,-6.04211510592,2.936978,0.352712,11.22463,1.430787,,,,,,,,,,,,,,,,,,,,,,25.41575,-0.02189696
1868,2021/11/26 18:24:26,14427.6678,850.0002,1,4,0,0,0,0,-1.503098,4.019018,-6.040977917764,2.936978,0.3547981,11.22463,1.439171,,,,,,,,,,,,,,,,,,,,,,25.38052,-0.02904117
1869,2021/11/26 18:24:31,14432.6678,855.0002,1,4,0,0,0,0,-1.502861,4.018553,-6.039326580133,2.936978,0.3568851,11.22463,1.447559,,-0.0000676448835292831,,,,,,,,,,,,,,,,,,,,25.46658,-0.06186187
1870,2021/11/26 18:24:36,14437.6679,860.0003,1,4,0,0,0,0,-1.503212,4.018288,-6.040338741056,2.936978,0.3589723,11.22463,1.455946,,,,,,,,,,,,,,,,,,,,,,25.35609,-0.03447354
1871,2021/11/26 18:24:41,14442.6686,865.001,1,4,0,0,0,0,-1.502823,4.018071,-6.038449514433,2.936978,0.3610593,11.22463,1.464331,,-0.000065033309510909,,,0,,,,,,,,,,,,,,,,,25.42374,-0.03908515
1872,2021/11/26 18:24:46,14447.6688,870.0012,1,4,0,0,0,0,-1.503265,4.017505,-6.039374653825,2.936978,0.3631465,11.22463,1.472717,,,,,,,,,,,,,,,,,,,,,,25.63437,0.09542048
1873,2021/11/26 18:24:51,14452.6687,875.0011,1,4,0,0,0,0,-1.502785,4.017046,-6.03675647311,2.936978,0.3652334,11.22463,1.481101,,-0.0000685141494614072,,,,,,,,,,,,,,,,,,,,25.55776,-0.02796113
1874,2021/11/26 18:24:56,14457.668,880.0004,1,4,0,0,0,0,-1.503296,4.016565,-6.03808609824,2.936978,0.3673193,11.22463,1.489479,,,,,,,,,,,,,,,,,,,,,,25.39563,-0.02585053
1875,2021/11/26 18:25:01,14462.6679,885.0003,1,4,0,0,0,0,-1.502922,4.016366,-6.036284821452,2.936978,0.3694061,11.22463,1.497861,,,,,,,,,,,,,,,,,,,,,,25.32537,-0.07197559
1876,2021/11/26 18:25:06,14467.6683,890.0007,1,4,0,0,0,0,-1.502899,4.015893,-6.035481573807,2.936978,0.3714929,11.22463,1.506242,,-0.0000883900065673515,,,0.165555700659752,,,,,,,,,,,,,,,,,25.51097,0.0531143
1877,2021/11/26 18:25:11,14472.6683,895.0007,1,4,0,0,0,0,-1.502739,4.015656,-6.034482881784,2.936978,0.3735806,11.22463,1.514626,,,,5.7293529510498,,,,,,,,,,,,,,,,,,25.61686,0.05305111
1878,2021/11/26 18:25:16,14477.6684,900.0008,1,4,0,0,0,0,-1.502754,4.015322,-6.034041196788,2.936978,0.3756671,11.22463,1.523004,,-0.0000491507307742722,,,,,,,,,,,,,,,,,,,,25.56764,0.002055764
1879,2021/11/26 18:25:21,14482.6683,905.0007,1,4,0,0,0,0,-1.503242,4.014987,-6.035497087854,2.936978,0.3777538,11.22463,1.531382,,,,,,,,,,,,,,,,,,,,,,25.42061,-0.04887581
1880,2021/11/26 18:25:26,14487.6684,910.0008,1,4,0,0,0,0,-1.502411,4.01465,-6.03165432115,2.936978,0.3798403,11.22463,1.539759,,,,,,,,,,,,,,,,,,,,,,25.35609,-0.04964352
1881,2021/11/26 18:25:31,14492.6684,915.0008,1,4,0,0,0,0,-1.503174,4.013885,-6.03356757099,2.936978,0.3819279,11.22463,1.548139,,-0.0000854362733662128,,,,,,,,,,,,,,,,,,,,25.52776,0.04724741
1882,2021/11/26 18:25:36,14497.6686,920.001,1,4,0,0,0,0,-1.502968,4.013876,-6.032727183968,2.936978,0.3840144,11.22463,1.556514,,,,,,,,,,,,,,,,,,,,,,25.58928,0.04786611
1883,2021/11/26 18:25:41,14502.6686,925.001,1,4,0,0,0,0,-1.503281,4.01336,-6.03320783416,2.936978,0.3861016,11.22463,1.564891,,-0.0000568942705285735,,,,,,,,,,,,,,,,,,,,25.69265,0.03911197
1884,2021/11/26 18:25:46,14507.6677,930.0001,1,4,0,0,0,0,-1.502914,4.012933,-6.031093186762,2.936978,0.3881886,11.22463,1.573266,,,,,,,,,,,,,,,,,,,,,,25.70149,0.06582379
1885,2021/11/26 18:25:51,14512.6679,935.0003,1,4,0,0,0,0,-1.502846,4.012399,-6.030017787554,2.936978,0.3902757,11.22463,1.581642,,-0.0000736501169740222,,,,,,,,,,,,,,,,,,,,25.65154,-0.006127954
1886,2021/11/26 18:25:56,14517.6689,940.0013,1,4,0,0,0,0,-1.503059,4.012187,-6.030553780033,2.936978,0.392363,11.22463,1.590016,,,,,,,,,,,,,,,,,,,,,,25.61686,0.02762794
1887,2021/11/26 18:26:01,14522.668,945.0004,1,4,0,0,0,0,-1.503281,4.011758,-6.030799577998,2.936978,0.3944495,11.22463,1.598387,,-0.000130439395434223,,,,,,,,,,,,,,,,,,,,25.63266,0.05532563
1888,2021/11/26 18:26:06,14527.6681,950.0005,1,4,0,0,0,0,-1.503014,4.011165,-6.02883715131,2.936978,0.3965369,11.22463,1.606761,,,,,,,,,,,,,,,,,,,,,,25.63733,0.002322793
1889,2021/11/26 18:26:11,14532.6681,955.0005,1,4,0,0,0,0,-1.502739,4.010863,-6.027280253757,2.936978,0.398623,11.22463,1.615128,,,,,,,,,,,,,,,,,,,,,,25.55224,-0.01964986
1890,2021/11/26 18:26:16,14537.6682,960.0006,1,4,0,0,0,0,-1.502663,4.010426,-6.026318764438,2.936978,0.4007103,11.22463,1.6235,,-0.0000792608116171323,,5.43956518173218,,,,,,,,,,,,,,,,,,25.37341,-0.03802419
1891,2021/11/26 18:26:21,14542.6681,965.0005,1,4,0,0,0,0,-1.503174,4.01014,-6.02793818436,2.936978,0.4027978,11.22463,1.631872,,,,,,,,,,,,,,,,,,,,,,25.36494,-0.05152583
1892,2021/11/26 18:26:26,14547.6683,970.0007,1,4,0,0,0,0,-1.502739,4.009548,-6.025304151972,2.936978,0.4048843,11.22463,1.640238,,-0.0000580790801905096,,,,,,,,,,,,,,,,,,,,25.52605,0.03376007
1893,2021/11/26 18:26:31,14552.6682,975.0006,1,4,0,0,0,0,-1.503029,4.009259,-6.026032545511,2.936978,0.4069719,11.22463,1.648608,,,,,,,,,,,,,,,,,,,,,,25.59038,0.02254188
1894,2021/11/26 18:26:36,14557.6684,980.0008,1,4,0,0,0,0,-1.503212,4.008988,-6.026358869456,2.936978,0.4090591,11.22463,1.656976,,-0.0000945140927797183,,,,,,,,,,,,,,,,,,,,25.63733,0.05937994
