Repository: HVES-Battery-Testing-Consortium/LG-HG2

# Battery Testing Consortium (BTC)
The Battery Testing Consortium (BTC) has been developed within the High Voltage and Energy Storage Lab at Oxford Brookes University to provide accurate and comprehensive cell data to Formula Student Electric teams. Through the BTC, we aim to provide FS teams with information for improved and informed decisions for cell selection, pack architecture design, thermal cooling requirements, and end of life predictions. A range of tests are completed to provide a comprehensive electrochemical lithium-ion characterisation for modelling, validation, and battery management parameterisation.

File: Data/Round1/LG_HG2/Package 3/211126_BTC_POCV_LG_HG2_5_25C/211126_BTC_POCV_LG_HG2_5_25C_Channel_7_Wb_1.CSV (part 13 of 33)
Data_Point,Date_Time,Test_Time(s),Step_Time(s),Cycle_Index,Step_Index,TC_Counter1,TC_Counter2,TC_Counter3,TC_Counter4,Current(A),Voltage(V),Power(W),Charge_Capacity(Ah),Discharge_Capacity(Ah),Charge_Energy(Wh),Discharge_Energy(Wh),ACR(Ohm),dV/dt(V/s),Internal_Resistance(Ohm),dQ/dV(Ah/V),dV/dQ(V/Ah),MetaCode_MV_UD1,MetaCode_MV_UD2,MetaCode_MV_UD3,MetaCode_MV_UD4,MetaCode_MV_UD5,MetaCode_MV_UD6,MetaCode_MV_UD7,MetaCode_MV_UD8,MetaCode_MV_UD9,MetaCode_MV_UD10,MetaCode_MV_UD11,MetaCode_MV_UD12,MetaCode_MV_UD13,MetaCode_MV_UD14,MetaCode_MV_UD15,MetaCode_MV_UD16,Aux_Temperature_1(C),Aux_dT/dt_1(C)
2541,2021/11/26 19:20:31,17792.6677,4215.0001,1,4,0,0,0,0,-1.503357,3.584053,-5.388111165921,2.936978,1.759178,11.22463,6.777479,,-0.0000770831902627833,,,,,,,,,,,,,,,,,,,,25.79073,0.06733835
2542,2021/11/26 19:20:36,17797.6687,4220.0011,1,4,0,0,0,0,-1.502968,3.583336,-5.385639341248,2.936978,1.761266,11.22463,6.78496,,,,,,,,,,,,,,,,,,,,,,25.71847,0.0138706
2543,2021/11/26 19:20:41,17802.668,4225.0004,1,4,0,0,0,0,-1.5037,3.583259,-5.3881465583,2.936978,1.763353,11.22463,6.792439,,-0.000113206297100987,,4.16981315612793,,,,,,,,,,,,,,,,,,25.53001,-0.03960431
2544,2021/11/26 19:20:46,17807.668,4230.0004,1,4,0,0,0,0,-1.50367,3.582726,-5.38723760442,2.936978,1.765441,11.22463,6.799921,,,,,,,,,,,,,,,,,,,,,,25.6439,0.02918005
2545,2021/11/26 19:20:51,17812.6677,4235.0001,1,4,0,0,0,0,-1.503212,3.582256,-5.384890206272,2.936978,1.767528,11.22463,6.8074,,-0.0000456761008535977,,,,,,,,,,,,,,,,,,,,25.87439,0.07234991
2546,2021/11/26 19:20:56,17817.6688,4240.0012,1,4,0,0,0,0,-1.503716,3.581799,-5.386008465084,2.936978,1.769616,11.22463,6.814876,,,,,,,,,,,,,,,,,,,,,,25.83198,0.06716371
2547,2021/11/26 19:21:01,17822.6688,4245.0012,1,4,0,0,0,0,-1.503342,3.581238,-5.383825497396,2.936978,1.771703,11.22463,6.822353,,-0.0000510098288941663,,,,,,,,,,,,,,,,,,,,25.66872,-0.05162299
2548,2021/11/26 19:21:06,17827.669,4250.0014,1,4,0,0,0,0,-1.503387,3.58054,-5.38293728898,2.936978,1.773791,11.22463,6.829829,,,,,,,,,,,,,,,,,,,,,,25.6037,-0.0933075
2549,2021/11/26 19:21:11,17832.6692,4255.0016,1,4,0,0,0,0,-1.50354,3.580051,-5.38274988054,2.936978,1.77588,11.22463,6.837307,,-0.000109532797068823,,,,,,,,,,,,,,,,,,,,25.83769,0.02491951
2550,2021/11/26 19:21:16,17837.6681,4260.0005,1,4,0,0,0,0,-1.503227,3.579532,-5.380849149764,2.936978,1.777965,11.22463,6.844773,,,,,,,,,,,,,,,,,,,,,,25.6576,-0.07219195
2551,2021/11/26 19:21:21,17842.6682,4265.0006,1,4,0,0,0,0,-1.502731,3.57932,-5.37875512292,2.936978,1.780054,11.22463,6.852249,,-0.000108649597677868,,,,,,,,,,,,,,,,,,,,25.81654,0.02291083
2552,2021/11/26 19:21:26,17847.669,4270.0014,1,4,0,0,0,0,-1.503761,3.578654,-5.381440317694,2.936978,1.78214,11.22463,6.859716,,,,,,,,,,,,,,,,,,,,,,25.78015,0.04609764
2553,2021/11/26 19:21:31,17852.6677,4275.0001,1,4,0,0,0,0,-1.503174,3.57818,-5.37862714332,2.936978,1.784227,11.22463,6.867184,,-0.000104451297374908,,4.22462177276611,,,,,,,,,,,,,,,,,,25.69297,-0.01071095
2554,2021/11/26 19:21:36,17857.6684,4280.0008,1,4,0,0,0,0,-1.503227,3.577764,-5.378191444428,2.936978,1.786316,11.22463,6.874658,,,,,,,,,,,,,,,,,,,,,,25.86627,0.06872475
2555,2021/11/26 19:21:41,17862.6676,4285,1,4,0,0,0,0,-1.503159,3.577291,-5.377237162269,2.936978,1.788402,11.22463,6.882122,,,,,,,,,,,,,,,,,,,,,,25.65846,0.03958881
2556,2021/11/26 19:21:46,17867.6677,4290.0001,1,4,0,0,0,0,-1.503319,3.576624,-5.376806815056,2.936978,1.790491,11.22463,6.889592,,-0.0000930580426938832,,,,,,,,,,,,,,,,,,,,25.89417,0.03744245
2557,2021/11/26 19:21:51,17872.6685,4295.0009,1,4,0,0,0,0,-1.503334,3.576112,-5.376090757408,2.936978,1.792578,11.22463,6.897058,,-0.000113599802716635,,,,,,,,,,,,,,,,,,,,25.60546,-0.03903508
2558,2021/11/26 19:21:56,17877.6677,4300.0001,1,4,0,0,0,0,-1.503319,3.575956,-5.375802597964,2.936978,1.794664,11.22463,6.904516,,,,,,,,,,,,,,,,,,,,,,25.77426,0.07632017
2559,2021/11/26 19:22:01,17882.6676,4305,1,4,0,0,0,0,-1.503395,3.575315,-5.375110694425,2.936978,1.796752,11.22463,6.911983,,,,,,,,,,,,,,,,,,,,,,25.62091,-0.006703138
2560,2021/11/26 19:22:06,17887.6685,4310.0009,1,4,0,0,0,0,-1.503426,3.574657,-5.374232274882,2.936978,1.798838,11.22463,6.919442,,-0.0000317675403493922,,,0.236631199717522,,,,,,,,,,,,,,,,,25.71815,0.04358649
2561,2021/11/26 19:22:11,17892.6689,4315.0013,1,4,0,0,0,0,-1.503265,3.574399,-5.373268912735,2.936978,1.800927,11.22463,6.926908,,,,,,,,,,,,,,,,,,,,,,25.81363,0.08899152
2562,2021/11/26 19:22:16,17897.6689,4320.0013,1,4,0,0,0,0,-1.503342,3.573935,-5.37284659077,2.936978,1.803014,11.22463,6.934367,,-0.000125028498587199,,,,,,,,,,,,,,,,,,,,25.57999,-0.02194107
2563,2021/11/26 19:22:21,17902.668,4325.0004,1,4,0,0,0,0,-1.503113,3.573264,-5.371019570832,2.936978,1.805101,11.22463,6.941824,,,,,,,,,,,,,,,,,,,,,,25.77289,0.04467189
2564,2021/11/26 19:22:26,17907.6681,4330.0005,1,4,0,0,0,0,-1.503357,3.572891,-5.371330695087,2.936978,1.807189,11.22463,6.949286,,-0.000084671082731802,,4.27787303924561,,,,,,,,,,,,,,,,,,25.87337,0.05437136
2565,2021/11/26 19:22:31,17912.6691,4335.0015,1,4,0,0,0,0,-1.503632,3.572564,-5.371821552448,2.936978,1.809276,11.22463,6.956743,,,,,,,,,,,,,,,,,,,,,,25.68864,-0.01624107
2566,2021/11/26 19:22:36,17917.6683,4340.0007,1,4,0,0,0,0,-1.503487,3.571827,-5.370195460749,2.936978,1.811364,11.22463,6.9642,,-0.000150667794514447,,,,,,,,,,,,,,,,,,,,25.74946,0.03789723
2567,2021/11/26 19:22:41,17922.6677,4345.0001,1,4,0,0,0,0,-1.503227,3.571458,-5.368712094966,2.936978,1.813452,11.22463,6.971657,,,,,,,,,,,,,,,,,,,,,,25.9399,0.09477317
2568,2021/11/26 19:22:46,17927.6678,4350.0002,1,4,0,0,0,0,-1.50312,3.570972,-5.36759943264,2.936978,1.815538,11.22463,6.979108,,-0.0000761355913709849,,,,,,,,,,,,,,,,,,,,25.80166,0.0424093
2569,2021/11/26 19:22:51,17932.6684,4355.0008,1,4,0,0,0,0,-1.503044,3.570674,-5.366880131656,2.936978,1.817626,11.22463,6.986566,,,,,,,,,,,,,,,,,,,,,,25.67739,-0.0556308
2570,2021/11/26 19:22:56,17937.6676,4360,1,4,0,0,0,0,-1.503082,3.570274,-5.366414584468,2.936978,1.819712,11.22463,6.994012,,-0.000116729403089266,,,,,,,,,,,,,,,,,,,,25.58761,-0.1012146
2571,2021/11/26 19:23:01,17942.6685,4365.0009,1,4,0,0,0,0,-1.503448,3.569473,-5.366517042904,2.936978,1.821801,11.22463,7.00147,,,,,,,,,,,,,,,,,,,,,,25.64759,-0.06341696
2572,2021/11/26 19:23:06,17947.6693,4370.0017,1,4,0,0,0,0,-1.503502,3.569097,-5.366144477694,2.936978,1.823889,11.22463,7.008922,,-0.000105998798971996,,,,,,,,,,,,,,,,,,,,25.80376,0.06704628
2573,2021/11/26 19:23:11,17952.668,4375.0004,1,4,0,0,0,0,-1.503159,3.568705,-5.364331039095,2.936978,1.825975,11.22463,7.016365,,,,,,,,,,,,,,,,,,,,,,25.771,0.04581571
2574,2021/11/26 19:23:16,17957.668,4380.0004,1,4,0,0,0,0,-1.502808,3.568232,-5.362367595456,2.936978,1.828064,11.22463,7.02382,,-0.0000872874807100743,,4.26146078109741,,,,,,,,,,,,,,,,,,25.56667,-0.04191935
2575,2021/11/26 19:23:21,17962.6679,4385.0003,1,4,0,0,0,0,-1.503593,3.567716,-5.364392803588,2.936978,1.830151,11.22463,7.031266,,,,,,,,,,,,,,,,,,,,,,25.82648,0.05870342
2576,2021/11/26 19:23:26,17967.6688,4390.0012,1,4,0,0,0,0,-1.503113,3.567122,-5.361787450786,2.936978,1.83224,11.22463,7.038718,,-0.0000841832588776015,,,,,,,,,,,,,,,,,,,,25.69683,-0.004711151
2577,2021/11/26 19:23:31,17972.6689,4395.0013,1,4,0,0,0,0,-1.503014,3.566864,-5.361046528096,2.936978,1.834326,11.22463,7.04616,,,,,,,,,,,,,,,,,,,,,,25.61154,-0.05466282
2578,2021/11/26 19:23:36,17977.6689,4400.0013,1,4,0,0,0,0,-1.503487,3.566144,-5.361651144128,2.936978,1.836414,11.22463,7.053607,,,,,,,,,,,,,,,,,,,,,,25.84779,0.03397465
2579,2021/11/26 19:23:41,17982.6691,4405.0015,1,4,0,0,0,0,-1.50341,3.565691,-5.36069550631,2.936978,1.838501,11.22463,7.061048,,-0.0000741285693948157,,,,,,,,,,,,,,,,,,,,25.58749,-0.05854785
2580,2021/11/26 19:23:46,17987.6684,4410.0008,1,4,0,0,0,0,-1.503555,3.565438,-5.36083213209,2.936978,1.840589,11.22463,7.068495,,,,,,,,,,,,,,,,,,,,,,25.71365,-0.05690753
2581,2021/11/26 19:23:51,17992.6676,4415,1,4,0,0,0,0,-1.503319,3.56508,-5.35945250052,2.936978,1.842676,11.22463,7.075935,,-0.0000721887772670016,,,0.22873429954052,,,,,,,,,,,,,,,,,25.80876,-0.0002706051
2582,2021/11/26 19:23:56,17997.6683,4420.0007,1,4,0,0,0,0,-1.503212,3.564288,-5.357880493056,2.936978,1.844763,11.22463,7.083372,,,,,,,,,,,,,,,,,,,,,,25.55855,-0.09536505
2583,2021/11/26 19:24:01,18002.6684,4425.0008,1,4,0,0,0,0,-1.503532,3.563903,-5.358442205396,2.936978,1.846851,11.22463,7.090815,,,,,,,,,,,,,,,,,,,,,,25.83842,0.01012504
2584,2021/11/26 19:24:06,18007.6684,4430.0008,1,4,0,0,0,0,-1.503212,3.563612,-5.356864321744,2.936978,1.848937,11.22463,7.09825,,-0.0000834056190797128,,,,,,,,,,,,,,,,,,,,25.61003,-0.08989155
2585,2021/11/26 19:24:11,18012.6677,4435.0001,1,4,0,0,0,0,-1.503281,3.563025,-5.356227785025,2.936978,1.851025,11.22463,7.105691,,,,4.65035676956177,,,,,,,,,,,,,,,,,,25.68922,-0.02372861
2586,2021/11/26 19:24:16,18017.668,4440.0004,1,4,0,0,0,0,-1.503448,3.562452,-5.355961334496,2.936978,1.853113,11.22463,7.113128,,-0.0000657455675536767,,,,,,,,,,,,,,,,,,,,25.80278,0.03424466
2587,2021/11/26 19:24:21,18022.668,4445.0004,1,4,0,0,0,0,-1.503059,3.561968,-5.353848060112,2.936978,1.855201,11.22463,7.120567,,,,,,,,,,,,,,,,,,,,,,25.66305,-0.08404315
2588,2021/11/26 19:24:26,18027.6687,4450.0011,1,4,0,0,0,0,-1.503204,3.561573,-5.353770779892,2.936978,1.857288,11.22463,7.127999,,-0.000119835000077728,,,,,,,,,,,,,,,,,,,,25.64259,-0.05258739
2589,2021/11/26 19:24:31,18032.6688,4455.0012,1,4,0,0,0,0,-1.503433,3.561093,-5.353864732269,2.936978,1.859376,11.22463,7.135435,,,,,,,,,,,,,,,,,,,,,,25.83343,0.05842924
2590,2021/11/26 19:24:36,18037.6679,4460.0003,1,4,0,0,0,0,-1.503067,3.560504,-5.351676065768,2.936978,1.861464,11.22463,7.14287,,-0.0000924033083720133,,,,,,,,,,,,,,,,,,,,25.63599,-0.06066561
2591,2021/11/26 19:24:41,18042.668,4465.0004,1,4,0,0,0,0,-1.502937,3.56025,-5.35083145425,2.936978,1.863551,11.22463,7.150301,,,,,,,,,,,,,,,,,,,,,,25.64018,-0.03834665
2592,2021/11/26 19:24:46,18047.6681,4470.0005,1,4,0,0,0,0,-1.503372,3.559834,-5.351754760248,2.936978,1.865638,11.22463,7.157731,,,,,,,,,,,,,,,,,,,,,,25.90684,0.05441606
2593,2021/11/26 19:24:51,18052.6687,4475.0011,1,4,0,0,0,0,-1.503502,3.559181,-5.351235751862,2.936978,1.867724,11.22463,7.165157,,-0.0000460313312942162,,,,,,,,,,,,,,,,,,,,25.67988,-0.05648911
2594,2021/11/26 19:24:56,18057.6683,4480.0007,1,4,0,0,0,0,-1.50354,3.558702,-5.35065080508,2.936978,1.869813,11.22463,7.17259,,-0.000116886498290114,,,,,,,,,,,,,,,,,,,,25.59269,-0.08691549
2595,2021/11/26 19:25:01,18062.6693,4485.0017,1,4,0,0,0,0,-1.503296,3.558457,-5.349414174272,2.936978,1.871901,11.22463,7.180023,,,,,,,,,,,,,,,,,,,,,,25.82321,-0.005962849
2596,2021/11/26 19:25:06,18067.6683,4490.0007,1,4,0,0,0,0,-1.503265,3.55781,-5.34833124965,2.936978,1.873987,11.22463,7.187443,,,,4.43337917327881,,,,,,,,,,,,,,,,,,25.86098,0.02461851
2597,2021/11/26 19:25:11,18072.6692,4495.0016,1,4,0,0,0,0,-1.503624,3.557312,-5.348859698688,2.936978,1.876076,11.22463,7.194875,,-0.0000835963364806958,,,,,,,,,,,,,,,,,,,,25.99086,0.1185828
2598,2021/11/26 19:25:16,18077.6683,4500.0007,1,4,0,0,0,0,-1.503723,3.556832,-5.348490085536,2.936978,1.878163,11.22463,7.202298,,,,,,,,,,,,,,,,,,,,,,25.74806,0.04995704
2599,2021/11/26 19:25:21,18082.6684,4505.0008,1,4,0,0,0,0,-1.503136,3.5565,-5.345903184,2.936978,1.880251,11.22463,7.209724,,-0.0000826254836283624,,,,,,,,,,,,,,,,,,,,25.77559,-0.04496694
2600,2021/11/26 19:25:26,18087.6679,4510.0003,1,4,0,0,0,0,-1.503433,3.556181,-5.346479869373,2.936978,1.882338,11.22463,7.217147,,,,,,,,,,,,,,,,,,,,,,25.7832,0.03194034
2601,2021/11/26 19:25:31,18092.6681,4515.0005,1,4,0,0,0,0,-1.504013,3.555456,-5.347452044928,2.936978,1.884425,11.22463,7.224569,,,,,,,,,,,,,,,,,,,,,,25.81072,0.08773386
2602,2021/11/26 19:25:36,18097.6679,4520.0003,1,4,0,0,0,0,-1.503868,3.554919,-5.346128926692,2.936978,1.886512,11.22463,7.231988,,-0.0000850272190291435,,,0.227794304490089,,,,,,,,,,,,,,,,,25.68235,-0.07593691
2603,2021/11/26 19:25:41,18102.6687,4525.0011,1,4,0,0,0,0,-1.503029,3.554695,-5.342809671155,2.936978,1.8886,11.22463,7.23941,,,,,,,,,,,,,,,,,,,,,,25.63373,-0.08016706
2604,2021/11/26 19:25:46,18107.6687,4530.0011,1,4,0,0,0,0,-1.503647,3.554026,-5.344000532822,2.936978,1.890688,11.22463,7.246832,,-0.000080526529927738,,,,,,,,,,,,,,,,,,,,25.63173,-0.07883847
2605,2021/11/26 19:25:51,18112.6687,4535.0011,1,4,0,0,0,0,-1.503593,3.553641,-5.343229732113,2.936978,1.892774,11.22463,7.254247,,,,,,,,,,,,,,,,,,,,,,25.77472,0.03700793
2606,2021/11/26 19:25:56,18117.6683,4540.0007,1,4,0,0,0,0,-1.503098,3.553095,-5.34064998831,2.936978,1.894863,11.22463,7.261666,,-0.0000983559802989475,,4.32228803634644,,,,,,,,,,,,,,,,,,25.84527,0.08770227
2607,2021/11/26 19:26:01,18122.6684,4545.0008,1,4,0,0,0,0,-1.503395,3.552759,-5.341200116805,2.936978,1.89695,11.22463,7.269085,,,,,,,,,,,,,,,,,,,,,,25.73744,0.03175139
2608,2021/11/26 19:26:06,18127.6684,4550.0008,1,4,0,0,0,0,-1.503067,3.552341,-5.339406529847,2.936978,1.899037,11.22463,7.276496,,-0.0000895049597602338,,,,,,,,,,,,,,,,,,,,25.53259,-0.05624354
2609,2021/11/26 19:26:11,18132.6694,4555.0018,1,4,0,0,0,0,-1.503319,3.55173,-5.33938319187,2.936978,1.901124,11.22463,7.283912,,,,,,,,,,,,,,,,,,,,,,25.83903,0.06786048
2610,2021/11/26 19:26:16,18137.6683,4560.0007,1,4,0,0,0,0,-1.503242,3.551405,-5.33862115501,2.936978,1.903213,11.22463,7.291329,,-0.000106120896816719,,,,,,,,,,,,,,,,,,,,25.71924,0.03970444
2611,2021/11/26 19:26:21,18142.6676,4565,1,4,0,0,0,0,-1.503479,3.550722,-5.338435961838,2.936978,1.9053,11.22463,7.298739,,,,,,,,,,,,,,,,,,,,,,25.58221,-0.01667023
2612,2021/11/26 19:26:26,18147.6684,4570.0008,1,4,0,0,0,0,-1.503624,3.550256,-5.338250127744,2.936978,1.907388,11.22463,7.306153,,-0.000114413800474722,,,,,,,,,,,,,,,,,,,,25.83939,0.08367896
2613,2021/11/26 19:26:31,18152.6685,4575.0009,1,4,0,0,0,0,-1.50312,3.549854,-5.33585654448,2.936978,1.909475,11.22463,7.313563,,,,,,,,,,,,,,,,,,,,,,25.68447,0.0312072
2614,2021/11/26 19:26:36,18157.6678,4580.0002,1,4,0,0,0,0,-1.503448,3.549468,-5.336440565664,2.936978,1.911563,11.22463,7.320974,,,,,,,,,,,,,,,,,,,,,,25.60055,-0.03167391
2615,2021/11/26 19:26:41,18162.6677,4585.0001,1,4,0,0,0,0,-1.503395,3.549075,-5.335661609625,2.936978,1.913649,11.22463,7.328378,,-0.0000798100081738085,,,,,,,,,,,,,,,,,,,,25.8444,0.07706642
2616,2021/11/26 19:26:46,18167.6686,4590.001,1,4,0,0,0,0,-1.503265,3.548511,-5.334352388415,2.936978,1.915738,11.22463,7.335792,,-0.000126275393995456,,,,,,,,,,,,,,,,,,,,25.7489,0.04121006
2617,2021/11/26 19:26:51,18172.6677,4595.0001,1,4,0,0,0,0,-1.503609,3.547903,-5.334658881927,2.936978,1.917825,11.22463,7.343195,,,,4.59943580627441,,,,,,,,,,,,,,,,,,25.67438,0.0007390976
2618,2021/11/26 19:26:56,18177.6689,4600.0013,1,4,0,0,0,0,-1.502991,3.547508,-5.331872596428,2.936978,1.919913,11.22463,7.350606,,-0.000130695596453734,,,,,,,,,,,,,,,,,,,,25.89274,0.0736624
2619,2021/11/26 19:27:01,18182.6688,4605.0012,1,4,0,0,0,0,-1.503662,3.547198,-5.333786839076,2.936978,1.922001,11.22463,7.358011,,,,,,,,,,,,,,,,,,,,,,25.7766,0.05193114
2620,2021/11/26 19:27:06,18187.6691,4610.0015,1,4,0,0,0,0,-1.503632,3.546377,-5.332445941264,2.936978,1.924089,11.22463,7.365417,,,,,,,,,,,,,,,,,,,,,,25.68946,0.02196312
2621,2021/11/26 19:27:11,18192.6692,4615.0016,1,4,0,0,0,0,-1.503502,3.546083,-5.331542882666,2.936978,1.926177,11.22463,7.372821,,-0.0000766097073210403,,,,,,,,,,,,,,,,,,,,25.8616,0.06700516
2622,2021/11/26 19:27:16,18197.6689,4620.0013,1,4,0,0,0,0,-1.503487,3.545802,-5.331067211574,2.936978,1.928264,11.22463,7.380221,,,,,,,,,,,,,,,,,,,,,,25.72571,0.04468679
2623,2021/11/26 19:27:21,18202.6684,4625.0008,1,4,0,0,0,0,-1.503059,3.545143,-5.328559092437,2.936978,1.930352,11.22463,7.387624,,-0.0000768958270782605,,,,,,,,,,,,,,,,,,,,25.67474,-0.04691839
2624,2021/11/26 19:27:26,18207.6681,4630.0005,1,4,0,0,0,0,-1.502953,3.544637,-5.327422813061,2.936978,1.932438,11.22463,7.395021,,,,,0.218146994709969,,,,,,,,,,,,,,,,,25.80875,0.04246831
2625,2021/11/26 19:27:31,18212.6681,4635.0005,1,4,0,0,0,0,-1.503113,3.544386,-5.327612673618,2.936978,1.934526,11.22463,7.402422,,-0.000074519390182104,,,,,,,,,,,,,,,,,,,,25.92965,0.05604923
2626,2021/11/26 19:27:36,18217.6683,4640.0007,1,4,0,0,0,0,-1.503578,3.54379,-5.32836468062,2.936978,1.936615,11.22463,7.409824,,,,,,,,,,,,,,,,,,,,,,25.78966,-0.05384862
2627,2021/11/26 19:27:41,18222.6687,4645.0011,1,4,0,0,0,0,-1.503357,3.54322,-5.32672458954,2.936978,1.938702,11.22463,7.417219,,-0.000108064799860585,,,,,,,,,,,,,,,,,,,,25.62522,-0.06896079
2628,2021/11/26 19:27:46,18227.6688,4650.0012,1,4,0,0,0,0,-1.503464,3.542589,-5.326155028296,2.936978,1.94079,11.22463,7.424618,,,,4.43461608886719,,,,,,,,,,,,,,,,,,25.61861,-0.06206274
2629,2021/11/26 19:27:51,18232.6677,4655.0001,1,4,0,0,0,0,-1.503532,3.542536,-5.326316237152,2.936978,1.942876,11.22463,7.432008,,,,,,,,,,,,,,,,,,,,,,25.63895,0.02013564
2630,2021/11/26 19:27:56,18237.6677,4660.0001,1,4,0,0,0,0,-1.503448,3.542031,-5.325259422888,2.936978,1.944965,11.22463,7.439406,,-0.0000647642518742941,,,,,,,,,,,,,,,,,,,,25.81934,0.04814446
2631,2021/11/26 19:28:01,18242.6678,4665.0002,1,4,0,0,0,0,-1.5037,3.541453,-5.3252828761,2.936978,1.947053,11.22463,7.446803,,,,,,,,,,,,,,,,,,,,,,25.933,0.0371474
2632,2021/11/26 19:28:06,18247.6687,4670.0011,1,4,0,0,0,0,-1.503174,3.540833,-5.322488103942,2.936978,1.949141,11.22463,7.454198,,-0.0001093579994631,,,,,,,,,,,,,,,,,,,,25.85223,-0.03220916
2633,2021/11/26 19:28:11,18252.668,4675.0004,1,4,0,0,0,0,-1.50341,3.540593,-5.32296292213,2.936978,1.951228,11.22463,7.461586,,,,,,,,,,,,,,,,,,,,,,25.71724,-0.03880441
2634,2021/11/26 19:28:16,18257.6691,4680.0015,1,4,0,0,0,0,-1.503151,3.540133,-5.321354459083,2.936978,1.953316,11.22463,7.468979,,-0.000108780601294711,,,,,,,,,,,,,,,,,,,,25.71465,-0.04910409
2635,2021/11/26 19:28:21,18262.6688,4685.0012,1,4,0,0,0,0,-1.50354,3.539532,-5.32182794328,2.936978,1.955403,11.22463,7.476367,,,,,,,,,,,,,,,,,,,,,,25.73597,0.02543151
2636,2021/11/26 19:28:26,18267.6681,4690.0005,1,4,0,0,0,0,-1.503807,3.539166,-5.322222604962,2.936978,1.95749,11.22463,7.483753,,-0.0000722229087841697,,,,,,,,,,,,,,,,,,,,25.82558,0.004284382
2637,2021/11/26 19:28:31,18272.6691,4695.0015,1,4,0,0,0,0,-1.503464,3.53867,-5.32026295288,2.936978,1.959578,11.22463,7.491141,,,,,,,,,,,,,,,,,,,,,,25.89961,-0.01447797
2638,2021/11/26 19:28:36,18277.6691,4700.0015,1,4,0,0,0,0,-1.503502,3.538059,-5.319478782618,2.936978,1.961667,11.22463,7.498532,,-0.000109829197754152,,4.32513284683228,,,,,,,,,,,,,,,,,,25.93024,0.03607512
2639,2021/11/26 19:28:41,18282.6678,4705.0002,1,4,0,0,0,0,-1.503281,3.537706,-5.318166213386,2.936978,1.963754,11.22463,7.505915,,,,,,,,,,,,,,,,,,,,,,26.00488,0.09225309
2640,2021/11/26 19:28:46,18287.6686,4710.001,1,4,0,0,0,0,-1.503357,3.537188,-5.317656340116,2.936978,1.965841,11.22463,7.5133,,-0.0000915846103453077,,,,,,,,,,,,,,,,,,,,25.99253,0.05689442
2641,2021/11/26 19:28:51,18292.6687,4715.0011,1,4,0,0,0,0,-1.5037,3.536701,-5.3181372937,2.936978,1.967928,11.22463,7.52068,,,,,,,,,,,,,,,,,,,,,,25.89785,-0.01039803
2642,2021/11/26 19:28:56,18297.6678,4720.0002,1,4,0,0,0,0,-1.503502,3.535975,-5.31634548445,2.936978,1.970015,11.22463,7.528061,,,,,,,,,,,,,,,,,,,,,,25.8865,-0.02247453
2643,2021/11/26 19:29:01,18302.6684,4725.0008,1,4,0,0,0,0,-1.503571,3.535625,-5.316063216875,2.936978,1.972102,11.22463,7.535439,,-0.0000906137065612711,,,,,,,,,,,,,,,,,,,,25.76562,0.02613723
2644,2021/11/26 19:29:06,18307.6678,4730.0002,1,4,0,0,0,0,-1.503593,3.535568,-5.316055295824,2.936978,1.974191,11.22463,7.542824,,,,,,,,,,,,,,,,,,,,,,25.60019,-0.03119171
2645,2021/11/26 19:29:11,18312.668,4735.0004,1,4,0,0,0,0,-1.503136,3.534758,-5.313222001088,2.936978,1.976277,11.22463,7.550201,,-0.0000952012924244627,,,0.229999899864197,,,,,,,,,,,,,,,,,25.70642,-0.06647944
2646,2021/11/26 19:29:16,18317.6689,4740.0013,1,4,0,0,0,0,-1.503578,3.53415,-5.3138701887,2.936978,1.978366,11.22463,7.557584,,-0.000127972598420456,,,,,,,,,,,,,,,,,,,,25.79667,-0.058254
2647,2021/11/26 19:29:21,18322.668,4745.0004,1,4,0,0,0,0,-1.503555,3.53358,-5.3129318769,2.936978,1.980453,11.22463,7.564958,,,,,,,,,,,,,,,,,,,,,,25.87518,0.07757664
2648,2021/11/26 19:29:26,18327.6688,4750.0012,1,4,0,0,0,0,-1.503685,3.533312,-5.31298825472,2.936978,1.982541,11.22463,7.572338,,-0.000116525901830755,,,,,,,,,,,,,,,,,,,,25.92839,0.07548571
2649,2021/11/26 19:29:31,18332.6688,4755.0012,1,4,0,0,0,0,-1.503433,3.532681,-5.311149193873,2.936978,1.984627,11.22463,7.579708,,,,4.37918615341187,,,,,,,,,,,,,,,,,,26.05011,0.04508197
2650,2021/11/26 19:29:36,18337.6682,4760.0006,1,4,0,0,0,0,-1.503487,3.53202,-5.31034615374,2.936978,1.986716,11.22463,7.587086,,,,,,,,,,,,,,,,,,,,,,26.03057,0.02496302
2651,2021/11/26 19:29:41,18342.6681,4765.0005,1,4,0,0,0,0,-1.50312,3.531777,-5.30868464424,2.936978,1.988802,11.22463,7.594454,,-0.0000621095823589712,,,,,,,,,,,,,,,,,,,,26.01099,0.06728709
2652,2021/11/26 19:29:46,18347.6677,4770.0001,1,4,0,0,0,0,-1.502899,3.531416,-5.307361574984,2.936978,1.990891,11.22463,7.601831,,,,,,,,,,,,,,,,,,,,,,26.01686,0.07757664
2653,2021/11/26 19:29:51,18352.6685,4775.0009,1,4,0,0,0,0,-1.503464,3.530723,-5.308314924472,2.936978,1.992979,11.22463,7.609204,,-0.0000800069028628059,,,,,,,,,,,,,,,,,,,,25.93365,-0.02792597
2654,2021/11/26 19:29:56,18357.6694,4780.0018,1,4,0,0,0,0,-1.502953,3.53015,-5.30564953295,2.936978,1.995067,11.22463,7.616575,,,,,,,,,,,,,,,,,,,,,,26.04264,0.07900178
2655,2021/11/26 19:30:01,18362.6685,4785.0009,1,4,0,0,0,0,-1.503204,3.529953,-5.306239469412,2.936978,1.997153,11.22463,7.62394,,-0.000143120298162103,,,,,,,,,,,,,,,,,,,,25.98163,0.05573571
2656,2021/11/26 19:30:06,18367.6677,4790.0001,1,4,0,0,0,0,-1.503334,3.529341,-5.305778322894,2.936978,1.99924,11.22463,7.631304,,,,,,,,,,,,,,,,,,,,,,25.89989,-0.0338918
2657,2021/11/26 19:30:11,18372.6685,4795.0009,1,4,0,0,0,0,-1.503593,3.528786,-5.305857928098,2.936978,2.001329,11.22463,7.638678,,-0.000116524701297749,,,,,,,,,,,,,,,,,,,,25.95331,0.01320064
2658,2021/11/26 19:30:16,18377.6685,4800.0009,1,4,0,0,0,0,-1.503448,3.528186,-5.304444185328,2.936978,2.003416,11.22463,7.646041,,,,,,,,,,,,,,,,,,,,,,25.85152,0.03954053
2659,2021/11/26 19:30:21,18382.668,4805.0004,1,4,0,0,0,0,-1.503609,3.527911,-5.304598730799,2.936978,2.005504,11.22463,7.653409,,-0.0000982969795586541,,4.16931104660034,,,,,,,,,,,,,,,,,,25.85825,-0.07201791
2660,2021/11/26 19:30:26,18387.6678,4810.0002,1,4,0,0,0,0,-1.503281,3.527335,-5.302575686135,2.936978,2.007592,11.22463,7.660774,,,,,,,,,,,,,,,,,,,,,,25.81161,-0.05561948
2661,2021/11/26 19:30:31,18392.6687,4815.0011,1,4,0,0,0,0,-1.503845,3.526628,-5.30350188466,2.936978,2.009679,11.22463,7.668134,,-0.0000608127993473317,,,,,,,,,,,,,,,,,,,,25.7392,-0.04857242
2662,2021/11/26 19:30:36,18397.6689,4820.0013,1,4,0,0,0,0,-1.504211,3.526073,-5.303957793403,2.936978,2.011767,11.22463,7.675497,,,,,,,,,,,,,,,,,,,,,,25.7436,-0.00774622
2663,2021/11/26 19:30:41,18402.6688,4825.0012,1,4,0,0,0,0,-1.503609,3.525871,-5.301531368439,2.936978,2.013854,11.22463,7.682856,,-0.000102775302366354,,,,,,,,,,,,,,,,,,,,25.78011,-0.05728185
2664,2021/11/26 19:30:46,18407.6681,4830.0005,1,4,0,0,0,0,-1.503189,3.525368,-5.299294398552,2.936978,2.015941,11.22463,7.690215,,,,,,,,,,,,,,,,,,,,,,25.79604,-0.072276
2665,2021/11/26 19:30:51,18412.6676,4835,1,4,0,0,0,0,-1.503319,3.524376,-5.298261403944,2.936978,2.01803,11.22463,7.697577,,-0.000110840701381676,,,0.241782203316689,,,,,,,,,,,,,,,,,25.79868,0.01483142
2666,2021/11/26 19:30:56,18417.6692,4840.0016,1,4,0,0,0,0,-1.50325,3.524172,-5.297711559,2.936978,2.020118,11.22463,7.704937,,,,,,,,,,,,,,,,,,,,,,25.8266,-0.03749251
2667,2021/11/26 19:31:01,18422.6692,4845.0016,1,4,0,0,0,0,-1.503029,3.523651,-5.296149638879,2.936978,2.022206,11.22463,7.712293,,-0.0000699836382409558,,,,,,,,,,,,,,,,,,,,25.8808,-0.07993102
2668,2021/11/26 19:31:06,18427.6683,4850.0007,1,4,0,0,0,0,-1.50341,3.522969,-5.29646682429,2.936978,2.024293,11.22463,7.719647,,,,,,,,,,,,,,,,,,,,,,25.9577,0.06950021
2669,2021/11/26 19:31:11,18432.6676,4855,1,4,0,0,0,0,-1.503342,3.52254,-5.29558232868,2.936978,2.02638,11.22463,7.726997,,-0.000141114098369144,,4.04070091247559,,,,,,,,,,,,,,,,,,25.94534,0.0001549721
2670,2021/11/26 19:31:16,18437.6694,4860.0018,1,4,0,0,0,0,-1.503716,3.522011,-5.296104292876,2.936978,2.028469,11.22463,7.734355,,,,,,,,,,,,,,,,,,,,,,25.81912,-0.07309258
2671,2021/11/26 19:31:21,18442.6682,4865.0006,1,4,0,0,0,0,-1.503136,3.521669,-5.293547453984,2.936978,2.030554,11.22463,7.741699,,-0.0000888635477167554,,,,,,,,,,,,,,,,,,,,25.82397,-0.009850264
2672,2021/11/26 19:31:26,18447.6685,4870.0009,1,4,0,0,0,0,-1.503502,3.520771,-5.293486240042,2.936978,2.032643,11.22463,7.749056,,,,,,,,,,,,,,,,,,,,,,25.89426,-0.07195234
2673,2021/11/26 19:31:31,18452.6678,4875.0002,1,4,0,0,0,0,-1.503738,3.520339,-5.293667527182,2.936978,2.03473,11.22463,7.756402,,-0.000122375306091271,,,,,,,,,,,,,,,,,,,,25.83506,-0.0299871
2674,2021/11/26 19:31:36,18457.6678,4880.0002,1,4,0,0,0,0,-1.503395,3.519829,-5.291693319455,2.936978,2.036818,11.22463,7.763753,,,,,,,,,,,,,,,,,,,,,,25.9644,-0.06852567
2675,2021/11/26 19:31:41,18462.6687,4885.0011,1,4,0,0,0,0,-1.503387,3.51937,-5.29097510619,2.936978,2.038905,11.22463,7.771097,,-0.00011303809878882,,,,,,,,,,,,,,,,,,,,25.95807,-0.05204201
2676,2021/11/26 19:31:46,18467.6687,4890.0011,1,4,0,0,0,0,-1.503242,3.518803,-5.289612459326,2.936978,2.040993,11.22463,7.778446,,,,,,,,,,,,,,,,,,,,,,25.96916,0.05634367
2677,2021/11/26 19:31:51,18472.669,4895.0014,1,4,0,0,0,0,-1.503342,3.518222,-5.289090897924,2.936978,2.043081,11.22463,7.785794,,-0.00012533480185084,,,,,,,,,,,,,,,,,,,,25.98775,-0.06716907
2678,2021/11/26 19:31:56,18477.6682,4900.0006,1,4,0,0,0,0,-1.503342,3.517945,-5.28867447219,2.936978,2.045168,11.22463,7.793134,,,,3.88571810722351,,,,,,,,,,,,,,,,,,26.04141,0.03370285
2679,2021/11/26 19:32:01,18482.6691,4905.0015,1,4,0,0,0,0,-1.50354,3.517089,-5.28808399506,2.936978,2.047256,11.22463,7.800481,,-0.000110258202767,,,,,,,,,,,,,,,,,,,,26.15065,0.08907497
2680,2021/11/26 19:32:06,18487.6691,4910.0015,1,4,0,0,0,0,-1.503204,3.516303,-5.285720734812,2.936978,2.049344,11.22463,7.807822,,,,,,,,,,,,,,,,,,,,,,26.05738,0.06993771
2681,2021/11/26 19:32:11,18492.6692,4915.0016,1,4,0,0,0,0,-1.503815,3.516043,-5.287478204045,2.936978,2.051432,11.22463,7.815165,,-0.0000922628314583562,,,,,,,,,,,,,,,,,,,,25.94728,0.03327012
2682,2021/11/26 19:32:16,18497.6683,4920.0007,1,4,0,0,0,0,-1.50325,3.515505,-5.28468289125,2.936978,2.053518,11.22463,7.822498,,,,,,,,,,,,,,,,,,,,,,25.90338,-0.07548869
2683,2021/11/26 19:32:21,18502.6691,4925.0015,1,4,0,0,0,0,-1.503342,3.514899,-5.284095292458,2.936978,2.055606,11.22463,7.829838,,-0.0000863321329234168,,,,,,,,,,,,,,,,,,,,25.82299,0.005835295
2684,2021/11/26 19:32:26,18507.6678,4930.0002,1,4,0,0,0,0,-1.503479,3.514336,-5.283730374944,2.936978,2.057694,11.22463,7.837176,,,,,0.258216887712479,,,,,,,,,,,,,,,,,25.86212,-0.09029329
2685,2021/11/26 19:32:31,18512.6686,4935.001,1,4,0,0,0,0,-1.503479,3.513879,-5.283043285041,2.936978,2.059782,11.22463,7.844513,,-0.000118533098429907,,,,,,,,,,,,,,,,,,,,25.86825,-0.01153111
2686,2021/11/26 19:32:36,18517.668,4940.0004,1,4,0,0,0,0,-1.503517,3.513191,-5.282142392747,2.936978,2.061868,11.22463,7.851843,,,,,,,,,,,,,,,,,,,,,,25.95934,-0.066697
2687,2021/11/26 19:32:41,18522.6688,4945.0012,1,4,0,0,0,0,-1.503357,3.512677,-5.280807556689,2.936978,2.063958,11.22463,7.859184,,-0.000103585800388828,,3.68892908096313,,,,,,,,,,,,,,,,,,26.05835,0.002126694
2688,2021/11/26 19:32:46,18527.6686,4950.001,1,4,0,0,0,0,-1.503319,3.511909,-5.279519525971,2.936978,2.066045,11.22463,7.866514,,,,,,,,,,,,,,,,,,,,,,26.13075,0.08132815
2689,2021/11/26 19:32:51,18532.6679,4955.0003,1,4,0,0,0,0,-1.503319,3.511528,-5.278946761432,2.936978,2.068133,11.22463,7.873849,,-0.000135440204758197,,,,,,,,,,,,,,,,,,,,26.15106,-0.004167557
2690,2021/11/26 19:32:56,18537.6686,4960.001,1,4,0,0,0,0,-1.503448,3.510845,-5.27837289356,2.936978,2.070221,11.22463,7.881178,,,,,,,,,,,,,,,,,,,,,,26.17672,0.07946193
2691,2021/11/26 19:33:01,18542.6683,4965.0007,1,4,0,0,0,0,-1.503426,3.510287,-5.277456743262,2.936978,2.072309,11.22463,7.888509,,-0.000131602704641409,,,,,,,,,,,,,,,,,,,,26.16166,0.02842128
2692,2021/11/26 19:33:06,18547.6691,4970.0015,1,4,0,0,0,0,-1.503342,3.509685,-5.27625686727,2.936978,2.074396,11.22463,7.895834,,,,,,,,,,,,,,,,,,,,,,26.16477,0.08020222
2693,2021/11/26 19:33:11,18552.6691,4975.0015,1,4,0,0,0,0,-1.503555,3.509327,-5.276466157485,2.936978,2.076484,11.22463,7.903163,,-0.0000898511279956438,,,,,,,,,,,,,,,,,,,,26.02051,0.005529523
2694,2021/11/26 19:33:16,18557.6682,4980.0006,1,4,0,0,0,0,-1.503632,3.508343,-5.275256801776,2.936978,2.078572,11.22463,7.910487,,,,,,,,,,,,,,,,,,,,,,25.99046,-0.06182194
2695,2021/11/26 19:33:21,18562.669,4985.0014,1,4,0,0,0,0,-1.503059,3.507866,-5.272529562094,2.936978,2.080659,11.22463,7.917811,,-0.000107612497231457,,3.48020195960999,,,,,,,,,,,,,,,,,,25.94375,-0.06561816
2696,2021/11/26 19:33:26,18567.6681,4990.0005,1,4,0,0,0,0,-1.503334,3.507164,-5.272438884776,2.936978,2.082745,11.22463,7.925128,,,,,,,,,,,,,,,,,,,,,,26.08532,-0.01801252
2697,2021/11/26 19:33:31,18572.6677,4995.0001,1,4,0,0,0,0,-1.503517,3.506788,-5.272515373396,2.936978,2.084834,11.22463,7.932454,,-0.0000866196569404565,,,,,,,,,,,,,,,,,,,,26.27133,0.07795632
2698,2021/11/26 19:33:36,18577.6686,5000.001,1,4,0,0,0,0,-1.503433,3.506086,-5.271165393238,2.936978,2.086921,11.22463,7.939771,,,,,,,,,,,,,,,,,,,,,,26.1914,0.05782247
2699,2021/11/26 19:33:41,18582.6685,5005.0009,1,4,0,0,0,0,-1.503647,3.505424,-5.270920281328,2.936978,2.08901,11.22463,7.947093,,-0.000152968801558018,,,,,,,,,,,,,,,,,,,,26.1138,0.03510594
2700,2021/11/26 19:33:46,18587.6677,5010.0001,1,4,0,0,0,0,-1.50312,3.504891,-5.26827175992,2.936978,2.091096,11.22463,7.954407,,-0.000113899099233095,,,0.286248594522476,,,,,,,,,,,,,,,,,25.93044,-0.09224474
2701,2021/11/26 19:33:51,18592.6686,5015.001,1,4,0,0,0,0,-1.503357,3.504399,-5.268362767443,2.936978,2.093185,11.22463,7.961726,,,,,,,,,,,,,,,,,,,,,,25.95251,-0.06127059
2702,2021/11/26 19:33:56,18597.6686,5020.001,1,4,0,0,0,0,-1.5037,3.503565,-5.2683106905,2.936978,2.095272,11.22463,7.969038,,-0.000121606099128257,,,,,,,,,,,,,,,,,,,,26.16241,0.0517261
2703,2021/11/26 19:34:01,18602.6686,5025.001,1,4,0,0,0,0,-1.503334,3.502909,-5.266042198606,2.936978,2.097359,11.22463,7.976351,,,,,,,,,,,,,,,,,,,,,,26.18333,0.03425479
2704,2021/11/26 19:34:06,18607.6681,5030.0005,1,4,0,0,0,0,-1.503578,3.502388,-5.266113544264,2.936978,2.099447,11.22463,7.983664,,-0.000126213606563397,,3.49194192886353,,,,,,,,,,,,,,,,,,26.0893,0.05334318
2705,2021/11/26 19:34:11,18612.668,5035.0004,1,4,0,0,0,0,-1.503014,3.50181,-5.26326945534,2.936978,2.101534,11.22463,7.990973,,,,,,,,,,,,,,,,,,,,,,25.90279,-0.04161835
2706,2021/11/26 19:34:16,18617.668,5040.0004,1,4,0,0,0,0,-1.503227,3.500977,-5.262763152779,2.936978,2.103621,11.22463,7.998282,,-0.0000931558970478363,,,,,,,,,,,,,,,,,,,,25.90019,-0.05532086
2707,2021/11/26 19:34:21,18622.6681,5045.0005,1,4,0,0,0,0,-1.503464,3.500226,-5.262463782864,2.936978,2.105709,11.22463,8.005591,,,,,,,,,,,,,,,,,,,,,,25.9418,-0.07030666
2708,2021/11/26 19:34:26,18627.6689,5050.0013,1,4,0,0,0,0,-1.503517,3.499762,-5.261951662954,2.936978,2.107797,11.22463,8.012898,,-0.000180356102646329,,,,,,,,,,,,,,,,,,,,26.16203,0.03343403
2709,2021/11/26 19:34:31,18632.6684,5055.0008,1,4,0,0,0,0,-1.503479,3.499009,-5.260686552311,2.936978,2.109884,11.22463,8.0202,,,,,,,,,,,,,,,,,,,,,,26.26949,0.09960651
2710,2021/11/26 19:34:36,18637.6676,5060,1,4,0,0,0,0,-1.503387,3.498302,-5.259301748874,2.936978,2.111972,11.22463,8.027507,,-0.0000859147767187096,,,,,,,,,,,,,,,,,,,,26.20414,0.01039386
2711,2021/11/26 19:34:41,18642.6678,5065.0002,1,4,0,0,0,0,-1.503319,3.497718,-5.258185926042,2.936978,2.11406,11.22463,8.03481,,,,3.04824090003967,,,,,,,,,,,,,,,,,,26.24722,0.08972704
2712,2021/11/26 19:34:46,18647.6685,5070.0009,1,4,0,0,0,0,-1.503395,3.497046,-5.25744147117,2.936978,2.116147,11.22463,8.042109,,-0.000134518995764665,,,,,,,,,,,,,,,,,,,,26.23476,0.04022598
2713,2021/11/26 19:34:51,18652.6676,5075,1,4,0,0,0,0,-1.503754,3.496439,-5.257784132006,2.936978,2.118234,11.22463,8.049405,,-0.00019755850371439,,,,,,,,,,,,,,,,,,,,26.24586,0.05770147
2714,2021/11/26 19:34:56,18657.6684,5080.0008,1,4,0,0,0,0,-1.503952,3.495643,-5.257279281136,2.936978,2.120323,11.22463,8.05671,,-0.00017858219507616,,,,,,,,,,,,,,,,,,,,26.27378,0.09708285
2715,2021/11/26 19:35:01,18662.6685,5085.0009,1,4,0,0,0,0,-1.503189,3.49498,-5.25361549122,2.936978,2.12241,11.22463,8.064003,,,,,,,,,,,,,,,,,,,,,,26.25996,0.07363617
2716,2021/11/26 19:35:06,18667.6678,5090.0002,1,4,0,0,0,0,-1.503647,3.494274,-5.254154617278,2.936978,2.124497,11.22463,8.071297,,-0.000131689899717458,,,0.311487913131714,,,,,,,,,,,,,,,,,26.26356,-0.01732051
2717,2021/11/26 19:35:11,18672.6684,5095.0008,1,4,0,0,0,0,-1.503815,3.493578,-5.25369500007,2.936978,2.126585,11.22463,8.078593,,,,,,,,,,,,,,,,,,,,,,26.28233,0.06424844
2718,2021/11/26 19:35:16,18677.6687,5100.0011,1,4,0,0,0,0,-1.503532,3.49278,-5.25150649896,2.936978,2.128672,11.22463,8.085885,,-0.000115255803393666,,3.12072396278381,,,,,,,,,,,,,,,,,,26.2334,0.05530357
2719,2021/11/26 19:35:21,18682.6679,5105.0003,1,4,0,0,0,0,-1.503174,3.4922,-5.2493842428,2.936978,2.13076,11.22463,8.093177,,-0.000165474193636328,,,,,,,,,,,,,,,,,,,,26.12248,-0.08224726
2720,2021/11/26 19:35:26,18687.6688,5110.0012,1,4,0,0,0,0,-1.503716,3.491488,-5.250206369408,2.936978,2.132848,11.22463,8.100466,,,,,,,,,,,,,,,,,,,,,,26.07548,-0.06542742
2721,2021/11/26 19:35:31,18692.668,5115.0004,1,4,0,0,0,0,-1.503319,3.490641,-5.247546937479,2.936978,2.134934,11.22463,8.107751,,-0.000109104301373009,,,,,,,,,,,,,,,,,,,,26.04084,-0.06531239
2722,2021/11/26 19:35:36,18697.6683,5120.0007,1,4,0,0,0,0,-1.503044,3.489875,-5.2454356795,2.936978,2.137022,11.22463,8.115037,,,,,,,,,,,,,,,,,,,,,,26.11313,0.06365001
2723,2021/11/26 19:35:41,18702.6681,5125.0005,1,4,0,0,0,0,-1.503685,3.489344,-5.24687423264,2.936978,2.13911,11.22463,8.122323,,-0.00012527490616776,,,,,,,,,,,,,,,,,,,,26.2378,0.05339622
2724,2021/11/26 19:35:46,18707.6684,5130.0008,1,4,0,0,0,0,-1.503609,3.488359,-5.245127987631,2.936978,2.141197,11.22463,8.129606,,-0.000135808804770932,,,,,,,,,,,,,,,,,,,,26.36776,0.03205299
2725,2021/11/26 19:35:51,18712.6693,5135.0017,1,4,0,0,0,0,-1.503937,3.487992,-5.245720224504,2.936978,2.143286,11.22463,8.136892,,,,2.87549996376038,,,,,,,,,,,,,,,,,,26.2869,-0.002640486
2726,2021/11/26 19:35:56,18717.6683,5140.0007,1,4,0,0,0,0,-1.503662,3.487011,-5.243285934282,2.936978,2.145374,11.22463,8.144172,,-0.000109954700747039,,,,,,,,,,,,,,,,,,,,26.14095,-0.0222975
2727,2021/11/26 19:36:01,18722.6676,5145,1,4,0,0,0,0,-1.503136,3.486379,-5.240501784544,2.936978,2.14746,11.22463,8.151445,,,,,,,,,,,,,,,,,,,,,,26.17918,-0.01929164
2728,2021/11/26 19:36:06,18727.6686,5150.001,1,4,0,0,0,0,-1.503662,3.485545,-5.24108156579,2.936978,2.149548,11.22463,8.158724,,-0.000133378605823964,,,,,,,,,,,,,,,,,,,,26.45077,0.03380358
2729,2021/11/26 19:36:11,18732.6685,5155.0009,1,4,0,0,0,0,-1.503174,3.484592,-5.237948095008,2.936978,2.151635,11.22463,8.166,,,,,0.349581986665726,,,,,,,,,,,,,,,,,26.32394,-0.006210804
2730,2021/11/26 19:36:16,18737.6677,5160.0001,1,4,0,0,0,0,-1.503067,3.48396,-5.23662530532,2.936978,2.153724,11.22463,8.173276,,-0.000160902403877117,,,,,,,,,,,,,,,,,,,,26.1389,-0.0934571
2731,2021/11/26 19:36:21,18742.6681,5165.0005,1,4,0,0,0,0,-1.503174,3.483413,-5.236175852862,2.936978,2.155811,11.22463,8.180549,,-0.000123065095976926,,,,,,,,,,,,,,,,,,,,26.11002,-0.08404016
2732,2021/11/26 19:36:26,18747.6688,5170.0012,1,4,0,0,0,0,-1.503571,3.482366,-5.235984528986,2.936978,2.157899,11.22463,8.18782,,,,2.73131895065308,,,,,,,,,,,,,,,,,,26.24043,0.02255917
2733,2021/11/26 19:36:31,18752.6679,5175.0003,1,4,0,0,0,0,-1.503609,3.481537,-5.234870367033,2.936978,2.159986,11.22463,8.195087,,-0.00015597690071445,,,,,,,,,,,,,,,,,,,,26.42678,0.09275496
2734,2021/11/26 19:36:36,18757.6679,5180.0003,1,4,0,0,0,0,-1.503502,3.48111,-5.23385584722,2.936978,2.162073,11.22463,8.202353,,,,,,,,,,,,,,,,,,,,,,26.40013,0.06556332
2735,2021/11/26 19:36:41,18762.668,5185.0004,1,4,0,0,0,0,-1.503555,3.480344,-5.23288862292,2.936978,2.164161,11.22463,8.20962,,-0.000129920605104417,,,,,,,,,,,,,,,,,,,,26.27336,-0.05600631
2736,2021/11/26 19:36:46,18767.6679,5190.0003,1,4,0,0,0,0,-1.503777,3.47931,-5.23210635387,2.936978,2.166248,11.22463,8.216884,,-0.000158900103997439,,,,,,,,,,,,,,,,,,,,26.14378,-0.08746445
2737,2021/11/26 19:36:51,18772.6687,5195.0011,1,4,0,0,0,0,-1.503609,3.478668,-5.230556512812,2.936978,2.168338,11.22463,8.224154,,-0.000186733101145364,,,,,,,,,,,,,,,,,,,,26.244,-0.0541991
2738,2021/11/26 19:36:56,18777.6684,5200.0008,1,4,0,0,0,0,-1.503426,3.477961,-5.228856994386,2.936978,2.170425,11.22463,8.231414,,,,,,,,,,,,,,,,,,,,,,26.38023,0.0562793
2739,2021/11/26 19:37:01,18782.6692,5205.0016,1,4,0,0,0,0,-1.503868,3.477277,-5.229365607436,2.936978,2.172513,11.22463,8.238675,,-0.000130894099129364,,2.73656511306763,,,,,,,,,,,,,,,,,,26.41387,0.1116133
2740,2021/11/26 19:37:06,18787.6684,5210.0008,1,4,0,0,0,0,-1.50354,3.476295,-5.2267485843,2.936978,2.174601,11.22463,8.245933,,-0.000155130896018818,,,,,,,,,,,,,,,,,,,,26.25678,0.05130529
2741,2021/11/26 19:37:11,18792.6692,5215.0016,1,4,0,0,0,0,-1.503265,3.475526,-5.22463659239,2.936978,2.176689,11.22463,8.253193,,,,,,,,,,,,,,,,,,,,,,26.07532,-0.06584346
2742,2021/11/26 19:37:16,18797.6692,5220.0016,1,4,0,0,0,0,-1.503174,3.475114,-5.223701011836,2.936978,2.178777,11.22463,8.260446,,-0.000222122005652636,,,,,,,,,,,,,,,,,,,,26.17391,-0.04017889
2743,2021/11/26 19:37:21,18802.6678,5225.0002,1,4,0,0,0,0,-1.503716,3.473938,-5.223816153608,2.936978,2.180863,11.22463,8.267697,,-0.000160795098054223,,,0.366014212369919,,,,,,,,,,,,,,,,,26.39034,0.02634048
2744,2021/11/26 19:37:26,18807.6688,5230.0012,1,4,0,0,0,0,-1.503593,3.473271,-5.222385962703,2.936978,2.182951,11.22463,8.274948,,,,,,,,,,,,,,,,,,,,,,26.21114,-0.04129648
2745,2021/11/26 19:37:31,18812.668,5235.0004,1,4,0,0,0,0,-1.503716,3.472692,-5.221942523472,2.936978,2.185039,11.22463,8.2822,,-0.000118895099149086,,2.7608470916748,,,,,,,,,,,,,,,,,,26.15923,-0.05834222
2746,2021/11/26 19:37:36,18817.6689,5240.0013,1,4,0,0,0,0,-1.503685,3.471849,-5.220567263565,2.936978,2.187128,11.22463,8.289454,,-0.000140954100061208,,,,,,,,,,,,,,,,,,,,26.31308,-0.01068473
2747,2021/11/26 19:37:41,18822.6688,5245.0012,1,4,0,0,0,0,-1.5037,3.470998,-5.2193396926,2.936978,2.189214,11.22463,8.296696,,,,,,,,,,,,,,,,,,,,,,26.26513,-0.01568139
2748,2021/11/26 19:37:46,18827.6679,5250.0003,1,4,0,0,0,0,-1.503304,3.47014,-5.21667534256,2.936978,2.191302,11.22463,8.303941,,-0.00016550489817746,,,,,,,,,,,,,,,,,,,,26.121,-0.06639779
2749,2021/11/26 19:37:51,18832.6688,5255.0012,1,4,0,0,0,0,-1.503853,3.469607,-5.217778895771,2.936978,2.193391,11.22463,8.311189,,-0.000183769006980583,,,,,,,,,,,,,,,,,,,,26.14143,-0.06432474
2750,2021/11/26 19:37:56,18837.6686,5260.001,1,4,0,0,0,0,-1.503578,3.468986,-5.215891031908,2.936978,2.195477,11.22463,8.318426,,,,,,,,,,,,,,,,,,,,,,26.39249,0.06003797
2751,2021/11/26 19:38:01,18842.6691,5265.0015,1,4,0,0,0,0,-1.50354,3.468053,-5.21435640762,2.936978,2.197565,11.22463,8.32567,,-0.000145986094139516,,,,,,,,,,,,,,,,,,,,26.19601,-0.009143949
2752,2021/11/26 19:38:06,18847.6692,5270.0016,1,4,0,0,0,0,-1.5037,3.467427,-5.2139699799,2.936978,2.199654,11.22463,8.332913,,-0.000135005393531173,,2.80792593955994,,,,,,,,,,,,,,,,,,26.13443,-0.0281179
2753,2021/11/26 19:38:11,18852.6692,5275.0016,1,4,0,0,0,0,-1.503044,3.466957,-5.210988917108,2.936978,2.201741,11.22463,8.340151,,,,,,,,,,,,,,,,,,,,,,26.23237,0.03697991
2754,2021/11/26 19:38:16,18857.6692,5280.0016,1,4,0,0,0,0,-1.503464,3.466105,-5.21116408772,2.936978,2.203828,11.22463,8.347382,,-0.000108470398117788,,,,,,,,,,,,,,,,,,,,26.38013,0.09261489
2755,2021/11/26 19:38:21,18862.6684,5285.0008,1,4,0,0,0,0,-1.503624,3.465407,-5.210669134968,2.936978,2.205915,11.22463,8.354616,,,,,,,,,,,,,,,,,,,,,,26.18936,0.007327795
2756,2021/11/26 19:38:26,18867.6678,5290.0002,1,4,0,0,0,0,-1.503723,3.464611,-5.209815246753,2.936978,2.208003,11.22463,8.361851,,-0.000146333200973459,,,0.347075492143631,,,,,,,,,,,,,,,,,26.09755,-0.04740357
2757,2021/11/26 19:38:31,18872.6677,5295.0001,1,4,0,0,0,0,-1.503593,3.464352,-5.208975416736,2.936978,2.21009,11.22463,8.369083,,,,,,,,,,,,,,,,,,,,,,26.14718,-0.02911031
2758,2021/11/26 19:38:36,18877.6688,5300.0012,1,4,0,0,0,0,-1.50312,3.463448,-5.20597795776,2.936978,2.212179,11.22463,8.376317,,-0.0000893713877303526,,,,,,,,,,,,,,,,,,,,26.23812,-0.0187093
2759,2021/11/26 19:38:41,18882.6677,5305.0001,1,4,0,0,0,0,-1.503716,3.462692,-5.206905363472,2.936978,2.214266,11.22463,8.383546,,,,,,,,,,,,,,,,,,,,,,26.31658,0.0607574
