Repository: HVES-Battery-Testing-Consortium/LG-HG2

# Battery Testing Consortium (BTC)
The Battery Testing Consortium (BTC) has been developed within the High Voltage and Energy Storage Lab at Oxford Brookes University to provide accurate and comprehensive cell data to Formula Student Electric teams. Through the BTC, we aim to provide FS teams with information for improved and informed decisions for cell selection, pack architecture design, thermal cooling requirements, and end of life predictions. A range of tests are completed to provide a comprehensive electrochemical lithium-ion characterisation for modelling, validation, and battery management parameterisation.

File: Data/Round1/LG_HG2/Package 3/211126_BTC_POCV_LG_HG2_5_25C/211126_BTC_POCV_LG_HG2_5_25C_Channel_7_Wb_1.CSV (part 15 of 33)
Data_Point,Date_Time,Test_Time(s),Step_Time(s),Cycle_Index,Step_Index,TC_Counter1,TC_Counter2,TC_Counter3,TC_Counter4,Current(A),Voltage(V),Power(W),Charge_Capacity(Ah),Discharge_Capacity(Ah),Charge_Energy(Wh),Discharge_Energy(Wh),ACR(Ohm),dV/dt(V/s),Internal_Resistance(Ohm),dQ/dV(Ah/V),dV/dQ(V/Ah),MetaCode_MV_UD1,MetaCode_MV_UD2,MetaCode_MV_UD3,MetaCode_MV_UD4,MetaCode_MV_UD5,MetaCode_MV_UD6,MetaCode_MV_UD7,MetaCode_MV_UD8,MetaCode_MV_UD9,MetaCode_MV_UD10,MetaCode_MV_UD11,MetaCode_MV_UD12,MetaCode_MV_UD13,MetaCode_MV_UD14,MetaCode_MV_UD15,MetaCode_MV_UD16,Aux_Temperature_1(C),Aux_dT/dt_1(C)
2971,2021/11/26 19:56:21,19942.6691,6365.0015,1,4,0,0,0,0,-1.503609,3.243717,-4.877282074653,2.936978,2.65685,11.22463,9.879286,,-0.000370053487131372,,,0.989693582057953,,,,,,,,,,,,,,,,,26.34987,-0.0720489
2972,2021/11/26 19:56:26,19947.6683,6370.0007,1,4,0,0,0,0,-1.503227,3.241249,-4.872333010523,2.936978,2.658937,11.22463,9.886053,,-0.000342706509400159,,,,,,,,,,,,,,,,,,,,26.56712,0.01288474
2973,2021/11/26 19:56:31,19952.6687,6375.0011,1,4,0,0,0,0,-1.503571,3.239395,-4.870660379545,2.936978,2.661025,11.22463,9.89282,,-0.000523928785696626,,0.984446287155151,,,,,,,,,,,,,,,,,,26.30239,-0.04448116
2974,2021/11/26 19:56:36,19957.6679,6380.0003,1,4,0,0,0,0,-1.503296,3.237382,-4.866743411072,2.936978,2.663112,11.22463,9.899577,,-0.000450471299700439,,,,,,,,,,,,,,,,,,,,26.56712,0.0989604
2975,2021/11/26 19:56:41,19962.6677,6385.0001,1,4,0,0,0,0,-1.503372,3.234963,-4.863352795236,2.936978,2.6652,11.22463,9.906335,,-0.000425216596340761,,1.00370705127716,,,,,,,,,,,,,,,,,,26.30593,-0.03852904
2976,2021/11/26 19:56:46,19967.6677,6390.0001,1,4,0,0,0,0,-1.503502,3.232835,-4.86057388817,2.936978,2.667289,11.22463,9.913089,,-0.000525279203429818,,,0.990018725395203,,,,,,,,,,,,,,,,,26.59193,0.05087197
2977,2021/11/26 19:56:51,19972.6686,6395.001,1,4,0,0,0,0,-1.503487,3.230759,-4.857404156633,2.936978,2.669375,11.22463,9.919833,,-0.000438152404967695,,0.952604174613953,,,,,,,,,,,,,,,,,,26.30016,-0.08605957
2978,2021/11/26 19:56:56,19977.668,6400.0004,1,4,0,0,0,0,-1.503304,3.228502,-4.853419970608,2.936978,2.671463,11.22463,9.926577,,-0.000531653582584113,,,,,,,,,,,,,,,,,,,,26.50902,0.005406737
2979,2021/11/26 19:57:01,19982.6678,6405.0002,1,4,0,0,0,0,-1.503532,3.226433,-4.851045261356,2.936978,2.673551,11.22463,9.933315,,-0.000437100708950311,,,,,,,,,,,,,,,,,,,,26.33341,-0.04377902
2980,2021/11/26 19:57:06,19987.6683,6410.0007,1,4,0,0,0,0,-1.503738,3.224073,-4.848161084874,2.936978,2.67564,11.22463,9.940051,,-0.00043626970727928,,0.957072079181671,1.06615197658539,,,,,,,,,,,,,,,,,26.57642,0.0838387
2981,2021/11/26 19:57:11,19992.6691,6415.0015,1,4,0,0,0,0,-1.503342,3.222026,-4.843807010892,2.936978,2.677728,11.22463,9.946782,,-0.000433385808719322,,,,,,,,,,,,,,,,,,,,26.29128,-0.01607239
2982,2021/11/26 19:57:16,19997.669,6420.0014,1,4,0,0,0,0,-1.503937,3.21973,-4.84227107701,2.936978,2.679815,11.22463,9.953503,,-0.000436256814282388,,0.934067487716675,,,,,,,,,,,,,,,,,,26.56356,0.04365087
2983,2021/11/26 19:57:21,20002.6689,6425.0013,1,4,0,0,0,0,-1.50367,3.217182,-4.83758005794,2.936978,2.681903,11.22463,9.960222,,-0.000505623407661915,,,,,,,,,,,,,,,,,,,,26.32411,-0.08259237
2984,2021/11/26 19:57:26,20007.669,6430.0014,1,4,0,0,0,0,-1.503357,3.214987,-4.833273211359,2.936978,2.68399,11.22463,9.966938,,-0.000471195497084409,,0.895619511604309,,,,,,,,,,,,,,,,,,26.60745,0.04309118
2985,2021/11/26 19:57:31,20012.6691,6435.0015,1,4,0,0,0,0,-1.503578,3.212849,-4.830769073722,2.936978,2.68608,11.22463,9.973652,,-0.0004159820091445,,,1.09446704387665,,,,,,,,,,,,,,,,,26.27975,-0.07219493
2986,2021/11/26 19:57:36,20017.6678,6440.0002,1,4,0,0,0,0,-1.503448,3.210432,-4.826717569536,2.936978,2.688167,11.22463,9.980355,,-0.000471345905680209,,0.930187404155731,,,,,,,,,,,,,,,,,,26.5866,0.08688331
2987,2021/11/26 19:57:41,20022.6686,6445.001,1,4,0,0,0,0,-1.503433,3.208158,-4.823250606414,2.936978,2.690254,11.22463,9.987055,,-0.000419502408476546,,,,,,,,,,,,,,,,,,,,26.28241,-0.03021657
2988,2021/11/26 19:57:46,20027.6676,6450,1,4,0,0,0,0,-1.503738,3.205812,-4.820701325256,2.936978,2.692342,11.22463,9.993751,,-0.000414309790357947,,0.840844213962555,,,,,,,,,,,,,,,,,,26.55203,0.05432725
2989,2021/11/26 19:57:51,20032.6685,6455.0009,1,4,0,0,0,0,-1.503265,3.203412,-4.81557714018,2.936978,2.694431,11.22463,10.00044,,-0.000344199390383437,,,1.11064600944519,,,,,,,,,,,,,,,,,26.49573,0.009564161
2990,2021/11/26 19:57:56,20037.6685,6460.0009,1,4,0,0,0,0,-1.503593,3.200718,-4.812577179774,2.936978,2.696517,11.22463,10.00712,,-0.00049265701090917,,0.905451774597168,,,,,,,,,,,,,,,,,,26.32587,-0.06554723
2991,2021/11/26 19:58:01,20042.6678,6465.0002,1,4,0,0,0,0,-1.503571,3.198491,-4.809158311361,2.936978,2.698605,11.22463,10.01381,,-0.00041534670162946,,,,,,,,,,,,,,,,,,,,26.5467,0.0320071
2992,2021/11/26 19:58:06,20047.6678,6470.0002,1,4,0,0,0,0,-1.503792,3.196198,-4.806416982816,2.936978,2.700692,11.22463,10.02048,,-0.000422844605054706,,,,,,,,,,,,,,,,,,,,26.37864,-0.09837866
2993,2021/11/26 19:58:11,20052.6682,6475.0006,1,4,0,0,0,0,-1.503532,3.193845,-4.80204816054,2.936978,2.702781,11.22463,10.02715,,-0.000490948383230716,,0.88442987203598,1.17196202278137,,,,,,,,,,,,,,,,,26.72004,0.05540729
2994,2021/11/26 19:58:16,20057.669,6480.0014,1,4,0,0,0,0,-1.503555,3.191183,-4.798119155565,2.936978,2.704869,11.22463,10.03382,,-0.000476746092317626,,,,,,,,,,,,,,,,,,,,26.39951,-0.04654765
2995,2021/11/26 19:58:21,20062.668,6485.0004,1,4,0,0,0,0,-1.503426,3.188724,-4.794010568424,2.936978,2.706956,11.22463,10.04048,,-0.00071028817910701,,0.84124231338501,,,,,,,,,,,,,,,,,,26.64868,0.06553292
2996,2021/11/26 19:58:26,20067.6689,6490.0013,1,4,0,0,0,0,-1.503624,3.186571,-4.791404633304,2.936978,2.709045,11.22463,10.04714,,-0.000512638420332223,,,,,,,,,,,,,,,,,,,,26.29217,-0.06235838
2997,2021/11/26 19:58:31,20072.6689,6495.0013,1,4,0,0,0,0,-1.503357,3.184015,-4.786711238355,2.936978,2.711132,11.22463,10.05378,,-0.000454980588983744,,0.846619725227356,1.16266202926636,,,,,,,,,,,,,,,,,26.6376,0.06028771
2998,2021/11/26 19:58:36,20077.6684,6500.0008,1,4,0,0,0,0,-1.504089,3.181193,-4.784797398177,2.936978,2.71322,11.22463,10.06043,,-0.000526761577930301,,,,,,,,,,,,,,,,,,,,26.29525,-0.09949744
2999,2021/11/26 19:58:41,20082.6685,6505.0009,1,4,0,0,0,0,-1.503716,3.179032,-4.780361282912,2.936978,2.715309,11.22463,10.06707,,-0.000453789805760607,,0.855077981948853,,,,,,,,,,,,,,,,,,26.55867,0.0159353
3000,2021/11/26 19:58:46,20087.6694,6510.0018,1,4,0,0,0,0,-1.503464,3.17662,-4.77593381168,2.936978,2.717396,11.22463,10.07371,,-0.00062041322235018,,,,,,,,,,,,,,,,,,,,26.33475,-0.06084025
3001,2021/11/26 19:58:51,20092.6693,6515.0017,1,4,0,0,0,0,-1.504066,3.1741,-4.7740558906,2.936978,2.719485,11.22463,10.08034,,-0.00047303840983659,,0.84667432308197,1.20587599277496,,,,,,,,,,,,,,,,,26.60566,0.06429613
3002,2021/11/26 19:58:56,20097.6692,6520.0016,1,4,0,0,0,0,-1.503479,3.171471,-4.768240047609,2.936978,2.721573,11.22463,10.08696,,-0.000508983386680484,,,,,,,,,,,,,,,,,,,,26.39816,-0.00346303
3003,2021/11/26 19:59:01,20102.6677,6525.0001,1,4,0,0,0,0,-1.504105,3.168972,-4.76646663006,2.936978,2.72366,11.22463,10.09358,,-0.000367993197869509,,0.787750124931335,,,,,,,,,,,,,,,,,,26.57861,0.04903376
3004,2021/11/26 19:59:06,20107.6684,6530.0008,1,4,0,0,0,0,-1.5037,3.16635,-4.761240495,2.936978,2.725747,11.22463,10.10019,,-0.000496151915285736,,,,,,,,,,,,,,,,,,,,26.52143,0.002903938
3005,2021/11/26 19:59:11,20112.6678,6535.0002,1,4,0,0,0,0,-1.50367,3.163734,-4.75721190378,2.936978,2.727835,11.22463,10.1068,,-0.000431699212640524,,0.846190512180328,1.21416795253754,,,,,,,,,,,,,,,,,26.46598,-0.05098581
3006,2021/11/26 19:59:16,20117.6681,6540.0005,1,4,0,0,0,0,-1.503334,3.161098,-4.752186100732,2.936978,2.729924,11.22463,10.1134,,-0.000514460087288171,,,,,,,,,,,,,,,,,,,,26.5981,-0.006791949
3007,2021/11/26 19:59:21,20122.6679,6545.0003,1,4,0,0,0,0,-1.503372,3.158748,-4.748773298256,2.936978,2.732011,11.22463,10.12,,-0.000518146727699786,,0.821333527565002,,,,,,,,,,,,,,,,,,26.48995,-0.06456316
3008,2021/11/26 19:59:26,20127.6679,6550.0003,1,4,0,0,0,0,-1.503426,3.15651,-4.74557920326,2.936978,2.7341,11.22463,10.12659,,-0.000453838612884283,,,,,,,,,,,,,,,,,,,,26.71424,0.05886257
3009,2021/11/26 19:59:31,20132.668,6555.0004,1,4,0,0,0,0,-1.50367,3.153503,-4.74182785601,2.936978,2.736186,11.22463,10.13318,,-0.000564734684303403,,0.813248991966248,1.22656905651093,,,,,,,,,,,,,,,,,26.40746,-0.06192148
3010,2021/11/26 19:59:36,20137.6688,6560.0012,1,4,0,0,0,0,-1.503304,3.151178,-4.737178492112,2.936978,2.738275,11.22463,10.13976,,-0.000586400623433292,,,,,,,,,,,,,,,,,,,,26.63494,0.02355754
3011,2021/11/26 19:59:41,20142.668,6565.0004,1,4,0,0,0,0,-1.503372,3.148531,-4.733413346532,2.936978,2.740362,11.22463,10.14634,,-0.000451016996521503,,0.810782670974731,,,,,,,,,,,,,,,,,,26.607,0.06220877
3012,2021/11/26 19:59:46,20147.6689,6570.0013,1,4,0,0,0,0,-1.503464,3.14596,-4.72983760544,2.936978,2.742451,11.22463,10.15291,,-0.000516096595674753,,,,,,,,,,,,,,,,,,,,26.49215,-0.04890263
3013,2021/11/26 19:59:51,20152.6685,6575.0009,1,4,0,0,0,0,-1.503716,3.14314,-4.72638990824,2.936978,2.744539,11.22463,10.15947,,-0.000666700594592839,,0.818345010280609,1.21750199794769,,,,,,,,,,,,,,,,,26.69919,0.02715766
3014,2021/11/26 19:59:56,20157.6683,6580.0007,1,4,0,0,0,0,-1.503723,3.140824,-4.722929287752,2.936978,2.746626,11.22463,10.16603,,-0.000515913707204163,,,,,,,,,,,,,,,,,,,,26.78782,0.04930019
3015,2021/11/26 20:00:01,20162.6691,6585.0015,1,4,0,0,0,0,-1.503159,3.138262,-4.717306769658,2.936978,2.748714,11.22463,10.17259,,-0.000674011185765266,,0.825928390026093,,,,,,,,,,,,,,,,,,26.67837,-0.05984426
3016,2021/11/26 20:00:06,20167.6684,6590.0008,1,4,0,0,0,0,-1.503792,3.135515,-4.71516237288,2.936978,2.750802,11.22463,10.17914,,-0.000536589184775949,,0.795419871807098,,,,,,,,,,,,,,,,,,26.49484,-0.09543478
3017,2021/11/26 20:00:11,20172.6683,6595.0007,1,4,0,0,0,0,-1.503433,3.132907,-4.710115769731,2.936978,2.752889,11.22463,10.18568,,-0.000462855212390423,,,1.24305200576782,,,,,,,,,,,,,,,,,26.54226,-0.06994903
3018,2021/11/26 20:00:16,20177.6686,6600.001,1,4,0,0,0,0,-1.503319,3.130433,-4.706039407127,2.936978,2.754977,11.22463,10.19222,,-0.000412834313465282,,0.797702729701996,,,,,,,,,,,,,,,,,,26.65308,0.08018613
3019,2021/11/26 20:00:21,20182.6685,6605.0009,1,4,0,0,0,0,-1.503777,3.128011,-4.703830997547,2.936978,2.757065,11.22463,10.19875,,-0.0004565586859826,,,,,,,,,,,,,,,,,,,,26.77455,0.08893728
3020,2021/11/26 20:00:26,20187.6689,6610.0013,1,4,0,0,0,0,-1.503517,3.125211,-4.698807867087,2.936978,2.759152,11.22463,10.20528,,-0.000411155313486233,,0.812250673770905,,,,,,,,,,,,,,,,,,26.64467,0.0457114
3021,2021/11/26 20:00:31,20192.6678,6615.0002,1,4,0,0,0,0,-1.503487,3.122541,-4.694699800467,2.936978,2.76124,11.22463,10.2118,,-0.000576734193600714,,,1.22895896434784,,,,,,,,,,,,,,,,,26.50769,-0.09087741
3022,2021/11/26 20:00:36,20197.6687,6620.0011,1,4,0,0,0,0,-1.503792,3.120083,-4.691955854736,2.936978,2.763328,11.22463,10.21832,,-0.000576840422581881,,0.804252505302429,,,,,,,,,,,,,,,,,,26.46469,-0.08310854
3023,2021/11/26 20:00:41,20202.6681,6625.0005,1,4,0,0,0,0,-1.503319,3.117499,-4.686595479181,2.936978,2.765416,11.22463,10.22483,,-0.000543833884876221,,,,,,,,,,,,,,,,,,,,26.47,-0.04530311
3024,2021/11/26 20:00:46,20207.6687,6630.0011,1,4,0,0,0,0,-1.503433,3.114783,-4.682867550039,2.936978,2.767503,11.22463,10.23133,,-0.000609620474278927,,0.818487882614136,,,,,,,,,,,,,,,,,,26.52631,0.006921291
3025,2021/11/26 20:00:51,20212.6688,6635.0012,1,4,0,0,0,0,-1.503082,3.112218,-4.677918855876,2.936978,2.769591,11.22463,10.23783,,-0.000484906107885763,,,1.2489709854126,,,,,,,,,,,,,,,,,26.5303,-0.03546476
3026,2021/11/26 20:00:56,20217.6683,6640.0007,1,4,0,0,0,0,-1.503281,3.109784,-4.674879201304,2.936978,2.77168,11.22463,10.24433,,-0.000466990109998733,,0.814836025238037,,,,,,,,,,,,,,,,,,26.5653,-0.05735278
3027,2021/11/26 20:01:01,20222.6693,6645.0017,1,4,0,0,0,0,-1.503387,3.106969,-4.670976804003,2.936978,2.773768,11.22463,10.25082,,-0.000520286324899644,,,,,,,,,,,,,,,,,,,,26.51965,0.03449082
3028,2021/11/26 20:01:06,20227.6682,6650.0006,1,4,0,0,0,0,-1.503212,3.104347,-4.666491662564,2.936978,2.775856,11.22463,10.25731,,-0.000735176028683782,,0.781729519367218,,,,,,,,,,,,,,,,,,26.60964,0.01080692
3029,2021/11/26 20:01:11,20232.6691,6655.0015,1,4,0,0,0,0,-1.503845,3.101735,-4.664528671075,2.936978,2.777942,11.22463,10.26378,,-0.000487311510369182,,,1.23043501377106,,,,,,,,,,,,,,,,,26.56796,-0.05748332
3030,2021/11/26 20:01:16,20237.6685,6660.0009,1,4,0,0,0,0,-1.503372,3.099185,-4.65922795182,2.936978,2.78003,11.22463,10.27026,,-0.000598391692619771,,0.824563086032867,,,,,,,,,,,,,,,,,,26.52631,0.03407001
3031,2021/11/26 20:01:21,20242.6677,6665.0001,1,4,0,0,0,0,-1.503204,3.096565,-4.65476889426,2.936978,2.782119,11.22463,10.27672,,-0.000484048010548577,,,,,,,,,,,,,,,,,,,,26.54537,-0.02604425
3032,2021/11/26 20:01:26,20247.6679,6670.0003,1,4,0,0,0,0,-1.503502,3.094004,-4.651841202008,2.936978,2.784206,11.22463,10.28318,,-0.000558989006094635,,0.759197473526001,,,,,,,,,,,,,,,,,,26.50678,-0.06400287
3033,2021/11/26 20:01:31,20252.6688,6675.0012,1,4,0,0,0,0,-1.503265,3.091528,-4.64738583892,2.936978,2.786295,11.22463,10.28964,,-0.000429632200393826,,,1.25374603271484,,,,,,,,,,,,,,,,,26.4261,0.01952469
3034,2021/11/26 20:01:36,20257.6686,6680.001,1,4,0,0,0,0,-1.50367,3.088959,-4.64477497953,2.936978,2.788384,11.22463,10.2961,,-0.000605412002187222,,0.816826581954956,,,,,,,,,,,,,,,,,,26.41502,-0.08991182
3035,2021/11/26 20:01:41,20262.6678,6685.0002,1,4,0,0,0,0,-1.503937,3.085966,-4.641098448142,2.936978,2.790471,11.22463,10.30255,,-0.000605189008638263,,,,,,,,,,,,,,,,,,,,26.47621,-0.02770245
3036,2021/11/26 20:01:46,20267.6687,6690.0011,1,4,0,0,0,0,-1.503632,3.083551,-4.636525957232,2.936978,2.792559,11.22463,10.30899,,-0.000465181597974151,,0.820996403694153,1.25502598285675,,,,,,,,,,,,,,,,,26.59991,-0.06608248
3037,2021/11/26 20:01:51,20272.6686,6695.001,1,4,0,0,0,0,-1.503304,3.080961,-4.631620995144,2.936978,2.794647,11.22463,10.31542,,-0.000388141314033419,,,,,,,,,,,,,,,,,,,,26.68191,0.0285393
3038,2021/11/26 20:01:56,20277.6683,6700.0007,1,4,0,0,0,0,-1.5037,3.078405,-4.6289975985,2.936978,2.796734,11.22463,10.32185,,-0.000461942487163469,,0.782877206802368,,,,,,,,,,,,,,,,,,26.74705,0.07106125
3039,2021/11/26 20:02:01,20282.6688,6705.0012,1,4,0,0,0,0,-1.503464,3.07561,-4.62406891304,2.936978,2.798822,11.22463,10.32827,,-0.000576861610170454,,,,,,,,,,,,,,,,,,,,26.69075,0.08437097
3040,2021/11/26 20:02:06,20287.6691,6710.0015,1,4,0,0,0,0,-1.503609,3.073048,-4.620662630232,2.936978,2.800911,11.22463,10.3347,,-0.000440089410403743,,0.788384914398193,1.27223694324493,,,,,,,,,,,,,,,,,26.57508,0.03602028
3041,2021/11/26 20:02:11,20292.6682,6715.0006,1,4,0,0,0,0,-1.503319,3.070417,-4.615816214023,2.936978,2.802997,11.22463,10.3411,,-0.00051599188009277,,0.779023289680481,,,,,,,,,,,,,,,,,,26.47042,-0.07148862
3042,2021/11/26 20:02:16,20297.6682,6720.0006,1,4,0,0,0,0,-1.503113,3.067563,-4.610893823619,2.936978,2.805086,11.22463,10.34751,,-0.000567267008591443,,,,,,,,,,,,,,,,,,,,26.42566,-0.002637506
3043,2021/11/26 20:02:21,20302.6685,6725.0009,1,4,0,0,0,0,-1.503845,3.064934,-4.60918567123,2.936978,2.807173,11.22463,10.35392,,-0.000599895371124148,,0.743614017963409,,,,,,,,,,,,,,,,,,26.48063,-0.0914222
3044,2021/11/26 20:02:26,20307.6683,6730.0007,1,4,0,0,0,0,-1.504089,3.062268,-4.605923613852,2.936978,2.809261,11.22463,10.36031,,-0.000763575488235801,,,1.26979696750641,,,,,,,,,,,,,,,,,26.55113,0.006648302
3045,2021/11/26 20:02:31,20312.6679,6735.0003,1,4,0,0,0,0,-1.503922,3.059802,-4.601703543444,2.936978,2.811349,11.22463,10.3667,,-0.00057234411360696,,0.833539009094238,,,,,,,,,,,,,,,,,,26.59149,-0.07536411
3046,2021/11/26 20:02:36,20317.6677,6740.0001,1,4,0,0,0,0,-1.503853,3.056916,-4.597152297348,2.936978,2.813436,11.22463,10.37309,,-0.000617029028944671,,,,,,,,,,,,,,,,,,,,26.74526,0.02063394
3047,2021/11/26 20:02:41,20322.6685,6745.0009,1,4,0,0,0,0,-1.503304,3.054084,-4.591216693536,2.936978,2.815525,11.22463,10.37947,,-0.000542145571671426,,0.761012196540833,,,,,,,,,,,,,,,,,,26.67748,0.05569756
3048,2021/11/26 20:02:46,20327.6677,6750.0001,1,4,0,0,0,0,-1.503517,3.051662,-4.588225695254,2.936978,2.817611,11.22463,10.38584,,-0.000519209017511457,,,1.28004395961761,,,,,,,,,,,,,,,,,26.71293,-0.05776823
3049,2021/11/26 20:02:51,20332.668,6755.0004,1,4,0,0,0,0,-1.503395,3.048751,-4.583477009645,2.936978,2.8197,11.22463,10.39221,,-0.00054938968969509,,0.787335216999054,,,,,,,,,,,,,,,,,,26.66106,-0.01413047
3050,2021/11/26 20:02:56,20337.6678,6760.0002,1,4,0,0,0,0,-1.503448,3.046104,-4.579658966592,2.936978,2.821787,11.22463,10.39857,,-0.000534806284122169,,,,,,,,,,,,,,,,,,,,26.56133,-0.01163661
3051,2021/11/26 20:03:01,20342.668,6765.0004,1,4,0,0,0,0,-1.503372,3.043532,-4.575560789904,2.936978,2.823875,11.22463,10.40493,,-0.000731553474906832,,0.749857008457184,1.3359580039978,,,,,,,,,,,,,,,,,26.58971,-0.06246865
3052,2021/11/26 20:03:06,20347.6689,6770.0013,1,4,0,0,0,0,-1.50325,3.04055,-4.5707067875,2.936978,2.825963,11.22463,10.41128,,-0.000582921027671546,,,,,,,,,,,,,,,,,,,,26.56532,-0.08129656
3053,2021/11/26 20:03:11,20352.6681,6775.0005,1,4,0,0,0,0,-1.503426,3.03781,-4.56712253706,2.936978,2.82805,11.22463,10.41762,,-0.000583149027079344,,0.752089321613312,,,,,,,,,,,,,,,,,,26.51522,-0.08379817
3054,2021/11/26 20:03:16,20357.6682,6780.0006,1,4,0,0,0,0,-1.50325,3.034612,-4.561780489,2.936978,2.830138,11.22463,10.42396,,-0.00059225969016552,,0.738720715045929,,,,,,,,,,,,,,,,,,26.62916,0.05524635
3055,2021/11/26 20:03:21,20362.6689,6785.0013,1,4,0,0,0,0,-1.503212,3.031998,-4.557735777576,2.936978,2.832226,11.22463,10.43029,,-0.000513432896696031,,,1.34235405921936,,,,,,,,,,,,,,,,,26.70628,0.006781816
3056,2021/11/26 20:03:26,20367.6681,6790.0005,1,4,0,0,0,0,-1.503426,3.029158,-4.554114895308,2.936978,2.834312,11.22463,10.43662,,-0.000843068584799767,,0.730542898178101,,,,,,,,,,,,,,,,,,26.85872,0.05012691
3057,2021/11/26 20:03:31,20372.6676,6795,1,4,0,0,0,0,-1.503174,3.026362,-4.549148672988,2.936978,2.8364,11.22463,10.44294,,-0.000545072078239173,,,,,,,,,,,,,,,,,,,,26.77587,-0.008867383
3058,2021/11/26 20:03:36,20377.6685,6800.0009,1,4,0,0,0,0,-1.503334,3.023118,-4.544756075412,2.936978,2.838488,11.22463,10.44925,,-0.000632994691841304,,0.708688318729401,1.3705849647522,,,,,,,,,,,,,,,,,26.65219,-0.03657162
3059,2021/11/26 20:03:41,20382.6684,6805.0008,1,4,0,0,0,0,-1.50341,3.020504,-4.54105591864,2.936978,2.840576,11.22463,10.45556,,-0.00044935179175809,,,,,,,,,,,,,,,,,,,,26.5538,-0.04930854
3060,2021/11/26 20:03:46,20387.6676,6810,1,4,0,0,0,0,-1.50425,3.017525,-4.53911198125,2.936978,2.842663,11.22463,10.46186,,-0.000642615486867726,,0.714761912822723,,,,,,,,,,,,,,,,,,26.57285,0.03697097
3061,2021/11/26 20:03:51,20392.6678,6815.0002,1,4,0,0,0,0,-1.503609,3.014331,-4.532375220579,2.936978,2.844752,11.22463,10.46816,,-0.000588861876167357,,0.698767781257629,,,,,,,,,,,,,,,,,,26.72978,0.02922654
3062,2021/11/26 20:03:56,20397.6678,6820.0002,1,4,0,0,0,0,-1.503738,3.011116,-4.527929551608,2.936978,2.846839,11.22463,10.47445,,-0.00050815218128264,,,1.45123994350433,,,,,,,,,,,,,,,,,26.84454,0.002363324
3063,2021/11/26 20:04:01,20402.6686,6825.001,1,4,0,0,0,0,-1.503487,3.008366,-4.523039172242,2.936978,2.848928,11.22463,10.48074,,-0.000714344088919461,,0.679257810115814,,,,,,,,,,,,,,,,,,26.72934,-0.04211426
3064,2021/11/26 20:04:06,20407.668,6830.0004,1,4,0,0,0,0,-1.503578,3.005048,-4.518324061744,2.936978,2.851016,11.22463,10.48702,,-0.000551096978597343,,,,,,,,,,,,,,,,,,,,26.68234,0.01232803
3065,2021/11/26 20:04:11,20412.6687,6835.0011,1,4,0,0,0,0,-1.503555,3.001851,-4.513448080305,2.936978,2.853104,11.22463,10.49329,,-0.000574513105675578,,0.6739462018013,1.46955895423889,,,,,,,,,,,,,,,,,26.84278,0.08822918
3066,2021/11/26 20:04:16,20417.6682,6840.0006,1,4,0,0,0,0,-1.503098,2.998656,-4.507273836288,2.936978,2.855191,11.22463,10.49955,,-0.000622026214841753,,0.651284873485565,,,,,,,,,,,,,,,,,,26.64333,0.01952589
3067,2021/11/26 20:04:21,20422.6688,6845.0012,1,4,0,0,0,0,-1.503265,2.995383,-4.502854425495,2.936978,2.857279,11.22463,10.50581,,-0.000754799577407539,,,,,,,,,,,,,,,,,,,,26.59281,-0.01038074
3068,2021/11/26 20:04:26,20427.6681,6850.0005,1,4,0,0,0,0,-1.503578,2.992264,-4.499102320592,2.936978,2.859366,11.22463,10.51206,,-0.000585555215366185,,0.660418629646301,1.54646897315979,,,,,,,,,,,,,,,,,26.82152,0.07063687
3069,2021/11/26 20:04:31,20432.6683,6855.0007,1,4,0,0,0,0,-1.503189,2.988831,-4.492777882059,2.936978,2.861454,11.22463,10.5183,,-0.000633215182460845,,0.637594699859619,,,,,,,,,,,,,,,,,,26.7998,0.05208254
3070,2021/11/26 20:04:36,20437.6676,6860,1,4,0,0,0,0,-1.50341,2.985569,-4.48853429029,2.936978,2.863543,11.22463,10.52454,,-0.000554782687686384,,,,,,,,,,,,,,,,,,,,26.64202,-0.07409334
3071,2021/11/26 20:04:41,20442.6676,6865,1,4,0,0,0,0,-1.504051,2.982349,-4.485604995799,2.936978,2.865629,11.22463,10.53077,,-0.000688082014676183,,0.617422819137573,1.59148895740509,,,,,,,,,,,,,,,,,26.59325,-0.09154677
3072,2021/11/26 20:04:46,20447.6685,6870.0009,1,4,0,0,0,0,-1.503571,2.978677,-4.478652355567,2.936978,2.867718,11.22463,10.53699,,-0.000618389516603202,,0.582189917564392,,,,,,,,,,,,,,,,,,26.77675,-0.02395868
3073,2021/11/26 20:04:51,20452.6693,6875.0017,1,4,0,0,0,0,-1.503448,2.975137,-4.472963772376,2.936978,2.869806,11.22463,10.54321,,-0.000570142816286534,,,,,,,,,,,,,,,,,,,,26.89639,0.06094694
3074,2021/11/26 20:04:56,20457.6678,6880.0002,1,4,0,0,0,0,-1.503647,2.971704,-4.468393804488,2.936978,2.871894,11.22463,10.54942,,-0.000809066521469504,,0.625094473361969,1.66743099689484,,,,,,,,,,,,,,,,,26.76834,0.002637506
3075,2021/11/26 20:05:01,20462.6684,6885.0008,1,4,0,0,0,0,-1.503807,2.968167,-4.463550311769,2.936978,2.873981,11.22463,10.55561,,-0.00058241537772119,,0.585999608039856,,,,,,,,,,,,,,,,,,26.62162,-0.05332112
3076,2021/11/26 20:05:06,20467.6685,6890.0009,1,4,0,0,0,0,-1.503433,2.964454,-4.456857970582,2.936978,2.87607,11.22463,10.56181,,-0.000696228118613362,,0.562142610549927,,,,,,,,,,,,,,,,,,26.89062,0.06176174
3077,2021/11/26 20:05:11,20472.6686,6895.001,1,4,0,0,0,0,-1.50383,2.960712,-4.45240752696,2.936978,2.878159,11.22463,10.568,,-0.000687823223415762,,,1.71133005619049,,,,,,,,,,,,,,,,,26.85386,0.03836036
3078,2021/11/26 20:05:16,20477.6686,6900.001,1,4,0,0,0,0,-1.503975,2.957022,-4.44728716245,2.936978,2.880246,11.22463,10.57417,,-0.00066993001382798,,0.575600206851959,,,,,,,,,,,,,,,,,,26.70717,-0.0342077
3079,2021/11/26 20:05:21,20482.6689,6905.0013,1,4,0,0,0,0,-1.503899,2.953206,-4.441323550194,2.936978,2.882334,11.22463,10.58035,,-0.000789253914263099,,0.549077391624451,1.7925740480423,,,,,,,,,,,,,,,,,26.75062,-0.002483726
3080,2021/11/26 20:05:26,20487.6679,6910.0003,1,4,0,0,0,0,-1.503685,2.949192,-4.43465577252,2.936978,2.884421,11.22463,10.5865,,-0.000777195382397622,,0.542379319667816,,,,,,,,,,,,,,,,,,26.81885,0.001803637
3081,2021/11/26 20:05:31,20492.6681,6915.0005,1,4,0,0,0,0,-1.503624,2.94539,-4.42875909336,2.936978,2.886508,11.22463,10.59266,,-0.000831032521091402,,,,,,,,,,,,,,,,,,,,26.91853,0.01287937
3082,2021/11/26 20:05:36,20497.6682,6920.0006,1,4,0,0,0,0,-1.503479,2.941463,-4.422427849777,2.936978,2.888596,11.22463,10.5988,,-0.00069909228477627,,0.53237920999527,1.87678802013397,,,,,,,,,,,,,,,,,26.98188,-0.01176476
3083,2021/11/26 20:05:41,20502.6689,6925.0013,1,4,0,0,0,0,-1.503151,2.93737,-4.41531065287,2.936978,2.890685,11.22463,10.60494,,-0.000933080387767404,,0.503850519657135,,,,,,,,,,,,,,,,,,26.81,-0.02325237
3084,2021/11/26 20:05:46,20507.6682,6930.0006,1,4,0,0,0,0,-1.503487,2.933016,-4.409751426792,2.936978,2.892771,11.22463,10.61106,,-0.000855300517287105,,0.521071672439575,1.95684897899628,,,,,,,,,,,,,,,,,26.75416,0.01800239
3085,2021/11/26 20:05:51,20512.6685,6935.0009,1,4,0,0,0,0,-1.503265,2.92897,-4.40301808705,2.936978,2.89486,11.22463,10.61719,,-0.000800000212620944,,0.509437620639801,,,,,,,,,,,,,,,,,,26.66552,-0.05246878
3086,2021/11/26 20:05:56,20517.6684,6940.0008,1,4,0,0,0,0,-1.50341,2.924697,-4.39701871677,2.936978,2.896947,11.22463,10.6233,,-0.000731731823179871,,,,,,,,,,,,,,,,,,,,26.67883,-0.0927639
3087,2021/11/26 20:06:01,20522.6684,6945.0008,1,4,0,0,0,0,-1.503174,2.920394,-4.389860330556,2.936978,2.899035,11.22463,10.6294,,-0.000744397810194641,,0.483437687158585,2.03731203079224,,,,,,,,,,,,,,,,,26.75592,-0.06964386
3088,2021/11/26 20:06:06,20527.6683,6950.0007,1,4,0,0,0,0,-1.503212,2.915867,-4.383166264804,2.936978,2.90112,11.22463,10.63548,,-0.000906193978153169,,0.497956305742264,,,,,,,,,,,,,,,,,,26.92386,0.05967796
3089,2021/11/26 20:06:11,20532.6683,6955.0007,1,4,0,0,0,0,-1.503174,2.911676,-4.376755659624,2.936978,2.903209,11.22463,10.64157,,-0.000778077519498765,,0.444746404886246,2.12521505355835,,,,,,,,,,,,,,,,,26.89509,0.05581379
3090,2021/11/26 20:06:16,20537.6677,6960.0001,1,4,0,0,0,0,-1.503845,2.907176,-4.37194209172,2.936978,2.905297,11.22463,10.64764,,-0.000915309006813914,,0.457416504621506,,,,,,,,,,,,,,,,,,26.69744,-0.0293529
3091,2021/11/26 20:06:21,20542.6688,6965.0012,1,4,0,0,0,0,-1.503868,2.902186,-4.364504655448,2.936978,2.907384,11.22463,10.65371,,-0.000939968624152243,,0.476970613002777,2.19250011444092,,,,,,,,,,,,,,,,,26.91455,0.04914284
3092,2021/11/26 20:06:26,20547.6679,6970.0003,1,4,0,0,0,0,-1.503296,2.897592,-4.355938463232,2.936978,2.909472,11.22463,10.65976,,-0.00105011602863669,,0.445371091365814,,,,,,,,,,,,,,,,,,26.93271,0.04098296
3093,2021/11/26 20:06:31,20552.668,6975.0004,1,4,0,0,0,0,-1.503571,2.892663,-4.349324199573,2.936978,2.911559,11.22463,10.6658,,-0.000867151480633765,,0.443734496831894,2.21839094161987,,,,,,,,,,,,,,,,,26.70629,-0.07241368
3094,2021/11/26 20:06:36,20557.6679,6980.0003,1,4,0,0,0,0,-1.50341,2.887988,-4.34183003908,2.936978,2.913647,11.22463,10.67184,,-0.000919842219445854,,0.423728793859482,,,,,,,,,,,,,,,,,,27.01688,0.04720986
3095,2021/11/26 20:06:41,20562.6688,6985.0012,1,4,0,0,0,0,-1.503464,2.88286,-4.33427622704,2.936978,2.915734,11.22463,10.67786,,-0.000931168091483414,,0.419441789388657,2.39202308654785,,,,,,,,,,,,,,,,,26.89771,-0.0009822845
3096,2021/11/26 20:06:46,20567.6688,6990.0012,1,4,0,0,0,0,-1.503098,2.877749,-4.325538766402,2.936978,2.917822,11.22463,10.68387,,-0.000963462516665459,,0.41137620806694,,,,,,,,,,,,,,,,,,26.94513,-0.03861785
3097,2021/11/26 20:06:51,20572.6683,6995.0007,1,4,0,0,0,0,-1.503487,2.872853,-4.319297138411,2.936978,2.919909,11.22463,10.68988,,-0.00109014299232513,,0.411820411682129,2.51189398765564,,,,,,,,,,,,,,,,,26.98323,-0.02465308
3098,2021/11/26 20:06:56,20577.6689,7000.0013,1,4,0,0,0,0,-1.503059,2.867345,-4.309788708355,2.936978,2.921998,11.22463,10.69587,,-0.000951765628997236,,0.392081201076508,,,,,,,,,,,,,,,,,,26.79671,-0.09261489
3099,2021/11/26 20:07:01,20582.6683,7005.0007,1,4,0,0,0,0,-1.503532,2.862127,-4.303299532564,2.936978,2.924084,11.22463,10.70185,,-0.00109443697147071,,0.402043700218201,2.49967288970947,,,,,,,,,,,,,,,,,27.05586,-0.01149118
3100,2021/11/26 20:07:06,20587.6691,7010.0015,1,4,0,0,0,0,-1.50341,2.856733,-4.29484095953,2.936978,2.926173,11.22463,10.70782,,-0.00087469321442768,,0.377675712108612,,,,,,,,,,,,,,,,,,26.98192,-0.03488779
3101,2021/11/26 20:07:11,20592.6684,7015.0008,1,4,0,0,0,0,-1.503304,2.851069,-4.286023431976,2.936978,2.92826,11.22463,10.71377,,-0.000994655885733664,,0.378955394029617,2.63435506820679,,,,,,,,,,,,,,,,,26.88178,-0.05938768
3102,2021/11/26 20:07:16,20597.6683,7020.0007,1,4,0,0,0,0,-1.503204,2.845356,-4.277150520624,2.936978,2.930348,11.22463,10.71972,,-0.00106519705150276,,0.36508908867836,,,,,,,,,,,,,,,,,,26.99832,0.0534457
3103,2021/11/26 20:07:21,20602.6682,7025.0006,1,4,0,0,0,0,-1.503433,2.83935,-4.26877248855,2.936978,2.932435,11.22463,10.72565,,-0.00127665896434337,,0.375831305980682,2.73919796943665,,,,,,,,,,,,,,,,,26.86227,-0.01633286
3104,2021/11/26 20:07:26,20607.6678,7030.0002,1,4,0,0,0,0,-1.503517,2.833591,-4.260352239547,2.936978,2.934522,11.22463,10.73157,,-0.00120010797400028,,0.350809514522552,,,,,,,,,,,,,,,,,,27.18028,0.08193433
3105,2021/11/26 20:07:31,20612.6686,7035.001,1,4,0,0,0,0,-1.502922,2.82749,-4.24949692578,2.936978,2.936611,11.22463,10.73749,,-0.00113791704643518,,0.349781095981598,2.78341197967529,,,,,,,,,,,,,,,,,26.95265,0.01509249
3106,2021/11/26 20:07:36,20617.6687,7040.0011,1,4,0,0,0,0,-1.503304,2.821089,-4.240954378056,2.936978,2.938698,11.22463,10.74338,,-0.00141881604213268,,0.341849386692047,2.97313690185547,,,,,,,,,,,,,,,,,27.07711,0.03293931
3107,2021/11/26 20:07:41,20622.6686,7045.001,1,4,0,0,0,0,-1.50354,2.814737,-4.23206966898,2.936978,2.940786,11.22463,10.74926,,-0.00128305400721729,,0.318073809146881,,,,,,,,,,,,,,,,,,27.05542,0.007202625
3108,2021/11/26 20:07:46,20627.6688,7050.0012,1,4,0,0,0,0,-1.5037,2.808309,-4.2228542433,2.936978,2.942873,11.22463,10.75513,,-0.00112938205711544,,0.320331901311874,3.11166906356812,,,,,,,,,,,,,,,,,27.00669,-0.06116331
3109,2021/11/26 20:07:51,20632.6688,7055.0012,1,4,0,0,0,0,-1.502991,2.801367,-4.210429388697,2.936978,2.944962,11.22463,10.76099,,-0.00151893496513367,,0.297578692436218,3.17472696304321,,,,,,,,,,,,,,,,,27.15683,0.008439422
3110,2021/11/26 20:07:56,20637.6686,7060.001,1,4,0,0,0,0,-1.503632,2.794252,-4.201526723264,2.936978,2.947048,11.22463,10.76683,,-0.00157191196922213,,0.312251687049866,,,,,,,,,,,,,,,,,,26.97791,-0.06947219
3111,2021/11/26 20:08:01,20642.6684,7065.0008,1,4,0,0,0,0,-1.503334,2.787247,-4.190163181498,2.936978,2.949137,11.22463,10.77266,,-0.00147791602648795,,0.29551950097084,3.32857608795166,,,,,,,,,,,,,,,,,27.15505,0.06601036
3112,2021/11/26 20:08:06,20647.6683,7070.0007,1,4,0,0,0,0,-1.503685,2.780003,-4.180248811055,2.936978,2.951225,11.22463,10.77847,,-0.00150993501301855,,0.276577591896057,3.41720104217529,,,,,,,,,,,,,,,,,27.12185,0.005548
3113,2021/11/26 20:08:11,20652.6684,7075.0008,1,4,0,0,0,0,-1.503952,2.772352,-4.169484335104,2.936978,2.953312,11.22463,10.78426,,-0.0014347160467878,,0.27865070104599,3.62690210342407,,,,,,,,,,,,,,,,,27.12628,0.02657175
3114,2021/11/26 20:08:16,20657.6683,7080.0007,1,4,0,0,0,0,-1.503792,2.764267,-4.156882600464,2.936978,2.955401,11.22463,10.79005,,-0.00156511296518147,,0.276427805423737,,,,,,,,,,,,,,,,,,27.16304,-0.03583252
3115,2021/11/26 20:08:21,20662.6677,7085.0001,1,4,0,0,0,0,-1.503487,2.756377,-4.144176986599,2.936978,2.957489,11.22463,10.79581,,-0.00179916399065405,,0.265830606222153,3.78373503684998,,,,,,,,,,,,,,,,,27.18339,-0.001667142
3116,2021/11/26 20:08:26,20667.6693,7090.0017,1,4,0,0,0,0,-1.504028,2.748012,-4.133086992336,2.936978,2.959577,11.22463,10.80156,,-0.00200898898765445,,0.248763099312782,3.98151803016663,,,,,,,,,,,,,,,,,27.19799,-0.02656221
3117,2021/11/26 20:08:31,20672.6684,7095.0008,1,4,0,0,0,0,-1.50428,2.739319,-4.12070278532,2.936978,2.961663,11.22463,10.80728,,-0.00171636999584734,,0.249523594975471,4.03695201873779,,,,,,,,,,,,,,,,,27.19978,0.04054725
3118,2021/11/26 20:08:36,20677.6677,7100.0001,1,4,0,0,0,0,-1.503304,2.7305,-4.104771572,2.936978,2.963752,11.22463,10.81299,,-0.00188988202717155,,0.235002905130386,4.16871023178101,,,,,,,,,,,,,,,,,27.2485,0.06833494
3119,2021/11/26 20:08:41,20682.6689,7105.0013,1,4,0,0,0,0,-1.503464,2.721565,-4.09177500116,2.936978,2.96584,11.22463,10.81869,,-0.00192838604561985,,0.22660119831562,4.34614610671997,,,,,,,,,,,,,,,,,27.11433,-0.03901541
3120,2021/11/26 20:08:46,20687.6686,7110.001,1,4,0,0,0,0,-1.503502,2.712046,-4.077566585092,2.936978,2.967928,11.22463,10.82436,,-0.00165947701316327,,0.231990501284599,4.47463417053223,,,,,,,,,,,,,,,,,27.20556,-0.03569007
3121,2021/11/26 20:08:51,20692.668,7115.0004,1,4,0,0,0,0,-1.503624,2.702353,-4.063322827272,2.936978,2.970015,11.22463,10.83001,,-0.00224247691221535,,0.213552504777908,4.60232496261597,,,,,,,,,,,,,,,,,27.22016,-0.008596182
3122,2021/11/26 20:08:56,20697.6687,7120.0011,1,4,0,0,0,0,-1.503723,2.692555,-4.048856882265,2.936978,2.972103,11.22463,10.83564,,-0.00212900200858712,,0.209572896361351,4.75547504425049,,,,,,,,,,,,,,,,,27.10993,-0.04718363
3123,2021/11/26 20:09:01,20702.6681,7125.0005,1,4,0,0,0,0,-1.503433,2.682289,-4.032641798137,2.936978,2.97419,11.22463,10.84125,,-0.00222603208385408,,0.204354897141457,4.87566804885864,,,,,,,,,,,,,,,,,27.28391,0.07845223
3124,2021/11/26 20:09:06,20707.6683,7130.0007,1,4,0,0,0,0,-1.503555,2.671896,-4.01734259028,2.936978,2.976279,11.22463,10.84684,,-0.00206255400553346,,0.195803195238113,4.9834508895874,,,,,,,,,,,,,,,,,27.16704,0.0110662
3125,2021/11/26 20:09:11,20712.6689,7135.0013,1,4,0,0,0,0,-1.503487,2.661311,-4.001246491457,2.936978,2.978366,11.22463,10.85241,,-0.00192028598394245,,0.195355698466301,5.11662817001343,,,,,,,,,,,,,,,,,27.26755,0.03542006
3126,2021/11/26 20:09:16,20717.6693,7140.0017,1,4,0,0,0,0,-1.503448,2.650184,-3.984413834432,2.936978,2.980455,11.22463,10.85795,,-0.0022272530477494,,0.183019801974297,5.25222206115723,,,,,,,,,,,,,,,,,27.25603,-0.05739927
3127,2021/11/26 20:09:21,20722.6689,7145.0013,1,4,0,0,0,0,-1.503998,2.639132,-3.969249249736,2.936978,2.982542,11.22463,10.86347,,-0.00208451598882675,,0.183641403913498,5.32173490524292,,,,,,,,,,,,,,,,,27.23565,-0.02573133
3128,2021/11/26 20:09:26,20727.6691,7150.0015,1,4,0,0,0,0,-1.50341,2.627536,-3.95026389776,2.936978,2.98463,11.22463,10.86897,,-0.00271874200552702,,0.181381806731224,5.44751501083374,,,,,,,,,,,,,,,,,27.2972,-0.009686351
3129,2021/11/26 20:09:31,20732.6682,7155.0006,1,4,0,0,0,0,-1.502968,2.615772,-3.931421611296,2.936978,2.986717,11.22463,10.87444,,-0.00249016797170043,,0.181036099791527,5.55107402801514,,,,,,,,,,,,,,,,,27.28746,0.04565299
3130,2021/11/26 20:09:36,20737.6693,7160.0017,1,4,0,0,0,0,-1.503609,2.603709,-3.914960285781,2.936978,2.988806,11.22463,10.87989,,-0.00303048989735544,,0.180727496743202,5.68520784378052,,,,,,,,,,,,,,,,,27.28348,0.04991829
3131,2021/11/26 20:09:41,20742.6677,7165.0001,1,4,0,0,0,0,-1.503189,2.591226,-3.895102419714,2.936978,2.990893,11.22463,10.88532,,-0.00253935996443033,,0.169396296143532,5.92227602005005,,,,,,,,,,,,,,,,,27.35871,0.03831029
3132,2021/11/26 20:09:46,20747.6677,7170.0001,1,4,0,0,0,0,-1.503059,2.578717,-3.875963795303,2.936978,2.99298,11.22463,10.89071,,-0.00226181093603373,,0.168221592903137,6.13150215148926,,,,,,,,,,,,,,,,,27.37685,-0.04978061
3133,2021/11/26 20:09:51,20752.6678,7175.0002,1,4,0,0,0,0,-1.50399,2.565545,-3.85855402455,2.936978,2.995068,11.22463,10.89608,,-0.00252475310117006,,0.164332002401352,6.03995418548584,,,,,,,,,,,,,,,,,27.34498,-0.05864441
3134,2021/11/26 20:09:56,20757.6686,7180.001,1,4,0,0,0,0,-1.503716,2.552645,-3.83845312882,2.936978,2.997156,11.22463,10.90143,,-0.00275369803421199,,0.153937593102455,6.37545585632324,,,,,,,,,,,,,,,,,27.45519,0.01839101
3135,2021/11/26 20:10:01,20762.6676,7185,1,4,0,0,0,0,-1.503174,2.5389,-3.8164084686,2.936978,2.999244,11.22463,10.90674,,-0.00269387196749449,,0.151153907179832,6.56727600097656,,,,,,,,,,,,,,,,,27.31977,0.01535773
3136,2021/11/26 20:10:06,20767.668,7190.0004,1,4,0,0,0,0,-1.503265,2.524792,-3.79543144588,2.936978,3.001332,11.22463,10.91203,,-0.00278438604436815,,0.14743709564209,6.5514121055603,,,,,,,,,,,,,,,,,27.48883,0.04591525
3137,2021/11/26 20:10:11,20772.6682,7195.0006,1,4,0,0,0,0,-1.503761,2.510649,-3.775416050889,2.936978,3.003421,11.22463,10.91729,,-0.00269136088900268,,0.144436001777649,6.58594799041748,,,,,,,,,,,,,,,,,27.40122,-0.02073884
3138,2021/11/26 20:10:14,20776.3493,7198.6817,1,4,0,0,0,0,-1.503662,2.499996,-3.759148985352,2.936978,3.004957,11.22463,10.92114,,-0.00276382593438029,0,0.143767699599266,7.04889917373657,,,,,,,,,,,,,,,,,27.54503,0.0142473
3139,2021/11/26 20:10:14,20776.3582,0.0017,1,5,0,0,0,0,-1.504326,2.499975,-3.76077739185,2.936978,3.00496,11.22463,10.92114,,-0.00276382593438029,0,0.143767699599266,7.04889917373657,3.00495910644531,,,,,,,,,,,,,,,,27.5449903841427,0.0142582472080755
3140,2021/11/26 20:11:14,20836.4025,60.001,1,6,0,0,0,0,0,2.711404,0,2.936978,3.00496,11.22463,10.92114,,0.000796305423136801,,,,,,,,,,,,,,,,,,,,27.27772,0.08811414
3141,2021/11/26 20:12:14,20896.4016,120.0001,1,6,0,0,0,0,0,2.741889,0,2.936978,3.00496,11.22463,10.92114,,0.000322293490171433,,,,,,,,,,,,,,,,,,,,26.75995,0.00041008
3142,2021/11/26 20:13:14,20956.4017,180.0002,1,6,0,0,0,0,0,2.760289,0,2.936978,3.00496,11.22463,10.92114,,0.000260677188634872,,0,,,,,,,,,,,,,,,,,,26.643,0.06646395
3143,2021/11/26 20:14:14,21016.4025,240.001,1,6,0,0,0,0,0,2.773727,0,2.936978,3.00496,11.22463,10.92114,,0.000231558893574402,,,,,,,,,,,,,,,,,,,,26.23282,-0.003606081
3144,2021/11/26 20:15:14,21076.4017,300.0002,1,6,0,0,0,0,0,2.784459,0,2.936978,3.00496,11.22463,10.92114,,0.000203683506697416,,0,,,,,,,,,,,,,,,,,,26.35789,0.0259304
3145,2021/11/26 20:16:14,21136.4016,360.0001,1,6,0,0,0,0,0,2.793449,0,2.936978,3.00496,11.22463,10.92114,,0.000111692301288713,,,,,,,,,,,,,,,,,,,,26.14459,0.02038717
3146,2021/11/26 20:17:14,21196.403,420.0015,1,6,0,0,0,0,0,2.801254,0,2.936978,3.00496,11.22463,10.92114,,0.00011692209955072,,0,,,,,,,,,,,,,,,,,,25.88671,-0.08157492
3147,2021/11/26 20:18:14,21256.402,480.0005,1,6,0,0,0,0,0,2.808006,0,2.936978,3.00496,11.22463,10.92114,,0.000124981597764418,,,,,,,,,,,,,,,,,,,,25.66069,-0.04576564
3148,2021/11/26 20:19:14,21316.4027,540.0012,1,6,0,0,0,0,0,2.813992,0,2.936978,3.00496,11.22463,10.92114,,0.000115237802674528,,0,,,,,,,,,,,,,,,,,,25.83353,0.02041698
3149,2021/11/26 20:20:14,21376.4026,600.0011,1,6,0,0,0,0,0,2.819078,0,2.936978,3.00496,11.22463,10.92114,,0.0000744008502806537,,,,,,,,,,,,,,,,,,,,25.50174,-0.004441142
3150,2021/11/26 20:21:14,21436.4016,660.0001,1,6,0,0,0,0,0,2.824056,0,2.936978,3.00496,11.22463,10.92114,,0.0000902055980986916,,0,,,,,,,,,,,,,,,,,,25.66564,0.02099276
3151,2021/11/26 20:22:14,21496.4023,720.0008,1,6,0,0,0,0,0,2.82852,0,2.936978,3.00496,11.22463,10.92114,,0.0000670911467750557,,,,,,,,,,,,,,,,,,,,25.46532,-0.02347589
3152,2021/11/26 20:23:14,21556.4021,780.0006,1,6,0,0,0,0,0,2.832624,0,2.936978,3.00496,11.22463,10.92114,,0.0000535807594133075,,0,,,,,,,,,,,,,,,,,,25.39956,-0.03291965
3153,2021/11/26 20:24:14,21616.4021,840.0006,1,6,0,0,0,0,0,2.836118,0,2.936978,3.00496,11.22463,10.92114,,0.0000412088302255142,,,,,,,,,,,,,,,,,,,,25.43338,0.011397
3154,2021/11/26 20:25:14,21676.4019,900.0004,1,6,0,0,0,0,0,2.839405,0,2.936978,3.00496,11.22463,10.92114,,0.0000791765414760448,,0,,,,,,,,,,,,,,,,,,25.40494,-0.09896159
3155,2021/11/26 20:26:14,21736.4017,960.0002,1,6,0,0,0,0,0,2.842709,0,2.936978,3.00496,11.22463,10.92114,,0.0000469432197860442,,,,,,,,,,,,,,,,,,,,25.66876,0.08980691
3156,2021/11/26 20:27:14,21796.4036,1020.0021,1,6,0,0,0,0,0,2.845728,0,2.936978,3.00496,11.22463,10.92114,,0.000033543910831213,,0,,,,,,,,,,,,,,,,,,25.32055,-0.08775115
3157,2021/11/26 20:28:14,21856.403,1080.0015,1,6,0,0,0,0,0,2.848624,0,2.936978,3.00496,11.22463,10.92114,,0.0000317282901960425,,,,,,,,,,,,,,,,,,,,25.48943,-0.04830241
3158,2021/11/26 20:29:14,21916.4021,1140.0006,1,6,0,0,0,0,0,2.851269,0,2.936978,3.00496,11.22463,10.92114,,0.0000313336895487737,,0,,,,,,,,,,,,,,,,,,25.58362,0.02065957
3159,2021/11/26 20:30:14,21976.4019,1200.0004,1,6,0,0,0,0,0,2.853678,0,2.936978,3.00496,11.22463,10.92114,,0.0000571303789911326,,,,,,,,,,,,,,,,,,,,25.46007,0.01897633
3160,2021/11/26 20:31:14,22036.4016,1260.0001,1,6,0,0,0,0,0,2.855988,0,2.936978,3.00496,11.22463,10.92114,,0.0000325161090586334,,0,,,,,,,,,,,,,,,,,,25.7622,0.1047808
3161,2021/11/26 20:32:14,22096.4025,1320.001,1,6,0,0,0,0,0,2.858362,0,2.936978,3.00496,11.22463,10.92114,,0.0000299124694720376,,,,,,,,,,,,,,,,,,,,25.40738,-0.07442951
3162,2021/11/26 20:33:14,22156.4017,1380.0002,1,6,0,0,0,0,0,2.860377,0,2.936978,3.00496,11.22463,10.92114,,0.0000225219500862295,,0,,,,,,,,,,,,,,,,,,25.33183,-0.1023018
3163,2021/11/26 20:34:14,22216.4031,1440.0016,1,6,0,0,0,0,0,2.862283,0,2.936978,3.00496,11.22463,10.92114,,0.0000727425576769747,,,,,,,,,,,,,,,,,,,,25.63445,0.02762616
3164,2021/11/26 20:35:14,22276.403,1500.0015,1,6,0,0,0,0,0,2.864388,0,2.936978,3.00496,11.22463,10.92114,,0.0000256434195762267,,0,,,,,,,,,,,,,,,,,,25.50169,0.06623447
3165,2021/11/26 20:36:14,22336.402,1560.0005,1,6,0,0,0,0,0,2.866169,0,2.936978,3.00496,11.22463,10.92114,,0.0000587161011935677,,,,,,,,,,,,,,,,,,,,25.62871,0.08125007
3166,2021/11/26 20:37:14,22396.402,1620.0005,1,6,0,0,0,0,0,2.86788,0,2.936978,3.00496,11.22463,10.92114,,0.0000410501088481396,,0,,,,,,,,,,,,,,,,,,25.28615,-0.1038593
3167,2021/11/26 20:38:14,22456.4024,1680.0009,1,6,0,0,0,0,0,2.869555,0,2.936978,3.00496,11.22463,10.92114,,0.0000398678093915805,,,,,,,,,,,,,,,,,,,,25.61669,0.08714437
