Repository: HVES-Battery-Testing-Consortium/LG-HG2

# Battery Testing Consortium (BTC)
The Battery Testing Consortium (BTC) has been developed within the High Voltage and Energy Storage Lab at Oxford Brookes University to provide accurate and comprehensive cell data to Formula Student Electric teams. Through the BTC, we aim to provide FS teams with information for improved and informed decisions for cell selection, pack architecture design, thermal cooling requirements, and end of life predictions. A range of tests are completed to provide a comprehensive electrochemical lithium-ion characterisation for modelling, validation, and battery management parameterisation.

File: Data/Round1/LG_HG2/Package 3/211126_BTC_POCV_LG_HG2_5_25C/211126_BTC_POCV_LG_HG2_5_25C_Channel_7_Wb_1.CSV (part 16 of 33)
Data_Point,Date_Time,Test_Time(s),Step_Time(s),Cycle_Index,Step_Index,TC_Counter1,TC_Counter2,TC_Counter3,TC_Counter4,Current(A),Voltage(V),Power(W),Charge_Capacity(Ah),Discharge_Capacity(Ah),Charge_Energy(Wh),Discharge_Energy(Wh),ACR(Ohm),dV/dt(V/s),Internal_Resistance(Ohm),dQ/dV(Ah/V),dV/dQ(V/Ah),MetaCode_MV_UD1,MetaCode_MV_UD2,MetaCode_MV_UD3,MetaCode_MV_UD4,MetaCode_MV_UD5,MetaCode_MV_UD6,MetaCode_MV_UD7,MetaCode_MV_UD8,MetaCode_MV_UD9,MetaCode_MV_UD10,MetaCode_MV_UD11,MetaCode_MV_UD12,MetaCode_MV_UD13,MetaCode_MV_UD14,MetaCode_MV_UD15,MetaCode_MV_UD16,Aux_Temperature_1(C),Aux_dT/dt_1(C)
3168,2021/11/26 20:39:14,22516.4017,1740.0002,1,6,0,0,0,0,0,2.871202,0,2.936978,3.00496,11.22463,10.92114,,0.000015845969755901,,0,,,,,,,,,,,,,,,,,,25.42175,-0.02152562
3169,2021/11/26 20:40:14,22576.403,1800.0015,1,6,0,0,0,0,0,2.872956,0,2.936978,3.00496,11.22463,10.92114,,0.0000602131003688555,0,0,0,,,,,,,,,,,,,,,,,25.35916,-0.03623545
3170,2021/11/26 20:40:19,22581.4457,5.0012,1,7,0,0,0,0,1.502663,2.956944,4.443290341872,2.939057,3.004975,11.23075,10.92118,,0.00523745501413941,,0.0712121203541756,15.1881303787231,,,,,,,,,,,,,,,,,25.37338,0.02529144
3171,2021/11/26 20:40:24,22586.4456,10.0011,1,7,0,0,0,0,1.502953,2.981157,4.480538856621,2.941142,3.004975,11.23694,10.92118,,0.00517527805641294,,0.0847610905766487,11.1633796691895,,,,,,,,,,,,,,,,,25.39109,-0.01617372
3172,2021/11/26 20:40:29,22591.4451,15.0006,1,7,0,0,0,0,1.502266,3.001849,4.509575689834,2.943229,3.004975,11.24318,10.92118,,0.00393528817221522,,0.100227102637291,9.86459827423096,,,,,,,,,,,,,,,,,25.36135,0.02068579
3173,2021/11/26 20:40:34,22596.4457,20.0012,1,7,0,0,0,0,1.502937,3.019923,4.538754013851,2.945315,3.004975,11.24946,10.92118,,0.00333914300426841,,0.121883898973465,8.48611640930176,,,,,,,,,,,,,,,,,25.42315,-0.03898323
3174,2021/11/26 20:40:39,22601.4449,25.0004,1,7,0,0,0,0,1.502716,3.036143,4.562460664388,2.947401,3.004975,11.25578,10.92118,,0.00303373509086668,,0.134272396564484,7.95618486404419,,,,,,,,,,,,,,,,,25.37819,-0.07120728
3175,2021/11/26 20:40:44,22606.445,30.0005,1,7,0,0,0,0,1.501801,3.051491,4.582732235291,2.949488,3.004975,11.26213,10.92118,,0.00262193102389574,,0.140059098601341,7.17408418655396,,,,,,,,,,,,,,,,,25.42886,0.004570484
3176,2021/11/26 20:40:49,22611.4452,35.0007,1,7,0,0,0,0,1.502312,3.065021,4.604617828552,2.951573,3.004975,11.26851,10.92118,,0.00249209208413959,,0.145643100142479,6.71184301376343,,,,,,,,,,,,,,,,,25.34575,0.0546968
3177,2021/11/26 20:40:54,22616.446,40.0015,1,7,0,0,0,0,1.502373,3.077725,4.623890941425,2.953659,3.004975,11.27492,10.92118,,0.00272618792951107,,0.169156804680824,6.29024076461792,,,,,,,,,,,,,,,,,25.40321,0.03432751
3178,2021/11/26 20:40:59,22621.446,45.0015,1,7,0,0,0,0,1.502571,3.089869,4.642747553199,2.955746,3.004975,11.28135,10.92118,,0.00229129497893155,,0.174280002713203,5.86435890197754,,,,,,,,,,,,,,,,,25.14676,-0.08373916
3179,2021/11/26 20:41:04,22626.4453,50.0008,1,7,0,0,0,0,1.502319,3.101065,4.658788869735,2.957831,3.004975,11.28781,10.92118,,0.00223094993270934,,0.186703398823738,5.35012722015381,,,,,,,,,,,,,,,,,25.4539,0.04153788
3180,2021/11/26 20:41:09,22631.4446,55.0001,1,7,0,0,0,0,1.50235,3.111716,4.6748865326,2.959917,3.004975,11.29429,10.92118,,0.0022470720577985,,0.205098897218704,5.21571111679077,,,,,,,,,,,,,,,,,25.21118,-0.02831757
3181,2021/11/26 20:41:14,22636.4446,60.0001,1,7,0,0,0,0,1.501915,3.121716,4.68855208614,2.962003,3.004975,11.30079,10.92118,,0.00190400797873735,,0.203822895884514,4.81422901153564,,,,,,,,,,,,,,,,,25.3365,0.01543224
3182,2021/11/26 20:41:19,22641.4454,65.0009,1,7,0,0,0,0,1.502083,3.13152,4.70380295616,2.964089,3.004975,11.30731,10.92118,,0.00176183797884732,,0.210428893566132,4.77746200561523,,,,,,,,,,,,,,,,,25.48622,0.009012222
3183,2021/11/26 20:41:24,22646.4456,70.0011,1,7,0,0,0,0,1.502426,3.140731,4.718715913406,2.966175,3.004975,11.31385,10.92118,,0.00163166597485542,,0.22123259305954,4.44284820556641,,,,,,,,,,,,,,,,,25.23203,-0.04487872
3184,2021/11/26 20:41:29,22651.4456,75.0011,1,7,0,0,0,0,1.502113,3.149714,4.731226345682,2.96826,3.004975,11.32041,10.92118,,0.00185757200233638,,0.241668298840523,,,,,,,,,,,,,,,,,,25.47742,0.08043408
3185,2021/11/26 20:41:34,22656.4457,80.0012,1,7,0,0,0,0,1.502045,3.158171,4.743714959695,2.970347,3.004975,11.32699,10.92118,,0.0013888489920646,,0.235841006040573,4.31214714050293,,,,,,,,,,,,,,,,,25.15791,-0.05165458
3186,2021/11/26 20:41:39,22661.4449,85.0004,1,7,0,0,0,0,1.502548,3.166496,4.757812231808,2.972432,3.004975,11.33359,10.92118,,0.00153001002036035,,0.25142639875412,4.17215013504028,,,,,,,,,,,,,,,,,25.4579,0.05071104
3187,2021/11/26 20:41:44,22666.4457,90.0012,1,7,0,0,0,0,1.502228,3.174619,4.769001551132,2.974518,3.004975,11.3402,10.92118,,0.0017338419565931,,0.249905303120613,3.79124188423157,,,,,,,,,,,,,,,,,25.21211,-0.06000638
3188,2021/11/26 20:41:49,22671.4459,95.0014,1,7,0,0,0,0,1.502281,3.182097,4.780403863257,2.976604,3.004975,11.34683,10.92118,,0.0015728670405224,,0.276140689849854,3.74774789810181,,,,,,,,,,,,,,,,,25.39301,-0.01918137
3189,2021/11/26 20:41:54,22676.445,100.0005,1,7,0,0,0,0,1.50219,3.189833,4.79173523427,2.978689,3.004975,11.35347,10.92118,,0.00130240595899522,,0.274348497390747,,,,,,,,,,,,,,,,,,25.32902,-0.03030419
3190,2021/11/26 20:41:59,22681.4451,105.0006,1,7,0,0,0,0,1.502335,3.19677,4.80261945795,2.980775,3.004975,11.36014,10.92118,,0.00133109698072076,,0.291064590215683,3.69122695922852,,,,,,,,,,,,,,,,,25.35476,-0.004069209
3191,2021/11/26 20:42:04,22686.4448,110.0003,1,7,0,0,0,0,1.50235,3.203928,4.8134212308,2.98286,3.004975,11.36681,10.92118,,0.00124137802049518,,0.292376101016998,3.38053107261658,,,,,,,,,,,,,,,,,25.39431,0.0426662
3192,2021/11/26 20:42:09,22691.4458,115.0013,1,7,0,0,0,0,1.502357,3.210578,4.823434332346,2.984947,3.004975,11.3735,10.92118,,0.00119846896268427,,0.309603303670883,3.31370902061462,,,,,,,,,,,,,,,,,25.30008,-0.02678692
3193,2021/11/26 20:42:14,22696.4453,120.0008,1,7,0,0,0,0,1.502533,3.217313,4.834118953829,2.987032,3.004975,11.3802,10.92118,,0.00130698503926396,,0.313392788171768,,,,,,,,,,,,,,,,,,25.48634,0.08460879
3194,2021/11/26 20:42:19,22701.4453,125.0008,1,7,0,0,0,0,1.502502,3.223828,4.843808017656,2.989118,3.004975,11.38692,10.92118,,0.00117893400602043,,0.321680307388306,3.17766308784485,,,,,,,,,,,,,,,,,25.26849,0.006920099
3195,2021/11/26 20:42:24,22706.4452,130.0007,1,7,0,0,0,0,1.502357,3.230076,4.852727289132,2.991204,3.004975,11.39365,10.92118,,0.00108043197542429,,0.329868406057358,3.07514595985413,,,,,,,,,,,,,,,,,25.47293,0.07134736
3196,2021/11/26 20:42:29,22711.4446,135.0001,1,7,0,0,0,0,1.502426,3.236208,4.862163040608,2.993289,3.004975,11.40039,10.92118,,0.00109802605584264,,0.332951903343201,,,,,,,,,,,,,,,,,,25.44239,0.05042791
3197,2021/11/26 20:42:34,22716.4456,140.0011,1,7,0,0,0,0,1.5019,3.242082,4.8692829558,2.995376,3.004975,11.40715,10.92118,,0.00109572394285351,,0.335900396108627,2.9313600063324,,,,,,,,,,,,,,,,,25.27071,-0.0398767
3198,2021/11/26 20:42:39,22721.4454,145.0009,1,7,0,0,0,0,1.50264,3.248197,4.88087074008,2.997461,3.004975,11.41392,10.92118,,0.00125772901810706,,0.361395508050919,,,,,,,,,,,,,,,,,,25.49604,0.05861223
3199,2021/11/26 20:42:44,22726.4448,150.0003,1,7,0,0,0,0,1.502335,3.253784,4.88827358564,2.999546,3.004975,11.4207,10.92118,,0.00106128805782646,,0.364879012107849,2.78304195404053,,,,,,,,,,,,,,,,,25.49917,0.06388247
3200,2021/11/26 20:42:49,22731.4459,155.0014,1,7,0,0,0,0,1.502129,3.25937,4.89599419873,3.001633,3.004975,11.42749,10.92118,,0.000991870183497667,,0.3753801882267,,,,,,,,,,,,,,,,,,25.21882,-0.04788637
3201,2021/11/26 20:42:54,22736.4458,160.0013,1,7,0,0,0,0,1.502426,3.264888,4.905252618288,3.003719,3.004975,11.4343,10.92118,,0.00105297099798918,,0.388320088386536,2.69607996940613,,,,,,,,,,,,,,,,,25.52088,0.05375922
3202,2021/11/26 20:42:59,22741.4458,165.0013,1,7,0,0,0,0,1.502296,3.270292,4.912946590432,3.005805,3.004975,11.44111,10.92118,,0.00127231795340776,,0.386001110076904,2.5784330368042,,,,,,,,,,,,,,,,,25.48452,0.03113329
3203,2021/11/26 20:43:04,22746.4456,170.0011,1,7,0,0,0,0,1.50235,3.275183,4.92047118005,3.00789,3.004975,11.44794,10.92118,,0.00120010995306075,,0.400930106639862,,,,,,,,,,,,,,,,,,25.36408,-0.0526315
3204,2021/11/26 20:43:09,22751.445,175.0005,1,7,0,0,0,0,1.502556,3.280337,4.928890041372,3.009975,3.004975,11.45477,10.92118,,0.00122261897195131,,0.397493302822113,2.46728992462158,,,,,,,,,,,,,,,,,25.52327,0.04178286
3205,2021/11/26 20:43:14,22756.4457,180.0012,1,7,0,0,0,0,1.502548,3.285489,4.936604925972,3.012062,3.004975,11.46162,10.92118,,0.00109047000296414,,0.429359197616577,,,,,,,,,,,,,,,,,,25.26018,-0.1002377
3206,2021/11/26 20:43:19,22761.4452,185.0007,1,7,0,0,0,0,1.502441,3.290293,4.943471105213,3.014147,3.004975,11.46848,10.92118,,0.000816654472146183,,0.414641112089157,2.37290000915527,,,,,,,,,,,,,,,,,25.55461,-0.01586199
3207,2021/11/26 20:43:24,22766.446,190.0015,1,7,0,0,0,0,1.502243,3.29489,4.94972543827,3.016234,3.004975,11.47535,10.92118,,0.00108539697248489,,0.448056906461716,,,,,,,,,,,,,,,,,,25.54281,-0.0185585
3208,2021/11/26 20:43:29,22771.4445,195,1,7,0,0,0,0,1.502296,3.299513,4.956845181848,3.018318,3.004975,11.48222,10.92118,,0.000900472514331341,,0.44636070728302,,,,,,,,,,,,,,,,,,25.30417,-0.07360339
3209,2021/11/26 20:43:34,22776.4446,200.0001,1,7,0,0,0,0,1.502876,3.304292,4.965941143792,3.020405,3.004975,11.48911,10.92118,,0.000997035298496485,,,2.26856899261475,,,,,,,,,,,,,,,,,25.41694,-0.04919231
3210,2021/11/26 20:43:39,22781.4452,205.0007,1,7,0,0,0,0,1.50248,3.308737,4.97131116776,3.022491,3.004975,11.49601,10.92118,,0.000911673880182207,,0.463026493787766,,,,,,,,,,,,,,,,,,25.59918,0.05708218
3211,2021/11/26 20:43:44,22786.4447,210.0002,1,7,0,0,0,0,1.502022,3.312837,4.975954056414,3.024576,3.004975,11.50291,10.92118,,0.0008535694796592,,0.458475112915039,2.12678003311157,,,,,,,,,,,,,,,,,25.3836,-0.03739476
3212,2021/11/26 20:43:49,22791.4448,215.0003,1,7,0,0,0,0,1.501984,3.317183,4.982355791072,3.026662,3.004975,11.50983,10.92118,,0.000714852707460523,,0.503375828266144,,,,,,,,,,,,,,,,,,25.39089,-0.05482137
3213,2021/11/26 20:43:54,22796.4456,220.0011,1,7,0,0,0,0,1.502495,3.321657,4.990773034215,3.028748,3.004975,11.51675,10.92118,,0.000795477419160306,,0.487017303705215,2.02190589904785,,,,,,,,,,,,,,,,,25.56014,0.01498699
3214,2021/11/26 20:43:59,22801.4456,225.0011,1,7,0,0,0,0,1.502846,3.325331,4.997460392026,3.030833,3.004975,11.52368,10.92118,,0.000946030078921467,,0.509005129337311,,,,,,,,,,,,,,,,,,25.32409,-0.08971512
3215,2021/11/26 20:44:04,22806.4451,230.0006,1,7,0,0,0,0,1.50193,3.329425,5.00056329025,3.032919,3.004975,11.53063,10.92118,,0.00069047772558406,,0.514497518539429,,,,,,,,,,,,,,,,,,25.59838,0.0444293
3216,2021/11/26 20:44:09,22811.445,235.0005,1,7,0,0,0,0,1.502777,3.333445,5.009424476765,3.035004,3.004975,11.53757,10.92118,,0.000675257004331797,,,1.94417405128479,,,,,,,,,,,,,,,,,25.37568,-0.06261587
3217,2021/11/26 20:44:14,22816.4451,240.0006,1,7,0,0,0,0,1.501892,3.337335,5.01231673782,3.037091,3.004975,11.54453,10.92118,,0.000813950318843126,,0.533504724502563,,,,,,,,,,,,,,,,,,25.48013,-0.02428234
3218,2021/11/26 20:44:19,22821.4457,245.0012,1,7,0,0,0,0,1.501709,3.340718,5.016786287062,3.039176,3.004975,11.55149,10.92118,,0.00132305105216801,,0.554403424263,1.81276202201843,,,,,,,,,,,,,,,,,25.58054,0.06233215
3219,2021/11/26 20:44:24,22826.4459,250.0014,1,7,0,0,0,0,1.502296,3.344602,5.024582206192,3.041263,3.004975,11.55847,10.92118,,0.000630997528787702,,0.550238311290741,,,,,,,,,,,,,,,,,,25.37609,-0.07149279
3220,2021/11/26 20:44:29,22831.4453,255.0008,1,7,0,0,0,0,1.502388,3.348381,5.030567433828,3.043349,3.004975,11.56545,10.92118,,0.000645031279418617,,,,,,,,,,,,,,,,,,,,25.59786,0.06470561
3221,2021/11/26 20:44:34,22836.446,260.0015,1,7,0,0,0,0,1.501862,3.351757,5.033876471534,3.045435,3.004975,11.57244,10.92118,,0.000981536926701665,,0.600998282432556,1.74052894115448,,,,,,,,,,,,,,,,,25.44728,0.03862143
3222,2021/11/26 20:44:39,22841.446,265.0015,1,7,0,0,0,0,1.502258,3.354984,5.040051553872,3.047522,3.004975,11.57943,10.92118,,0.00074060627957806,,0.602994322776794,,,,,,,,,,,,,,,,,,25.4632,0.02164364
3223,2021/11/26 20:44:44,22846.4462,270.0017,1,7,0,0,0,0,1.502899,3.3583,5.0471857117,3.049608,3.004975,11.58644,10.92118,,0.000595866527874023,,,,,,,,,,,,,,,,,,,,25.62229,0.07553399
3224,2021/11/26 20:44:49,22851.4454,275.0009,1,7,0,0,0,0,1.502388,3.361857,5.050813614516,3.051693,3.004975,11.59344,10.92118,,0.000707071216311306,,0.627327978610992,1.63776004314423,,,,,,,,,,,,,,,,,25.38147,-0.031358
3225,2021/11/26 20:44:54,22856.4457,280.0012,1,7,0,0,0,0,1.50222,3.365009,5.05498381998,3.053781,3.004975,11.60046,10.92118,,0.000725804071407765,,0.647324800491333,,,,,,,,,,,,,,,,,,25.4539,0.003625751
3226,2021/11/26 20:44:59,22861.4447,285.0002,1,7,0,0,0,0,1.502151,3.367974,5.059205512074,3.055866,3.004975,11.60748,10.92118,,0.000688847620040178,,,,,,,,,,,,,,,,,,,,25.74701,0.09231567
3227,2021/11/26 20:45:04,22866.4457,290.0012,1,7,0,0,0,0,1.502357,3.370987,5.064425916359,3.057952,3.004975,11.61451,10.92118,,0.000586649577599019,,0.680073916912079,1.50511205196381,,,,,,,,,,,,,,,,,25.51256,0.0297296
3228,2021/11/26 20:45:09,22871.4455,295.001,1,7,0,0,0,0,1.502411,3.374104,5.069290964744,3.060037,3.004975,11.62155,10.92118,,0.000502049981150776,,,,,,,,,,,,,,,,,,,,25.44898,-0.002096891
3229,2021/11/26 20:45:14,22876.4448,300.0003,1,7,0,0,0,0,1.502731,3.376932,5.074620401292,3.062123,3.004975,11.62859,10.92118,,0.000444904202595353,,0.67652952671051,,,,,,,,,,,,,,,,,,25.6374,0.0366652
3230,2021/11/26 20:45:19,22881.4448,305.0003,1,7,0,0,0,0,1.502205,3.379591,5.076838498155,3.06421,3.004975,11.63564,10.92118,,0.000607262423727661,,0.755362570285797,,,,,,,,,,,,,,,,,,25.69828,0.0222367
3231,2021/11/26 20:45:24,22886.4452,310.0007,1,7,0,0,0,0,1.502357,3.382524,5.081758609068,3.066296,3.004975,11.64269,10.92118,,0.000650688074529171,,,1.38702595233917,,,,,,,,,,,,,,,,,25.69957,-0.004165173
3232,2021/11/26 20:45:29,22891.446,315.0015,1,7,0,0,0,0,1.502129,3.385157,5.084942499253,3.068383,3.004975,11.64975,10.92118,,0.000606664514634758,,0.749715387821198,,,,,,,,,,,,,,,,,,25.52548,-0.02790451
3233,2021/11/26 20:45:34,22896.4452,320.0007,1,7,0,0,0,0,1.502174,3.387673,5.088874301102,3.070467,3.004975,11.65681,10.92118,,0.000502283219248056,,,,,,,,,,,,,,,,,,,,25.50274,-0.01236677
3234,2021/11/26 20:45:39,22901.4459,325.0014,1,7,0,0,0,0,1.50222,3.390223,5.09286079506,3.072554,3.004975,11.66388,10.92118,,0.00049745332216844,,0.800384283065796,1.25939095020294,,,,,,,,,,,,,,,,,25.45258,-0.01698852
3235,2021/11/26 20:45:44,22906.4461,330.0016,1,7,0,0,0,0,1.50219,3.392917,5.09680598823,3.07464,3.004975,11.67096,10.92118,,0.000551044999156147,,,,,,,,,,,,,,,,,,,,25.52761,-0.04335523
3236,2021/11/26 20:45:49,22911.446,335.0015,1,7,0,0,0,0,1.502228,3.395322,5.100547777416,3.076726,3.004975,11.67804,10.92118,,0.000433270499343053,,0.871929228305817,,,,,,,,,,,,,,,,,,25.61127,-0.04260838
3237,2021/11/26 20:45:54,22916.4452,340.0007,1,7,0,0,0,0,1.502243,3.397545,5.103938193435,3.078811,3.004975,11.68512,10.92118,,0.000449116807430983,,,,,,,,,,,,,,,,,,,,25.7387,0.05718648
3238,2021/11/26 20:45:59,22921.4447,345.0002,1,7,0,0,0,0,1.502678,3.399655,5.10858677609,3.080897,3.004975,11.69221,10.92118,,0.000405252008931711,,0.891934275627136,,,,,,,,,,,,,,,,,,25.71959,0.06951571
3239,2021/11/26 20:46:04,22926.4455,350.001,1,7,0,0,0,0,1.502388,3.40213,5.11131928644,3.082985,3.004975,11.69931,10.92118,,0.000370418303646147,,,1.13657402992249,,,,,,,,,,,,,,,,,25.54903,0.02428293
3240,2021/11/26 20:46:09,22931.4448,355.0003,1,7,0,0,0,0,1.502403,3.404084,5.114306013852,3.085071,3.004975,11.70641,10.92118,,0.000334606389515102,,,,,,,,,,,,,,,,,,,,25.55041,-0.01122653
3241,2021/11/26 20:46:14,22936.4447,360.0002,1,7,0,0,0,0,1.502373,3.405952,5.117010324096,3.087157,3.004975,11.71351,10.92118,,0.000378775090212002,,1.0114289522171,,,,,,,,,,,,,,,,,,25.82125,0.09965897
3242,2021/11/26 20:46:19,22941.4447,365.0002,1,7,0,0,0,0,1.502586,3.407896,5.120656819056,3.089243,3.004975,11.72062,10.92118,,0.000514655781444162,,,,,,,,,,,,,,,,,,,,25.59346,0.04023552
3243,2021/11/26 20:46:24,22946.4455,370.001,1,7,0,0,0,0,1.502594,3.410144,5.124061913536,3.091329,3.004975,11.72773,10.92118,,0.000333684612996876,,1.04643702507019,,,,,,,,,,,,,,,,,,25.52068,-0.005412102
3244,2021/11/26 20:46:29,22951.4451,375.0006,1,7,0,0,0,0,1.502502,3.41196,5.12647672392,3.093415,3.004975,11.73484,10.92118,,0.0003227292036172,,,0.97586727142334,,,,,,,,,,,,,,,,,25.75291,0.06412685
3245,2021/11/26 20:46:34,22956.446,380.0015,1,7,0,0,0,0,1.502029,3.41349,5.12716097121,3.095501,3.004975,11.74196,10.92118,,0.000451335101388395,,,,,,,,,,,,,,,,,,,,25.77604,0.07785618
3246,2021/11/26 20:46:39,22961.4459,385.0014,1,7,0,0,0,0,1.502296,3.415462,5.131034900752,3.097587,3.004975,11.74908,10.92118,,0.000277118204394355,,1.10778796672821,,,,,,,,,,,,,,,,,,25.52779,-0.04578471
3247,2021/11/26 20:46:44,22966.4452,390.0007,1,7,0,0,0,0,1.502296,3.417199,5.133644388904,3.099673,3.004975,11.75621,10.92118,,0.000419484713347629,,,,,,,,,,,,,,,,,,,,25.82005,0.0583303
3248,2021/11/26 20:46:49,22971.4459,395.0014,1,7,0,0,0,0,1.501892,3.418658,5.134455100936,3.101758,3.004975,11.76334,10.92118,,0.000250397511990741,,,,,,,,,,,,,,,,,,,,25.68905,0.04748106
3249,2021/11/26 20:46:54,22976.445,400.0005,1,7,0,0,0,0,1.502098,3.420157,5.137410989386,3.103844,3.004975,11.77047,10.92118,,0.00029507398721762,,1.28981900215149,,,,,,,,,,,,,,,,,,25.58556,-0.01594305
3250,2021/11/26 20:46:59,22981.446,405.0015,1,7,0,0,0,0,1.502136,3.421945,5.14022677452,3.10593,3.004975,11.77761,10.92118,,0.000325939909089357,,,0.818699300289154,,,,,,,,,,,,,,,,,25.82537,0.05942643
3251,2021/11/26 20:47:04,22986.4453,410.0008,1,7,0,0,0,0,1.502136,3.423413,5.142431910168,3.108016,3.004975,11.78475,10.92118,,0.000306664704112336,,,,,,,,,,,,,,,,,,,,25.9052,0.06523013
3252,2021/11/26 20:47:09,22991.4446,415.0001,1,7,0,0,0,0,1.502647,3.424804,5.146271456188,3.110102,3.004975,11.79189,10.92118,,0.000258143700193614,,,,,,,,,,,,,,,,,,,,25.63792,-0.07158101
3253,2021/11/26 20:47:14,22996.4455,420.001,1,7,0,0,0,0,1.502594,3.426142,5.148100412348,3.112188,3.004975,11.79904,10.92118,,0.000230562596698292,,1.39165699481964,,,,,,,,,,,,,,,,,,25.65832,-0.06427526
3254,2021/11/26 20:47:19,23001.4454,425.0009,1,7,0,0,0,0,1.502594,3.42782,5.15062176508,3.114274,3.004975,11.80618,10.92118,,0.000310781411826611,,,,,,,,,,,,,,,,,,,,25.91102,-0.00205636
3255,2021/11/26 20:47:24,23006.4454,430.0009,1,7,0,0,0,0,1.502464,3.42919,5.15223452416,3.11636,3.004975,11.81334,10.92118,,0.000327154411934316,,,,,,,,,,,,,,,,,,,,25.81335,-0.01042187
3256,2021/11/26 20:47:29,23011.4457,435.0012,1,7,0,0,0,0,1.5019,3.43047,5.152222893,3.118446,3.004975,11.82049,10.92118,,0.000307535490719602,,1.44234800338745,0.703000724315643,,,,,,,,,,,,,,,,,25.66675,-0.0925529
3257,2021/11/26 20:47:34,23016.4455,440.001,1,7,0,0,0,0,1.502296,3.431849,5.155653025304,3.120531,3.004975,11.82765,10.92118,,0.000275676808087155,,,,,,,,,,,,,,,,,,,,25.81877,-0.03369987
3258,2021/11/26 20:47:39,23021.445,445.0005,1,7,0,0,0,0,1.502426,3.433301,5.158280688226,3.122617,3.004975,11.8348,10.92118,,0.000211111197131686,,,,,,,,,,,,,,,,,,,,25.9283,0.00359416
3259,2021/11/26 20:47:44,23026.4458,450.0013,1,7,0,0,0,0,1.502823,3.43438,5.16126525474,3.124704,3.004975,11.84197,10.92118,,0.000249719101702794,,,,,,,,,,,,,,,,,,,,25.67927,-0.09990156
3260,2021/11/26 20:47:49,23031.4451,455.0006,1,7,0,0,0,0,1.502266,3.435702,5.161338300732,3.12679,3.004975,11.84914,10.92118,,0.000217411798075773,,1.57328796386719,,,,,,,,,,,,,,,,,,25.87289,-0.04326582
3261,2021/11/26 20:47:54,23036.4457,460.0012,1,7,0,0,0,0,1.502228,3.437228,5.163500143984,3.128876,3.004975,11.85631,10.92118,,0.000219551497139037,,,,,,,,,,,,,,,,,,,,25.95852,0.00779748
3262,2021/11/26 20:47:59,23041.445,465.0005,1,7,0,0,0,0,1.502586,3.438415,5.16651424119,3.130961,3.004975,11.86347,10.92118,,0.00021855829982087,,,,,,,,,,,,,,,,,,,,25.69926,-0.09877264
3263,2021/11/26 20:48:04,23046.4446,470.0001,1,7,0,0,0,0,1.502151,3.439396,5.166492140796,3.133047,3.004975,11.87065,10.92118,,,,,,,,,,,,,,,,,,,,,,25.97725,0.01396477
3264,2021/11/26 20:48:09,23051.4452,475.0007,1,7,0,0,0,0,1.502884,3.440781,5.171094712404,3.135134,3.004975,11.87782,10.92118,,0.000249119504587725,,1.64487898349762,0.617444515228271,,,,,,,,,,,,,,,,,25.90041,-0.01597643
3265,2021/11/26 20:48:14,23056.4454,480.0009,1,7,0,0,0,0,1.502098,3.442265,5.17061937197,3.13722,3.004975,11.885,10.92118,,0.000250986398896202,,,,,,,,,,,,,,,,,,,,25.74732,-0.1085675
3266,2021/11/26 20:48:19,23061.4454,485.0009,1,7,0,0,0,0,1.502625,3.443136,5.173742232,3.139306,3.004975,11.89219,10.92118,,0.000229490600759163,,,,,,,,,,,,,,,,,,,,26.10055,0.04560113
3267,2021/11/26 20:48:24,23066.4453,490.0008,1,7,0,0,0,0,1.502357,3.444354,5.174649342378,3.141391,3.004975,11.89936,10.92118,,0.000269911513896659,,,,,,,,,,,,,,,,,,,,25.85419,-0.0476104
3268,2021/11/26 20:48:29,23071.4453,495.0008,1,7,0,0,0,0,1.502136,3.445458,5.175546498288,3.143478,3.004975,11.90656,10.92118,,0.000198708003154024,,1.76725399494171,,,,,,,,,,,,,,,,,,25.89899,-0.03429234
3269,2021/11/26 20:48:34,23076.4454,500.0009,1,7,0,0,0,0,1.502296,3.446813,5.178133382648,3.145563,3.004975,11.91374,10.92118,,0.000233863203902729,,,,,,,,,,,,,,,,,,,,26.04787,0.02288401
3270,2021/11/26 20:48:39,23081.4454,505.0009,1,7,0,0,0,0,1.502335,3.447846,5.17981972041,3.147649,3.004975,11.92093,10.92118,,0.000195179105503485,,,,,,,,,,,,,,,,,,,,26.02425,0.007033944
3271,2021/11/26 20:48:44,23086.4459,510.0014,1,7,0,0,0,0,1.502457,3.44906,5.18206434042,3.149736,3.004975,11.92813,10.92118,,0.000191426297533326,,,,,,,,,,,,,,,,,,,,25.849,-0.05561352
3272,2021/11/26 20:48:49,23091.4448,515.0003,1,7,0,0,0,0,1.502846,3.4502,5.1851192692,3.151821,3.004975,11.93532,10.92118,,,,1.76893794536591,,,,,,,,,,,,,,,,,,25.81566,-0.03708839
3273,2021/11/26 20:48:54,23096.4458,520.0013,1,7,0,0,0,0,1.502609,3.451425,5.186142267825,3.153908,3.004975,11.94252,10.92118,,0.000159346294822171,,,0.565140128135681,,,,,,,,,,,,,,,,,26.03145,0.05564094
3274,2021/11/26 20:48:59,23101.4459,525.0014,1,7,0,0,0,0,1.502098,3.452353,5.185772536594,3.155994,3.004975,11.94972,10.92118,,0.00028813659446314,,,,,,,,,,,,,,,,,,,,26.04655,0.06880701
3275,2021/11/26 20:49:04,23106.4458,530.0013,1,7,0,0,0,0,1.50219,3.453449,5.18773655331,3.158079,3.004975,11.95692,10.92118,,0.000174377506482415,,,,,,,,,,,,,,,,,,,,25.86139,-0.01068711
3276,2021/11/26 20:49:09,23111.4457,535.0012,1,7,0,0,0,0,1.502296,3.454725,5.1900195486,3.160165,3.004975,11.96413,10.92118,,0.000223023394937627,,,,,,,,,,,,,,,,,,,,25.96212,0.008904338
3277,2021/11/26 20:49:14,23116.4451,540.0006,1,7,0,0,0,0,1.502228,3.455887,5.191530216236,3.162249,3.004975,11.97133,10.92118,,,,1.87379395961761,,,,,,,,,,,,,,,,,,26.13436,0.09903491
3278,2021/11/26 20:49:19,23121.446,545.0015,1,7,0,0,0,0,1.502556,3.456523,5.193619372788,3.164336,3.004975,11.97854,10.92118,,0.0001963325048564,,,,,,,,,,,,,,,,,,,,25.96252,0.02551079
3279,2021/11/26 20:49:24,23126.4452,550.0007,1,7,0,0,0,0,1.502151,3.457772,5.194095667572,3.16642,3.004975,11.98575,10.92118,,0.000178416696144268,,,,,,,,,,,,,,,,,,,,25.98082,0.03674805
3280,2021/11/26 20:49:29,23131.4452,555.0007,1,7,0,0,0,0,1.502129,3.458976,5.195828159904,3.168507,3.004975,11.99296,10.92118,,0.000205462696612813,,,,,,,,,,,,,,,,,,,,26.15246,0.07073224
3281,2021/11/26 20:49:34,23136.4454,560.0009,1,7,0,0,0,0,1.502571,3.460016,5.198919701136,3.170592,3.004975,12.00018,10.92118,,0.000233539292821661,,,,,,,,,,,,,,,,,,,,25.8486,-0.06541789
3282,2021/11/26 20:49:39,23141.4454,565.0009,1,7,0,0,0,0,1.502113,3.461031,5.198859658503,3.172677,3.004975,12.00739,10.92118,,,,1.96457099914551,0.513546586036682,,,,,,,,,,,,,,,,,26.21905,0.06254077
3283,2021/11/26 20:49:44,23146.4456,570.0011,1,7,0,0,0,0,1.501953,3.462196,5.200055668788,3.174763,3.004975,12.01461,10.92118,,0.000135844995384105,,,,,,,,,,,,,,,,,,,,25.97362,-0.01887619
3284,2021/11/26 20:49:49,23151.4447,575.0002,1,7,0,0,0,0,1.502075,3.463106,5.20184494495,3.176849,3.004975,12.02184,10.92118,,0.000175985100213438,,,,,,,,,,,,,,,,,,,,26.06646,-0.04505396
3285,2021/11/26 20:49:54,23156.4456,580.0011,1,7,0,0,0,0,1.502457,3.464135,5.204713879695,3.178935,3.004975,12.02906,10.92118,,0.000199975300347432,,,,,,,,,,,,,,,,,,,,25.98792,-0.03123701
3286,2021/11/26 20:49:59,23161.4456,585.0011,1,7,0,0,0,0,1.5019,3.464888,5.2039152872,3.18102,3.004975,12.03629,10.92118,,,,,,,,,,,,,,,,,,,,,,26.02514,-0.02041519
3287,2021/11/26 20:50:04,23166.4457,590.0012,1,7,0,0,0,0,1.502022,3.465648,5.205479540256,3.183106,3.004975,12.04352,10.92118,,0.000194243897567503,,2.11321997642517,,,,,,,,,,,,,,,,,,25.99723,-0.08864164
3288,2021/11/26 20:50:09,23171.445,595.0005,1,7,0,0,0,0,1.502586,3.466852,5.209243279272,3.185191,3.004975,12.05074,10.92118,,0.000162152602570131,,,,,,,,,,,,,,,,,,,,26.23632,0.04893303
3289,2021/11/26 20:50:14,23176.4457,600.0012,1,7,0,0,0,0,1.502312,3.467397,5.209112121864,3.187277,3.004975,12.05797,10.92118,,0.000234236402320676,,,,,,,,,,,,,,,,,,,,25.94121,-0.04409313
3290,2021/11/26 20:50:19,23181.4457,605.0012,1,7,0,0,0,0,1.502594,3.46852,5.21177734088,3.189363,3.004975,12.06521,10.92118,,,,,,,,,,,,,,,,,,,,,,26.23233,0.09416342
3291,2021/11/26 20:50:24,23186.4459,610.0014,1,7,0,0,0,0,1.50193,3.469326,5.21068479918,3.191448,3.004975,12.07244,10.92118,,0.000136997099616565,,,,,,,,,,,,,,,,,,,,25.94432,-0.04104078
3292,2021/11/26 20:50:29,23191.446,615.0015,1,7,0,0,0,0,1.502296,3.470084,5.213093312864,3.193534,3.004975,12.07968,10.92118,,0.000148763792822137,,2.40627408027649,,,,,,,,,,,,,,,,,,26.21955,0.03024876
3293,2021/11/26 20:50:34,23196.4452,620.0007,1,7,0,0,0,0,1.502716,3.470807,5.215637211812,3.19562,3.004975,12.08692,10.92118,,,,,0.442260712385178,,,,,,,,,,,,,,,,,25.94042,-0.0752908
3294,2021/11/26 20:50:39,23201.4461,625.0016,1,7,0,0,0,0,1.502228,3.471498,5.214981497544,3.197706,3.004975,12.09416,10.92118,,0.000174644097569399,,,,,,,,,,,,,,,,,,,,26.10467,-0.03451705
3295,2021/11/26 20:50:44,23206.446,630.0015,1,7,0,0,0,0,1.502464,3.472317,5.217031289088,3.199791,3.004975,12.1014,10.92118,,0.000143335404573008,,,,,,,,,,,,,,,,,,,,26.13925,-0.03797472
3296,2021/11/26 20:50:49,23211.4453,635.0008,1,7,0,0,0,0,1.502281,3.47313,5.21761720953,3.201877,3.004975,12.10864,10.92118,,,,,,,,,,,,,,,,,,,,,,25.98613,-0.06688714
3297,2021/11/26 20:50:54,23216.4455,640.001,1,7,0,0,0,0,1.50235,3.473518,5.2184397673,3.203963,3.004975,12.11589,10.92118,,0.0001241766003659,,,,,,,,,,,,,,,,,,,,26.05675,-0.05131781
3298,2021/11/26 20:50:59,23221.4455,645.001,1,7,0,0,0,0,1.502136,3.47423,5.21876595528,3.206048,3.004975,12.12313,10.92118,,,,,,,,,,,,,,,,,,,,,,26.12297,0.05067587
3299,2021/11/26 20:51:04,23226.4455,650.001,1,7,0,0,0,0,1.502319,3.474959,5.220496929921,3.208134,3.004975,12.13038,10.92118,,0.000132324203150347,,,,,,,,,,,,,,,,,,,,26.27273,0.09593129
3300,2021/11/26 20:51:09,23231.4455,655.001,1,7,0,0,0,0,1.502029,3.475583,5.220426457907,3.210219,3.004975,12.13763,10.92118,,0.000140532196382992,,2.97694802284241,,,,,,,,,,,,,,,,,,25.97371,-0.01377046
3301,2021/11/26 20:51:14,23236.4447,660.0002,1,7,0,0,0,0,1.50164,3.475987,5.21968111868,3.212304,3.004975,12.14487,10.92118,,,,,,,,,,,,,,,,,,,,,,26.09847,0.036062
3302,2021/11/26 20:51:19,23241.4457,665.0012,1,7,0,0,0,0,1.50248,3.476684,5.22364817632,3.21439,3.004975,12.15212,10.92118,,0.000126846105558798,,,,,,,,,,,,,,,,,,,,26.24626,0.09016573
3303,2021/11/26 20:51:24,23246.4449,670.0004,1,7,0,0,0,0,1.502167,3.477297,5.223480802599,3.216476,3.004975,12.15938,10.92118,,,,,,,,,,,,,,,,,,,,,,26.04397,0.02857029
3304,2021/11/26 20:51:29,23251.4458,675.0013,1,7,0,0,0,0,1.502281,3.477862,5.224726003222,3.218562,3.004975,12.16663,10.92118,,0.0000889887887751684,,,,,,,,,,,,,,,,,,,,25.95605,-0.005562305
3305,2021/11/26 20:51:34,23256.445,680.0005,1,7,0,0,0,0,1.502373,3.478387,5.225834712351,3.220646,3.004975,12.17388,10.92118,,,,,,,,,,,,,,,,,,,,,,26.18195,0.06336749
3306,2021/11/26 20:51:39,23261.4461,685.0016,1,7,0,0,0,0,1.501877,3.479068,5.225132210636,3.222733,3.004975,12.18114,10.92118,,0.000111318797280546,,,,,,,,,,,,,,,,,,,,26.15939,0.06075919
3307,2021/11/26 20:51:44,23266.4459,690.0014,1,7,0,0,0,0,1.502457,3.479666,5.228048539362,3.224818,3.004975,12.18839,10.92118,,,,,,,,,,,,,,,,,,,,,,25.98405,-0.06325722
3308,2021/11/26 20:51:49,23271.4453,695.0008,1,7,0,0,0,0,1.502174,3.480015,5.22758805261,3.226903,3.004975,12.19565,10.92118,,0.000115177099360153,,3.58805108070374,,,,,,,,,,,,,,,,,,25.96404,-0.07932127
3309,2021/11/26 20:51:54,23276.4446,700.0001,1,7,0,0,0,0,1.502151,3.480569,5.228340203919,3.228988,3.004975,12.20291,10.92118,,,,,0.294981092214584,,,,,,,,,,,,,,,,,26.09896,-0.04284143
3310,2021/11/26 20:51:59,23281.4454,705.0009,1,7,0,0,0,0,1.502502,3.481326,5.230699277652,3.231074,3.004975,12.21017,10.92118,,0.000102870202681515,,,,,,,,,,,,,,,,,,,,26.22496,0.03219664
3311,2021/11/26 20:52:04,23286.4454,710.0009,1,7,0,0,0,0,1.501823,3.481794,5.229038310462,3.23316,3.004975,12.21743,10.92118,,,,,,,,,,,,,,,,,,,,,,25.98495,-0.07052481
3312,2021/11/26 20:52:09,23291.4455,715.001,1,7,0,0,0,0,1.502441,3.482241,5.231861650281,3.235245,3.004975,12.22469,10.92118,,0.0000965259168879129,,,,,,,,,,,,,,,,,,,,26.08337,-0.04868448
3313,2021/11/26 20:52:14,23296.4448,720.0003,1,7,0,0,0,0,1.502686,3.482937,5.233760668782,3.23733,3.004975,12.23195,10.92118,,,,,,,,,,,,,,,,,,,,,,26.26973,0.04312277
3314,2021/11/26 20:52:19,23301.4457,725.0012,1,7,0,0,0,0,1.502319,3.483607,5.233488984633,3.239416,3.004975,12.23922,10.92118,,0.000113901398435701,,,,,,,,,,,,,,,,,,,,26.04216,-0.03340542
3315,2021/11/26 20:52:24,23306.4447,730.0002,1,7,0,0,0,0,1.502731,3.484004,5.235520814924,3.241501,3.004975,12.24648,10.92118,,,,,,,,,,,,,,,,,,,,,,26.03274,-0.06296873
3316,2021/11/26 20:52:29,23311.4455,735.001,1,7,0,0,0,0,1.502266,3.484471,5.234602311286,3.243587,3.004975,12.25375,10.92118,,,,,,,,,,,,,,,,,,,,,,26.22236,0.08359492
3317,2021/11/26 20:52:34,23316.4456,740.0011,1,7,0,0,0,0,1.502075,3.485027,5.234771931025,3.245672,3.004975,12.26101,10.92118,,0.0000692992325639352,,,,,,,,,,,,,,,,,,,,26.11538,0.009155869
3318,2021/11/26 20:52:39,23321.446,745.0015,1,7,0,0,0,0,1.50177,3.485857,5.23495546689,3.247757,3.004975,12.26828,10.92118,,0.000155852598254569,,3.86873507499695,,,,,,,,,,,,,,,,,,26.00965,-0.04122257
3319,2021/11/26 20:52:44,23326.4459,750.0014,1,7,0,0,0,0,1.501938,3.486155,5.23598866839,3.249843,3.004975,12.27555,10.92118,,,,,,,,,,,,,,,,,,,,,,26.15269,0.04189968
3320,2021/11/26 20:52:49,23331.445,755.0005,1,7,0,0,0,0,1.502167,3.486644,5.237521557548,3.251929,3.004975,12.28282,10.92118,,0.0000931558970478363,,,,,,,,,,,,,,,,,,,,26.28703,0.08737028
3321,2021/11/26 20:52:54,23336.4459,760.0014,1,7,0,0,0,0,1.50222,3.487474,5.23895319228,3.254014,3.004975,12.2901,10.92118,,,,,,,,,,,,,,,,,,,,,,26.09589,0.03179073
3322,2021/11/26 20:52:59,23341.446,765.0015,1,7,0,0,0,0,1.502319,3.488153,5.240318526807,3.256099,3.004975,12.29737,10.92118,,0.000143555196700618,,,,,,,,,,,,,,,,,,,,25.91482,-0.03604829
3323,2021/11/26 20:53:04,23346.4445,770,1,7,0,0,0,0,1.502312,3.488482,5.240788370384,3.258184,3.004975,12.30464,10.92118,,,,,,,,,,,,,,,,,,,,,,26.14816,0.007346869
3324,2021/11/26 20:53:09,23351.446,775.0015,1,7,0,0,0,0,1.502228,3.489095,5.24141620366,3.260271,3.004975,12.31192,10.92118,,0.000146438498632051,,,,,,,,,,,,,,,,,,,,26.21077,0.05837739
3325,2021/11/26 20:53:14,23356.4447,780.0002,1,7,0,0,0,0,1.502007,3.48978,5.24167398846,3.262356,3.004975,12.3192,10.92118,,,,,,,,,,,,,,,,,,,,,,25.96225,-0.0540787
3326,2021/11/26 20:53:19,23361.4453,785.0008,1,7,0,0,0,0,1.502769,3.490328,5.245156718232,3.264441,3.004975,12.32648,10.92118,,0.0000952083064476028,,3.51523208618164,,,,,,,,,,,,,,,,,,26.13628,0.02041399
3327,2021/11/26 20:53:24,23366.4446,790.0001,1,7,0,0,0,0,1.502464,3.490915,5.24497411456,3.266527,3.004975,12.33376,10.92118,,0.000125283404486254,,,0.273786991834641,,,,,,,,,,,,,,,,,26.22136,0.06019294
3328,2021/11/26 20:53:29,23371.4457,795.0012,1,7,0,0,0,0,1.502663,3.491525,5.246585431075,3.268613,3.004975,12.34104,10.92118,,,,,,,,,,,,,,,,,,,,,,25.97995,-0.05755186
3329,2021/11/26 20:53:34,23376.4447,800.0002,1,7,0,0,0,0,1.501823,3.492288,5.244798441024,3.270698,3.004975,12.34832,10.92118,,0.000128366504213773,,,,,,,,,,,,,,,,,,,,26.10467,-0.01302421
3330,2021/11/26 20:53:39,23381.4459,805.0014,1,7,0,0,0,0,1.502098,3.492703,5.246382190894,3.272783,3.004975,12.3556,10.92118,,,,,,,,,,,,,,,,,,,,,,26.27993,0.05433202
3331,2021/11/26 20:53:44,23386.4457,810.0012,1,7,0,0,0,0,1.502075,3.493182,5.24702135265,3.274868,3.004975,12.36289,10.92118,,0.0000906560308067128,,,,,,,,,,,,,,,,,,,,26.26795,-0.0001555681
3332,2021/11/26 20:53:49,23391.4459,815.0014,1,7,0,0,0,0,1.501755,3.493997,5.247127464735,3.276954,3.004975,12.37017,10.92118,,,,,,,,,,,,,,,,,,,,,,26.10617,0.02315104
3333,2021/11/26 20:53:54,23396.4457,820.0012,1,7,0,0,0,0,1.50164,3.494557,5.24756657348,3.279039,3.004975,12.37746,10.92118,,,,,,,,,,,,,,,,,,,,,,26.10439,0.04219711
3334,2021/11/26 20:53:59,23401.4458,825.0013,1,7,0,0,0,0,1.50193,3.495151,5.24947214143,3.281124,3.004975,12.38475,10.92118,,0.0000988444007816724,,3.47782802581787,,,,,,,,,,,,,,,,,,26.20585,-0.03942549
3335,2021/11/26 20:54:04,23406.4459,830.0014,1,7,0,0,0,0,1.502426,3.495612,5.251898354712,3.28321,3.004975,12.39204,10.92118,,0.000169698992976919,,,,,,,,,,,,,,,,,,,,26.22097,0.04534066
3336,2021/11/26 20:54:09,23411.4453,835.0008,1,7,0,0,0,0,1.50235,3.496534,5.2530178549,3.285295,3.004975,12.39933,10.92118,,,,,,,,,,,,,,,,,,,,,,26.17228,0.07725418
3337,2021/11/26 20:54:14,23416.446,840.0015,1,7,0,0,0,0,1.502205,3.497143,5.253425700315,3.287381,3.004975,12.40662,10.92118,,0.0000875823316164315,,,,,,,,,,,,,,,,,,,,26.23566,-0.03602147
3338,2021/11/26 20:54:19,23421.446,845.0015,1,7,0,0,0,0,1.502312,3.49753,5.25438128936,3.289466,3.004975,12.41391,10.92118,,,,,,,,,,,,,,,,,,,,,,26.25075,0.07280409
3339,2021/11/26 20:54:24,23426.4447,850.0002,1,7,0,0,0,0,1.502129,3.49817,5.25470260393,3.291551,3.004975,12.4212,10.92118,,0.00012502989557106,,,,,,,,,,,,,,,,,,,,26.22147,0.05450606
3340,2021/11/26 20:54:29,23431.4446,855.0001,1,7,0,0,0,0,1.502205,3.498931,5.256111642855,3.293636,3.004975,12.4285,10.92118,,,,,,,,,,,,,,,,,,,,,,26.28132,0.01370788
3341,2021/11/26 20:54:34,23436.4447,860.0002,1,7,0,0,0,0,1.50177,3.499562,5.25553722474,3.29572,3.004975,12.43579,10.92118,,0.0000972544512478635,,,,,,,,,,,,,,,,,,,,26.26844,0.09649873
3342,2021/11/26 20:54:39,23441.4446,865.0001,1,7,0,0,0,0,1.501984,3.499884,5.256769769856,3.297805,3.004975,12.44309,10.92118,,,,,,,,,,,,,,,,,,,,,,26.24095,0.008872151
3343,2021/11/26 20:54:44,23446.4449,870.0004,1,7,0,0,0,0,1.501846,3.500596,5.257356100216,3.29989,3.004975,12.45039,10.92118,,0.000105342900496908,,3.41276788711548,0.291203707456589,,,,,,,,,,,,,,,,,26.20185,0.07308304
3344,2021/11/26 20:54:49,23451.4455,875.001,1,7,0,0,0,0,1.50222,3.501529,5.26006689438,3.301976,3.004975,12.45769,10.92118,,,,,,,,,,,,,,,,,,,,,,26.13446,0.03812373
3345,2021/11/26 20:54:54,23456.4455,880.001,1,7,0,0,0,0,1.502022,3.501956,5.260014955032,3.304061,3.004975,12.46499,10.92118,,0.000112730500404723,,,,,,,,,,,,,,,,,,,,26.11409,-0.0536418
3346,2021/11/26 20:54:59,23461.4456,885.0011,1,7,0,0,0,0,1.501823,3.502527,5.260175606721,3.306145,3.004975,12.47229,10.92118,,,,,,,,,,,,,,,,,,,,,,26.22767,0.077492
3347,2021/11/26 20:55:04,23466.4459,890.0014,1,7,0,0,0,0,1.502228,3.503235,5.26265770758,3.30823,3.004975,12.47959,10.92118,,0.000143753597512841,,,,,,,,,,,,,,,,,,,,26.25696,0.08475721
3348,2021/11/26 20:55:09,23471.4459,895.0014,1,7,0,0,0,0,1.502403,3.5038,5.2641196314,3.310315,3.004975,12.4869,10.92118,,0.000121381497592665,,,,,,,,,,,,,,,,,,,,26.23966,0.05562186
3349,2021/11/26 20:55:14,23476.4459,900.0014,1,7,0,0,0,0,1.502083,3.504114,5.263470069462,3.3124,3.004975,12.4942,10.92118,,,,,,,,,,,,,,,,,,,,,,26.24006,-0.007339716
3350,2021/11/26 20:55:19,23481.4461,905.0016,1,7,0,0,0,0,1.502205,3.504725,5.264815418625,3.314486,3.004975,12.50151,10.92118,,0.000130126703879796,,,,,,,,,,,,,,,,,,,,26.20199,0.06088555
3351,2021/11/26 20:55:24,23486.4458,910.0013,1,7,0,0,0,0,1.502464,3.505638,5.267094892032,3.316571,3.004975,12.50882,10.92118,,,,3.36719608306885,,,,,,,,,,,,,,,,,,26.2189,0.0597924
3352,2021/11/26 20:55:29,23491.446,915.0015,1,7,0,0,0,0,1.502083,3.506247,5.266674012501,3.318656,3.004975,12.51613,10.92118,,0.000132233093609102,,,,,,,,,,,,,,,,,,,,26.20068,0.05325675
3353,2021/11/26 20:55:34,23496.4453,920.0008,1,7,0,0,0,0,1.502113,3.506757,5.267545277541,3.32074,3.004975,12.52344,10.92118,,,,,,,,,,,,,,,,,,,,,,26.18869,0.07020295
3354,2021/11/26 20:55:39,23501.4446,925.0001,1,7,0,0,0,0,1.502151,3.507376,5.268608365776,3.322825,3.004975,12.53075,10.92118,,0.000112358000478707,,,,,,,,,,,,,,,,,,,,25.87584,-0.09344101
3355,2021/11/26 20:55:44,23506.4448,930.0003,1,7,0,0,0,0,1.502556,3.508121,5.271148257276,3.32491,3.004975,12.53807,10.92118,,,,,,,,,,,,,,,,,,,,,,26.11095,-0.07766664
3356,2021/11/26 20:55:49,23511.4447,935.0002,1,7,0,0,0,0,1.502441,3.508646,5.271533604886,3.326996,3.004975,12.54538,10.92118,,0.000105904502561316,,,,,,,,,,,,,,,,,,,,26.17088,0.06463945
3357,2021/11/26 20:55:54,23516.4447,940.0002,1,7,0,0,0,0,1.502426,3.509161,5.272254724586,3.32908,3.004975,12.5527,10.92118,,0.000131288601551205,,,,,,,,,,,,,,,,,,,,25.89044,-0.08391678
3358,2021/11/26 20:55:59,23521.4456,945.0011,1,7,0,0,0,0,1.502678,3.509794,5.274090228332,3.331166,3.004975,12.56002,10.92118,,,,,,,,,,,,,,,,,,,,,,25.95797,-0.0782299
3359,2021/11/26 20:56:04,23526.4456,950.0011,1,7,0,0,0,0,1.501968,3.510619,5.272837398192,3.333251,3.004975,12.56734,10.92118,,0.000114928698167205,,3.42198801040649,0.29604959487915,,,,,,,,,,,,,,,,,26.10478,-0.01064897
3360,2021/11/26 20:56:09,23531.4456,955.0011,1,7,0,0,0,0,1.502243,3.511107,5.274535913001,3.335336,3.004975,12.57466,10.92118,,,,,,,,,,,,,,,,,,,,,,26.1284,0.06520331
3361,2021/11/26 20:56:14,23536.4451,960.0006,1,7,0,0,0,0,1.501717,3.511669,5.273533035673,3.337421,3.004975,12.58198,10.92118,,0.000117156596388668,,,,,,,,,,,,,,,,,,,,26.19176,0.01066089
3362,2021/11/26 20:56:19,23541.4457,965.0012,1,7,0,0,0,0,1.50164,3.512348,5.27428225072,3.339505,3.004975,12.5893,10.92118,,,,,,,,,,,,,,,,,,,,,,26.21305,0.0836283
3363,2021/11/26 20:56:24,23546.4459,970.0014,1,7,0,0,0,0,1.501877,3.5131,5.2762440887,3.34159,3.004975,12.59662,10.92118,,0.000131974506075494,,,,,,,,,,,,,,,,,,,,26.16029,-0.00536263
3364,2021/11/26 20:56:29,23551.4458,975.0013,1,7,0,0,0,0,1.502075,3.51327,5.27719503525,3.343675,3.004975,12.60395,10.92118,,,,,,,,,,,,,,,,,,,,,,26.14338,0.05727947
3365,2021/11/26 20:56:34,23556.4452,980.0007,1,7,0,0,0,0,1.502281,3.514143,5.279230260183,3.34576,3.004975,12.61127,10.92118,,0.000105510298453737,,,,,,,,,,,,,,,,,,,,26.12918,0.04675508
3366,2021/11/26 20:56:39,23561.446,985.0015,1,7,0,0,0,0,1.502083,3.514735,5.279423693005,3.347845,3.004975,12.6186,10.92118,,,,,,,,,,,,,,,,,,,,,,26.23477,0.0360626
3367,2021/11/26 20:56:44,23566.446,990.0015,1,7,0,0,0,0,1.50193,3.515445,5.27995230885,3.34993,3.004975,12.62593,10.92118,,0.000136477799969725,,3.4346239566803,,,,,,,,,,,,,,,,,,26.13357,-0.01997411
3368,2021/11/26 20:56:49,23571.4447,995.0002,1,7,0,0,0,0,1.501587,3.515986,5.279558869782,3.352014,3.004975,12.63326,10.92118,,0.000146860693348572,,,,,,,,,,,,,,,,,,,,25.97603,-0.07391274
3369,2021/11/26 20:56:54,23576.4446,1000.0001,1,7,0,0,0,0,1.502266,3.516553,5.282798009098,3.354099,3.004975,12.64059,10.92118,,,,,,,,,,,,,,,,,,,,,,25.98263,-0.02513528
3370,2021/11/26 20:56:59,23581.4445,1005,1,7,0,0,0,0,1.501694,3.517346,5.281977384124,3.356184,3.004975,12.64792,10.92118,,0.000111286601168104,,,,,,,,,,,,,,,,,,,,25.97517,-0.02508283
3371,2021/11/26 20:57:04,23586.4447,1010.0002,1,7,0,0,0,0,1.501381,3.51804,5.28191841324,3.358268,3.004975,12.65525,10.92118,,,,,,,,,,,,,,,,,,,,,,26.02046,-0.05131125
3372,2021/11/26 20:57:09,23591.4446,1015.0001,1,7,0,0,0,0,1.501839,3.518365,5.284017773235,3.360353,3.004975,12.66259,10.92118,,0.000128701096400619,,,,,,,,,,,,,,,,,,,,26.1168,-0.03895223
3373,2021/11/26 20:57:14,23596.4457,1020.0012,1,7,0,0,0,0,1.501984,3.519142,5.285694977728,3.362438,3.004975,12.66993,10.92118,,,,,,,,,,,,,,,,,,,,,,26.21744,0.06699026
3374,2021/11/26 20:57:19,23601.4457,1025.0012,1,7,0,0,0,0,1.502373,3.519899,5.288201220327,3.364524,3.004975,12.67726,10.92118,,0.000103260499599855,,,,,,,,,,,,,,,,,,,,26.27736,0.08999527
3375,2021/11/26 20:57:24,23606.4459,1030.0014,1,7,0,0,0,0,1.502129,3.520363,5.288039352827,3.366608,3.004975,12.6846,10.92118,,0.00012679270002991,,3.29186511039734,,,,,,,,,,,,,,,,,,26.35401,0.08107424
