Repository: HVES-Battery-Testing-Consortium/LG-HG2

# Battery Testing Consortium (BTC)
The Battery Testing Consortium (BTC) has been developed within the High Voltage and Energy Storage Lab at Oxford Brookes University to provide accurate and comprehensive cell data to Formula Student Electric teams. Through the BTC, we aim to provide FS teams with information for improved and informed decisions for cell selection, pack architecture design, thermal cooling requirements, and end of life predictions. A range of tests are completed to provide a comprehensive electrochemical lithium-ion characterisation for modelling, validation, and battery management parameterisation.

File: Data/Round1/LG_HG2/Package 3/211126_BTC_POCV_LG_HG2_5_25C/211126_BTC_POCV_LG_HG2_5_25C_Channel_7_Wb_1.CSV (part 23 of 33)
Data_Point,Date_Time,Test_Time(s),Step_Time(s),Cycle_Index,Step_Index,TC_Counter1,TC_Counter2,TC_Counter3,TC_Counter4,Current(A),Voltage(V),Power(W),Charge_Capacity(Ah),Discharge_Capacity(Ah),Charge_Energy(Wh),Discharge_Energy(Wh),ACR(Ohm),dV/dt(V/s),Internal_Resistance(Ohm),dQ/dV(Ah/V),dV/dQ(V/Ah),MetaCode_MV_UD1,MetaCode_MV_UD2,MetaCode_MV_UD3,MetaCode_MV_UD4,MetaCode_MV_UD5,MetaCode_MV_UD6,MetaCode_MV_UD7,MetaCode_MV_UD8,MetaCode_MV_UD9,MetaCode_MV_UD10,MetaCode_MV_UD11,MetaCode_MV_UD12,MetaCode_MV_UD13,MetaCode_MV_UD14,MetaCode_MV_UD15,MetaCode_MV_UD16,Aux_Temperature_1(C),Aux_dT/dt_1(C)
4702,2021/11/26 22:47:59,30241.4453,7665.0008,1,7,0,0,0,0,0.1501993,4.200032,0.6308418663776,5.880067,3.004975,22.44735,10.92118,,,,,,,,,,,,,,,,,,,,,,25.60634,0.06742775
4703,2021/11/26 22:48:04,30246.4453,7670.0008,1,7,0,0,0,0,0.1494649,4.200072,0.6277633414728,5.880276,3.004975,22.44823,10.92118,,-0.0000339799298672006,,,,,,,,,,,,,,,,,,,,25.50373,-0.05369306
4704,2021/11/26 22:48:09,30251.4453,7675.0008,1,7,0,0,0,0,0.1480713,4.199961,0.6218936852193,5.880483,3.004975,22.4491,10.92118,,,,,,,,,,,,,,,,,,,,,,25.42457,0.006377101
4705,2021/11/26 22:48:14,30256.4462,7680.0017,1,7,0,0,0,0,0.14691,4.200054,0.61702993314,5.880686,3.004975,22.44995,10.92118,,,,,,,,,,,,,,,,,,,,,,25.47712,-0.08005977
4706,2021/11/26 22:48:19,30261.4453,7685.0008,1,7,0,0,0,0,0.1443715,4.200018,0.606362898687,5.880887,3.004975,22.45079,10.92118,,0.0000131965298351133,,,,,,,,,,,,,,,,,,,,25.60849,0.0594002
4707,2021/11/26 22:48:24,30266.4455,7690.001,1,7,0,0,0,0,0.1433255,4.200063,0.6019761295065,5.881086,3.004975,22.45163,10.92118,,,,,,,,,,,,,,,,,,,,,,25.71878,-0.01294553
4708,2021/11/26 22:48:29,30271.4448,7695.0003,1,7,0,0,0,0,0.1426877,4.200132,0.5993071747764,5.881284,3.004975,22.45246,10.92118,,0.0000177801903191721,,,,,,,,,,,,,,,,,,,,25.76701,0.09715378
4709,2021/11/26 22:48:34,30276.4449,7700.0004,1,7,0,0,0,0,0.1414556,4.199968,0.5941089934208,5.88148,3.004975,22.45329,10.92118,,,,,,,,,,,,,,,,,,,,,,25.67182,-0.002419353
4710,2021/11/26 22:48:39,30281.4448,7705.0003,1,7,0,0,0,0,0.1373889,4.199862,0.5770144203318,5.881673,3.004975,22.4541,10.92118,,0.0000045834149204893,,,,,,,,,,,,,,,,,,,,25.69254,0.05581141
4711,2021/11/26 22:48:44,30286.4458,7710.0013,1,7,0,0,0,0,0.1370537,4.199972,0.5756217024964,5.881865,3.004975,22.4549,10.92118,,,,,,,,,,,,,,,,,,,,,,25.66133,0.05920649
4712,2021/11/26 22:48:49,30291.4449,7715.0004,1,7,0,0,0,0,0.1367896,4.200044,0.5745223387424,5.882055,3.004975,22.4557,10.92118,,,,0,,,,,,,,,,,,,,,,,,25.59614,-0.05744219
4713,2021/11/26 22:48:54,30296.4451,7720.0006,1,7,0,0,0,0,0.1349929,4.19994,0.566962080426,5.882242,3.004975,22.45649,10.92118,,-0.00000371411601918226,,,,,,,,,,,,,,,,,,,,25.55039,0.04586816
4714,2021/11/26 22:48:59,30301.445,7725.0005,1,7,0,0,0,0,0.133951,4.199919,0.562583349969,5.882428,3.004975,22.45727,10.92118,,,,,,,,,,,,,,,,,,,,,,25.466,-0.03505826
4715,2021/11/26 22:49:04,30306.4458,7730.0013,1,7,0,0,0,0,0.1319311,4.200015,0.5541125989665,5.882612,3.004975,22.45804,10.92118,,0.00000703322984918486,,,,,,,,,,,,,,,,,,,,25.42302,-0.05969524
4716,2021/11/26 22:49:09,30311.4459,7735.0014,1,7,0,0,0,0,0.1300381,4.199975,0.5461567690475,5.882792,3.004975,22.4588,10.92118,,,,,,,,,,,,,,,,,,,,,,25.47311,-0.0834322
4717,2021/11/26 22:49:14,30316.4461,7740.0016,1,7,0,0,0,0,0.1289005,4.200084,0.541392927642,5.882972,3.004975,22.45955,10.92118,,,,,,,,,,,,,,,,,,,,,,25.58192,-0.02752006
4718,2021/11/26 22:49:19,30321.4452,7745.0007,1,7,0,0,0,0,0.1283017,4.199944,0.5388599551048,5.883151,3.004975,22.4603,10.92118,,0.000000948355591390282,,,,,,,,,,,,,,,,,,,,25.70675,0.09213984
4719,2021/11/26 22:49:24,30326.4452,7750.0007,1,7,0,0,0,0,0.1257794,4.19998,0.528270964412,5.883327,3.004975,22.46104,10.92118,,,,,,,,,,,,,,,,,,,,,,25.72004,0.05738676
4720,2021/11/26 22:49:29,30331.4447,7755.0002,1,7,0,0,0,0,0.1250614,4.199943,0.5252507515002,5.883501,3.004975,22.46177,10.92118,,0.00000719080298949848,,,,,,,,,,,,,,,,,,,,25.56616,0.02125978
4721,2021/11/26 22:49:34,30336.4446,7760.0001,1,7,0,0,0,0,0.1239717,4.199941,0.5206738256697,5.883673,3.004975,22.4625,10.92118,,,,,,,,,,,,,,,,,,,,,,25.39799,-0.09523749
4722,2021/11/26 22:49:39,30341.4447,7765.0002,1,7,0,0,0,0,0.1230638,4.200013,0.5168695598294,5.883844,3.004975,22.46321,10.92118,,0.0000109848497231724,,,,,,,,,,,,,,,,,,,,25.41809,-0.07213473
4723,2021/11/26 22:49:44,30346.4456,7770.0011,1,7,0,0,0,0,0.1209608,4.20013,0.508051084904,5.884012,3.004975,22.46392,10.92118,,,,,,,,,,,,,,,,,,,,,,25.54328,-0.04674196
4724,2021/11/26 22:49:49,30351.4448,7775.0003,1,7,0,0,0,0,0.1198488,4.200079,0.5033744280552,5.884179,3.004975,22.46462,10.92118,,,,,0,,,,,,,,,,,,,,,,,25.61679,0.05823255
4725,2021/11/26 22:49:54,30356.4447,7780.0002,1,7,0,0,0,0,0.1185125,4.199935,0.4977447966875,5.884345,3.004975,22.46532,10.92118,,0.00000711225402483251,,,,,,,,,,,,,,,,,,,,25.67986,0.03043234
4726,2021/11/26 22:49:59,30361.4456,7785.0011,1,7,0,0,0,0,0.1171549,4.199949,0.4920446051001,5.884508,3.004975,22.466,10.92118,,,,,,,,,,,,,,,,,,,,,,25.62333,0.05544424
4727,2021/11/26 22:50:04,30366.4457,7790.0012,1,7,0,0,0,0,0.1164596,4.200031,0.4891339302476,5.884671,3.004975,22.46669,10.92118,,0.00000150135201693047,,,,,,,,,,,,,,,,,,,,25.60294,-0.04489779
4728,2021/11/26 22:50:09,30371.4459,7795.0014,1,7,0,0,0,0,0.1148465,4.200056,0.482361731404,5.884831,3.004975,22.46736,10.92118,,,,,,,,,,,,,,,,,,,,,,25.415,0.04104435
4729,2021/11/26 22:50:14,30376.4452,7800.0007,1,7,0,0,0,0,0.1141944,4.199947,0.4796104276968,5.884989,3.004975,22.46802,10.92118,,,,,,,,,,,,,,,,,,,,,,25.41746,-0.09068906
4730,2021/11/26 22:50:19,30381.4451,7805.0006,1,7,0,0,0,0,0.1121211,4.199954,0.4709034624294,5.885146,3.004975,22.46868,10.92118,,0.0000052159562073939,,,,,,,,,,,,,,,,,,,,25.57914,0.05911708
4731,2021/11/26 22:50:24,30386.4445,7810,1,7,0,0,0,0,0.1115869,4.200017,0.4686668769773,5.885302,3.004975,22.46934,10.92118,,,,,,,,,,,,,,,,,,,,,,25.66812,-0.007139444
4732,2021/11/26 22:50:29,30391.446,7815.0015,1,7,0,0,0,0,0.1111378,4.200006,0.4667794268268,5.885455,3.004975,22.46998,10.92118,,0.0000114578697321122,,,,,,,,,,,,,,,,,,,,25.65792,0.0876075
4733,2021/11/26 22:50:34,30396.4461,7820.0016,1,7,0,0,0,0,0.1092818,4.200048,0.4589888055264,5.885606,3.004975,22.47062,10.92118,,,,,,,,,,,,,,,,,,,,,,25.35068,-0.08857846
4734,2021/11/26 22:50:39,30401.4455,7825.001,1,7,0,0,0,0,0.1088623,4.20015,0.457237989345,5.885757,3.004975,22.47125,10.92118,,,,,,,,,,,,,,,,,,,,,,25.39243,-0.07775724
4735,2021/11/26 22:50:44,30406.445,7830.0005,1,7,0,0,0,0,0.1054821,4.200006,0.4430254528926,5.885906,3.004975,22.47188,10.92118,,0.0000180962906597415,,,,,,,,,,,,,,,,,,,,25.48331,-0.04335999
4736,2021/11/26 22:50:49,30411.4459,7835.0014,1,7,0,0,0,0,0.1058513,4.199831,0.4445575711303,5.886055,3.004975,22.4725,10.92118,,,,0,,,,,,,,,,,,,,,,,,25.62301,0.05834043
4737,2021/11/26 22:50:54,30416.4456,7840.0011,1,7,0,0,0,0,0.1044698,4.200063,0.4387797415974,5.8862,3.004975,22.47311,10.92118,,-0.0000128019501062226,,,,,,,,,,,,,,,,,,,,25.572,0.05949795
4738,2021/11/26 22:50:59,30421.4455,7845.001,1,7,0,0,0,0,0.1032536,4.20011,0.433676477896,5.886345,3.004975,22.47372,10.92118,,,,,,,,,,,,,,,,,,,,,,25.45579,-0.008502007
4739,2021/11/26 22:51:04,30426.4455,7850.001,1,7,0,0,0,0,0.1026785,4.200091,0.4312590437435,5.886487,3.004975,22.47432,10.92118,,0.0000171484407474054,,,,,,,,,,,,,,,,,,,,25.34853,-0.05235732
4740,2021/11/26 22:51:09,30431.4458,7855.0013,1,7,0,0,0,0,0.1007636,4.199884,0.4231954314224,5.886628,3.004975,22.47491,10.92118,,,,,,,,,,,,,,,,,,,,,,25.483,-0.06519914
4741,2021/11/26 22:51:14,30436.445,7860.0005,1,7,0,0,0,0,0.1010207,4.199935,0.4242803736545,5.886768,3.004975,22.4755,10.92118,,,,,,,,,,,,,,,,,,,,,,25.61464,0.0515759
4742,2021/11/26 22:51:19,30441.4458,7865.0013,1,7,0,0,0,0,0.09901112,4.200011,0.41584779312232,5.886906,3.004975,22.47608,10.92118,,0.0000175442892214051,,,,,,,,,,,,,,,,,,,,25.57572,0.02473116
4743,2021/11/26 22:51:24,30446.4451,7870.0006,1,7,0,0,0,0,0.09955818,4.200063,0.41815062816534,5.887044,3.004975,22.47666,10.92118,,,,,,,,,,,,,,,,,,,,,,25.37417,0.09755909
4744,2021/11/26 22:51:29,30451.4459,7875.0014,1,7,0,0,0,0,0.09787006,4.200006,0.41105483922036,5.887182,3.004975,22.47723,10.92118,,-0.0000180177103175083,,,,,,,,,,,,,,,,,,,,25.25605,-0.09989798
4745,2021/11/26 22:51:34,30456.4451,7880.0006,1,7,0,0,0,0,0.09655591,4.200001,0.40553491855591,5.887316,3.004975,22.4778,10.92118,,,,,,,,,,,,,,,,,,,,,,25.52224,0.0616318
4746,2021/11/26 22:51:39,30461.4459,7885.0014,1,7,0,0,0,0,0.09650598,4.199989,0.40532405443422,5.887449,3.004975,22.47836,10.92118,,,,,,,,,,,,,,,,,,,,,,25.58899,0.01206875
4747,2021/11/26 22:51:44,30466.4453,7890.0008,1,7,0,0,0,0,0.09362353,4.200092,0.39322743936476,5.88758,3.004975,22.47891,10.92118,,0.00000110626797322766,,,,,,,,,,,,,,,,,,,,25.50278,0.03805816
4748,2021/11/26 22:51:49,30471.4449,7895.0004,1,7,0,0,0,0,0.0940165,4.200025,0.3948716504125,5.88771,3.004975,22.47945,10.92118,,,,,0,,,,,,,,,,,,,,,,,25.36399,-0.03699362
4749,2021/11/26 22:51:54,30476.4447,7900.0002,1,7,0,0,0,0,0.09238461,4.200091,0.38802376899951,5.887839,3.004975,22.48,10.92118,,0.0000234716098930221,,,,,,,,,,,,,,,,,,,,25.56704,-0.0684768
4750,2021/11/26 22:51:59,30481.4455,7905.001,1,7,0,0,0,0,0.09239226,4.199909,0.38803908430434,5.887968,3.004975,22.48053,10.92118,,,,,,,,,,,,,,,,,,,,,,25.64029,0.05996406
4751,2021/11/26 22:52:04,30486.4455,7910.001,1,7,0,0,0,0,0.08969754,4.19982,0.3767135224428,5.888093,3.004975,22.48106,10.92118,,0.0000158838993229438,,,,,,,,,,,,,,,,,,,,25.43108,-0.08364022
4752,2021/11/26 22:52:09,30491.4456,7915.0011,1,7,0,0,0,0,0.08825209,4.199958,0.37065507141222,5.888218,3.004975,22.48159,10.92118,,,,,,,,,,,,,,,,,,,,,,25.34357,-0.06220222
4753,2021/11/26 22:52:14,30496.4457,7920.0012,1,7,0,0,0,0,0.08791896,4.200065,0.3692653467324,5.888341,3.004975,22.4821,10.92118,,,,,,,,,,,,,,,,,,,,,,25.51728,-0.04115641
4754,2021/11/26 22:52:19,30501.4457,7925.0012,1,7,0,0,0,0,0.08867742,4.199994,0.37244463193548,5.888464,3.004975,22.48262,10.92118,,-0.0000145404901559232,,,,,,,,,,,,,,,,,,,,25.63505,0.06731451
4755,2021/11/26 22:52:24,30506.4457,7930.0012,1,7,0,0,0,0,0.08668326,4.199939,0.36406440432114,5.888586,3.004975,22.48313,10.92118,,,,,,,,,,,,,,,,,,,,,,25.41035,0.0581491
4756,2021/11/26 22:52:29,30511.445,7935.0005,1,7,0,0,0,0,0.08585978,4.199987,0.36060995982286,5.888704,3.004975,22.48363,10.92118,,0.00000142242697620532,,,,,,,,,,,,,,,,,,,,25.33213,-0.09090185
4757,2021/11/26 22:52:34,30516.445,7940.0005,1,7,0,0,0,0,0.08661665,4.199977,0.36378793781705,5.888824,3.004975,22.48413,10.92118,,,,,,,,,,,,,,,,,,,,,,25.51795,0.03690302
4758,2021/11/26 22:52:39,30521.445,7945.0005,1,7,0,0,0,0,0.08397629,4.200121,0.35271057913109,5.888942,3.004975,22.48463,10.92118,,,,,,,,,,,,,,,,,,,,,,25.69964,-0.01903117
4759,2021/11/26 22:52:44,30526.4459,7950.0014,1,7,0,0,0,0,0.08440424,4.200028,0.35450017131872,5.889059,3.004975,22.48512,10.92118,,0.0000188067206181586,,,,,,,,,,,,,,,,,,,,25.55035,0.06810665
4760,2021/11/26 22:52:49,30531.4453,7955.0008,1,7,0,0,0,0,0.08213696,4.200033,0.34497794251968,5.889174,3.004975,22.4856,10.92118,,,,,,,,,,,,,,,,,,,,,,25.35748,-0.07659435
4761,2021/11/26 22:52:54,30536.4461,7960.0016,1,7,0,0,0,0,0.08260341,4.200039,0.34693754353299,5.889289,3.004975,22.48608,10.92118,,0,,0,,,,,,,,,,,,,,,,,,25.34297,-0.03823698
4762,2021/11/26 22:52:59,30541.4454,7965.0009,1,7,0,0,0,0,0.08005909,4.199986,0.33624705717274,5.889402,3.004975,22.48656,10.92118,,,,,,,,,,,,,,,,,,,,,,25.46878,-0.03921509
4763,2021/11/26 22:53:04,30546.4454,7970.0009,1,7,0,0,0,0,0.08114846,4.200044,0.34082710253224,5.889514,3.004975,22.48703,10.92118,,-0.0000198338093468919,,,,,,,,,,,,,,,,,,,,25.58372,0.07292271
4764,2021/11/26 22:53:09,30551.4454,7975.0009,1,7,0,0,0,0,0.07974694,4.200116,0.33494639864504,5.889626,3.004975,22.4875,10.92118,,,,,,,,,,,,,,,,,,,,,,25.5581,0.06501973
4765,2021/11/26 22:53:14,30556.4447,7980.0002,1,7,0,0,0,0,0.07792662,4.200036,0.32729460935832,5.889735,3.004975,22.48796,10.92118,,,,,,,,,,,,,,,,,,,,,,25.41809,-0.001154542
4766,2021/11/26 22:53:19,30561.4445,7985,1,7,0,0,0,0,0.07830004,4.199787,0.32884349009148,5.889843,3.004975,22.48841,10.92118,,0.0000142252201840165,,,,,,,,,,,,,,,,,,,,25.29932,-0.06019413
4767,2021/11/26 22:53:24,30566.4449,7990.0004,1,7,0,0,0,0,0.0773571,4.199941,0.3248952559311,5.889953,3.004975,22.48887,10.92118,,,,,,,,,,,,,,,,,,,,,,25.37726,-0.07370293
4768,2021/11/26 22:53:29,30571.445,7995.0005,1,7,0,0,0,0,0.07545548,4.200233,0.31693059712684,5.890059,3.004975,22.48932,10.92118,,0.0000110632299765712,,,,,,,,,,,,,,,,,,,,25.42299,-0.02946496
4769,2021/11/26 22:53:34,30576.4451,8000.0006,1,7,0,0,0,0,0.07620773,4.200087,0.32007909607251,5.890165,3.004975,22.48976,10.92118,,,,,,,,,,,,,,,,,,,,,,25.57415,0.06384015
4770,2021/11/26 22:53:39,30581.4449,8005.0004,1,7,0,0,0,0,0.0747113,4.199949,0.3137836497237,5.890269,3.004975,22.4902,10.92118,,,,,,,,,,,,,,,,,,,,,,25.64001,0.05371332
4771,2021/11/26 22:53:44,30586.4458,8010.0013,1,7,0,0,0,0,0.07478398,4.199881,0.31408381670638,5.890373,3.004975,22.49064,10.92118,,-0.00000252875997830415,,,,,,,,,,,,,,,,,,,,25.48669,0.04685998
4772,2021/11/26 22:53:49,30591.445,8015.0005,1,7,0,0,0,0,0.07439066,4.19993,0.3124355646538,5.890477,3.004975,22.49107,10.92118,,,,,0,,,,,,,,,,,,,,,,,25.36244,-0.06655335
4773,2021/11/26 22:53:54,30596.4446,8020.0001,1,7,0,0,0,0,0.07320368,4.200058,0.30745970181344,5.890578,3.004975,22.4915,10.92118,,0.000000316084509677239,,,,,,,,,,,,,,,,,,,,25.46413,-0.08084893
4774,2021/11/26 22:53:59,30601.4461,8025.0016,1,7,0,0,0,0,0.07243831,4.200009,0.30424155394479,5.890679,3.004975,22.49192,10.92118,,,,,,,,,,,,,,,,,,,,,,25.64554,0.06654322
4775,2021/11/26 22:54:04,30606.4456,8030.0011,1,7,0,0,0,0,0.07173695,4.200025,0.30129698342375,5.890779,3.004975,22.49234,10.92118,,,,,,,,,,,,,,,,,,,,,,25.60447,0.006761551
4776,2021/11/26 22:54:09,30611.4453,8035.0008,1,7,0,0,0,0,0.0714021,4.200074,0.2998941037554,5.890878,3.004975,22.49276,10.92118,,0.0000226800002565142,,,,,,,,,,,,,,,,,,,,25.46135,0.05746663
4777,2021/11/26 22:54:14,30616.4446,8040.0001,1,7,0,0,0,0,0.07070982,4.199803,0.29696731416546,5.890976,3.004975,22.49317,10.92118,,,,,,,,,,,,,,,,,,,,,,25.38282,-0.09378374
4778,2021/11/26 22:54:19,30621.4453,8045.0008,1,7,0,0,0,0,0.06935822,4.199966,0.29130216582052,5.891073,3.004975,22.49358,10.92118,,-0.00000727060614735819,,,,,,,,,,,,,,,,,,,,25.66007,0.09273112
4779,2021/11/26 22:54:24,30626.4446,8050.0001,1,7,0,0,0,0,0.06840636,4.200155,0.2873173149858,5.89117,3.004975,22.49398,10.92118,,,,,,,,,,,,,,,,,,,,,,25.50739,0.08993328
4780,2021/11/26 22:54:29,30631.4455,8055.001,1,7,0,0,0,0,0.0680177,4.200056,0.2856781489912,5.891265,3.004975,22.49438,10.92118,,0.0000057687811931828,,,,,,,,,,,,,,,,,,,,25.33984,-0.08789957
4781,2021/11/26 22:54:34,30636.4456,8060.0011,1,7,0,0,0,0,0.06818045,4.199924,0.2863527082858,5.891359,3.004975,22.49478,10.92118,,,,,,,,,,,,,,,,,,,,,,25.60384,0.08085012
4782,2021/11/26 22:54:39,30641.4448,8065.0003,1,7,0,0,0,0,0.06750569,4.199896,0.28351687740824,5.891453,3.004975,22.49517,10.92118,,,,,,,,,,,,,,,,,,,,,,25.53339,0.09630919
4783,2021/11/26 22:54:44,30646.4449,8070.0004,1,7,0,0,0,0,0.0666896,4.200073,0.2801011883408,5.891544,3.004975,22.49556,10.92118,,0.0000167519192473264,,,,,,,,,,,,,,,,,,,,25.2777,-0.09245276
4784,2021/11/26 22:54:49,30651.445,8075.0005,1,7,0,0,0,0,0.06551346,4.200086,0.27516216615756,5.891635,3.004975,22.49594,10.92118,,,,,,,,,,,,,,,,,,,,,,25.52903,0.0647223
4785,2021/11/26 22:54:54,30656.445,8080.0005,1,7,0,0,0,0,0.06571005,4.200023,0.27598372133115,5.891726,3.004975,22.49632,10.92118,,0.0000150156301970128,,0,,,,,,,,,,,,,,,,,,25.64402,0.01690805
4786,2021/11/26 22:54:59,30661.4459,8085.0014,1,7,0,0,0,0,0.06306449,4.20003,0.2648727499347,5.891816,3.004975,22.49669,10.92118,,,,,,,,,,,,,,,,,,,,,,25.43756,0.03343999
4787,2021/11/26 22:55:04,30666.4451,8090.0006,1,7,0,0,0,0,0.06446677,4.199968,0.27075837106336,5.891905,3.004975,22.49707,10.92118,,,,,,,,,,,,,,,,,,,,,,25.35254,-0.06181538
4788,2021/11/26 22:55:09,30671.4462,8095.0017,1,7,0,0,0,0,0.06256653,4.199937,0.26277548430861,5.891994,3.004975,22.49744,10.92118,,-0.0000171473002410494,,,,,,,,,,,,,,,,,,,,25.26348,-0.0371927
4789,2021/11/26 22:55:14,30676.4462,8100.0017,1,7,0,0,0,0,0.06232012,4.200087,0.26174992585044,5.892079,3.004975,22.4978,10.92118,,,,,,,,,,,,,,,,,,,,,,25.36645,-0.05882382
4790,2021/11/26 22:55:19,30681.4462,8105.0017,1,7,0,0,0,0,0.06129167,4.200058,0.25742856891686,5.892165,3.004975,22.49816,10.92118,,0.0000237863405345706,,,,,,,,,,,,,,,,,,,,25.4836,0.04791915
4791,2021/11/26 22:55:24,30686.4461,8110.0016,1,7,0,0,0,0,0.06203582,4.199995,0.2605501338209,5.892251,3.004975,22.49853,10.92118,,,,,,,,,,,,,,,,,,,,,,25.56487,0.008304715
4792,2021/11/26 22:55:29,30691.4454,8115.0009,1,7,0,0,0,0,0.06148516,4.199893,0.25823109308788,5.892336,3.004975,22.49888,10.92118,,0.000017069129171432,,,,,,,,,,,,,,,,,,,,25.47216,0.05565107
4793,2021/11/26 22:55:34,30696.4446,8120.0001,1,7,0,0,0,0,0.06111321,4.19997,0.2566736486037,5.892421,3.004975,22.49924,10.92118,,,,,,,,,,,,,,,,,,,,,,25.31171,-0.07341266
4794,2021/11/26 22:55:39,30701.4448,8125.0003,1,7,0,0,0,0,0.06002141,4.200128,0.25209760474048,5.892505,3.004975,22.49959,10.92118,,,,,,,,,,,,,,,,,,,,,,25.28946,-0.01872838
4795,2021/11/26 22:55:44,30706.4458,8130.0013,1,7,0,0,0,0,0.05936319,4.199963,0.24932320156197,5.892588,3.004975,22.49994,10.92118,,-0.00000442562304669991,,,,,,,,,,,,,,,,,,,,25.29253,-0.07052302
4796,2021/11/26 22:55:49,30711.4448,8135.0003,1,7,0,0,0,0,0.05797771,4.200007,0.24350678784397,5.89267,3.004975,22.50028,10.92118,,,,,,,,,,,,,,,,,,,,,,25.27274,-0.0518924
4797,2021/11/26 22:55:54,30716.4457,8140.0012,1,7,0,0,0,0,0.058343,4.199967,0.245038674681,5.89275,3.004975,22.50062,10.92118,,-0.0000056898038565123,,,0,,,,,,,,,,,,,,,,,25.35748,-0.07565379
4798,2021/11/26 22:55:59,30721.4448,8145.0003,1,7,0,0,0,0,0.05816193,4.199982,0.24427905908526,5.892831,3.004975,22.50096,10.92118,,,,,,,,,,,,,,,,,,,,,,25.44777,-0.009746552
4799,2021/11/26 22:56:04,30726.4445,8150,1,7,0,0,0,0,0.05688846,4.200106,0.23893756217676,5.89291,3.004975,22.50129,10.92118,,,,,,,,,,,,,,,,,,,,,,25.54325,0.0886935
4800,2021/11/26 22:56:09,30731.4458,8155.0013,1,7,0,0,0,0,0.05664209,4.200015,0.23789762763135,5.892989,3.004975,22.50162,10.92118,,0.0000321626612276305,,,,,,,,,,,,,,,,,,,,25.58837,-0.005611181
4801,2021/11/26 22:56:14,30736.4452,8160.0007,1,7,0,0,0,0,0.05600436,4.200006,0.23521864802616,5.893067,3.004975,22.50195,10.92118,,,,,,,,,,,,,,,,,,,,,,25.58931,-0.06742597
4802,2021/11/26 22:56:19,30741.4461,8165.0016,1,7,0,0,0,0,0.05598925,4.199892,0.235148803161,5.893145,3.004975,22.50228,10.92118,,0.000013591179595096,,,,,,,,,,,,,,,,,,,,25.44711,0.02599299
4803,2021/11/26 22:56:24,30746.446,8170.0015,1,7,0,0,0,0,0.05468422,4.200052,0.22967656757944,5.893222,3.004975,22.5026,10.92118,,,,,,,,,,,,,,,,,,,,,,25.43538,0.08657098
4804,2021/11/26 22:56:29,30751.4461,8175.0016,1,7,0,0,0,0,0.05487428,4.199972,0.23047043952016,5.893298,3.004975,22.50292,10.92118,,,,,,,,,,,,,,,,,,,,,,25.54293,0.04290402
4805,2021/11/26 22:56:34,30756.4454,8180.0009,1,7,0,0,0,0,0.05361578,4.20013,0.2251932460514,5.893374,3.004975,22.50324,10.92118,,-0.000013672240129381,,,,,,,,,,,,,,,,,,,,25.5083,0.09787738
4806,2021/11/26 22:56:39,30761.4452,8185.0007,1,7,0,0,0,0,0.05397717,4.200029,0.22670567933793,5.893448,3.004975,22.50355,10.92118,,,,,,,,,,,,,,,,,,,,,,25.52903,0.0195092
4807,2021/11/26 22:56:44,30766.4447,8190.0002,1,7,0,0,0,0,0.05311504,4.199919,0.22307886568176,5.893523,3.004975,22.50387,10.92118,,0.0000255227605521213,,,,,,,,,,,,,,,,,,,,25.46473,0.07971287
4808,2021/11/26 22:56:49,30771.4457,8195.0012,1,7,0,0,0,0,0.05217181,4.199954,0.21911920209674,5.893596,3.004975,22.50417,10.92118,,,,,,,,,,,,,,,,,,,,,,25.44341,0.06648183
4809,2021/11/26 22:56:54,30776.4455,8200.001,1,7,0,0,0,0,0.0523367,4.200158,0.2198224091986,5.893669,3.004975,22.50448,10.92118,,0.0000082981805462623,,0,,,,,,,,,,,,,,,,,,25.32872,-0.05834401
4810,2021/11/26 22:56:59,30781.4447,8205.0002,1,7,0,0,0,0,0.05193492,4.200073,0.21813045524916,5.89374,3.004975,22.50478,10.92118,,,,,,,,,,,,,,,,,,,,,,25.17376,-0.03438354
4811,2021/11/26 22:57:04,30785.7615,8209.317,1,7,0,0,0,0,0.04999449,4.200017,0.20997770790633,5.893802,3.004975,22.50504,10.92118,,0.0000082981805462623,0,0,0,,,,,,,,,,,,,,,,,25.26439,0.05302727
4812,2021/11/26 22:57:06,30787.8694,2.0496,1,8,0,0,0,0,0.005345762,4.199644,0.022450297308728,5.893802,3.004975,22.50504,10.92118,,-0.0000361973507096991,0.0196275506168604,0,0,,,,,,,,,,,,,,,,,25.2641161088573,0.052302782790533
4813,2021/11/26 23:02:06,31087.9113,300.0003,1,9,0,0,0,0,0,4.193422,0,5.893802,3.004975,22.50504,10.92118,,0.0000180971892405069,,0,0,,,,,,,,,,,,,,,,,25.22513,-0.0508219
4814,2021/11/26 23:07:06,31387.9123,600.0013,1,9,0,0,0,0,0,4.191202,0,5.893802,3.004975,22.50504,10.92118,,-0.00000418832814830239,,0,0,,,,,,,,,,,,,,,,,25.36491,0.07210076
4815,2021/11/26 23:12:06,31687.9122,900.0012,1,9,0,0,0,0,0,4.189605,0,5.893802,3.004975,22.50504,10.92118,,-0.00000758621581553598,,0,0,,,,,,,,,,,,,,,,,25.19667,-0.03942847
4816,2021/11/26 23:17:06,31987.9117,1200.0007,1,9,0,0,0,0,0,4.188287,0,5.893802,3.004975,22.50504,10.92118,,0.0000308987910102587,,0,,,,,,,,,,,,,,,,,,25.17009,-0.01458347
4817,2021/11/26 23:22:06,32287.911,1500,1,9,0,0,0,0,0,4.187231,0,5.893802,3.004975,22.50504,10.92118,,-0.0000070331711867766,,0,,,,,,,,,,,,,,,,,,25.05005,-0.07153511
4818,2021/11/26 23:27:06,32587.912,1800.001,1,9,0,0,0,0,0,4.186731,0,5.893802,3.004975,22.50504,10.92118,,-0.0000154097597260261,,0,,,,,,,,,,,,,,,,,,25.23629,0.01953363
4819,2021/11/26 23:32:06,32887.912,2100.001,1,9,0,0,0,0,0,4.185846,0,5.893802,3.004975,22.50504,10.92118,,-0.00000181744098881609,,0,,,,,,,,,,,,,,,,,,25.39177,0.09122193
4820,2021/11/26 23:37:06,33187.9123,2400.0013,1,9,0,0,0,0,0,4.185525,0,5.893802,3.004975,22.50504,10.92118,,0.0000161990592459915,,0,,,,,,,,,,,,,,,,,,25.25822,-0.03189504
4821,2021/11/26 23:42:06,33487.9115,2700.0005,1,9,0,0,0,0,0,4.185099,0,5.893802,3.004975,22.50504,10.92118,,0.0000233910304814344,,0,,,,,,,,,,,,,,,,,,25.22978,-0.05284905
4822,2021/11/26 23:47:06,33787.911,3000,1,9,0,0,0,0,0,4.184342,0,5.893802,3.004975,22.50504,10.92118,,-0.000000474107110903788,,0,,,,,,,,,,,,,,,,,,25.55375,-0.0419414
4823,2021/11/26 23:52:06,34087.9128,3300.0018,1,9,0,0,0,0,0,4.184222,0,5.893802,3.004975,22.50504,10.92118,,0.0000136713297251845,,0,,,,,,,,,,,,,,,,,,25.55284,0.01314521
4824,2021/11/26 23:57:06,34387.911,3600,1,9,0,0,0,0,0,4.183875,0,5.893802,3.004975,22.50504,10.92118,,-0.0000200733593374025,,0,,,,,,,,,,,,,,,,,,25.30677,-0.07873416
4825,2021/11/27 00:02:06,34687.912,3900.001,1,9,0,0,0,0,0,4.183475,0,5.893802,3.004975,22.50504,10.92118,,-0.00000260795604845043,,0,,,,,,,,,,,,,,,,,,25.2106,-0.03391683
4826,2021/11/27 00:07:06,34987.9122,4200.0012,1,9,0,0,0,0,0,4.18333,0,5.893802,3.004975,22.50504,10.92118,,0.0000102730000435258,,0,,,,,,,,,,,,,,,,,,25.3912,-0.04869044
4827,2021/11/27 00:12:06,35287.9121,4500.0011,1,9,0,0,0,0,0,4.182932,0,5.893802,3.004975,22.50504,10.92118,,0.00000513620307174278,,0,,,,,,,,,,,,,,,,,,25.13582,-0.1052296
4828,2021/11/27 00:17:06,35587.9115,4800.0005,1,9,0,0,0,0,0,4.182632,0,5.893802,3.004975,22.50504,10.92118,,-0.0000289226900349604,,0,,,,,,,,,,,,,,,,,,25.49445,0.1061827
4829,2021/11/27 00:22:06,35887.9123,5100.0013,1,9,0,0,0,0,0,4.182303,0,5.893802,3.004975,22.50504,10.92118,,-0.0000120913300634129,,0,,,,,,,,,,,,,,,,,,25.16241,0.06541669
4830,2021/11/27 00:27:06,36187.9118,5400.0008,1,9,0,0,0,0,0,4.182148,0,5.893802,3.004975,22.50504,10.92118,,-0.0000123276004160289,,0,,,,,,,,,,,,,,,,,,25.28239,-0.0719583
4831,2021/11/27 00:32:06,36487.9119,5700.0009,1,9,0,0,0,0,0,4.18176,0,5.893802,3.004975,22.50504,10.92118,,0.00000624282392891473,,0,,,,,,,,,,,,,,,,,,25.43635,-0.04754007
4832,2021/11/27 00:37:06,36787.9112,6000.0002,1,9,0,0,0,0,0,4.181502,0,5.893802,3.004975,22.50504,10.92118,,0.0000136714497784851,,0,,,,,,,,,,,,,,,,,,25.34945,0.008397102
4833,2021/11/27 00:42:06,37087.9113,6300.0003,1,9,0,0,0,0,0,4.181362,0,5.893802,3.004975,22.50504,10.92118,,0.00000071126078182715,,0,,,,,,,,,,,,,,,,,,25.07176,-0.06022036
4834,2021/11/27 00:47:06,37387.9123,6600.0013,1,9,0,0,0,0,0,4.181155,0,5.893802,3.004975,22.50504,10.92118,,-0.00000371436203749909,,0,,,,,,,,,,,,,,,,,,25.31824,-0.03670573
4835,2021/11/27 00:52:06,37687.9119,6900.0009,1,9,0,0,0,0,0,4.18091,0,5.893802,3.004975,22.50504,10.92118,,0.00000110625899196748,,0,,,,,,,,,,,,,,,,,,25.41869,0.08406818
4836,2021/11/27 00:57:06,37987.9119,7200.0009,1,9,0,0,0,0,0,4.180566,0,5.893802,3.004975,22.50504,10.92118,,0.00000205478795578529,,0,,,,,,,,,,,,,,,,,,25.43634,0.08359373
4837,2021/11/27 00:57:06,37987.9134,7200.0024,1,9,0,0,0,0,0,4.180566,0,5.893802,3.004975,22.50504,10.92118,,0.00000205478795578529,0.0196275506168604,0,0,,,,,,,,,,,,,,,,,25.43634,0.08359373
4838,2021/11/27 00:58:36,38077.9586,90.0011,1,10,0,0,0,0,-0.1232834,4.17335,-0.51450477739,5.893802,3.008055,22.50504,10.93405,,-0.00000418860599893378,,0.174356505274773,,,,,,,,,,,,,,,,,,25.25668,-0.04164219
4839,2021/11/27 01:00:06,38167.9585,180.001,1,10,0,0,0,0,-0.1231003,4.170401,-0.5133776142203,5.893802,3.011137,22.50504,10.9469,,0.00000568970881431596,,0.939817428588867,1.79340994358063,,,,,,,,,,,,,,,,,25.20594,-0.09111345
4840,2021/11/27 01:01:36,38257.9582,270.0007,1,10,0,0,0,0,-0.1233902,4.167733,-0.5142574084166,5.893802,3.014217,22.50504,10.95975,,-0.0000539714310434647,,,,,,,,,,,,,,,,,,,,25.11965,-0.1023352
4841,2021/11/27 01:03:06,38347.9575,360,1,10,0,0,0,0,-0.1235886,4.165235,-0.514775562321,5.893802,3.017298,22.50504,10.97258,,-0.0000354023395630065,,1.10734701156616,0,,,,,,,,,,,,,,,,,25.34819,-0.02995014
4842,2021/11/27 01:04:36,38437.9576,450.0001,1,10,0,0,0,0,-0.1231384,4.163079,-0.5126348871336,5.893802,3.020377,22.50504,10.9854,,-0.0000060058041526645,,0,0,,,,,,,,,,,,,,,,,25.20995,-0.04966736
4843,2021/11/27 01:06:06,38527.9579,540.0004,1,10,0,0,0,0,-0.1234589,4.160882,-0.5136979147498,5.893802,3.023458,22.50504,10.99823,,-0.0000270261207333533,,1.42800104618073,0.79243791103363,,,,,,,,,,,,,,,,,25.47277,0.05527556
4844,2021/11/27 01:07:36,38617.9582,630.0007,1,10,0,0,0,0,-0.1231384,4.15857,-0.512079656088,5.893802,3.026538,22.50504,11.01104,,-0.0000383271508326288,,,,,,,,,,,,,,,,,,,,25.19975,-0.0628227
4845,2021/11/27 01:09:06,38707.9583,720.0008,1,10,0,0,0,0,-0.1234283,4.156513,-0.5130313335179,5.893802,3.029618,22.50504,11.02384,,-0.0000344566396961454,,0,0,,,,,,,,,,,,,,,,,25.19634,0.01855493
4846,2021/11/27 01:10:36,38797.9584,810.0009,1,10,0,0,0,0,-0.1233749,4.154364,-0.5125442430636,5.893802,3.032697,22.50504,11.03664,,-0.0000241798607021337,,1.45067298412323,0,,,,,,,,,,,,,,,,,25.17564,-0.02840877
4847,2021/11/27 01:12:06,38887.9577,900.0002,1,10,0,0,0,0,-0.1231537,4.152534,-0.5113999264758,5.893802,3.035778,22.50504,11.04943,,-0.00000600585417487309,,0,0,,,,,,,,,,,,,,,,,25.43569,0.08146942
4848,2021/11/27 01:13:36,38977.9579,990.0004,1,10,0,0,0,0,-0.1228943,4.150658,-0.5100922094494,5.893802,3.038861,22.50504,11.06223,,0.00000403001104132272,,1.44977200031281,0.683633327484131,,,,,,,,,,,,,,,,,25.29656,-0.06599486
4849,2021/11/27 01:15:06,39067.9581,1080.0006,1,10,0,0,0,0,-0.1237946,4.14883,-0.513602750318,5.893802,3.041943,22.50504,11.07502,,-0.0000200710292119766,,,,,,,,,,,,,,,,,,,,25.37632,-0.04300177
4850,2021/11/27 01:16:36,39157.9585,1170.001,1,10,0,0,0,0,-0.1234283,4.146805,-0.5118330915815,5.893802,3.045027,22.50504,11.08781,,-0.000027106709239888,,0,0,,,,,,,,,,,,,,,,,25.38871,-0.04261076
4851,2021/11/27 01:18:06,39247.9577,1260.0002,1,10,0,0,0,0,-0.1232071,4.145071,-0.5107021772041,5.893802,3.04811,22.50504,11.1006,,0.0000146975598909194,,1.7909129858017,0,,,,,,,,,,,,,,,,,25.17469,0.03729582
4852,2021/11/27 01:19:36,39337.9581,1350.0006,1,10,0,0,0,0,-0.1230774,4.143436,-0.5099633299464,5.893802,3.051195,22.50504,11.11338,,-0.000017781370843295,,0,0,,,,,,,,,,,,,,,,,25.39766,-0.003668666
4853,2021/11/27 01:21:06,39427.9581,1440.0006,1,10,0,0,0,0,-0.1236038,4.141796,-0.5119417244248,5.893802,3.054278,22.50504,11.12615,,-0.0000355630400008522,,,,,,,,,,,,,,,,,,,,25.34046,0.02425432
4854,2021/11/27 01:22:36,39517.9575,1530,1,10,0,0,0,0,-0.1231384,4.140256,-0.5098244994304,5.893802,3.057361,22.50504,11.13892,,-0.0000331136907334439,,1.82199800014496,0.55984491109848,,,,,,,,,,,,,,,,,25.308,-0.04666567
4855,2021/11/27 01:24:06,39607.9579,1620.0004,1,10,0,0,0,0,-0.1234436,4.138462,-0.5108666477432,5.893802,3.060446,22.50504,11.15169,,0.00000632184719506768,,0,0,,,,,,,,,,,,,,,,,25.3816,-0.002604127
4856,2021/11/27 01:25:36,39697.9582,1710.0007,1,10,0,0,0,0,-0.1234589,4.136875,-0.5107340369375,5.893802,3.063529,22.50504,11.16445,,-0.0000129606496557244,,,,,,,,,,,,,,,,,,,,25.14253,-0.07508636
4857,2021/11/27 01:27:06,39787.958,1800.0005,1,10,0,0,0,0,-0.1235352,4.135551,-0.5108861198952,5.893802,3.066613,22.50504,11.1772,,-0.0000169891191035276,,1.9403680562973,0,,,,,,,,,,,,,,,,,25.3111,0.04977405
4858,2021/11/27 01:28:36,39877.9575,1890,1,10,0,0,0,0,-0.1233749,4.134159,-0.5100514532091,5.893802,3.069696,22.50504,11.18995,,-0.0000380104211217258,,,0,,,,,,,,,,,,,,,,,25.30243,0.06988227
4859,2021/11/27 01:30:06,39967.9577,1980.0002,1,10,0,0,0,0,-0.1236267,4.132911,-0.5109381483237,5.893802,3.072781,22.50504,11.2027,,-0.00000616390298091574,,0,0,,,,,,,,,,,,,,,,,25.07478,-0.02136528
4860,2021/11/27 01:31:36,40057.958,2070.0005,1,10,0,0,0,0,-0.1234055,4.131377,-0.5098346443735,5.893802,3.075866,22.50504,11.21545,,0.0000399836899305228,,0,,,,,,,,,,,,,,,,,,25.31324,0.06949663
4861,2021/11/27 01:33:06,40147.9591,2160.0016,1,10,0,0,0,0,-0.1235352,4.129805,-0.510176286636,5.893802,3.078951,22.50504,11.22819,,-0.0000197570807358716,,2.21142506599426,0.479908496141434,,,,,,,,,,,,,,,,,25.48667,0.1147974
4862,2021/11/27 01:34:36,40237.9584,2250.0009,1,10,0,0,0,0,-0.1235352,4.128625,-0.5100305151,5.893802,3.082038,22.50504,11.24094,,-0.0000301065501844278,,0,0,,,,,,,,,,,,,,,,,25.3859,0.07876217
4863,2021/11/27 01:36:06,40327.958,2340.0005,1,10,0,0,0,0,-0.123497,4.12758,-0.50974374726,5.893802,3.085124,22.50504,11.25368,,-0.0000282100700133014,,,0,,,,,,,,,,,,,,,,,25.30922,0.005404353
4864,2021/11/27 01:37:36,40417.958,2430.0005,1,10,0,0,0,0,-0.1234283,4.126268,-0.5092982445844,5.893802,3.088209,22.50504,11.26641,,-0.00000774387717683567,,0,,,,,,,,,,,,,,,,,,25.47526,0.0513947
4865,2021/11/27 01:39:06,40507.9583,2520.0008,1,10,0,0,0,0,-0.1231384,4.125051,-0.5079521800584,5.893802,3.091293,22.50504,11.27913,,-0.00000331896990246605,,2.42480492591858,0,,,,,,,,,,,,,,,,,25.18087,-0.09238958
4866,2021/11/27 01:40:36,40597.9576,2610.0001,1,10,0,0,0,0,-0.1236267,4.123819,-0.5098141343673,5.893802,3.094381,22.50504,11.29187,,-0.0000464686600025743,,0,0,,,,,,,,,,,,,,,,,25.32749,-0.02511442
4867,2021/11/27 01:42:06,40687.9579,2700.0004,1,10,0,0,0,0,-0.1235504,4.122732,-0.5093651876928,5.893802,3.097468,22.50504,11.3046,,-0.00000972000088950153,,0,0,,,,,,,,,,,,,,,,,25.28263,-0.007831454
4868,2021/11/27 01:43:36,40777.9591,2790.0016,1,10,0,0,0,0,-0.1236115,4.121578,-0.509474438947,5.893802,3.100555,22.50504,11.31732,,0.000000790243973369797,,,,,,,,,,,,,,,,,,,,25.41775,0.1061082
4869,2021/11/27 01:45:06,40867.9583,2880.0008,1,10,0,0,0,0,-0.1233749,4.120548,-0.5083721974452,5.893802,3.103644,22.50504,11.33005,,-0.0000195991906366544,,2.73033094406128,0.386411011219025,,,,,,,,,,,,,,,,,25.21277,-0.0647378
4870,2021/11/27 01:46:36,40957.9576,2970.0001,1,10,0,0,0,0,-0.123558,4.119555,-0.50900397669,5.893802,3.106734,22.50504,11.34278,,-0.0000267908199020894,,,0,,,,,,,,,,,,,,,,,25.15428,0.00975728
4871,2021/11/27 01:48:06,41047.9578,3060.0003,1,10,0,0,0,0,-0.1232452,4.11829,-0.507559474708,5.893802,3.109822,22.50504,11.3555,,-0.0000232331694860477,,0,,,,,,,,,,,,,,,,,,25.36986,-0.01933336
4872,2021/11/27 01:49:36,41137.9581,3150.0006,1,10,0,0,0,0,-0.1235352,4.117208,-0.5086201137216,5.893802,3.112911,22.50504,11.36822,,-0.0000248910291702487,,0,0,,,,,,,,,,,,,,,,,25.18739,-0.04423797
4873,2021/11/27 01:51:06,41227.9583,3240.0008,1,10,0,0,0,0,-0.1235886,4.116436,-0.5087445622296,5.893802,3.115997,22.50504,11.38093,,0.00000679609820508631,,0,0,,,,,,,,,,,,,,,,,25.36457,-0.009762645
4874,2021/11/27 01:52:36,41317.9576,3330.0001,1,10,0,0,0,0,-0.1236801,4.115506,-0.5090061936306,5.893802,3.119086,22.50504,11.39364,,-0.0000451229316240642,,3.0667929649353,,,,,,,,,,,,,,,,,,25.43196,0.04349411
4875,2021/11/27 01:54:06,41407.9578,3420.0003,1,10,0,0,0,0,-0.1234589,4.114393,-0.5079584339477,5.893802,3.122174,22.50504,11.40635,,-0.0000116172595880926,,,0,,,,,,,,,,,,,,,,,25.24953,0.004444718
4876,2021/11/27 01:55:36,41497.958,3510.0005,1,10,0,0,0,0,-0.1236801,4.113481,-0.5087557414281,5.893802,3.125261,22.50504,11.41905,,0.00000118543505323032,,0,0,,,,,,,,,,,,,,,,,25.11963,-0.03564954
4877,2021/11/27 01:57:06,41587.9589,3600.0014,1,10,0,0,0,0,-0.1231384,4.112684,-0.5064293274656,5.893802,3.128347,22.50504,11.43174,,-0.0000126447403090424,,0,0,,,,,,,,,,,,,,,,,25.37015,-0.02706051
4878,2021/11/27 01:58:36,41677.9575,3690,1,10,0,0,0,0,-0.1237869,4.111919,-0.5090017060611,5.893802,3.131433,22.50504,11.44443,,-0.0000277391700365115,,0,,,,,,,,,,,,,,,,,,25.38467,-0.01005471
4879,2021/11/27 02:00:06,41767.9586,3780.0011,1,10,0,0,0,0,-0.1237335,4.111112,-0.508682276652,5.893802,3.13452,22.50504,11.45712,,-0.0000103522797871847,,,0,,,,,,,,,,,,,,,,,25.36643,-0.007637143
4880,2021/11/27 02:01:36,41857.9579,3870.0004,1,10,0,0,0,0,-0.1236801,4.110212,-0.5083514311812,5.893802,3.137609,22.50504,11.46982,,-0.00000189658601357223,,3.44175601005554,0.307012885808945,,,,,,,,,,,,,,,,,25.39209,0.06706297
4881,2021/11/27 02:03:06,41947.959,3960.0015,1,10,0,0,0,0,-0.1233749,4.109277,-0.5069816389473,5.893802,3.140696,22.50504,11.48251,,-0.0000164367993420456,,0,0,,,,,,,,,,,,,,,,,25.18028,-0.07439971
4882,2021/11/27 02:04:36,42037.9585,4050.001,1,10,0,0,0,0,-0.1234055,4.108505,-0.5070121137775,5.893802,3.143785,22.50504,11.4952,,-0.0000316869409289211,,0,0,,,,,,,,,,,,,,,,,25.5442,0.02830803
4883,2021/11/27 02:06:06,42127.9577,4140.0002,1,10,0,0,0,0,-0.1237411,4.108033,-0.5083325222563,5.893802,3.146874,22.50504,11.50789,,-0.0000266314400505507,,,,,,,,,,,,,,,,,,,,25.19108,-0.08021355
4884,2021/11/27 02:07:36,42217.9588,4230.0013,1,10,0,0,0,0,-0.1234589,4.107134,-0.5070622457926,5.893802,3.149962,22.50504,11.52058,,0.0000126447403090424,,0,0,,,,,,,,,,,,,,,,,25.32439,0.04320085
4885,2021/11/27 02:09:06,42307.9582,4320.0007,1,10,0,0,0,0,-0.1238785,4.106392,-0.508693681372,5.893802,3.15305,22.50504,11.53326,,-0.00000418857098338776,,0,0,,,,,,,,,,,,,,,,,25.43165,0.071311
4886,2021/11/27 02:10:36,42397.9583,4410.0008,1,10,0,0,0,0,-0.1236801,4.105511,-0.5077700110311,5.893802,3.156139,22.50504,11.54594,,-0.000018808899767464,,3.95770001411438,0,,,,,,,,,,,,,,,,,25.43723,0.0160408
4887,2021/11/27 02:12:06,42487.9577,4500.0002,1,10,0,0,0,0,-0.1234055,4.104825,-0.5065579815375,5.893802,3.159229,22.50504,11.55863,,-0.0000199151400011033,,,,,,,,,,,,,,,,,,,,25.2613,0.02241433
4888,2021/11/27 02:13:36,42577.9588,4590.0013,1,10,0,0,0,0,-0.1238098,4.10422,-0.508142657356,5.893802,3.162319,22.50504,11.57131,,0.0000247364805545658,,0,0,,,,,,,,,,,,,,,,,25.20469,0.02087057
4889,2021/11/27 02:15:06,42667.9581,4680.0006,1,10,0,0,0,0,-0.1236801,4.103691,-0.5075449132491,5.893802,3.165407,22.50504,11.58398,,0.0000218897603190271,,0,0,,,,,,,,,,,,,,,,,25.29841,-0.0362283
4890,2021/11/27 02:16:36,42757.9583,4770.0008,1,10,0,0,0,0,-0.1232986,4.102973,-0.5058908267378,5.893802,3.168496,22.50504,11.59666,,0.0000139080602821195,,0,0,,,,,,,,,,,,,,,,,25.16017,-0.08542418
4891,2021/11/27 02:18:06,42847.9586,4860.0011,1,10,0,0,0,0,-0.1236954,4.102212,-0.5074247542248,5.893802,3.171584,22.50504,11.60933,,-0.0000448892096756026,,,,,,,,,,,,,,,,,,,,25.46319,0.08773029
4892,2021/11/27 02:19:36,42937.9581,4950.0006,1,10,0,0,0,0,-0.1231308,4.101595,-0.505032673626,5.893802,3.174672,22.50504,11.62199,,-0.0000326368099194951,,0,0,,,,,,,,,,,,,,,,,25.12643,-0.09171367
4893,2021/11/27 02:21:06,43027.9583,5040.0008,1,10,0,0,0,0,-0.1232986,4.100969,-0.5056437363434,5.893802,3.177758,22.50504,11.63465,,-0.00000474122816740419,,0,0,,,,,,,,,,,,,,,,,25.47618,0.1106495
4894,2021/11/27 02:22:36,43117.9576,5130.0001,1,10,0,0,0,0,-0.12323,4.100604,-0.50531743092,5.893802,3.180847,22.50504,11.64732,,0.00000916622229851782,,4.8706579208374,0.230367496609688,,,,,,,,,,,,,,,,,25.46444,0.07555664
4895,2021/11/27 02:24:06,43207.9578,5220.0003,1,10,0,0,0,0,-0.1238098,4.099988,-0.5076186942824,5.893802,3.183935,22.50504,11.65998,,-0.0000167533107742202,,0,0,,,,,,,,,,,,,,,,,25.43505,0.06744385
4896,2021/11/27 02:25:36,43297.9581,5310.0006,1,10,0,0,0,0,-0.1236954,4.099236,-0.5070566367144,5.893802,3.187023,22.50504,11.67264,,-0.0000209414592973189,,,0,,,,,,,,,,,,,,,,,25.5238,0.05313396
4897,2021/11/27 02:27:06,43387.9583,5400.0008,1,10,0,0,0,0,-0.1234283,4.098794,-0.5059071754702,5.893802,3.190112,22.50504,11.6853,,-0.00000450439119958901,,0,,,,,,,,,,,,,,,,,,25.41249,-0.02898097
4898,2021/11/27 02:28:36,43477.9584,5490.0009,1,10,0,0,0,0,-0.1237869,4.09804,-0.507283667676,5.893802,3.193201,22.50504,11.69796,,0.00000489951298732194,,0,0,,,,,,,,,,,,,,,,,25.36827,-0.06637871
4899,2021/11/27 02:30:06,43567.9586,5580.0011,1,10,0,0,0,0,-0.1236801,4.097733,-0.5068080272133,5.893802,3.196289,22.50504,11.71061,,-0.0000204662992473459,,,0,,,,,,,,,,,,,,,,,25.39116,-0.07218838
4900,2021/11/27 02:31:36,43657.9581,5670.0006,1,10,0,0,0,0,-0.1236115,4.097296,-0.506472904504,5.893802,3.199378,22.50504,11.72327,,-0.0000192032493941952,,0,0,,,,,,,,,,,,,,,,,25.43229,-0.06407499
4901,2021/11/27 02:33:06,43747.9576,5760.0001,1,10,0,0,0,0,-0.1235199,4.096587,-0.5060100165813,5.893802,3.202468,22.50504,11.73593,,0.0000139870899147354,,0,,,,,,,,,,,,,,,,,,25.21152,-0.02164602
4902,2021/11/27 02:34:36,43837.9582,5850.0007,1,10,0,0,0,0,-0.1233139,4.095993,-0.5050928712027,5.893802,3.205555,22.50504,11.74858,,0.0000105899698610301,,0,0,,,,,,,,,,,,,,,,,25.19512,-0.01082361
4903,2021/11/27 02:36:06,43927.9578,5940.0003,1,10,0,0,0,0,-0.1235504,4.095535,-0.506004987464,5.893802,3.208641,22.50504,11.76121,,-0.0000311356088786852,,5.66813707351685,0,,,,,,,,,,,,,,,,,25.44372,0.03082991
4904,2021/11/27 02:37:36,44017.958,6030.0005,1,10,0,0,0,0,-0.1233673,4.095029,-0.5051926711517,5.893802,3.211727,22.50504,11.77385,,-0.0000302663393085822,,,,,,,,,,,,,,,,,,,,25.17625,-0.05893707
4905,2021/11/27 02:39:06,44107.9583,6120.0008,1,10,0,0,0,0,-0.123703,4.09478,-0.50653657034,5.893802,3.214814,22.50504,11.78649,,0.00000726982307241997,,0,0,,,,,,,,,,,,,,,,,25.21057,-0.08085907
4906,2021/11/27 02:40:36,44197.9576,6210.0001,1,10,0,0,0,0,-0.1236801,4.094245,-0.5063766310245,5.893802,3.217901,22.50504,11.79914,,0.00000916751378099434,,0,0,,,,,,,,,,,,,,,,,25.4196,-0.05884826
4907,2021/11/27 02:42:06,44287.9585,6300.001,1,10,0,0,0,0,-0.1232758,4.093669,-0.5046503209102,5.893802,3.220989,22.50504,11.81178,,-0.00000734926879886189,,0,0,,,,,,,,,,,,,,,,,25.27492,-0.08571088
4908,2021/11/27 02:43:36,44377.9579,6390.0004,1,10,0,0,0,0,-0.1234283,4.093129,-0.5052079541507,5.893802,3.224077,22.50504,11.82442,,-0.000019281949789729,,,,,,,,,,,,,,,,,,,,25.14655,-0.0734514
4909,2021/11/27 02:45:06,44467.9583,6480.0008,1,10,0,0,0,0,-0.1235352,4.092781,-0.5056025193912,5.893802,3.227166,22.50504,11.83706,,0.00000829756118037039,,0,0,,,,,,,,,,,,,,,,,25.11873,-0.09817839
4910,2021/11/27 02:46:36,44557.9584,6570.0009,1,10,0,0,0,0,-0.1233139,4.092495,-0.5046615191805,5.893802,3.230253,22.50504,11.8497,,0.0000245778101088945,,0,0,,,,,,,,,,,,,,,,,25.201,-0.07024705
4911,2021/11/27 02:48:06,44647.9578,6660.0003,1,10,0,0,0,0,-0.1234055,4.091975,-0.5049722208625,5.893802,3.233342,22.50504,11.86234,,-0.00000213365910894936,,0,0,,,,,,,,,,,,,,,,,25.38313,0.0501442
4912,2021/11/27 02:49:36,44737.9589,6750.0014,1,10,0,0,0,0,-0.1236267,4.09134,-0.505798862778,5.893802,3.236432,22.50504,11.87498,,-0.0000418014788010623,,,,,,,,,,,,,,,,,,,,25.07604,-0.06311119
4913,2021/11/27 02:51:06,44827.9576,6840.0001,1,10,0,0,0,0,-0.1234131,4.090783,-0.5048562114573,5.893802,3.239524,22.50504,11.88763,,-0.00000442529290012317,,0,0,,,,,,,,,,,,,,,,,25.11625,-0.04860938
4914,2021/11/27 02:52:36,44917.9584,6930.0009,1,10,0,0,0,0,-0.1235733,4.090866,-0.5055218114778,5.893802,3.242615,22.50504,11.90027,,0.0000229182096518343,,0,0.159329906105995,,,,,,,,,,,,,,,,,25.1314,-0.07876217
4915,2021/11/27 02:54:06,45007.9585,7020.001,1,10,0,0,0,0,-0.1237411,4.090529,-0.5061665580419,5.893802,3.245708,22.50504,11.91293,,-0.0000167531707120361,,6.90654182434082,,,,,,,,,,,,,,,,,,25.47867,0.01382232
