Repository: HVES-Battery-Testing-Consortium/LG-HG2

# Battery Testing Consortium (BTC)
The Battery Testing Consortium (BTC) has been developed within the High Voltage and Energy Storage Lab at Oxford Brookes University to provide accurate and comprehensive cell data to Formula Student Electric teams. Through the BTC, we aim to provide FS teams with information for improved and informed decisions for cell selection, pack architecture design, thermal cooling requirements, and end of life predictions. A range of tests are completed to provide a comprehensive electrochemical lithium-ion characterisation for modelling, validation, and battery management parameterisation.

File: Data/Round1/LG_HG2/Package 3/211126_BTC_POCV_LG_HG2_5_25C/211126_BTC_POCV_LG_HG2_5_25C_Channel_7_Wb_1.CSV (part 24 of 33)
Data_Point,Date_Time,Test_Time(s),Step_Time(s),Cycle_Index,Step_Index,TC_Counter1,TC_Counter2,TC_Counter3,TC_Counter4,Current(A),Voltage(V),Power(W),Charge_Capacity(Ah),Discharge_Capacity(Ah),Charge_Energy(Wh),Discharge_Energy(Wh),ACR(Ohm),dV/dt(V/s),Internal_Resistance(Ohm),dQ/dV(Ah/V),dV/dQ(V/Ah),MetaCode_MV_UD1,MetaCode_MV_UD2,MetaCode_MV_UD3,MetaCode_MV_UD4,MetaCode_MV_UD5,MetaCode_MV_UD6,MetaCode_MV_UD7,MetaCode_MV_UD8,MetaCode_MV_UD9,MetaCode_MV_UD10,MetaCode_MV_UD11,MetaCode_MV_UD12,MetaCode_MV_UD13,MetaCode_MV_UD14,MetaCode_MV_UD15,MetaCode_MV_UD16,Aux_Temperature_1(C),Aux_dT/dt_1(C)
4916,2021/11/27 02:55:36,45097.9581,7110.0006,1,10,0,0,0,0,-0.123642,4.08999,-0.50569454358,5.893802,3.248801,22.50504,11.92558,,-0.000016119769497891,,0,0,,,,,,,,,,,,,,,,,25.26036,-0.06357253
4917,2021/11/27 02:57:06,45187.9583,7200.0008,1,10,0,0,0,0,-0.1236038,4.089432,-0.5054693350416,5.893802,3.251895,22.50504,11.93823,,0.0000124851303553442,,0,0,,,,,,,,,,,,,,,,,25.45299,0.02675176
4918,2021/11/27 02:58:36,45277.9585,7290.001,1,10,0,0,0,0,-0.1235733,4.089193,-0.5053150733469,5.893802,3.254987,22.50504,11.95087,,0.0000234700492001139,,,0,,,,,,,,,,,,,,,,,25.25543,-0.01265585
4919,2021/11/27 03:00:06,45367.9586,7380.0011,1,10,0,0,0,0,-0.1237564,4.088747,-0.5060086092308,5.893802,3.258078,22.50504,11.96351,,0.00000063217942170013,,0,,,,,,,,,,,,,,,,,,25.26563,-0.03651738
4920,2021/11/27 03:01:36,45457.9588,7470.0013,1,10,0,0,0,0,-0.1236115,4.088502,-0.505385864973,5.893802,3.261168,22.50504,11.97615,,-0.0000143042498166324,,0,0,,,,,,,,,,,,,,,,,25.25449,-0.03991067
4921,2021/11/27 03:03:06,45547.9581,7560.0006,1,10,0,0,0,0,-0.1236496,4.088011,-0.5054809249456,5.893802,3.264259,22.50504,11.98878,,-0.000017937200027518,,0,0,,,,,,,,,,,,,,,,,25.2848,-0.07448912
4922,2021/11/27 03:04:36,45637.959,7650.0015,1,10,0,0,0,0,-0.1239243,4.08762,-0.506555447166,5.893802,3.267351,22.50504,12.00142,,0.0000301870695693651,,,0,,,,,,,,,,,,,,,,,25.51574,0.07564723
4923,2021/11/27 03:06:06,45727.9577,7740.0002,1,10,0,0,0,0,-0.1233368,4.087156,-0.5040967421408,5.893802,3.270441,22.50504,12.01406,,-0.00000537325786353904,,0,,,,,,,,,,,,,,,,,,25.44311,0.03391683
4924,2021/11/27 03:07:36,45817.9576,7830.0001,1,10,0,0,0,0,-0.1236267,4.086802,-0.5052378448134,5.893802,3.273533,22.50504,12.02669,,-0.0000146982902151649,,0,0,,,,,,,,,,,,,,,,,25.33117,-0.02270877
4925,2021/11/27 03:09:06,45907.958,7920.0005,1,10,0,0,0,0,-0.1237335,4.086713,-0.5056633029855,5.893802,3.276623,22.50504,12.03932,,-0.0000255265695159324,,0,0,,,,,,,,,,,,,,,,,25.42827,0.08474529
4926,2021/11/27 03:10:36,45997.9581,8010.0006,1,10,0,0,0,0,-0.1236038,4.08638,-0.505092096244,5.893802,3.279714,22.50504,12.05195,,-0.00000292402410195791,,,0,,,,,,,,,,,,,,,,,25.20223,-0.04783452
4927,2021/11/27 03:12:06,46087.9576,8100.0001,1,10,0,0,0,0,-0.123848,4.085921,-0.506033144008,5.893802,3.282804,22.50504,12.06457,,-0.000000869311577389453,,0,,,,,,,,,,,,,,,,,,25.15709,0.0008624792
4928,2021/11/27 03:13:36,46177.9578,8190.0003,1,10,0,0,0,0,-0.1236954,4.085441,-0.5053502586714,5.893802,3.285892,22.50504,12.07719,,-0.0000420388896600343,,8.39726257324219,0,,,,,,,,,,,,,,,,,25.38439,0.04533589
4929,2021/11/27 03:15:06,46267.9578,8280.0003,1,10,0,0,0,0,-0.1239243,4.085265,-0.5062636054395,5.893802,3.288982,22.50504,12.08982,,-0.0000388777516491245,,,0,,,,,,,,,,,,,,,,,25.44559,0.04628897
4930,2021/11/27 03:16:36,46357.9579,8370.0004,1,10,0,0,0,0,-0.1237869,4.08491,-0.505658345679,5.893802,3.292073,22.50504,12.10244,,0.00000782283132139128,,0,0,,,,,,,,,,,,,,,,,25.3915,0.06843269
4931,2021/11/27 03:18:06,46447.9584,8460.0009,1,10,0,0,0,0,-0.1237869,4.084597,-0.5056196003793,5.893802,3.295166,22.50504,12.11508,,0.0000332720301230438,,0,,,,,,,,,,,,,,,,,,25.38034,0.05208433
4932,2021/11/27 03:19:36,46537.9582,8550.0007,1,10,0,0,0,0,-0.1235886,4.084315,-0.504774772809,5.893802,3.298255,22.50504,12.12769,,-0.0000283711706288159,,0,0,,,,,,,,,,,,,,,,,25.46692,0.04755497
4933,2021/11/27 03:21:06,46627.9578,8640.0003,1,10,0,0,0,0,-0.1235504,4.083734,-0.5045469691936,5.893802,3.301344,22.50504,12.14031,,-0.0000207832399610197,,,0,,,,,,,,,,,,,,,,,25.35655,-0.03053486
4934,2021/11/27 03:22:36,46717.9577,8730.0002,1,10,0,0,0,0,-0.1234589,4.083533,-0.5041484922937,5.893802,3.304433,22.50504,12.15293,,0.0000142246299219551,,0,0,,,,,,,,,,,,,,,,,25.2706,0.05150616
4935,2021/11/27 03:24:06,46807.9578,8820.0003,1,10,0,0,0,0,-0.1234665,4.083185,-0.5041365608025,5.893802,3.307522,22.50504,12.16554,,0.0000170681396411965,,0,,,,,,,,,,,,,,,,,,25.23378,-0.04311025
4936,2021/11/27 03:25:36,46897.958,8910.0005,1,10,0,0,0,0,-0.1235733,4.083042,-0.5045549739786,5.893802,3.310609,22.50504,12.17814,,-0.0000339782382070553,,0,0,,,,,,,,,,,,,,,,,25.1883,-0.06803751
4937,2021/11/27 03:27:06,46987.9581,9000.0006,1,10,0,0,0,0,-0.123497,4.082861,-0.504221084917,5.893802,3.313698,22.50504,12.19075,,-0.0000192016595974565,,,0,,,,,,,,,,,,,,,,,25.21771,-0.0508219
4938,2021/11/27 03:28:36,47077.958,9090.0005,1,10,0,0,0,0,-0.123642,4.082228,-0.504734834376,5.893802,3.316786,22.50504,12.20336,,0.00000529494218426407,,0,0,,,,,,,,,,,,,,,,,25.48236,0.02172947
4939,2021/11/27 03:30:06,47167.9579,9180.0004,1,10,0,0,0,0,-0.1236801,4.082034,-0.5048663733234,5.893802,3.319875,22.50504,12.21597,,0.0000179398793989094,,0,,,,,,,,,,,,,,,,,,25.16853,-0.0549829
4940,2021/11/27 03:31:36,47257.958,9270.0005,1,10,0,0,0,0,-0.1236267,4.081669,-0.5046032689623,5.893802,3.322964,22.50504,12.22858,,0.0000202292394533288,,0,0,,,,,,,,,,,,,,,,,25.26192,-0.06020308
4941,2021/11/27 03:33:06,47347.9583,9360.0008,1,10,0,0,0,0,-0.1233215,4.081439,-0.5033291796385,5.893802,3.326053,22.50504,12.24119,,-0.0000237085005210247,,,0,,,,,,,,,,,,,,,,,25.5309,0.05051613
4942,2021/11/27 03:34:36,47437.9587,9450.0012,1,10,0,0,0,0,-0.1234131,4.081203,-0.5036739139593,5.893802,3.329141,22.50504,12.25379,,-0.000019122640878777,,0,0,,,,,,,,,,,,,,,,,25.55376,0.06500483
4943,2021/11/27 03:36:06,47527.9583,9540.0008,1,10,0,0,0,0,-0.1234665,4.080743,-0.5038350556095,5.893802,3.33223,22.50504,12.2664,,0.0000278163606708404,,0,0.11328200250864,,,,,,,,,,,,,,,,,25.51918,0.04820228
4944,2021/11/27 03:37:36,47617.9584,9630.0009,1,10,0,0,0,0,-0.1236267,4.080386,-0.5044446559062,5.893802,3.335319,22.50504,12.279,,0.000000790243973369797,,9.63394737243652,0,,,,,,,,,,,,,,,,,25.1979,-0.03508806
4945,2021/11/27 03:39:06,47707.9578,9720.0003,1,10,0,0,0,0,-0.123642,4.08014,-0.50447666988,5.893802,3.338406,22.50504,12.2916,,-0.0000151738204294816,,0,0,,,,,,,,,,,,,,,,,25.48206,0.09837151
4946,2021/11/27 03:40:36,47797.9578,9810.0003,1,10,0,0,0,0,-0.123558,4.079978,-0.504113921724,5.893802,3.341492,22.50504,12.30419,,-0.0000150145096995402,,,,,,,,,,,,,,,,,,,,25.30555,-0.01457989
4947,2021/11/27 03:42:06,47887.9583,9900.0008,1,10,0,0,0,0,-0.1237335,4.079615,-0.5047850426025,5.893802,3.344579,22.50504,12.31679,,0.00000489951298732194,,0,0,,,,,,,,,,,,,,,,,25.19358,-0.06040215
4948,2021/11/27 03:43:36,47977.9586,9990.0011,1,10,0,0,0,0,-0.123558,4.079136,-0.504009885888,5.893802,3.347668,22.50504,12.32938,,0.00000221279310608224,,0,0,,,,,,,,,,,,,,,,,25.36768,0.01622617
4949,2021/11/27 03:45:06,48067.9586,10080.0011,1,10,0,0,0,0,-0.1239014,4.078944,-0.5053868721216,5.893802,3.350758,22.50504,12.34199,,-0.0000341388185916003,,0,0,,,,,,,,,,,,,,,,,25.34976,-0.01342654
4950,2021/11/27 03:46:36,48157.9588,10170.0013,1,10,0,0,0,0,-0.1236649,4.07884,-0.504409340716,5.893802,3.353849,22.50504,12.3546,,0.0000149347397382371,,,,,,,,,,,,,,,,,,,,25.50618,0.08898318
4951,2021/11/27 03:48:06,48247.958,10260.0005,1,10,0,0,0,0,-0.1236115,4.078336,-0.504129230464,5.893802,3.356937,22.50504,12.36719,,0.0000440956100646872,,0,0,,,,,,,,,,,,,,,,,25.43202,0.06464601
4952,2021/11/27 03:49:36,48337.958,10350.0005,1,10,0,0,0,0,-0.1236801,4.078249,-0.5043982441449,5.893802,3.360024,22.50504,12.37978,,-0.0000102732601590105,,0,0,,,,,,,,,,,,,,,,,25.32536,-0.05352199
4953,2021/11/27 03:51:06,48427.959,10440.0015,1,10,0,0,0,0,-0.1232834,4.077703,-0.5027130900302,5.893802,3.363111,22.50504,12.39237,,-0.000000553202880837489,,0,,,,,,,,,,,,,,,,,,25.4886,0.0509119
4954,2021/11/27 03:52:36,48517.9593,10530.0018,1,10,0,0,0,0,-0.123497,4.077506,-0.503559758482,5.893802,3.366197,22.50504,12.40496,,0.0000184903292392846,,,0,,,,,,,,,,,,,,,,,25.54484,0.08656621
4955,2021/11/27 03:54:06,48607.9584,10620.0009,1,10,0,0,0,0,-0.1235504,4.077256,-0.5037466097024,5.893802,3.369284,22.50504,12.41754,,0.0000029238779006846,,0,0,,,,,,,,,,,,,,,,,25.62208,0.03005445
4956,2021/11/27 03:55:36,48697.9582,10710.0007,1,10,0,0,0,0,-0.1231384,4.077009,-0.5020363650456,5.893802,3.37237,22.50504,12.43012,,-0.0000272652305284282,,0,0,,,,,,,,,,,,,,,,,25.3145,-0.05756617
4957,2021/11/27 03:57:06,48787.9585,10800.001,1,10,0,0,0,0,-0.1238098,4.076656,-0.5047299640288,5.893802,3.375459,22.50504,12.44272,,-0.000014144429769658,,0,,,,,,,,,,,,,,,,,,25.49785,0.03323376
4958,2021/11/27 03:58:36,48877.958,10890.0005,1,10,0,0,0,0,-0.1235504,4.076123,-0.5036066270992,5.893802,3.378548,22.50504,12.45531,,0.000000869340510689653,,,0,,,,,,,,,,,,,,,,,25.25051,-0.0285846
4959,2021/11/27 04:00:06,48967.9576,10980.0001,1,10,0,0,0,0,-0.1233215,4.07588,-0.50264363542,5.893802,3.381636,22.50504,12.46789,,0.0000255244594882242,,0,0,,,,,,,,,,,,,,,,,25.606,0.05952299
4960,2021/11/27 04:01:36,49057.9577,11070.0002,1,10,0,0,0,0,-0.1235046,4.075633,-0.5033594234118,5.893802,3.384724,22.50504,12.48048,,-0.0000182547901204089,,0,0,,,,,,,,,,,,,,,,,25.49294,0.03961504
4961,2021/11/27 04:03:06,49147.958,11160.0005,1,10,0,0,0,0,-0.1233902,4.075419,-0.5028667654938,5.893802,3.387814,22.50504,12.49307,,-0.0000140656402436434,,10.2402496337891,,,,,,,,,,,,,,,,,,25.51704,0.08298993
4962,2021/11/27 04:04:36,49237.9577,11250.0002,1,10,0,0,0,0,-0.1238861,4.075062,-0.5048435384382,5.893802,3.390903,22.50504,12.50566,,0.00000940452628128696,,0,0,,,,,,,,,,,,,,,,,25.19488,-0.05991638
4963,2021/11/27 04:06:06,49327.9581,11340.0006,1,10,0,0,0,0,-0.1237411,4.074676,-0.5042048903836,5.893802,3.393995,22.50504,12.51826,,0.0000234716098930221,,0,0,,,,,,,,,,,,,,,,,25.42029,0.06049156
4964,2021/11/27 04:07:36,49417.958,11430.0005,1,10,0,0,0,0,-0.1237946,4.074384,-0.5043867375264,5.893802,3.397086,22.50504,12.53086,,-0.0000153298406075919,,,0,,,,,,,,,,,,,,,,,25.50067,0.04356444
4965,2021/11/27 04:09:06,49507.9584,11520.0009,1,10,0,0,0,0,-0.1234131,4.074013,-0.5027865737703,5.893802,3.40018,22.50504,12.54346,,-0.0000161219104484189,,0,,,,,,,,,,,,,,,,,,25.5087,0.03738165
4966,2021/11/27 04:10:36,49597.958,11610.0005,1,10,0,0,0,0,-0.1234589,4.073663,-0.5029299529507,5.893802,3.403273,22.50504,12.55606,,-0.0000157250706251943,,0,0,,,,,,,,,,,,,,,,,25.4407,0.02966821
4967,2021/11/27 04:12:06,49687.9584,11700.0009,1,10,0,0,0,0,-0.1239395,4.073303,-0.5048431371685,5.893802,3.406366,22.50504,12.56866,,-0.00000434670209870092,,0,0,,,,,,,,,,,,,,,,,25.40301,-0.02462506
4968,2021/11/27 04:13:36,49777.9582,11790.0007,1,10,0,0,0,0,-0.1237717,4.072917,-0.5041118610489,5.893802,3.409457,22.50504,12.58125,,0.0000196757700905437,,,0,,,,,,,,,,,,,,,,,25.18497,-0.02629399
4969,2021/11/27 04:15:06,49867.9578,11880.0003,1,10,0,0,0,0,-0.1233749,4.072563,-0.5024520528687,5.893802,3.412548,22.50504,12.59384,,-0.00000450412881036755,,0,,,,,,,,,,,,,,,,,,25.50159,0.003271103
4970,2021/11/27 04:16:36,49957.9576,11970.0001,1,10,0,0,0,0,-0.1233368,4.072175,-0.50224903354,5.893802,3.415634,22.50504,12.60641,,-0.0000162794294737978,,0,0,,,,,,,,,,,,,,,,,25.23232,-0.05623043
4971,2021/11/27 04:18:06,50047.9575,12060,1,10,0,0,0,0,-0.123497,4.072005,-0.502880401485,5.893802,3.418721,22.50504,12.61898,,-0.00000142245096412807,,0,0,,,,,,,,,,,,,,,,,25.23384,-0.04610479
4972,2021/11/27 04:19:36,50137.9582,12150.0007,1,10,0,0,0,0,-0.1239548,4.071733,-0.5047108496684,5.893802,3.42181,22.50504,12.63156,,0.0000105109402284143,,,0,,,,,,,,,,,,,,,,,25.38908,0.03633797
4973,2021/11/27 04:21:06,50227.9577,12240.0002,1,10,0,0,0,0,-0.123703,4.07092,-0.50358501676,5.893802,3.424899,22.50504,12.64413,,-0.00000798152996139834,,0,,,,,,,,,,,,,,,,,,25.26321,-0.08657992
4974,2021/11/27 04:22:36,50317.958,12330.0005,1,10,0,0,0,0,-0.1239014,4.070591,-0.5043519237274,5.893802,3.427989,22.50504,12.65671,,0.0000187277000804897,,0,0.103466600179672,,,,,,,,,,,,,,,,,25.49047,0.06744504
4975,2021/11/27 04:24:06,50407.9582,12420.0007,1,10,0,0,0,0,-0.1233749,4.070112,-0.5021496609888,5.893802,3.431077,22.50504,12.66928,,0.0000228365406655939,,8.65985679626465,0,,,,,,,,,,,,,,,,,25.30003,0.01429319
4976,2021/11/27 04:25:36,50497.9578,12510.0003,1,10,0,0,0,0,-0.1232758,4.07002,-0.501734971516,5.893802,3.434167,22.50504,12.68186,,0.00000616354600424529,,0,,,,,,,,,,,,,,,,,,25.30747,-0.05826712
4977,2021/11/27 04:27:06,50587.958,12600.0005,1,10,0,0,0,0,-0.1236801,4.069504,-0.5033166616704,5.893802,3.437256,22.50504,12.69443,,-0.00000387197087547975,,0,0,,,,,,,,,,,,,,,,,25.23634,-0.03149807
4978,2021/11/27 04:28:36,50677.9585,12690.001,1,10,0,0,0,0,-0.1235199,4.068954,-0.5025967911846,5.893802,3.440348,22.50504,12.70701,,-0.000019122640878777,,,0,,,,,,,,,,,,,,,,,25.46453,0.08357644
4979,2021/11/27 04:30:06,50767.958,12780.0005,1,10,0,0,0,0,-0.1239166,4.068419,-0.5041446498554,5.893802,3.443439,22.50504,12.71958,,-0.00000995707432593917,,0,0,,,,,,,,,,,,,,,,,25.44788,0.0453192
4980,2021/11/27 04:31:36,50857.9591,12870.0016,1,10,0,0,0,0,-0.1237946,4.068069,-0.5036049746274,5.893802,3.446529,22.50504,12.73216,,0.0000149356101246667,,0,,,,,,,,,,,,,,,,,,25.45156,0.03836155
4981,2021/11/27 04:33:06,50947.9585,12960.001,1,10,0,0,0,0,-0.1234665,4.067731,-0.5022285095115,5.893802,3.449618,22.50504,12.74472,,0.00000727024507796159,,0,0,,,,,,,,,,,,,,,,,25.24869,-0.05990982
4982,2021/11/27 04:34:36,51037.9585,13050.001,1,10,0,0,0,0,-0.1233521,4.067218,-0.5016998814578,5.893802,3.452708,22.50504,12.75729,,-0.0000231541507673683,,,0,,,,,,,,,,,,,,,,,25.43023,0.07855654
4983,2021/11/27 04:36:06,51127.9593,13140.0018,1,10,0,0,0,0,-0.123558,4.066665,-0.50246899407,5.893802,3.455797,22.50504,12.76985,,-0.00000450439119958901,,0,,,,,,,,,,,,,,,,,,25.1616,-0.1044416
4984,2021/11/27 04:37:36,51217.9592,13230.0017,1,10,0,0,0,0,-0.1236115,4.066096,-0.502616225704,5.893802,3.458887,22.50504,12.78242,,-0.0000043466661736602,,0,0,,,,,,,,,,,,,,,,,25.31521,-0.06485939
4985,2021/11/27 04:39:06,51307.9586,13320.0011,1,10,0,0,0,0,-0.1234818,4.065536,-0.5020197032448,5.893802,3.461977,22.50504,12.79498,,-0.00002504969961592,,0,0,,,,,,,,,,,,,,,,,25.18257,-0.08492827
4986,2021/11/27 04:40:36,51397.9585,13410.001,1,10,0,0,0,0,-0.1233368,4.065169,-0.5013849359192,5.893802,3.46507,22.50504,12.80756,,-0.0000220489000639645,,6.71457815170288,0,,,,,,,,,,,,,,,,,25.22369,0.02752542
4987,2021/11/27 04:42:06,51487.9577,13500.0002,1,10,0,0,0,0,-0.1238251,4.064692,-0.5033108933692,5.893802,3.468161,22.50504,12.82012,,-0.00000671707402943866,,0,,,,,,,,,,,,,,,,,,25.56096,0.05315244
4988,2021/11/27 04:43:36,51577.9581,13590.0006,1,10,0,0,0,0,-0.1236267,4.064011,-0.5024202686937,5.893802,3.471253,22.50504,12.83269,,-0.00000900833310879534,,0,0,,,,,,,,,,,,,,,,,25.29202,-0.07458627
4989,2021/11/27 04:45:06,51667.9582,13680.0007,1,10,0,0,0,0,-0.1235046,4.063301,-0.5018363646846,5.893802,3.474343,22.50504,12.84525,,0.0000232316306210123,,,0,,,,,,,,,,,,,,,,,25.28366,-0.06773353
4990,2021/11/27 04:46:36,51757.958,13770.0005,1,10,0,0,0,0,-0.1237946,4.06284,-0.502957652664,5.893802,3.477434,22.50504,12.8578,,-0.0000348486100847367,,0,0,,,,,,,,,,,,,,,,,25.26513,-0.05458295
4991,2021/11/27 04:48:06,51847.9581,13860.0006,1,10,0,0,0,0,-0.1240311,4.062487,-0.5038747313457,5.893802,3.480523,22.50504,12.87035,,0.0000293970806524158,,0,,,,,,,,,,,,,,,,,,25.54059,-0.0425148
4992,2021/11/27 04:49:36,51937.9577,13950.0002,1,10,0,0,0,0,-0.1233673,4.061799,-0.5010931757727,5.893802,3.483615,22.50504,12.88291,,0.00000197559302250738,,0,0,,,,,,,,,,,,,,,,,25.34029,0.001933575
4993,2021/11/27 04:51:06,52027.9576,14040.0001,1,10,0,0,0,0,-0.1236038,4.061146,-0.5019730779548,5.893802,3.486703,22.50504,12.89546,,-0.00000877221555128926,,,0,,,,,,,,,,,,,,,,,25.32081,0.005609393
4994,2021/11/27 04:52:36,52117.9589,14130.0014,1,10,0,0,0,0,-0.1235504,4.060433,-0.5016681213232,5.893802,3.489794,22.50504,12.908,,-0.0000203092695301166,,5.42753791809082,0.163003906607628,,,,,,,,,,,,,,,,,25.44729,0.008704662
4995,2021/11/27 04:54:06,52207.9578,14220.0003,1,10,0,0,0,0,-0.1238785,4.059638,-0.502901865983,5.893802,3.492884,22.50504,12.92055,,-0.0000233108403335791,,,0,,,,,,,,,,,,,,,,,25.49363,0.05555093
4996,2021/11/27 04:55:36,52297.9575,14310,1,10,0,0,0,0,-0.1233215,4.059285,-0.5005971151275,5.893802,3.495973,22.50504,12.93309,,-0.00000592653486819472,,0,,,,,,,,,,,,,,,,,,25.34281,-0.02385616
4997,2021/11/27 04:57:06,52387.958,14400.0005,1,10,0,0,0,0,-0.1239166,4.058616,-0.5029298954256,5.893802,3.499061,22.50504,12.94563,,-0.00000924539472180186,,0,0,,,,,,,,,,,,,,,,,25.25746,-0.08741915
4998,2021/11/27 04:58:36,52477.9578,14490.0003,1,10,0,0,0,0,-0.1234283,4.057908,-0.5008606859964,5.893802,3.50215,22.50504,12.95816,,-0.000018649450794328,,0,0,,,,,,,,,,,,,,,,,25.14951,-0.07508337
4999,2021/11/27 05:00:06,52567.9579,14580.0004,1,10,0,0,0,0,-0.1235046,4.057112,-0.5010719947152,5.893802,3.505238,22.50504,12.97069,,-0.0000214154297282221,,,0,,,,,,,,,,,,,,,,,25.17612,-0.07138729
5000,2021/11/27 05:01:36,52657.9582,14670.0007,1,10,0,0,0,0,-0.1238785,4.056461,-0.5025083039885,5.893802,3.508327,22.50504,12.98322,,-0.00000916721000976395,,0,,,,,,,,,,,,,,,,,,25.41886,0.05480051
5001,2021/11/27 05:03:06,52747.9589,14760.0014,1,10,0,0,0,0,-0.1237717,4.055661,-0.5019760565937,5.893802,3.511418,22.50504,12.99576,,-0.0000124862699522055,,0,0,,,,,,,,,,,,,,,,,25.45282,0.00009179115
5002,2021/11/27 05:04:36,52837.9587,14850.0012,1,10,0,0,0,0,-0.1238251,4.055147,-0.5021289827897,5.893802,3.514507,22.50504,13.00829,,-0.0000336638295266312,,4.7177791595459,0,,,,,,,,,,,,,,,,,25.32549,0.05325556
5003,2021/11/27 05:06:06,52927.9577,14940.0002,1,10,0,0,0,0,-0.1231155,4.054455,-0.4991662545525,5.893802,3.517594,22.50504,13.0208,,-0.0000229959096031962,,0,0,,,,,,,,,,,,,,,,,25.17704,-0.06302059
5004,2021/11/27 05:07:36,53017.9585,15030.001,1,10,0,0,0,0,-0.124176,4.053597,-0.503359461072,5.893802,3.520683,22.50504,13.03333,,-0.0000145396497828187,,,,,,,,,,,,,,,,,,,,25.41857,0.05237043
5005,2021/11/27 05:09:06,53107.9589,15120.0014,1,10,0,0,0,0,-0.1234818,4.052799,-0.5004469155582,5.893802,3.523771,22.50504,13.04585,,0.0000035559210118663,,0,0,,,,,,,,,,,,,,,,,25.13068,-0.04967153
5006,2021/11/27 05:10:36,53197.9583,15210.0008,1,10,0,0,0,0,-0.1236801,4.052183,-0.5011743986583,5.893802,3.526861,22.50504,13.05837,,-0.0000317693811666686,,0,0,,,,,,,,,,,,,,,,,25.45721,0.1058173
5007,2021/11/27 05:12:06,53287.9576,15300.0001,1,10,0,0,0,0,-0.1236115,4.051454,-0.500806306121,5.893802,3.529951,22.50504,13.07089,,-0.0000293199991574511,,0,0,,,,,,,,,,,,,,,,,25.4547,0.1014531
5008,2021/11/27 05:13:36,53377.9584,15390.0009,1,10,0,0,0,0,-0.1242447,4.050798,-0.5032901822706,5.893802,3.533044,22.50504,13.08341,,0.00000387216277886182,,,0.226460203528404,,,,,,,,,,,,,,,,,25.18945,-0.06839454
5009,2021/11/27 05:15:06,53467.9594,15480.0019,1,10,0,0,0,0,-0.1237869,4.049915,-0.5013264231135,5.893802,3.536136,22.50504,13.09594,,-0.00000458371914646705,,4.14138078689575,,,,,,,,,,,,,,,,,,25.28065,0.01477301
5010,2021/11/27 05:16:36,53557.9584,15570.0009,1,10,0,0,0,0,-0.1235504,4.049021,-0.5002581641584,5.893802,3.539228,22.50504,13.10846,,-0.0000109060001705075,,0,0,,,,,,,,,,,,,,,,,25.27886,0.003976822
5011,2021/11/27 05:18:06,53647.9589,15660.0014,1,10,0,0,0,0,-0.1235352,4.048373,-0.5001165682296,5.893802,3.542319,22.50504,13.12097,,-0.0000151731901496532,,0,0,,,,,,,,,,,,,,,,,25.16964,-0.01351297
5012,2021/11/27 05:19:36,53737.9589,15750.0014,1,10,0,0,0,0,-0.1240845,4.047646,-0.502250130087,5.893802,3.545412,22.50504,13.1335,,-0.0000213376497413265,,,0,,,,,,,,,,,,,,,,,25.23985,0.05496979
5013,2021/11/27 05:21:06,53827.9575,15840,1,10,0,0,0,0,-0.1235733,4.046882,-0.5000865634506,5.893802,3.548502,22.50504,13.146,,0.0000202288993023103,,0,,,,,,,,,,,,,,,,,,25.13595,-0.07912755
5014,2021/11/27 05:22:36,53917.9582,15930.0007,1,10,0,0,0,0,-0.1233521,4.045882,-0.4990680410522,5.893802,3.551592,22.50504,13.1585,,-0.000021019439373049,,0,0,,,,,,,,,,,,,,,,,25.42195,0.06966174
5015,2021/11/27 05:24:06,54007.958,16020.0005,1,10,0,0,0,0,-0.1236496,4.044927,-0.5001536055792,5.893802,3.55468,22.50504,13.171,,-0.000026471419914742,,3.86748194694519,0,,,,,,,,,,,,,,,,,25.29516,-0.01585364
5016,2021/11/27 05:25:36,54097.9592,16110.0017,1,10,0,0,0,0,-0.1236496,4.044078,-0.5000486270688,5.893802,3.55777,22.50504,13.18349,,-0.00000924539472180186,,0,0,,,,,,,,,,,,,,,,,25.195,-0.01187623
5017,2021/11/27 05:27:06,54187.9575,16200,1,10,0,0,0,0,-0.1237717,4.04355,-0.500477057535,5.893802,3.560861,22.50504,13.19599,,-0.00000758590203986387,,,,,,,,,,,,,,,,,,,,25.1,-0.05314171
5018,2021/11/27 05:28:36,54277.9585,16290.001,1,10,0,0,0,0,-0.1238785,4.042641,-0.5007963031185,5.893802,3.563952,22.50504,13.20849,,0.0000029239029117889,,0,0,,,,,,,,,,,,,,,,,25.15449,-0.05953372
5019,2021/11/27 05:30:06,54367.9578,16380.0003,1,10,0,0,0,0,-0.1234131,4.041757,-0.4988057608167,5.893802,3.567042,22.50504,13.22098,,-0.0000363491089956369,,0,0,,,,,,,,,,,,,,,,,25.43709,0.05354226
5020,2021/11/27 05:31:36,54457.9577,16470.0002,1,10,0,0,0,0,-0.1233902,4.040868,-0.4986035106936,5.893802,3.570132,22.50504,13.23347,,-0.0000155675497808261,,0,0,,,,,,,,,,,,,,,,,25.13219,-0.05248249
5021,2021/11/27 05:33:06,54547.9581,16560.0006,1,10,0,0,0,0,-0.1234589,4.039872,-0.4987581532608,5.893802,3.573222,22.50504,13.24595,,-0.00000505777097714599,,3.70450592041016,0.265194088220596,,,,,,,,,,,,,,,,,25.43709,0.05690277
5022,2021/11/27 05:34:36,54637.9587,16650.0012,1,10,0,0,0,0,-0.1233139,4.039377,-0.4981113314403,5.893802,3.576311,22.50504,13.25843,,-0.0000312923693854827,,0,0,,,,,,,,,,,,,,,,,25.41978,0.04868388
5023,2021/11/27 05:36:06,54727.9589,16740.0014,1,10,0,0,0,0,-0.1234283,4.038291,-0.4984393930353,5.893802,3.579399,22.50504,13.2709,,-0.0000124061098176753,,,0,,,,,,,,,,,,,,,,,25.28035,-0.05284786
5024,2021/11/27 05:37:36,54817.9583,16830.0008,1,10,0,0,0,0,-0.1235733,4.037499,-0.4989270751767,5.893802,3.582487,22.50504,13.28337,,-0.0000068751219259866,,0,,,,,,,,,,,,,,,,,,25.34035,-0.003098249
5025,2021/11/27 05:39:06,54907.9576,16920.0001,1,10,0,0,0,0,-0.1237335,4.036419,-0.4994402503365,5.893802,3.585572,22.50504,13.29583,,-0.0000188876092579449,,0,0,,,,,,,,,,,,,,,,,25.06419,-0.05933762
5026,2021/11/27 05:40:36,54997.9579,17010.0004,1,10,0,0,0,0,-0.1234131,4.035408,-0.4980222110448,5.893802,3.588658,22.50504,13.30828,,0.000000316113300868892,,0,0,,,,,,,,,,,,,,,,,25.22999,-0.04656255
5027,2021/11/27 05:42:06,55087.9589,17100.0014,1,10,0,0,0,0,-0.1235199,4.034771,-0.4983745104429,5.893802,3.591745,22.50504,13.32074,,-0.0000324787615681998,,3.53101801872253,0,,,,,,,,,,,,,,,,,25.4442,0.03661036
5028,2021/11/27 05:43:36,55177.9586,17190.0011,1,10,0,0,0,0,-0.1236801,4.033914,-0.4989148869114,5.893802,3.594832,22.50504,13.33319,,-0.00000774451928009512,,0,,,,,,,,,,,,,,,,,,25.18884,-0.008593798
5029,2021/11/27 05:45:06,55267.9579,17280.0004,1,10,0,0,0,0,-0.1238785,4.032944,-0.499595053304,5.893802,3.597923,22.50504,13.34566,,0.0000271839398919838,,0,0,,,,,,,,,,,,,,,,,25.25809,-0.05304635
5030,2021/11/27 05:46:36,55357.9586,17370.0011,1,10,0,0,0,0,-0.1236649,4.031957,-0.4986115592093,5.893802,3.601013,22.50504,13.35812,,-0.00000237071208175621,,,0,,,,,,,,,,,,,,,,,25.37992,0.02502382
5031,2021/11/27 05:48:06,55447.9578,17460.0003,1,10,0,0,0,0,-0.1232071,4.031054,-0.4966544732834,5.893802,3.604099,22.50504,13.37056,,-0.0000257632291322807,,0,0,,,,,,,,,,,,,,,,,25.18479,-0.09468615
5032,2021/11/27 05:49:36,55537.9585,17550.001,1,10,0,0,0,0,-0.1234818,4.03043,-0.497684751174,5.893802,3.607188,22.50504,13.38301,,-0.0000143043598654913,,3.36775588989258,0.2845359146595,,,,,,,,,,,,,,,,,25.20951,-0.09488821
5033,2021/11/27 05:51:06,55627.9587,17640.0012,1,10,0,0,0,0,-0.123642,4.029445,-0.49820863869,5.893802,3.610278,22.50504,13.39546,,-0.0000151719295899966,,0,0,,,,,,,,,,,,,,,,,25.20026,-0.06310821
5034,2021/11/27 05:52:36,55717.9576,17730.0001,1,10,0,0,0,0,-0.123497,4.028156,-0.497465181532,5.893802,3.613366,22.50504,13.4079,,-0.00000695408880346804,,,,,,,,,,,,,,,,,,,,25.2519,-0.03228068
5035,2021/11/27 05:54:06,55807.9589,17820.0014,1,10,0,0,0,0,-0.1236038,4.027265,-0.497785257607,5.893802,3.616455,22.50504,13.42035,,-0.0000194408094102982,,0,0,,,,,,,,,,,,,,,,,25.24976,-0.02839744
5036,2021/11/27 05:55:36,55897.9588,17910.0013,1,10,0,0,0,0,-0.1233215,4.026476,-0.496551060034,5.893802,3.619542,22.50504,13.43278,,-0.0000305034191114828,,0,0,,,,,,,,,,,,,,,,,25.33511,0.03141463
5037,2021/11/27 05:57:06,55987.9581,18000.0006,1,10,0,0,0,0,-0.1236038,4.025542,-0.4975722882596,5.893802,3.62263,22.50504,13.44521,,0.0000224416307901265,,,0,,,,,,,,,,,,,,,,,25.4742,0.07864594
5038,2021/11/27 05:58:36,56077.9579,18090.0004,1,10,0,0,0,0,-0.1239243,4.024714,-0.4987598651502,5.893802,3.625718,22.50504,13.45764,,-0.00000260797810369695,,3.34703493118286,,,,,,,,,,,,,,,,,,25.19248,-0.06784081
5039,2021/11/27 06:00:06,56167.9578,18180.0003,1,10,0,0,0,0,-0.1232605,4.023662,-0.495958589951,5.893802,3.628806,22.50504,13.47007,,-0.0000304261593555566,,0,0,,,,,,,,,,,,,,,,,25.44019,0.01681685
5040,2021/11/27 06:01:36,56257.9581,18270.0006,1,10,0,0,0,0,-0.1238632,4.022556,-0.4982466583392,5.893802,3.631895,22.50504,13.48249,,-0.0000288424707832746,,0,0,,,,,,,,,,,,,,,,,25.4325,0.06696939
5041,2021/11/27 06:03:06,56347.9578,18360.0003,1,10,0,0,0,0,-0.1237411,4.021393,-0.4976115933523,5.893802,3.634984,22.50504,13.49492,,0.00000877127240528353,,,0,,,,,,,,,,,,,,,,,25.44487,-0.03248572
5042,2021/11/27 06:04:36,56437.9577,18450.0002,1,10,0,0,0,0,-0.1236267,4.020626,-0.4970567243142,5.893802,3.638072,22.50504,13.50734,,0.00000742817019272479,,0,0.308420807123184,,,,,,,,,,,,,,,,,25.15174,-0.08260429
5043,2021/11/27 06:06:06,56527.958,18540.0005,1,10,0,0,0,0,-0.1233521,4.019877,-0.4958602696917,5.893802,3.64116,22.50504,13.51975,,-0.0000321650586556643,,3.22674894332886,,,,,,,,,,,,,,,,,,25.40903,0.0800997
5044,2021/11/27 06:07:36,56617.9581,18630.0006,1,10,0,0,0,0,-0.1232758,4.018897,-0.4954327427926,5.893802,3.644247,22.50504,13.53216,,-0.0000248943397309631,,0,0,,,,,,,,,,,,,,,,,25.28258,0.02822876
5045,2021/11/27 06:09:06,56707.9581,18720.0006,1,10,0,0,0,0,-0.1230087,4.017846,-0.4942300132602,5.893802,3.647334,22.50504,13.54456,,-0.0000128802303152042,,,0,,,,,,,,,,,,,,,,,25.42577,0.04745126
5046,2021/11/27 06:10:36,56797.9579,18810.0004,1,10,0,0,0,0,-0.1236496,4.016784,-0.4966737348864,5.893802,3.650422,22.50504,13.55697,,-0.00000663766377329011,,0,0,,,,,,,,,,,,,,,,,25.13722,-0.03448427
5047,2021/11/27 06:12:06,56887.9583,18900.0008,1,10,0,0,0,0,-0.1237411,4.015681,-0.4969047841891,5.893802,3.653509,22.50504,13.56937,,0.0000114578697321122,,0,,,,,,,,,,,,,,,,,,25.4118,0.07285714
5048,2021/11/27 06:13:36,56977.9577,18990.0002,1,10,0,0,0,0,-0.1230469,4.015074,-0.4940424089706,5.893802,3.656594,22.50504,13.58175,,-0.0000467797290184535,,3.15209197998047,0,,,,,,,,,,,,,,,,,25.20715,0.00338912
5049,2021/11/27 06:15:06,57067.9581,19080.0006,1,10,0,0,0,0,-0.1231842,4.01407,-0.494470001694,5.893802,3.659679,22.50504,13.59414,,0.00000213349903788185,,0,0,,,,,,,,,,,,,,,,,25.1771,-0.03217757
5050,2021/11/27 06:16:36,57157.9578,19170.0003,1,10,0,0,0,0,-0.1231384,4.012883,-0.4941399920072,5.893802,3.662764,22.50504,13.60652,,0.00000592653486819472,,,0,,,,,,,,,,,,,,,,,25.15455,-0.05218029
5051,2021/11/27 06:18:06,57247.9581,19260.0006,1,10,0,0,0,0,-0.1235504,4.011789,-0.4956581356656,5.893802,3.665849,22.50504,13.6189,,-0.000042196930735372,,0,,,,,,,,,,,,,,,,,,25.28102,-0.04484475
5052,2021/11/27 06:19:36,57337.9578,19350.0003,1,10,0,0,0,0,-0.1236267,4.010977,-0.4958638502859,5.893802,3.668935,22.50504,13.63128,,-0.0000131965298351133,,0,0,,,,,,,,,,,,,,,,,25.45232,0.04453182
5053,2021/11/27 06:21:06,57427.9586,19440.0011,1,10,0,0,0,0,-0.1237564,4.010124,-0.4962785097936,5.893802,3.672021,22.50504,13.64365,,-0.0000124852303997613,,3.16591095924377,0.314290195703506,,,,,,,,,,,,,,,,,25.18233,-0.06215334
5054,2021/11/27 06:22:36,57517.9581,19530.0006,1,10,0,0,0,0,-0.1233368,4.008894,-0.4944441574992,5.893802,3.675107,22.50504,13.65603,,-0.00000632205683359643,,0,0,,,,,,,,,,,,,,,,,25.17101,-0.07931292
5055,2021/11/27 06:24:06,57607.9586,19620.0011,1,10,0,0,0,0,-0.1235886,4.007711,-0.4953073916946,5.893802,3.67819,22.50504,13.66839,,-0.000031452229450224,,,0,,,,,,,,,,,,,,,,,25.44184,0.01110971
5056,2021/11/27 06:25:36,57697.958,19710.0005,1,10,0,0,0,0,-0.1231003,4.006968,-0.4932589628904,5.893802,3.681273,22.50504,13.68074,,-0.0000162001397256972,,0,,,,,,,,,,,,,,,,,,25.24393,0.02386451
5057,2021/11/27 06:27:06,57787.958,19800.0005,1,10,0,0,0,0,-0.1236649,4.006156,-0.4954208811244,5.893802,3.684356,22.50504,13.69309,,0.0000161217794811819,,0,0,,,,,,,,,,,,,,,,,25.38617,0.05226254
5058,2021/11/27 06:28:36,57877.9582,19890.0007,1,10,0,0,0,0,-0.1238632,4.005108,-0.4960854932256,5.893802,3.687438,22.50504,13.70544,,-0.00000987862222245894,,3.06661295890808,0,,,,,,,,,,,,,,,,,25.26377,-0.04774928
5059,2021/11/27 06:30:06,57967.958,19980.0005,1,10,0,0,0,0,-0.123024,4.00386,-0.49257087264,5.893802,3.690521,22.50504,13.71778,,-0.0000334278702212032,,0,0,,,,,,,,,,,,,,,,,25.42207,0.02928793
5060,2021/11/27 06:31:36,58057.9577,20070.0002,1,10,0,0,0,0,-0.1233139,4.002924,-0.4936161698436,5.893802,3.693604,22.50504,13.73013,,-0.0000403047815780155,,,,,,,,,,,,,,,,,,,,25.5392,0.07718205
5061,2021/11/27 06:33:06,58147.9577,20160.0002,1,10,0,0,0,0,-0.1234818,4.002122,-0.4941892283796,5.893802,3.696689,22.50504,13.74247,,0.00000742866313885315,,0,0,,,,,,,,,,,,,,,,,25.33116,0.009189248
5062,2021/11/27 06:34:36,58237.9578,20250.0003,1,10,0,0,0,0,-0.1235046,4.001111,-0.4941556136106,5.893802,3.699774,22.50504,13.75482,,0.0000089293125711265,,0,0,,,,,,,,,,,,,,,,,25.47796,0.04269481
5063,2021/11/27 06:36:06,58327.9582,20340.0007,1,10,0,0,0,0,-0.1233673,4.000094,-0.4934807965262,5.893802,3.702858,22.50504,13.76716,,-0.000025129969799309,,3.04799294471741,0.326210409402847,,,,,,,,,,,,,,,,,25.21331,-0.09363115
5064,2021/11/27 06:37:36,58417.9589,20430.0014,1,10,0,0,0,0,-0.1236115,3.998976,-0.494319421824,5.893802,3.705943,22.50504,13.7795,,-0.0000318470993079245,,0,0,,,,,,,,,,,,,,,,,25.26405,-0.05275667
5065,2021/11/27 06:39:06,58507.9586,20520.0011,1,10,0,0,0,0,-0.1228409,3.997869,-0.4911018260421,5.893802,3.709029,22.50504,13.79184,,-0.000011971599633398,,,0,,,,,,,,,,,,,,,,,25.30325,-0.04687488
5066,2021/11/27 06:40:36,58597.9576,20610.0001,1,10,0,0,0,0,-0.1237869,3.997047,-0.4947820572843,5.893802,3.712116,22.50504,13.80418,,-0.00000177818196789303,,0,,,,,,,,,,,,,,,,,,25.44987,0.03970802
5067,2021/11/27 06:42:06,58687.9586,20700.0011,1,10,0,0,0,0,-0.1234283,3.995996,-0.4932189930868,5.893802,3.715203,22.50504,13.81651,,-0.0000300675401376793,,0,0,,,,,,,,,,,,,,,,,25.41585,0.03055036
5068,2021/11/27 06:43:36,58777.9585,20790.001,1,10,0,0,0,0,-0.123024,3.995163,-0.491500932912,5.893802,3.718286,22.50504,13.82883,,-0.0000231543399422662,,3.1981999874115,0,,,,,,,,,,,,,,,,,25.21426,-0.06218791
5069,2021/11/27 06:45:06,58867.9577,20880.0002,1,10,0,0,0,0,-0.1235199,3.993969,-0.4933346514831,5.893802,3.721369,22.50504,13.84115,,0.0000116957999125589,,,0,,,,,,,,,,,,,,,,,25.51236,0.01044452
5070,2021/11/27 06:46:36,58957.9577,20970.0002,1,10,0,0,0,0,-0.1234589,3.992912,-0.4929605233168,5.893802,3.724453,22.50504,13.85346,,-0.00000395095821659197,,0,,,,,,,,,,,,,,,,,,25.42947,-0.07217169
5071,2021/11/27 06:48:06,59047.9579,21060.0004,1,10,0,0,0,0,-0.1236496,3.991929,-0.4936004240784,5.893802,3.727537,22.50504,13.86578,,-0.000030264589440776,,0,0,,,,,,,,,,,,,,,,,25.25236,-0.03592193
5072,2021/11/27 06:49:36,59137.958,21150.0005,1,10,0,0,0,0,-0.1237869,3.991125,-0.4940489912625,5.893802,3.730623,22.50504,13.8781,,-0.0000339432299369946,,0,0,,,,,,,,,,,,,,,,,25.22576,-0.04989862
5073,2021/11/27 06:51:06,59227.958,21240.0005,1,10,0,0,0,0,-0.1236649,3.990217,-0.4934497862833,5.893802,3.73371,22.50504,13.89041,,-0.0000142648495966569,,2.94576811790466,0.319975614547729,,,,,,,,,,,,,,,,,25.28764,0.07400513
5074,2021/11/27 06:52:36,59317.958,21330.0005,1,10,0,0,0,0,-0.1236267,3.988998,-0.4931466590466,5.893802,3.736796,22.50504,13.90272,,0.000000197551202063551,,0,0,,,,,,,,,,,,,,,,,25.27405,0.06402314
5075,2021/11/27 06:54:06,59407.9579,21420.0004,1,10,0,0,0,0,-0.1234055,3.988072,-0.492150019196,5.893802,3.739882,22.50504,13.91503,,0.00000580800497118616,,,,,,,,,,,,,,,,,,,,25.51976,0.06888986
5076,2021/11/27 06:55:36,59497.9583,21510.0008,1,10,0,0,0,0,-0.1236115,3.987172,-0.492860311678,5.893802,3.742968,22.50504,13.92734,,-0.00000335873210133286,,0,0,,,,,,,,,,,,,,,,,25.45858,0.09091139
5077,2021/11/27 06:57:06,59587.9576,21600.0001,1,10,0,0,0,0,-0.1235199,3.986098,-0.4923624263502,5.893802,3.746052,22.50504,13.93963,,-0.0000224026807700284,,0,0,,,,,,,,,,,,,,,,,25.55033,-0.02212346
5078,2021/11/27 06:58:36,59677.9591,21690.0016,1,10,0,0,0,0,-0.1234436,3.985023,-0.4919255852028,5.893802,3.749138,22.50504,13.95193,,0.0000077844188126619,,3.18308901786804,0,,,,,,,,,,,,,,,,,25.58935,0.05688429
5079,2021/11/27 07:00:06,59767.959,21780.0015,1,10,0,0,0,0,-0.1234131,3.983712,-0.4916422474272,5.893802,3.752223,22.50504,13.96422,,-0.0000239428009081166,,,,,,,,,,,,,,,,,,,,25.28024,0.006580353
5080,2021/11/27 07:01:36,59857.9584,21870.0009,1,10,0,0,0,0,-0.1237411,3.983057,-0.4928678545427,5.893802,3.755308,22.50504,13.97652,,-0.0000128425299408264,,0,0,,,,,,,,,,,,,,,,,25.30869,-0.06490469
5081,2021/11/27 07:03:06,59947.9583,21960.0008,1,10,0,0,0,0,-0.1235504,3.982256,-0.4920093217024,5.893802,3.758394,22.50504,13.98881,,-0.00000501809108754969,,0,0,,,,,,,,,,,,,,,,,25.21125,-0.0714159
5082,2021/11/27 07:04:36,60037.9577,22050.0002,1,10,0,0,0,0,-0.1232452,3.980961,-0.4906343346372,5.893802,3.761482,22.50504,14.0011,,0.00000406982417189283,,0,0,,,,,,,,,,,,,,,,,25.4859,0.08125722
5083,2021/11/27 07:06:06,60127.9584,22140.0009,1,10,0,0,0,0,-0.1234131,3.980313,-0.4912227663003,5.893802,3.76457,22.50504,14.01339,,0.000000750794015402789,,3.10807490348816,0.322169810533524,,,,,,,,,,,,,,,,,25.46485,0.08743763
5084,2021/11/27 07:07:36,60217.9577,22230.0002,1,10,0,0,0,0,-0.123497,3.97921,-0.49142049737,5.893802,3.767658,22.50504,14.02568,,-0.0000214946394407889,,,0,,,,,,,,,,,,,,,,,25.32207,-0.05862296
5085,2021/11/27 07:09:06,60307.9584,22320.0009,1,10,0,0,0,0,-0.1234055,3.977981,-0.4909047342955,5.893802,3.770745,22.50504,14.03796,,-0.00000090878808123307,,0,,,,,,,,,,,,,,,,,,25.31617,0.008038282
5086,2021/11/27 07:10:36,60397.9576,22410.0001,1,10,0,0,0,0,-0.1232834,3.977073,-0.4903070814882,5.893802,3.773832,22.50504,14.05025,,-0.000010155309610127,,0,0,,,,,,,,,,,,,,,,,25.33902,-0.01973867
5087,2021/11/27 07:12:06,60487.9582,22500.0007,1,10,0,0,0,0,-0.1230087,3.976391,-0.4891306876017,5.893802,3.776921,22.50504,14.06253,,-0.00000849519256007625,,0,0,,,,,,,,,,,,,,,,,25.26855,-0.05555689
5088,2021/11/27 07:13:36,60577.9585,22590.001,1,10,0,0,0,0,-0.1233521,3.975459,-0.4903812161139,5.893802,3.780008,22.50504,14.0748,,-0.0000266314400505507,,,0,,,,,,,,,,,,,,,,,25.48438,0.08242786
5089,2021/11/27 07:15:06,60667.9576,22680.0001,1,10,0,0,0,0,-0.1232224,3.974351,-0.4897290686624,5.893802,3.783097,22.50504,14.08708,,-0.0000186511497304309,,3.2263491153717,,,,,,,,,,,,,,,,,,25.20023,-0.02843201
5090,2021/11/27 07:16:36,60757.9579,22770.0004,1,10,0,0,0,0,-0.1234818,3.973218,-0.4906201104324,5.893802,3.786188,22.50504,14.09936,,-0.00000252894801633374,,0,0,,,,,,,,,,,,,,,,,25.45035,0.08773148
5091,2021/11/27 07:18:06,60847.958,22860.0005,1,10,0,0,0,0,-0.1234283,3.972318,-0.4902964577994,5.893802,3.78928,22.50504,14.11164,,-0.0000000790211274193098,,0,0,,,,,,,,,,,,,,,,,25.13779,-0.08782089
5092,2021/11/27 07:19:36,60937.9578,22950.0003,1,10,0,0,0,0,-0.1235352,3.97147,-0.490616340744,5.893802,3.79237,22.50504,14.12392,,-0.0000188473204616457,,,0,,,,,,,,,,,,,,,,,25.25226,-0.08713365
5093,2021/11/27 07:21:06,61027.9586,23040.0011,1,10,0,0,0,0,-0.1237564,3.970572,-0.4913836966608,5.893802,3.795462,22.50504,14.1362,,-0.00000746842397347791,,0,0.314682900905609,,,,,,,,,,,,,,,,,25.13321,-0.08899152
5094,2021/11/27 07:22:36,61117.9579,23130.0004,1,10,0,0,0,0,-0.1236267,3.969489,-0.4907348257563,5.893802,3.798554,22.50504,14.14847,,0.0000229159395530587,,3.19232606887817,,,,,,,,,,,,,,,,,,25.36835,0.06903291
5095,2021/11/27 07:24:06,61207.9579,23220.0004,1,10,0,0,0,0,-0.1233368,3.968618,-0.4894766445424,5.893802,3.801646,22.50504,14.16075,,0.00000655907888358342,,0,0,,,,,,,,,,,,,,,,,25.37841,-0.03258228
5096,2021/11/27 07:25:36,61297.9579,23310.0004,1,10,0,0,0,0,-0.1240082,3.967575,-0.492011834115,5.893802,3.80474,22.50504,14.17302,,-0.0000204686803044751,,0,0,,,,,,,,,,,,,,,,,25.38902,0.08395374
5097,2021/11/27 07:27:06,61387.9579,23400.0004,1,10,0,0,0,0,-0.123703,3.966724,-0.490695658972,5.893802,3.807833,22.50504,14.18529,,-0.0000106682900877786,,,0,,,,,,,,,,,,,,,,,25.42781,-0.05691171
5098,2021/11/27 07:28:36,61477.958,23490.0005,1,10,0,0,0,0,-0.1237564,3.965676,-0.4907777853264,5.893802,3.810927,22.50504,14.19757,,-0.00000335839808940364,,0,,,,,,,,,,,,,,,,,,25.19875,-0.04443705
5099,2021/11/27 07:30:06,61567.9587,23580.0012,1,10,0,0,0,0,-0.1239014,3.964811,-0.4912456336354,5.893802,3.814019,22.50504,14.20983,,-0.0000254067708738148,,3.29076910018921,0,,,,,,,,,,,,,,,,,25.34286,-0.05519152
5100,2021/11/27 07:31:36,61657.958,23670.0005,1,10,0,0,0,0,-0.1241913,3.963734,-0.4922612783142,5.893802,3.817113,22.50504,14.22209,,-0.0000292785407509655,,0,0,,,,,,,,,,,,,,,,,25.12273,-0.01424909
5101,2021/11/27 07:33:06,61747.9581,23760.0006,1,10,0,0,0,0,-0.1240692,3.962821,-0.4916640312132,5.893802,3.820206,22.50504,14.23435,,-0.0000342567909683567,,,0,,,,,,,,,,,,,,,,,25.28596,0.01399875
5102,2021/11/27 07:34:36,61837.9579,23850.0004,1,10,0,0,0,0,-0.1238327,3.962114,-0.4906392743278,5.893802,3.8233,22.50504,14.24661,,-0.0000184920208994299,,0,,,,,,,,,,,,,,,,,,25.46724,0.05940199
5103,2021/11/27 07:36:06,61927.958,23940.0005,1,10,0,0,0,0,-0.1233368,3.961184,-0.4885597587712,5.893802,3.826394,22.50504,14.25887,,0.00000651999880574294,,0,0,,,,,,,,,,,,,,,,,25.23432,-0.03534496
5104,2021/11/27 07:37:36,62017.9587,24030.0012,1,10,0,0,0,0,-0.1234283,3.960259,-0.4888080359297,5.893802,3.829484,22.50504,14.27111,,0.0000139880103233736,,3.27695202827454,0.301372200250626,,,,,,,,,,,,,,,,,25.46738,0.01651764
5105,2021/11/27 07:39:06,62107.9588,24120.0013,1,10,0,0,0,0,-0.1233215,3.959188,-0.488253002942,5.893802,3.832572,22.50504,14.28333,,-0.0000242211808654247,,,0,,,,,,,,,,,,,,,,,25.46899,0.01563966
5106,2021/11/27 07:40:36,62197.9579,24210.0004,1,10,0,0,0,0,-0.1237183,3.958273,-0.4897108064959,5.893802,3.835663,22.50504,14.29557,,-0.0000271042499662144,,0,,,,,,,,,,,,,,,,,,25.20893,-0.03807425
5107,2021/11/27 07:42:06,62287.9579,24300.0004,1,10,0,0,0,0,-0.1236801,3.957222,-0.4894296126822,5.893802,3.838754,22.50504,14.3078,,-0.00000991698743746383,,0,0,,,,,,,,,,,,,,,,,25.25912,-0.02059281
5108,2021/11/27 07:43:36,62377.9581,24390.0006,1,10,0,0,0,0,-0.124176,3.956656,-0.491321715456,5.893802,3.841846,22.50504,14.32004,,-0.00000501804879604606,,0,0,,,,,,,,,,,,,,,,,25.32901,0.02879918
5109,2021/11/27 07:45:06,62467.9587,24480.0012,1,10,0,0,0,0,-0.1237183,3.95577,-0.489401139591,5.893802,3.844939,22.50504,14.33227,,-0.0000308218186546583,,,0,,,,,,,,,,,,,,,,,25.31452,0.03191233
5110,2021/11/27 07:46:36,62557.958,24570.0005,1,10,0,0,0,0,-0.1235733,3.95467,-0.488691622311,5.893802,3.84803,22.50504,14.3445,,-0.00000608487789577339,,3.4265730381012,,,,,,,,,,,,,,,,,,25.3757,-0.03391981
5111,2021/11/27 07:48:06,62647.9579,24660.0004,1,10,0,0,0,0,-0.1235199,3.953757,-0.4883676692643,5.893802,3.851122,22.50504,14.35673,,0.0000179002108779969,,0,0,,,,,,,,,,,,,,,,,25.50989,0.08357048
5112,2021/11/27 07:49:36,62737.9591,24750.0016,1,10,0,0,0,0,-0.1240234,3.952886,-0.4902503615324,5.893802,3.854214,22.50504,14.36895,,0.0000289631607301999,,,0,,,,,,,,,,,,,,,,,25.28665,-0.06174982
5113,2021/11/27 07:51:06,62827.9588,24840.0013,1,10,0,0,0,0,-0.1239243,3.952041,-0.4897539144963,5.893802,3.857309,22.50504,14.38118,,-0.0000236691794270882,,0,0,,,,,,,,,,,,,,,,,25.32661,-0.04326999
5114,2021/11/27 07:52:36,62917.959,24930.0015,1,10,0,0,0,0,-0.12397,3.951192,-0.48982927224,5.893802,3.860403,22.50504,14.39341,,-0.0000187684509000974,,0,,,,,,,,,,,,,,,,,,25.38281,-0.001010299
5115,2021/11/27 07:54:06,63007.9582,25020.0007,1,10,0,0,0,0,-0.1240463,3.950027,-0.4899862342501,5.893802,3.863497,22.50504,14.40563,,0.0000160420895554125,,0,0.292046904563904,,,,,,,,,,,,,,,,,25.18621,-0.06572187
