Repository: HVES-Battery-Testing-Consortium/LG-HG2

# Battery Testing Consortium (BTC)
The Battery Testing Consortium (BTC) has been developed within the High Voltage and Energy Storage Lab at Oxford Brookes University to provide accurate and comprehensive cell data to Formula Student Electric teams. Through the BTC, we aim to provide FS teams with information for improved and informed decisions for cell selection, pack architecture design, thermal cooling requirements, and end of life predictions. A range of tests are completed to provide a comprehensive electrochemical lithium-ion characterisation for modelling, validation, and battery management parameterisation.

File: Data/Round1/LG_HG2/Package 3/211126_BTC_POCV_LG_HG2_5_25C/211126_BTC_POCV_LG_HG2_5_25C_Channel_7_Wb_1.CSV (part 26 of 33)
Data_Point,Date_Time,Test_Time(s),Step_Time(s),Cycle_Index,Step_Index,TC_Counter1,TC_Counter2,TC_Counter3,TC_Counter4,Current(A),Voltage(V),Power(W),Charge_Capacity(Ah),Discharge_Capacity(Ah),Charge_Energy(Wh),Discharge_Energy(Wh),ACR(Ohm),dV/dt(V/s),Internal_Resistance(Ohm),dQ/dV(Ah/V),dV/dQ(V/Ah),MetaCode_MV_UD1,MetaCode_MV_UD2,MetaCode_MV_UD3,MetaCode_MV_UD4,MetaCode_MV_UD5,MetaCode_MV_UD6,MetaCode_MV_UD7,MetaCode_MV_UD8,MetaCode_MV_UD9,MetaCode_MV_UD10,MetaCode_MV_UD11,MetaCode_MV_UD12,MetaCode_MV_UD13,MetaCode_MV_UD14,MetaCode_MV_UD15,MetaCode_MV_UD16,Aux_Temperature_1(C),Aux_dT/dt_1(C)
5315,2021/11/27 12:54:06,81007.9575,43020,1,10,0,0,0,0,-0.1237717,3.761326,-0.4655457132742,5.893802,4.481727,22.50504,16.79237,,-0.0000103530501291971,,,0,,,,,,,,,,,,,,,,,25.06647,-0.08195817
5316,2021/11/27 12:55:36,81097.9585,43110.001,1,10,0,0,0,0,-0.1238327,3.760501,-0.4656729921827,5.893802,4.484819,22.50504,16.804,,0.00000525525319972076,,0,0,,,,,,,,,,,,,,,,,25.18673,-0.06022632
5317,2021/11/27 12:57:06,81187.9576,43200.0001,1,10,0,0,0,0,-0.1237411,3.759605,-0.4652176582655,5.893802,4.48791,22.50504,16.81562,,-0.0000250524008151842,,3.45441699028015,0.286561191082001,,,,,,,,,,,,,,,,,25.37852,0.080235
5318,2021/11/27 12:58:36,81277.9576,43290.0001,1,10,0,0,0,0,-0.1236115,3.75848,-0.46459135052,5.893802,4.491002,22.50504,16.82724,,-0.00000142238002354134,,,0,,,,,,,,,,,,,,,,,25.30387,0.002746582
5319,2021/11/27 13:00:06,81367.9584,43380.0009,1,10,0,0,0,0,-0.1237869,3.757708,-0.4651550244252,5.893802,4.494093,22.50504,16.83886,,0.00000355612701241625,,0,0,,,,,,,,,,,,,,,,,25.18387,-0.0454241
5320,2021/11/27 13:01:36,81457.9575,43470,1,10,0,0,0,0,-0.123558,3.756682,-0.464168114556,5.893802,4.497187,22.50504,16.85048,,-0.00000766549328545807,,0,,,,,,,,,,,,,,,,,,25.2633,0.05333424
5321,2021/11/27 13:03:06,81547.9576,43560.0001,1,10,0,0,0,0,-0.1234665,3.755933,-0.4637319017445,5.893802,4.500279,22.50504,16.8621,,-0.0000130005901155528,,0,0,,,,,,,,,,,,,,,,,25.37661,0.06660104
5322,2021/11/27 13:04:36,81637.9578,43650.0003,1,10,0,0,0,0,-0.1237717,3.755061,-0.4647702835737,5.893802,4.503372,22.50504,16.87371,,-0.0000272631896223174,,,0,,,,,,,,,,,,,,,,,25.19977,-0.05467594
5323,2021/11/27 13:06:06,81727.9598,43740.0023,1,10,0,0,0,0,-0.1236649,3.754127,-0.4642537400423,5.893802,4.506466,22.50504,16.88533,,-0.00000391177309211344,,3.4087450504303,0,,,,,,,,,,,,,,,,,25.10583,0.04238069
5324,2021/11/27 13:07:36,81817.9585,43830.001,1,10,0,0,0,0,-0.1234589,3.753109,-0.4633547087201,5.893802,4.509559,22.50504,16.89694,,0.0000274198791885283,,0,,,,,,,,,,,,,,,,,,24.97017,-0.02014279
5325,2021/11/27 13:09:06,81907.9585,43920.001,1,10,0,0,0,0,-0.1237411,3.752406,-0.4643268460866,5.893802,4.51265,22.50504,16.90854,,-0.0000207047396543203,,,0,,,,,,,,,,,,,,,,,25.40106,0.0583905
5326,2021/11/27 13:10:36,81997.9583,44010.0008,1,10,0,0,0,0,-0.1239243,3.751541,-0.4649070923463,5.893802,4.51574,22.50504,16.92013,,-0.0000179400194610935,,0,0,,,,,,,,,,,,,,,,,25.21185,-0.03645897
5327,2021/11/27 13:12:06,82087.9576,44100.0001,1,10,0,0,0,0,-0.1237183,3.750667,-0.4640261451061,5.893802,4.518832,22.50504,16.93173,,-0.00000320032904710388,,0,0,,,,,,,,,,,,,,,,,25.29768,0.079512
5328,2021/11/27 13:13:36,82177.9585,44190.001,1,10,0,0,0,0,-0.1238785,3.749553,-0.4644890013105,5.893802,4.521925,22.50504,16.94333,,0.00000359572891284188,,0,0.29134339094162,,,,,,,,,,,,,,,,,25.33963,0.0467521
5329,2021/11/27 13:15:06,82267.9579,44280.0004,1,10,0,0,0,0,-0.1236267,3.748714,-0.4634411410638,5.893802,4.52502,22.50504,16.95493,,0.00000221286700252676,,3.47008490562439,0,,,,,,,,,,,,,,,,,25.06788,0.08884132
5330,2021/11/27 13:16:36,82357.9576,44370.0001,1,10,0,0,0,0,-0.1239014,3.747813,-0.4643592776382,5.893802,4.528111,22.50504,16.96652,,-0.0000186104007298127,,0,0,,,,,,,,,,,,,,,,,25.28249,0.02199769
5331,2021/11/27 13:18:06,82447.9576,44460.0001,1,10,0,0,0,0,-0.1237335,3.747022,-0.463632146637,5.893802,4.531201,22.50504,16.9781,,-0.0000207832399610197,,0,,,,,,,,,,,,,,,,,,25.13359,-0.06150067
5332,2021/11/27 13:19:36,82537.9592,44550.0017,1,10,0,0,0,0,-0.1231384,3.746189,-0.4612997195576,5.893802,4.534291,22.50504,16.98968,,0.0000127231396618299,,,0,,,,,,,,,,,,,,,,,25.3361,0.07728457
5333,2021/11/27 13:21:06,82627.9578,44640.0003,1,10,0,0,0,0,-0.123703,3.745231,-0.463296310393,5.893802,4.537381,22.50504,17.00125,,-0.00000150153800859698,,0,0,,,,,,,,,,,,,,,,,25.25905,0.05424857
5334,2021/11/27 13:22:36,82717.9579,44730.0004,1,10,0,0,0,0,-0.123497,3.744256,-0.462404383232,5.893802,4.540471,22.50504,17.01282,,-0.0000139473404487944,,3.53024005889893,0,,,,,,,,,,,,,,,,,25.12127,-0.07868528
5335,2021/11/27 13:24:06,82807.9578,44820.0003,1,10,0,0,0,0,-0.1233902,3.743344,-0.4618919648288,5.893802,4.54356,22.50504,17.02439,,-0.0000282514592981897,,,,,,,,,,,,,,,,,,,,25.06623,-0.04824936
5336,2021/11/27 13:25:36,82897.9583,44910.0008,1,10,0,0,0,0,-0.1236801,3.742633,-0.4628892237033,5.893802,4.546651,22.50504,17.03596,,0.0000113401902126498,,0,0,,,,,,,,,,,,,,,,,25.00718,-0.0572145
5337,2021/11/27 13:27:06,82987.9593,45000.0018,1,10,0,0,0,0,-0.1235504,3.741785,-0.462299033464,5.893802,4.549741,22.50504,17.04752,,-0.00000189669503924961,,0,0,,,,,,,,,,,,,,,,,25.38396,0.028584
5338,2021/11/27 13:28:36,83077.9577,45090.0002,1,10,0,0,0,0,-0.1236649,3.740952,-0.4626244549848,5.893802,4.55283,22.50504,17.05908,,0.00000936454671318643,,0,0,,,,,,,,,,,,,,,,,25.1464,0.005335808
5339,2021/11/27 13:30:06,83167.9576,45180.0001,1,10,0,0,0,0,-0.1233749,3.739732,-0.4613890615268,5.893802,4.55592,22.50504,17.07063,,-0.0000163198892551009,,,0.285085499286652,,,,,,,,,,,,,,,,,25.3304,0.02556264
5340,2021/11/27 13:31:36,83257.9577,45270.0002,1,10,0,0,0,0,-0.123848,3.738909,-0.463056401832,5.893802,4.559009,22.50504,17.08218,,-0.0000109060001705075,,3.52766704559326,0,,,,,,,,,,,,,,,,,25.19527,-0.05651474
5341,2021/11/27 13:33:06,83347.9577,45360.0002,1,10,0,0,0,0,-0.1237869,3.738092,-0.4627268205948,5.893802,4.562099,22.50504,17.09374,,0.00000395108918382903,,0,,,,,,,,,,,,,,,,,,25.42239,0.1050019
5342,2021/11/27 13:34:36,83437.9586,45450.0011,1,10,0,0,0,0,-0.1239166,3.737267,-0.4631094199322,5.893802,4.56519,22.50504,17.10529,,-0.0000126035602079355,,,0,,,,,,,,,,,,,,,,,25.16872,-0.05251944
5343,2021/11/27 13:36:06,83527.9579,45540.0004,1,10,0,0,0,0,-0.1242294,3.736548,-0.4641891161112,5.893802,4.568282,22.50504,17.11684,,-0.0000252896898018662,,0,0,,,,,,,,,,,,,,,,,25.37449,0.09469509
5344,2021/11/27 13:37:36,83617.9585,45630.001,1,10,0,0,0,0,-0.1235352,3.735503,-0.4614661102056,5.893802,4.571374,22.50504,17.1284,,-0.0000214145493373508,,0,0,,,,,,,,,,,,,,,,,25.34864,0.0927794
5345,2021/11/27 13:39:06,83707.9586,45720.0011,1,10,0,0,0,0,-0.124176,3.734632,-0.463751663232,5.893802,4.574467,22.50504,17.13995,,0.00000853413985169027,,0,,,,,,,,,,,,,,,,,,25.0959,-0.08453429
5346,2021/11/27 13:40:36,83797.9585,45810.001,1,10,0,0,0,0,-0.1236649,3.733639,-0.4617200935711,5.893802,4.577559,22.50504,17.15149,,0.000002726183993218,,3.4284360408783,0,,,,,,,,,,,,,,,,,25.38185,0.09529352
5347,2021/11/27 13:42:06,83887.9575,45900,1,10,0,0,0,0,-0.123558,3.732915,-0.46123151157,5.893802,4.580649,22.50504,17.16303,,-0.0000115378497866914,,0,0,,,,,,,,,,,,,,,,,25.26826,0.0145191
5348,2021/11/27 13:43:36,83977.958,45990.0005,1,10,0,0,0,0,-0.1239243,3.732085,-0.4624960211655,5.893802,4.583739,22.50504,17.17457,,-0.0000367889115295839,,0,0,,,,,,,,,,,,,,,,,25.35242,0.02364099
5349,2021/11/27 13:45:06,84067.9585,46080.001,1,10,0,0,0,0,-0.1239014,3.73111,-0.462289752554,5.893802,4.586832,22.50504,17.18611,,-0.0000205069991352502,,,,,,,,,,,,,,,,,,,,25.17201,-0.06372631
5350,2021/11/27 13:46:36,84157.9584,46170.0009,1,10,0,0,0,0,-0.1238098,3.73016,-0.461830363568,5.893802,4.589923,22.50504,17.19764,,-0.0000303831202472793,,0,0.284776210784912,,,,,,,,,,,,,,,,,25.28582,-0.03326833
5351,2021/11/27 13:48:06,84247.9586,46260.0011,1,10,0,0,0,0,-0.1238632,3.729275,-0.46191993518,5.893802,4.593017,22.50504,17.20918,,-0.000000434670198501408,,3.59834694862366,,,,,,,,,,,,,,,,,,25.16774,-0.04992723
5352,2021/11/27 13:49:36,84337.9584,46350.0009,1,10,0,0,0,0,-0.1239548,3.728599,-0.4621777433252,5.893802,4.596108,22.50504,17.22071,,-0.0000487157194584142,,,0,,,,,,,,,,,,,,,,,25.3434,-0.03134668
5353,2021/11/27 13:51:06,84427.9585,46440.001,1,10,0,0,0,0,-0.1237946,3.727763,-0.4614769294798,5.893802,4.599199,22.50504,17.23223,,-0.00000588731700190692,,0,0,,,,,,,,,,,,,,,,,25.22465,-0.03334761
5354,2021/11/27 13:52:36,84517.9592,46530.0017,1,10,0,0,0,0,-0.1237411,3.726646,-0.4611392753506,5.893802,4.60229,22.50504,17.24375,,0.00000252880204243411,,0,0,,,,,,,,,,,,,,,,,25.3076,0.08343995
5355,2021/11/27 13:54:06,84607.9585,46620.001,1,10,0,0,0,0,-0.1238251,3.725704,-0.4613356703704,5.893802,4.605381,22.50504,17.25527,,-0.00000553198287889245,,0,,,,,,,,,,,,,,,,,,25.38205,-0.004739761
5356,2021/11/27 13:55:36,84697.9586,46710.0011,1,10,0,0,0,0,-0.1240463,3.724764,-0.4620431925732,5.893802,4.608472,22.50504,17.26678,,-0.0000435428009950556,,,0,,,,,,,,,,,,,,,,,25.03824,-0.04570782
5357,2021/11/27 13:57:06,84787.9584,46800.0009,1,10,0,0,0,0,-0.1237183,3.724214,-0.4607534249162,5.893802,4.611562,22.50504,17.27829,,-0.0000133544599520974,,3.4935200214386,0,,,,,,,,,,,,,,,,,25.3842,-0.005043745
5358,2021/11/27 13:58:36,84877.9585,46890.001,1,10,0,0,0,0,-0.1237183,3.723277,-0.4606375008691,5.893802,4.614653,22.50504,17.2898,,-0.0000101949099189369,,0,,,,,,,,,,,,,,,,,,25.29886,-0.06266475
5359,2021/11/27 14:00:06,84967.9578,46980.0003,1,10,0,0,0,0,-0.1239395,3.722308,-0.461340992366,5.893802,4.617746,22.50504,17.30131,,0.0000160025701916311,,,0,,,,,,,,,,,,,,,,,25.16062,-0.04327476
5360,2021/11/27 14:01:36,85057.9579,47070.0004,1,10,0,0,0,0,-0.1236267,3.721438,-0.4600690991946,5.893802,4.620838,22.50504,17.31282,,-0.0000252878107858123,,0,0,,,,,,,,,,,,,,,,,25.14876,-0.08157432
5361,2021/11/27 14:03:06,85147.9576,47160.0001,1,10,0,0,0,0,-0.1242676,3.720549,-0.4623436949124,5.893802,4.62393,22.50504,17.32433,,-0.0000201910697796848,,0,0,,,,,,,,,,,,,,,,,25.41073,0.08949161
5362,2021/11/27 14:04:36,85237.9579,47250.0004,1,10,0,0,0,0,-0.1237564,3.719906,-0.4603621748984,5.893802,4.627022,22.50504,17.33583,,0.00000031611588724445,,0,0.283517509698868,,,,,,,,,,,,,,,,,25.30525,0.05045474
5363,2021/11/27 14:06:06,85327.9577,47340.0002,1,10,0,0,0,0,-0.1235046,3.719146,-0.4593316390716,5.893802,4.630114,22.50504,17.34733,,-0.0000374998708139174,,3.57473492622375,0,,,,,,,,,,,,,,,,,25.38822,0.06408691
5364,2021/11/27 14:07:36,85417.9586,47430.0011,1,10,0,0,0,0,-0.1235886,3.718026,-0.4595056281036,5.893802,4.633204,22.50504,17.35882,,-0.0000211773094633827,,0,,,,,,,,,,,,,,,,,,25.25168,0.04786789
5365,2021/11/27 14:09:06,85507.9576,47520.0001,1,10,0,0,0,0,-0.1237564,3.717014,-0.4600042713896,5.893802,4.636297,22.50504,17.37032,,-0.00000134342599267256,,,0,,,,,,,,,,,,,,,,,25.1981,0.03246903
5366,2021/11/27 14:10:36,85597.9587,47610.0012,1,10,0,0,0,0,-0.1233215,3.716328,-0.458303143452,5.893802,4.63939,22.50504,17.38181,,-0.00000426767110184301,,0,0,,,,,,,,,,,,,,,,,25.20567,0.03616691
5367,2021/11/27 14:12:06,85687.958,47700.0005,1,10,0,0,0,0,-0.1239548,3.715589,-0.4605650913772,5.893802,4.642481,22.50504,17.3933,,-0.00000821874164103065,,0,0,,,,,,,,,,,,,,,,,25.11651,-0.08823752
5368,2021/11/27 14:13:36,85777.958,47790.0005,1,10,0,0,0,0,-0.1239395,3.714686,-0.460396325497,5.893802,4.645573,22.50504,17.40479,,-0.0000236680007219547,,0,,,,,,,,,,,,,,,,,,25.1381,-0.09201646
5369,2021/11/27 14:15:06,85867.9579,47880.0004,1,10,0,0,0,0,-0.1236649,3.713744,-0.4592597803856,5.893802,4.648664,22.50504,17.41627,,-0.0000148963499668753,,3.5928750038147,0,,,,,,,,,,,,,,,,,25.11224,-0.09845912
5370,2021/11/27 14:16:36,85957.958,47970.0005,1,10,0,0,0,0,-0.1236496,3.712859,-0.4590935302064,5.893802,4.651755,22.50504,17.42775,,-0.0000065989747781714,,0,0,,,,,,,,,,,,,,,,,25.37067,0.08580089
5371,2021/11/27 14:18:06,86047.9586,48060.0011,1,10,0,0,0,0,-0.123703,3.712057,-0.459192587071,5.893802,4.654846,22.50504,17.43922,,-0.0000033979079034907,,0,0,,,,,,,,,,,,,,,,,25.15587,-0.06194472
5372,2021/11/27 14:19:36,86137.9579,48150.0004,1,10,0,0,0,0,-0.1235352,3.711347,-0.4584819939144,5.893802,4.657937,22.50504,17.4507,,0.000000553179972939688,,,,,,,,,,,,,,,,,,,,25.27656,-0.03667355
5373,2021/11/27 14:21:06,86227.9578,48240.0003,1,10,0,0,0,0,-0.1239548,3.710498,-0.4599340374904,5.893802,4.661026,22.50504,17.46216,,-0.0000224050891119987,,0,0,,,,,,,,,,,,,,,,,25.24217,-0.03712058
5374,2021/11/27 14:22:36,86317.958,48330.0005,1,10,0,0,0,0,-0.1239243,3.709673,-0.4597186297539,5.893802,4.66412,22.50504,17.47363,,-0.0000360752310371026,,0,0.273267209529877,,,,,,,,,,,,,,,,,25.29172,-0.02452135
5375,2021/11/27 14:24:06,86407.9587,48420.0012,1,10,0,0,0,0,-0.1239014,3.708806,-0.4595262557284,5.893802,4.667212,22.50504,17.48511,,0.00000892923890205566,,3.63970708847046,0,,,,,,,,,,,,,,,,,25.08472,-0.106473
5376,2021/11/27 14:25:36,86497.9586,48510.0011,1,10,0,0,0,0,-0.1240616,3.707793,-0.4599947320488,5.893802,4.670305,22.50504,17.49657,,-0.0000290402604150586,,0,0,,,,,,,,,,,,,,,,,25.37636,-0.06476164
5377,2021/11/27 14:27:06,86587.9579,48600.0004,1,10,0,0,0,0,-0.12397,3.70714,-0.4595741458,5.893802,4.673398,22.50504,17.50804,,-0.0000157250706251943,,0,,,,,,,,,,,,,,,,,,25.12672,-0.055269
5378,2021/11/27 14:28:36,86677.9579,48690.0004,1,10,0,0,0,0,-0.1235886,3.706438,-0.4580734834068,5.893802,4.676491,22.50504,17.51951,,-0.0000119319902296411,,,0,,,,,,,,,,,,,,,,,25.35409,-0.01496673
5379,2021/11/27 14:30:06,86767.9593,48780.0018,1,10,0,0,0,0,-0.1239395,3.705583,-0.4592681042285,5.893802,4.679585,22.50504,17.53098,,0.00000122479696074151,,0,0,,,,,,,,,,,,,,,,,25.07452,-0.06764531
5380,2021/11/27 14:31:36,86857.958,48870.0005,1,10,0,0,0,0,-0.1239548,3.704576,-0.4591999771648,5.893802,4.682681,22.50504,17.54244,,-0.0000376977586711291,,0,0,,,,,,,,,,,,,,,,,25.36831,0.07587254
5381,2021/11/27 14:33:06,86947.9594,48960.0019,1,10,0,0,0,0,-0.1236954,3.703595,-0.458117664963,5.893802,4.685774,22.50504,17.5539,,-0.0000190066293725977,,3.78494310379028,,,,,,,,,,,,,,,,,,25.34792,0.05223155
5382,2021/11/27 14:34:36,87037.9578,49050.0003,1,10,0,0,0,0,-0.1235886,3.702976,-0.4576456196736,5.893802,4.688868,22.50504,17.56536,,0.0000153702494571917,,0,0,,,,,,,,,,,,,,,,,25.29269,0.03807962
5383,2021/11/27 14:36:06,87127.958,49140.0005,1,10,0,0,0,0,-0.1240616,3.702291,-0.4593121451256,5.893802,4.691962,22.50504,17.57681,,-0.00000379320204046962,,0,0,,,,,,,,,,,,,,,,,25.34365,0.02749741
5384,2021/11/27 14:37:36,87217.9587,49230.0012,1,10,0,0,0,0,-0.1238327,3.701221,-0.4583321897267,5.893802,4.695055,22.50504,17.58826,,-0.000035282351745991,,,0,,,,,,,,,,,,,,,,,25.37848,-0.003113151
5385,2021/11/27 14:39:06,87307.9587,49320.0012,1,10,0,0,0,0,-0.1237411,3.700359,-0.4578864930549,5.893802,4.698149,22.50504,17.59972,,-0.0000114982403829345,,0,,,,,,,,,,,,,,,,,,25.27871,0.03933966
5386,2021/11/27 14:40:36,87397.9578,49410.0003,1,10,0,0,0,0,-0.12397,3.699709,-0.45865292473,5.893802,4.701243,22.50504,17.61116,,-0.000000671701798182767,,0,0.266308099031448,,,,,,,,,,,,,,,,,25.12242,-0.002744198
5387,2021/11/27 14:42:06,87487.958,49500.0005,1,10,0,0,0,0,-0.1242065,3.69906,-0.45944729589,5.893802,4.704336,22.50504,17.6226,,-0.000000592697688261978,,3.84743404388428,0,,,,,,,,,,,,,,,,,25.40172,0.06052792
5388,2021/11/27 14:43:36,87577.9593,49590.0018,1,10,0,0,0,0,-0.1240311,3.698196,-0.4586913178956,5.893802,4.707431,22.50504,17.63405,,0.00000881180403666804,,0,,,,,,,,,,,,,,,,,,25.24526,0.04890919
5389,2021/11/27 14:45:06,87667.958,49680.0005,1,10,0,0,0,0,-0.124176,3.69726,-0.45911095776,5.893802,4.710524,22.50504,17.64549,,-0.000027975100238109,,,0,,,,,,,,,,,,,,,,,25.28058,-0.01074493
5390,2021/11/27 14:46:36,87757.958,49770.0005,1,10,0,0,0,0,-0.1238785,3.69636,-0.45789953226,5.893802,4.713619,22.50504,17.65693,,-0.00000462300386061543,,0,0,,,,,,,,,,,,,,,,,25.37543,0.07394671
5391,2021/11/27 14:48:06,87847.9578,49860.0003,1,10,0,0,0,0,-0.1237564,3.69561,-0.457355389404,5.893802,4.716713,22.50504,17.66837,,0.0000141860600706423,,0,0,,,,,,,,,,,,,,,,,25.23908,-0.04311681
5392,2021/11/27 14:49:36,87937.9586,49950.0011,1,10,0,0,0,0,-0.1237869,3.695034,-0.4573968042546,5.893802,4.719804,22.50504,17.67979,,0.00000964161517913453,,0,,,,,,,,,,,,,,,,,,25.36236,0.04718661
5393,2021/11/27 14:51:06,88027.9588,50040.0013,1,10,0,0,0,0,-0.123703,3.694284,-0.456994013652,5.893802,4.722896,22.50504,17.69122,,-0.0000226798092626268,,3.86489295959473,0,,,,,,,,,,,,,,,,,25.09136,-0.07973075
5394,2021/11/27 14:52:36,88117.9587,50130.0012,1,10,0,0,0,0,-0.1235352,3.693451,-0.4562712079752,5.893802,4.725989,22.50504,17.70264,,-0.0000221680002141511,,,0,,,,,,,,,,,,,,,,,25.26115,-0.0465852
5395,2021/11/27 14:54:06,88207.9579,50220.0004,1,10,0,0,0,0,-0.1234055,3.692548,-0.455680732214,5.893802,4.729081,22.50504,17.71406,,0.0000195980501302984,,0,0,,,,,,,,,,,,,,,,,25.16345,-0.01905143
5396,2021/11/27 14:55:36,88297.9585,50310.001,1,10,0,0,0,0,-0.1238327,3.691737,-0.4571577603999,5.893802,4.732174,22.50504,17.72548,,0.00000489951298732194,,0,,,,,,,,,,,,,,,,,,25.41903,0.1190001
5397,2021/11/27 14:57:06,88387.958,50400.0005,1,10,0,0,0,0,-0.123642,3.691174,-0.456384135708,5.893802,4.73527,22.50504,17.7369,,-0.000028213349651196,,0,0,,,,,,,,,,,,,,,,,25.40932,0.08787632
5398,2021/11/27 14:58:36,88477.9579,50490.0004,1,10,0,0,0,0,-0.1243362,3.690331,-0.4588417332822,5.893802,4.738363,22.50504,17.74832,,-0.0000255238192039542,,,0,,,,,,,,,,,,,,,,,25.10844,-0.0943929
5399,2021/11/27 15:00:06,88567.9578,50580.0003,1,10,0,0,0,0,-0.1235886,3.689543,-0.4559854540098,5.893802,4.741456,22.50504,17.75973,,-0.00000983927111519733,,0,0.255320698022842,,,,,,,,,,,,,,,,,25.15418,-0.06632328
5400,2021/11/27 15:01:36,88657.9586,50670.0011,1,10,0,0,0,0,-0.1239929,3.688654,-0.4573669065566,5.893802,4.744548,22.50504,17.77114,,-0.0000123267800518079,,3.98431301116943,0,,,,,,,,,,,,,,,,,25.35028,0.07587075
5401,2021/11/27 15:03:06,88747.9578,50760.0003,1,10,0,0,0,0,-0.1233749,3.687908,-0.4549952807092,5.893802,4.747641,22.50504,17.78255,,-0.0000240222198044648,,0,0,,,,,,,,,,,,,,,,,25.39104,0.07015884
5402,2021/11/27 15:04:36,88837.9587,50850.0012,1,10,0,0,0,0,-0.1241379,3.68741,-0.457747333839,5.893802,4.750734,22.50504,17.79395,,0.0000153702494571917,,0,,,,,,,,,,,,,,,,,,25.49699,0.08407533
5403,2021/11/27 15:06:06,88927.9579,50940.0004,1,10,0,0,0,0,-0.1237717,3.686565,-0.4562924172105,5.893802,4.753827,22.50504,17.80536,,-0.00000683560983816278,,,0,,,,,,,,,,,,,,,,,25.41334,0.08757353
5404,2021/11/27 15:07:36,89017.958,51030.0005,1,10,0,0,0,0,-0.1235199,3.685615,-0.4552467962385,5.893802,4.756921,22.50504,17.81676,,-0.00000446458216174506,,0,0,,,,,,,,,,,,,,,,,25.28819,-0.07765055
5405,2021/11/27 15:09:06,89107.9578,51120.0003,1,10,0,0,0,0,-0.1239395,3.684895,-0.4567040438525,5.893802,4.760015,22.50504,17.82817,,-0.00000545318016520469,,0,0,,,,,,,,,,,,,,,,,25.48395,0.02636611
5406,2021/11/27 15:10:36,89197.9579,51210.0004,1,10,0,0,0,0,-0.1238251,3.684201,-0.4561965572451,5.893802,4.763109,22.50504,17.83957,,-0.0000164383000083035,,4.15427112579346,,,,,,,,,,,,,,,,,,25.11982,-0.0310427
5407,2021/11/27 15:12:06,89287.9587,51300.0012,1,10,0,0,0,0,-0.1240616,3.683662,-0.4570010015792,5.893802,4.766201,22.50504,17.85096,,-0.00000703282103131642,,,0,,,,,,,,,,,,,,,,,25.29554,0.02126515
5408,2021/11/27 15:13:36,89377.958,51390.0005,1,10,0,0,0,0,-0.1237946,3.682825,-0.455913847745,5.893802,4.769293,22.50504,17.86234,,0.00000391177309211344,,0,0,,,,,,,,,,,,,,,,,25.36665,0.01333952
5409,2021/11/27 15:15:06,89467.958,51480.0005,1,10,0,0,0,0,-0.1240463,3.682146,-0.4567565873598,5.893802,4.772387,22.50504,17.87374,,0.00000426710494139115,,0,0,,,,,,,,,,,,,,,,,25.27511,-0.06764948
5410,2021/11/27 15:16:36,89557.9578,51570.0003,1,10,0,0,0,0,-0.1237411,3.681181,-0.4555133862391,5.893802,4.775481,22.50504,17.88513,,-0.0000387197105737869,,0,,,,,,,,,,,,,,,,,,25.12146,-0.07535279
5411,2021/11/27 15:18:06,89647.958,51660.0005,1,10,0,0,0,0,-0.1238327,3.680585,-0.4557767781295,5.893802,4.778574,22.50504,17.89652,,0.00000193608207155194,,,0,,,,,,,,,,,,,,,,,25.16559,0.0791198
5412,2021/11/27 15:19:36,89737.9578,51750.0003,1,10,0,0,0,0,-0.1238785,3.679746,-0.455841414861,5.893802,4.78167,22.50504,17.90791,,0.00000371411601918226,,0,0.243237301707268,,,,,,,,,,,,,,,,,25.4759,0.06542206
5413,2021/11/27 15:21:06,89827.9579,51840.0004,1,10,0,0,0,0,-0.1239929,3.679218,-0.4561969095522,5.893802,4.784766,22.50504,17.9193,,-0.0000259988100879127,,4.22263479232788,0,,,,,,,,,,,,,,,,,25.25377,0.05495548
5414,2021/11/27 15:22:36,89917.9578,51930.0003,1,10,0,0,0,0,-0.1240234,3.678538,-0.4562247897892,5.893802,4.787864,22.50504,17.9307,,-0.0000360770281986333,,,,,,,,,,,,,,,,,,,,25.36736,-0.01051486
5415,2021/11/27 15:24:06,90007.9588,52020.0013,1,10,0,0,0,0,-0.1240845,3.677675,-0.4563424635375,5.893802,4.79096,22.50504,17.94208,,-0.000000632153273727454,,0,0,,,,,,,,,,,,,,,,,25.44699,0.05140483
5416,2021/11/27 15:25:36,90097.9585,52110.001,1,10,0,0,0,0,-0.1240082,3.676979,-0.4559755472278,5.893802,4.794054,22.50504,17.95346,,0.0000126827899293858,,0,0,,,,,,,,,,,,,,,,,25.34247,-0.01133204
5417,2021/11/27 15:27:06,90187.9578,52200.0003,1,10,0,0,0,0,-0.1239548,3.67629,-0.455693791692,5.893802,4.797147,22.50504,17.96483,,-0.0000131577799038496,,0,0,,,,,,,,,,,,,,,,,25.26661,-0.06229639
5418,2021/11/27 15:28:36,90277.9587,52290.0012,1,10,0,0,0,0,-0.1237411,3.675576,-0.4548198173736,5.893802,4.800241,22.50504,17.97621,,-0.0000125262004075921,,,,,,,,,,,,,,,,,,,,25.35408,-0.02859175
5419,2021/11/27 15:30:06,90367.9586,52380.0011,1,10,0,0,0,0,-0.1239014,3.674938,-0.4553299631132,5.893802,4.803335,22.50504,17.98758,,-0.0000304623899864964,,0,0,,,,,,,,,,,,,,,,,25.3221,0.05610466
5420,2021/11/27 15:31:36,90457.9586,52470.0011,1,10,0,0,0,0,-0.1239777,3.674053,-0.4555006406181,5.893802,4.806427,22.50504,17.99894,,-0.0000138696996145882,,4.41502523422241,0,,,,,,,,,,,,,,,,,25.32539,0.005033016
5421,2021/11/27 15:33:06,90547.9588,52560.0013,1,10,0,0,0,0,-0.1238632,3.673431,-0.4550029186392,5.893802,4.809519,22.50504,18.0103,,-0.0000156876394612482,,,0,,,,,,,,,,,,,,,,,25.42944,0.07786214
5422,2021/11/27 15:34:36,90637.9588,52650.0013,1,10,0,0,0,0,-0.1241226,3.672957,-0.4558969725282,5.893802,4.812613,22.50504,18.02166,,-0.0000253294201684184,,0,,,,,,,,,,,,,,,,,,25.30217,-0.03696263
5423,2021/11/27 15:36:06,90727.9578,52740.0003,1,10,0,0,0,0,-0.123642,3.672242,-0.454043345364,5.893802,4.815706,22.50504,18.03302,,0.0000139086396302446,,0,0,,,,,,,,,,,,,,,,,25.06315,-0.08691788
5424,2021/11/27 15:37:36,90817.9579,52830.0004,1,10,0,0,0,0,-0.123497,3.671377,-0.453404045369,5.893802,4.8188,22.50504,18.04438,,-0.0000109061802504584,,0,0,,,,,,,,,,,,,,,,,25.34793,0.0357914
5425,2021/11/27 15:39:06,90907.9594,52920.0019,1,10,0,0,0,0,-0.1240234,3.670741,-0.4552577793394,5.893802,4.821894,22.50504,18.05574,,-0.0000326790286635514,,,0,,,,,,,,,,,,,,,,,25.39935,0.102396
5426,2021/11/27 15:40:36,90997.9587,53010.0012,1,10,0,0,0,0,-0.1236649,3.670073,-0.4538592105377,5.893802,4.824988,22.50504,18.0671,,-0.0000124465495900949,,0,0.223236098885536,,,,,,,,,,,,,,,,,25.22558,0.008293986
5427,2021/11/27 15:42:06,91087.9586,53100.0011,1,10,0,0,0,0,-0.1238251,3.669487,-0.4543745947237,5.893802,4.828084,22.50504,18.07846,,0.00000316097589347919,,0,,,,,,,,,,,,,,,,,,25.09468,-0.05380511
5428,2021/11/27 15:43:36,91177.9586,53190.0011,1,10,0,0,0,0,-0.1237717,3.668585,-0.4540670020445,5.893802,4.83118,22.50504,18.08982,,-0.0000177424499270273,,4.49024820327759,0,,,,,,,,,,,,,,,,,25.13454,-0.09874821
5429,2021/11/27 15:45:06,91267.9579,53280.0004,1,10,0,0,0,0,-0.1236115,3.667988,-0.453405498662,5.893802,4.834275,22.50504,18.10117,,-0.000011656199603749,,0,0,,,,,,,,,,,,,,,,,25.27373,-0.0459969
5430,2021/11/27 15:46:36,91357.9585,53370.001,1,10,0,0,0,0,-0.1236267,3.667356,-0.4533831200052,5.893802,4.837368,22.50504,18.11252,,0.00000557131306777592,,0,0,,,,,,,,,,,,,,,,,25.17273,-0.02133787
5431,2021/11/27 15:48:06,91447.9579,53460.0004,1,10,0,0,0,0,-0.1240997,3.666796,-0.4550482835612,5.893802,4.840462,22.50504,18.12386,,-0.00000770436781749595,,,,,,,,,,,,,,,,,,,,25.30527,0.07425368
5432,2021/11/27 15:49:36,91537.9579,53550.0004,1,10,0,0,0,0,-0.1237411,3.666139,-0.4536520726129,5.893802,4.843556,22.50504,18.13521,,-0.0000129600002765073,,0,0,,,,,,,,,,,,,,,,,25.31141,0.05289972
5433,2021/11/27 15:51:06,91627.9586,53640.0011,1,10,0,0,0,0,-0.1236801,3.665382,-0.4533348122982,5.893802,4.846648,22.50504,18.14654,,-0.000019795779735432,,0,0,,,,,,,,,,,,,,,,,25.44128,-0.03119886
5434,2021/11/27 15:52:36,91717.9579,53730.0004,1,10,0,0,0,0,-0.1235352,3.664703,-0.4527198180456,5.893802,4.849741,22.50504,18.15788,,-0.00000584751478527323,,0,0,,,,,,,,,,,,,,,,,25.31926,-0.006221533
5435,2021/11/27 15:54:06,91807.9585,53820.001,1,10,0,0,0,0,-0.1235504,3.663985,-0.452686812344,5.893802,4.85283,22.50504,18.1692,,-0.0000087719263319741,,4.72082376480103,,,,,,,,,,,,,,,,,,25.28487,0.07269681
5436,2021/11/27 15:55:36,91897.9595,53910.002,1,10,0,0,0,0,-0.1238785,3.66358,-0.45383879503,5.893802,4.855919,22.50504,18.18052,,0.00000553152403881541,,,0,,,,,,,,,,,,,,,,,25.28604,0.07608294
5437,2021/11/27 15:57:06,91987.9579,54000.0004,1,10,0,0,0,0,-0.1236115,3.66293,-0.452780271695,5.893802,4.85901,22.50504,18.19184,,-0.0000172264608409023,,0,0,,,,,,,,,,,,,,,,,25.05296,-0.01770914
5438,2021/11/27 15:58:36,92077.9578,54090.0003,1,10,0,0,0,0,-0.1235733,3.662093,-0.4525369169169,5.893802,4.862102,22.50504,18.20316,,-0.0000288834198727272,,0,0,,,,,,,,,,,,,,,,,25.09777,-0.02978623
5439,2021/11/27 16:00:06,92167.9594,54180.0019,1,10,0,0,0,0,-0.1236038,3.661476,-0.4525723472088,5.893802,4.865194,22.50504,18.21448,,0.0000161200405273121,,0,,,,,,,,,,,,,,,,,,25.10798,-0.04155636
5440,2021/11/27 16:01:36,92257.9578,54270.0003,1,10,0,0,0,0,-0.1235886,3.660778,-0.4524304279308,5.893802,4.868284,22.50504,18.2258,,0.00000861437365529127,,,0,,,,,,,,,,,,,,,,,25.14401,-0.03333747
5441,2021/11/27 16:03:06,92347.958,54360.0005,1,10,0,0,0,0,-0.1238785,3.660317,-0.4534345794845,5.893802,4.871375,22.50504,18.23711,,-0.0000437831404269673,,0,0,,,,,,,,,,,,,,,,,25.19526,-0.03511727
5442,2021/11/27 16:04:36,92437.9579,54450.0004,1,10,0,0,0,0,-0.123848,3.659649,-0.453240209352,5.893802,4.874467,22.50504,18.24843,,-0.0000167138005053857,,0,0.212094902992249,,,,,,,,,,,,,,,,,25.06388,-0.01778722
5443,2021/11/27 16:06:06,92527.958,54540.0005,1,10,0,0,0,0,-0.123642,3.659068,-0.452414485656,5.893802,4.877558,22.50504,18.25974,,0.0000121708699225564,,4.72349977493286,0,,,,,,,,,,,,,,,,,25.12271,-0.06105423
5444,2021/11/27 16:07:36,92617.9594,54630.0019,1,10,0,0,0,0,-0.1240692,3.658151,-0.4538638680492,5.893802,4.88065,22.50504,18.27105,,0.00000885080589796416,,,0,,,,,,,,,,,,,,,,,25.29864,-0.02888978
5445,2021/11/27 16:09:06,92707.9585,54720.001,1,10,0,0,0,0,-0.123848,3.657565,-0.45298211012,5.893802,4.883743,22.50504,18.28237,,0.00000620305490883766,,0,,,,,,,,,,,,,,,,,,25.24768,-0.04985631
5446,2021/11/27 16:10:36,92797.958,54810.0005,1,10,0,0,0,0,-0.1239014,3.657029,-0.4531110129406,5.893802,4.886836,22.50504,18.29368,,-0.0000287667899101507,,0,0,,,,,,,,,,,,,,,,,25.34842,0.06631732
5447,2021/11/27 16:12:06,92887.9578,54900.0003,1,10,0,0,0,0,-0.1239014,3.656568,-0.4530538943952,5.893802,4.889927,22.50504,18.30498,,-0.0000164768607646693,,0,0,,,,,,,,,,,,,,,,,25.12607,0.01445949
5448,2021/11/27 16:13:36,92977.9578,54990.0003,1,10,0,0,0,0,-0.1232986,3.655939,-0.4507721603854,5.893802,4.893018,22.50504,18.31628,,-0.00000138284701733937,,,0,,,,,,,,,,,,,,,,,25.39226,-0.006666183
5449,2021/11/27 16:15:06,93067.9588,55080.0013,1,10,0,0,0,0,-0.1235352,3.655203,-0.4515462336456,5.893802,4.896108,22.50504,18.32758,,0.00000655902522339602,,0,,,,,,,,,,,,,,,,,,25.34653,0.08913338
5450,2021/11/27 16:16:36,93157.9593,55170.0018,1,10,0,0,0,0,-0.1239014,3.654605,-0.452810675947,5.893802,4.899199,22.50504,18.33888,,-0.0000257623796642292,,0,0,,,,,,,,,,,,,,,,,25.32306,0.06808937
5451,2021/11/27 16:18:06,93247.9578,55260.0003,1,10,0,0,0,0,-0.1234131,3.653905,-0.4509397431555,5.893802,4.90229,22.50504,18.35017,,-0.0000264340997091495,,5.05845403671265,0,,,,,,,,,,,,,,,,,25.24388,0.06840467
5452,2021/11/27 16:19:36,93337.9588,55350.0013,1,10,0,0,0,0,-0.1237183,3.65346,-0.451999860318,5.893802,4.905381,22.50504,18.36147,,-0.00000241026395997324,,,0,,,,,,,,,,,,,,,,,25.05345,-0.1171327
5453,2021/11/27 16:21:06,93427.9586,55440.0011,1,10,0,0,0,0,-0.1235886,3.652887,-0.4514551902882,5.893802,4.908473,22.50504,18.37276,,0.00000588702505410765,,0,,,,,,,,,,,,,,,,,,25.1654,-0.02332866
5454,2021/11/27 16:22:36,93517.9586,55530.0011,1,10,0,0,0,0,-0.1238251,3.652207,-0.4522348969957,5.893802,4.911564,22.50504,18.38405,,-0.0000245358605752699,,0,0,,,,,,,,,,,,,,,,,25.14075,-0.093714
5455,2021/11/27 16:24:06,93607.9579,55620.0004,1,10,0,0,0,0,-0.1238098,3.65144,-0.452084056112,5.893802,4.914655,22.50504,18.39534,,-0.0000275007205345901,,0,0,,,,,,,,,,,,,,,,,25.07648,-0.1035786
5456,2021/11/27 16:25:36,93697.9578,55710.0003,1,10,0,0,0,0,-0.1242294,3.650893,-0.4535482468542,5.893802,4.917747,22.50504,18.40663,,-0.0000328763308061752,,,0,,,,,,,,,,,,,,,,,25.0955,-0.07853091
5457,2021/11/27 16:27:06,93787.9586,55800.0011,1,10,0,0,0,0,-0.1238785,3.650293,-0.4521928214005,5.893802,4.920838,22.50504,18.41791,,0.00000604546721660881,,0,,,,,,,,,,,,,,,,,,25.28565,0.02454162
5458,2021/11/27 16:28:36,93877.9588,55890.0013,1,10,0,0,0,0,-0.1235886,3.649842,-0.4510788630012,5.893802,4.923928,22.50504,18.42919,,0.0000146986603795085,,0,0.200160294771194,,,,,,,,,,,,,,,,,25.39657,0.09491026
5459,2021/11/27 16:30:06,93967.9578,55980.0003,1,10,0,0,0,0,-0.123497,3.649121,-0.450655496137,5.893802,4.927016,22.50504,18.44046,,-0.0000180177103175083,,0,0,,,,,,,,,,,,,,,,,25.10186,-0.1060992
5460,2021/11/27 16:31:36,94057.958,56070.0005,1,10,0,0,0,0,-0.1239395,3.648416,-0.452182854832,5.893802,4.930106,22.50504,18.45173,,-0.0000209813297260553,,5.05560779571533,,,,,,,,,,,,,,,,,,25.35722,0.050897
5461,2021/11/27 16:33:06,94147.9582,56160.0007,1,10,0,0,0,0,-0.1236038,3.647872,-0.4508908411136,5.893802,4.933193,22.50504,18.463,,-0.00000197575695892738,,0,0,,,,,,,,,,,,,,,,,25.31146,-0.03306031
5462,2021/11/27 16:34:36,94237.958,56250.0005,1,10,0,0,0,0,-0.1239014,3.647259,-0.4519004962626,5.893802,4.936281,22.50504,18.47426,,0.0000184128402906936,,0,0,,,,,,,,,,,,,,,,,25.20734,0.01028955
5463,2021/11/27 16:36:06,94327.9594,56340.0019,1,10,0,0,0,0,-0.1233139,3.64683,-0.449704829937,5.893802,4.93937,22.50504,18.48553,,-0.0000192413208424114,,,0,,,,,,,,,,,,,,,,,25.49277,0.0560838
5464,2021/11/27 16:37:36,94417.9575,56430,1,10,0,0,0,0,-0.1238327,3.646238,-0.4515234963826,5.893802,4.942455,22.50504,18.49678,,-0.0000222835897147888,,0,,,,,,,,,,,,,,,,,,25.37832,-0.07920027
5465,2021/11/27 16:39:06,94507.9582,56520.0007,1,10,0,0,0,0,-0.1238327,3.645488,-0.4514306218576,5.893802,4.945544,22.50504,18.50804,,0.000001145853957496,,0,0,,,,,,,,,,,,,,,,,25.36387,-0.03860354
5466,2021/11/27 16:40:36,94597.9579,56610.0004,1,10,0,0,0,0,-0.1240234,3.644792,-0.4520394961328,5.893802,4.948634,22.50504,18.5193,,0.0000211799397220602,,0,0,,,,,,,,,,,,,,,,,25.32004,-0.06104469
5467,2021/11/27 16:42:06,94687.9578,56700.0003,1,10,0,0,0,0,-0.1232071,3.644339,-0.4490084396069,5.893802,4.951723,22.50504,18.53056,,-0.0000083376262409729,,,0,,,,,,,,,,,,,,,,,25.32385,0.06001592
5468,2021/11/27 16:43:36,94777.9587,56790.0012,1,10,0,0,0,0,-0.1237183,3.643896,-0.4508166184968,5.893802,4.954811,22.50504,18.54181,,-0.000000948308525039465,,5.12673807144165,,,,,,,,,,,,,,,,,,25.17041,-0.06288648
5469,2021/11/27 16:45:06,94867.958,56880.0005,1,10,0,0,0,0,-0.123642,3.643218,-0.450454759956,5.893802,4.9579,22.50504,18.55307,,0.00000458311114925891,,0,0,,,,,,,,,,,,,,,,,25.35037,-0.06513178
5470,2021/11/27 16:46:36,94957.9594,56970.0019,1,10,0,0,0,0,-0.1236267,3.64246,-0.450305309682,5.893802,4.960988,22.50504,18.56432,,-0.00000351661492459243,,,0,,,,,,,,,,,,,,,,,25.35748,0.06379962
5471,2021/11/27 16:48:06,95047.9586,57060.0011,1,10,0,0,0,0,-0.123558,3.641919,-0.449988227802,5.893802,4.964073,22.50504,18.57556,,-0.000010035680134024,,0,0,,,,,,,,,,,,,,,,,25.24963,0.04127383
5472,2021/11/27 16:49:36,95137.9589,57150.0014,1,10,0,0,0,0,-0.1238251,3.641372,-0.4508932520372,5.893802,4.967161,22.50504,18.5868,,-0.0000153309902088949,,0,,,,,,,,,,,,,,,,,,25.40512,0.03303051
5473,2021/11/27 16:51:06,95227.9586,57240.0011,1,10,0,0,0,0,-0.1236115,3.640928,-0.450060571472,5.893802,4.970248,22.50504,18.59804,,-0.00000493910692966892,,0,0,,,,,,,,,,,,,,,,,25.39515,0.04695654
5474,2021/11/27 16:52:36,95317.958,57330.0005,1,10,0,0,0,0,-0.1234436,3.640362,-0.4493793905832,5.893802,4.973336,22.50504,18.60928,,0.00000525516588822939,,,0,,,,,,,,,,,,,,,,,25.30082,0.05059779
5475,2021/11/27 16:54:06,95407.9586,57420.0011,1,10,0,0,0,0,-0.1237946,3.639638,-0.4505675303548,5.893802,4.976422,22.50504,18.62052,,0.0000163975601026323,,0,0.192558094859123,,,,,,,,,,,,,,,,,25.33212,0.07451892
5476,2021/11/27 16:55:36,95497.9589,57510.0014,1,10,0,0,0,0,-0.1237183,3.638891,-0.4501974084053,5.893802,4.979508,22.50504,18.63175,,-0.0000238246702792821,,0,0,,,,,,,,,,,,,,,,,25.19631,-0.05718827
5477,2021/11/27 16:57:06,95587.9594,57600.0019,1,10,0,0,0,0,-0.1235504,3.638416,-0.4495277521664,5.893802,4.982594,22.50504,18.64298,,-0.0000147382897921489,,5.29668807983398,0,,,,,,,,,,,,,,,,,25.06136,-0.05661428
5478,2021/11/27 16:58:36,95677.9588,57690.0013,1,10,0,0,0,0,-0.1236801,3.638015,-0.4499500590015,5.893802,4.985681,22.50504,18.65421,,-0.00000185708904609783,,0,,,,,,,,,,,,,,,,,,25.11614,-0.04645824
5479,2021/11/27 17:00:06,95767.9579,57780.0004,1,10,0,0,0,0,-0.1233368,3.63729,-0.448611709272,5.893802,4.98877,22.50504,18.66544,,-0.00000778396770328982,,0,0,,,,,,,,,,,,,,,,,25.38145,0.06157398
5480,2021/11/27 17:01:36,95857.9585,57870.001,1,10,0,0,0,0,-0.1239548,3.636807,-0.4507996843236,5.893802,4.991859,22.50504,18.67668,,-0.0000162396499945316,,,0,,,,,,,,,,,,,,,,,25.45184,0.09816706
5481,2021/11/27 17:03:06,95947.958,57960.0005,1,10,0,0,0,0,-0.1236649,3.636106,-0.4496586848794,5.893802,4.994949,22.50504,18.68792,,0.000000869225175392785,,0,0,,,,,,,,,,,,,,,,,25.19887,-0.05825639
5482,2021/11/27 17:04:36,96037.9579,58050.0004,1,10,0,0,0,0,-0.1240463,3.63547,-0.450966602261,5.893802,4.99804,22.50504,18.69915,,0.0000112999296106864,,0,,,,,,,,,,,,,,,,,,25.42581,0.0749737
5483,2021/11/27 17:06:06,96127.9581,58140.0006,1,10,0,0,0,0,-0.1235733,3.63502,-0.449191416966,5.893802,5.001133,22.50504,18.7104,,-0.00000146203603890172,,0,0,,,,,,,,,,,,,,,,,25.4104,0.02622485
5484,2021/11/27 17:07:36,96217.9587,58230.0012,1,10,0,0,0,0,-0.1238861,3.634466,-0.4502598183226,5.893802,5.004224,22.50504,18.72163,,-0.0000153307300934102,,,0,,,,,,,,,,,,,,,,,25.46964,0.0771904
5485,2021/11/27 17:09:06,96307.9581,58320.0006,1,10,0,0,0,0,-0.1237411,3.633888,-0.4496612983968,5.893802,5.007315,22.50504,18.73286,,-0.0000395892493543215,,5.26818418502808,0,,,,,,,,,,,,,,,,,25.24016,-0.0902909
5486,2021/11/27 17:10:36,96397.9581,58410.0006,1,10,0,0,0,0,-0.1239243,3.633081,-0.4502270197683,5.893802,5.010407,22.50504,18.7441,,-0.00000699365909895278,,0,,,,,,,,,,,,,,,,,,25.39143,0.06097317
5487,2021/11/27 17:12:06,96487.9589,58500.0014,1,10,0,0,0,0,-0.123558,3.632488,-0.448822952304,5.893802,5.013497,22.50504,18.75533,,0.0000226406791625777,,,0,,,,,,,,,,,,,,,,,25.32098,-0.008987188
5488,2021/11/27 17:13:36,96577.9587,58590.0012,1,10,0,0,0,0,-0.1237946,3.632157,-0.4496414229522,5.893802,5.016587,22.50504,18.76655,,-0.0000050579810704221,,0,0,,,,,,,,,,,,,,,,,25.24419,-0.03076136
5489,2021/11/27 17:15:06,96667.9594,58680.0019,1,10,0,0,0,0,-0.1237183,3.631525,-0.4492860994075,5.893802,5.019678,22.50504,18.77777,,-0.0000339023099513724,,0,0,,,,,,,,,,,,,,,,,25.28381,0.07058263
5490,2021/11/27 17:16:36,96757.9581,58770.0006,1,10,0,0,0,0,-0.1237183,3.630763,-0.4491918260629,5.893802,5.022768,22.50504,18.78899,,-0.00000312148904413334,,0,,,,,,,,,,,,,,,,,,25.17922,-0.08424103
5491,2021/11/27 17:18:06,96847.958,58860.0005,1,10,0,0,0,0,-0.1238861,3.630151,-0.4497252498011,5.893802,5.025858,22.50504,18.80021,,0.0000210617508855648,,,0,,,,,,,,,,,,,,,,,25.10456,0.02258778
5492,2021/11/27 17:19:36,96937.958,58950.0005,1,10,0,0,0,0,-0.1235199,3.629546,-0.4483211589654,5.893802,5.028947,22.50504,18.81143,,-0.0000013435150094665,,0,0.190447703003883,,,,,,,,,,,,,,,,,25.34782,0.0966835
5493,2021/11/27 17:21:06,97027.9579,59040.0004,1,10,0,0,0,0,-0.1237869,3.629059,-0.4492299635271,5.893802,5.032037,22.50504,18.82264,,-0.0000282119399344083,,0,0,,,,,,,,,,,,,,,,,25.43101,0.02897203
5494,2021/11/27 17:22:36,97117.9595,59130.002,1,10,0,0,0,0,-0.1234283,3.628555,-0.4478663751065,5.893802,5.035128,22.50504,18.83386,,-0.000000197572404658786,,5.23079919815063,0,,,,,,,,,,,,,,,,,25.28645,0.04335284
5495,2021/11/27 17:24:06,97207.9582,59220.0007,1,10,0,0,0,0,-0.1239395,3.627903,-0.4496404838685,5.893802,5.038219,22.50504,18.84507,,-0.00000604511615165393,,0,,,,,,,,,,,,,,,,,,25.2755,0.02955377
5496,2021/11/27 17:25:36,97297.9587,59310.0012,1,10,0,0,0,0,-0.1235199,3.627067,-0.4480149531333,5.893802,5.04131,22.50504,18.85629,,0.00000272622901320574,,0,0,,,,,,,,,,,,,,,,,25.41871,-0.002527833
5497,2021/11/27 17:27:06,97387.9581,59400.0006,1,10,0,0,0,0,-0.1239243,3.626605,-0.4494244860015,5.893802,5.044397,22.50504,18.86748,,-0.0000244173206738196,,,0,,,,,,,,,,,,,,,,,25.2146,-0.01924038
5498,2021/11/27 17:28:36,97477.958,59490.0005,1,10,0,0,0,0,-0.1235352,3.625899,-0.4479261581448,5.893802,5.047486,22.50504,18.87868,,-0.00000857478698890191,,0,0,,,,,,,,,,,,,,,,,25.48386,0.07154286
5499,2021/11/27 17:30:06,97567.9581,59580.0006,1,10,0,0,0,0,-0.1238251,3.625587,-0.4489386728337,5.893802,5.050577,22.50504,18.88989,,0.00000201527200260898,,0,,,,,,,,,,,,,,,,,,25.36371,0.0692004
5500,2021/11/27 17:31:36,97657.958,59670.0005,1,10,0,0,0,0,-0.1234283,3.624928,-0.4474187006624,5.893802,5.053666,22.50504,18.90109,,0.0000177026395249413,,0,0,,,,,,,,,,,,,,,,,25.11126,-0.0782305
5501,2021/11/27 17:33:06,97747.9588,59760.0013,1,10,0,0,0,0,-0.123558,3.624113,-0.447788154054,5.893802,5.056756,22.50504,18.91229,,-0.0000297509595839074,,,0,,,,,,,,,,,,,,,,,25.40829,0.08904159
5502,2021/11/27 17:34:36,97837.9589,59850.0014,1,10,0,0,0,0,-0.1238632,3.623522,-0.4488210301904,5.893802,5.059845,22.50504,18.92348,,-0.0000107869200292043,,5.09727478027344,0,,,,,,,,,,,,,,,,,25.25757,-0.06709874
5503,2021/11/27 17:36:06,97927.9587,59940.0012,1,10,0,0,0,0,-0.1238251,3.623016,-0.4486203185016,5.893802,5.062934,22.50504,18.93468,,0.00000509677784066298,,0,,,,,,,,,,,,,,,,,,25.3427,0.04395425
5504,2021/11/27 17:37:36,98017.9589,60030.0014,1,10,0,0,0,0,-0.1231842,3.622464,-0.4462303298688,5.893802,5.066025,22.50504,18.94587,,0.0000114982403829345,,0,0,,,,,,,,,,,,,,,,,25.41857,0.02947867
5505,2021/11/27 17:39:06,98107.9581,60120.0006,1,10,0,0,0,0,-0.1236649,3.621885,-0.4479000463365,5.893802,5.069114,22.50504,18.95706,,-0.00000715176702215103,,,0,,,,,,,,,,,,,,,,,25.20988,-0.07045865
5506,2021/11/27 17:40:36,98197.9579,60210.0004,1,10,0,0,0,0,-0.123558,3.621089,-0.447414514662,5.893802,5.072202,22.50504,18.96824,,-0.0000406212311645504,,0,0,,,,,,,,,,,,,,,,,25.47112,0.05253613
5507,2021/11/27 17:42:06,98287.9581,60300.0006,1,10,0,0,0,0,-0.1237335,3.620505,-0.4479777554175,5.893802,5.075291,22.50504,18.97943,,0.00000339779603564239,,0,,,,,,,,,,,,,,,,,,25.37985,-0.10813
5508,2021/11/27 17:43:36,98377.9587,60390.0012,1,10,0,0,0,0,-0.1237183,3.6199,-0.44784787417,5.893802,5.078382,22.50504,18.99062,,0.0000109048296508263,,0,0.198158100247383,,,,,,,,,,,,,,,,,25.35046,0.01954794
5509,2021/11/27 17:45:06,98467.9587,60480.0012,1,10,0,0,0,0,-0.1233902,3.619457,-0.4466055231214,5.893802,5.08147,22.50504,19.00179,,-0.0000181756095116725,,,0,,,,,,,,,,,,,,,,,25.41668,0.07255018
5510,2021/11/27 17:46:36,98557.9587,60570.0012,1,10,0,0,0,0,-0.1235199,3.618666,-0.4469772624534,5.893802,5.084558,22.50504,19.01297,,-0.0000324376305798069,,4.9830322265625,,,,,,,,,,,,,,,,,,25.40267,0.09564459
5511,2021/11/27 17:48:06,98647.958,60660.0005,1,10,0,0,0,0,-0.1235504,3.618012,-0.4470068298048,5.893802,5.087645,22.50504,19.02414,,0.00000154087399550917,,0,0,,,,,,,,,,,,,,,,,25.1723,-0.08386314
5512,2021/11/27 17:49:36,98737.9587,60750.0012,1,10,0,0,0,0,-0.1238785,3.617316,-0.448107680106,5.893802,5.090733,22.50504,19.03531,,-0.0000124069301818963,,,0,,,,,,,,,,,,,,,,,25.20829,-0.06810427
5513,2021/11/27 17:51:06,98827.9575,60840,1,10,0,0,0,0,-0.1239395,3.616817,-0.4482664905715,5.893802,5.093823,22.50504,19.04649,,-0.0000228382396016968,,0,0,,,,,,,,,,,,,,,,,25.35457,0.008298755
5514,2021/11/27 17:52:36,98917.958,60930.0005,1,10,0,0,0,0,-0.1237946,3.61598,-0.447638797708,5.893802,5.096913,22.50504,19.05766,,-0.000014145250133879,,0,,,,,,,,,,,,,,,,,,25.38301,0.05015433
