Repository: HVES-Battery-Testing-Consortium/LG-HG2

# Battery Testing Consortium (BTC)
The Battery Testing Consortium (BTC) has been developed within the High Voltage and Energy Storage Lab at Oxford Brookes University to provide accurate and comprehensive cell data to Formula Student Electric teams. Through the BTC, we aim to provide FS teams with information for improved and informed decisions for cell selection, pack architecture design, thermal cooling requirements, and end of life predictions. A range of tests are completed to provide a comprehensive electrochemical lithium-ion characterisation for modelling, validation, and battery management parameterisation.

File: Data/Round1/LG_HG2/Package 3/211126_BTC_POCV_LG_HG2_5_25C/211126_BTC_POCV_LG_HG2_5_25C_Channel_7_Wb_1.CSV (part 28 of 33)
Data_Point,Date_Time,Test_Time(s),Step_Time(s),Cycle_Index,Step_Index,TC_Counter1,TC_Counter2,TC_Counter3,TC_Counter4,Current(A),Voltage(V),Power(W),Charge_Capacity(Ah),Discharge_Capacity(Ah),Charge_Energy(Wh),Discharge_Energy(Wh),ACR(Ohm),dV/dt(V/s),Internal_Resistance(Ohm),dQ/dV(Ah/V),dV/dQ(V/Ah),MetaCode_MV_UD1,MetaCode_MV_UD2,MetaCode_MV_UD3,MetaCode_MV_UD4,MetaCode_MV_UD5,MetaCode_MV_UD6,MetaCode_MV_UD7,MetaCode_MV_UD8,MetaCode_MV_UD9,MetaCode_MV_UD10,MetaCode_MV_UD11,MetaCode_MV_UD12,MetaCode_MV_UD13,MetaCode_MV_UD14,MetaCode_MV_UD15,MetaCode_MV_UD16,Aux_Temperature_1(C),Aux_dT/dt_1(C)
5713,2021/11/27 22:51:06,116827.9586,78840.0011,1,10,0,0,0,0,-0.1239166,3.43745,-0.42595711667,5.893802,5.712258,22.50504,21.2277,,-0.0000456399902759586,,1.81785297393799,,,,,,,,,,,,,,,,,,25.27411,-0.04829228
5714,2021/11/27 22:52:36,116917.9588,78930.0013,1,10,0,0,0,0,-0.1236038,3.435425,-0.424631584615,5.893802,5.715355,22.50504,21.23834,,-0.00000809946322988253,,0,0,,,,,,,,,,,,,,,,,25.22802,-0.035851
5715,2021/11/27 22:54:06,117007.9586,79020.0011,1,10,0,0,0,0,-0.1240692,3.433384,-0.4259772061728,5.893802,5.718451,22.50504,21.24897,,-0.0000225996700464748,,1.50884401798248,0,,,,,,,,,,,,,,,,,25.31101,-0.02732038
5716,2021/11/27 22:55:36,117097.9578,79110.0003,1,10,0,0,0,0,-0.1236496,3.431053,-0.4242483310288,5.893802,5.721545,22.50504,21.25959,,-0.0000480105009046383,,,0,,,,,,,,,,,,,,,,,25.49956,-0.05807698
5717,2021/11/27 22:57:06,117187.9578,79200.0003,1,10,0,0,0,0,-0.1237717,3.428493,-0.4243504070481,5.893802,5.724638,22.50504,21.2702,,-0.0000440568292106036,,0,0.690782487392426,,,,,,,,,,,,,,,,,25.46171,-0.05201757
5718,2021/11/27 22:58:36,117277.9579,79290.0004,1,10,0,0,0,0,-0.1242447,3.426183,-0.4256850789801,5.893802,5.727734,22.50504,21.28081,,-0.0000246543895627838,,1.31055796146393,0,,,,,,,,,,,,,,,,,25.25375,-0.03025472
5719,2021/11/27 23:00:06,117367.9585,79380.001,1,10,0,0,0,0,-0.12397,3.423804,-0.42444898188,5.893802,5.730829,22.50504,21.29141,,-0.00000327978409586649,,0,,,,,,,,,,,,,,,,,,25.45269,0.07591188
5720,2021/11/27 23:01:36,117457.9578,79470.0003,1,10,0,0,0,0,-0.1235199,3.421803,-0.4226607643797,5.893802,5.733922,22.50504,21.302,,-0.000017584090528544,,1.34249794483185,0,,,,,,,,,,,,,,,,,25.24954,-0.06064773
5721,2021/11/27 23:03:06,117547.958,79560.0005,1,10,0,0,0,0,-0.1237869,3.420024,-0.4233541688856,5.893802,5.737015,22.50504,21.31258,,-0.0000379301382054109,,0,0,,,,,,,,,,,,,,,,,25.53415,0.02414882
5722,2021/11/27 23:04:36,117637.9587,79650.0012,1,10,0,0,0,0,-0.1237411,3.418258,-0.4229790050038,5.893802,5.740107,22.50504,21.32315,,-0.0000374970804841723,,1.60606896877289,0.70591002702713,,,,,,,,,,,,,,,,,25.40985,-0.01045167
5723,2021/11/27 23:06:06,117727.958,79740.0005,1,10,0,0,0,0,-0.1240082,3.416365,-0.423657274193,5.893802,5.743199,22.50504,21.33372,,-0.00000426756514571025,,,0,,,,,,,,,,,,,,,,,25.3455,-0.01267612
5724,2021/11/27 23:07:36,117817.958,79830.0005,1,10,0,0,0,0,-0.1239395,3.414908,-0.423241990066,5.893802,5.746295,22.50504,21.34429,,-0.00000422783978137886,,0,0,,,,,,,,,,,,,,,,,25.50727,-0.0006622076
5725,2021/11/27 23:09:06,117907.9587,79920.0012,1,10,0,0,0,0,-0.1240234,3.413674,-0.4233754559716,5.893802,5.749391,22.50504,21.35486,,-0.0000389570886909496,,0,,,,,,,,,,,,,,,,,,25.58337,0.05246758
5726,2021/11/27 23:10:36,117997.958,80010.0005,1,10,0,0,0,0,-0.1235733,3.412017,-0.4216342003461,5.893802,5.752485,22.50504,21.36542,,-0.0000225210205826443,,1.9687260389328,0,,,,,,,,,,,,,,,,,25.54519,0.03321528
5727,2021/11/27 23:12:06,118087.958,80100.0005,1,10,0,0,0,0,-0.1239166,3.410551,-0.4226238840466,5.893802,5.755579,22.50504,21.37597,,-0.000013672130080522,,0,0,,,,,,,,,,,,,,,,,25.56378,0.0727129
5728,2021/11/27 23:13:36,118177.9587,80190.0012,1,10,0,0,0,0,-0.1242065,3.409033,-0.4234240573145,5.893802,5.758676,22.50504,21.38653,,-0.00000900900522537995,,0,0.504199326038361,,,,,,,,,,,,,,,,,25.24788,-0.07842898
5729,2021/11/27 23:15:06,118267.9581,80280.0006,1,10,0,0,0,0,-0.1244507,3.407598,-0.4240779564186,5.893802,5.761774,22.50504,21.39709,,-0.0000402210898755584,,2.11749601364136,0,,,,,,,,,,,,,,,,,25.2511,-0.04571855
5730,2021/11/27 23:16:36,118357.958,80370.0005,1,10,0,0,0,0,-0.1242981,3.406078,-0.4233690238518,5.893802,5.764871,22.50504,21.40764,,-0.0000143836296047084,,0,,,,,,,,,,,,,,,,,,25.45559,0.08967102
5731,2021/11/27 23:18:06,118447.9588,80460.0013,1,10,0,0,0,0,-0.1237946,3.404539,-0.4214635436894,5.893802,5.767967,22.50504,21.41819,,0.00000675708997732727,,,0,,,,,,,,,,,,,,,,,25.29993,-0.06156504
5732,2021/11/27 23:19:36,118537.9579,80550.0004,1,10,0,0,0,0,-0.1237946,3.402726,-0.4212391040796,5.893802,5.771064,22.50504,21.42873,,-0.0000439745308540296,,1.98588597774506,0,,,,,,,,,,,,,,,,,25.53634,0.06943226
5733,2021/11/27 23:21:06,118627.958,80640.0005,1,10,0,0,0,0,-0.1242447,3.401095,-0.4225680279465,5.893802,5.774159,22.50504,21.43926,,-0.0000372183312720153,,0,0,,,,,,,,,,,,,,,,,25.41643,0.005658269
5734,2021/11/27 23:22:36,118717.9579,80730.0004,1,10,0,0,0,0,-0.1236649,3.399444,-0.4203919023156,5.893802,5.777256,22.50504,21.44979,,-0.00000640134703644435,,,0.508713722229004,,,,,,,,,,,,,,,,,25.36167,-0.004851818
5735,2021/11/27 23:24:06,118807.958,80820.0005,1,10,0,0,0,0,-0.1240692,3.397826,-0.4215655535592,5.893802,5.780352,22.50504,21.46031,,0.00000766542962082895,,1.8341269493103,,,,,,,,,,,,,,,,,,25.49998,0.09069324
5736,2021/11/27 23:25:36,118897.9581,80910.0006,1,10,0,0,0,0,-0.1237411,3.395901,-0.4202125252311,5.893802,5.783447,22.50504,21.47082,,-0.0000518043598276563,,0,0,,,,,,,,,,,,,,,,,25.24285,-0.06126404
5737,2021/11/27 23:27:06,118987.9579,81000.0004,1,10,0,0,0,0,-0.1238861,3.394041,-0.4204745027301,5.893802,5.786541,22.50504,21.48133,,-0.0000397097610402852,,,0,,,,,,,,,,,,,,,,,25.53825,0.08245885
5738,2021/11/27 23:28:36,119077.9589,81090.0014,1,10,0,0,0,0,-0.1238632,3.392278,-0.4201784083696,5.893802,5.789636,22.50504,21.49183,,0.00000308200310428219,,1.68629503250122,0,,,,,,,,,,,,,,,,,25.3096,-0.08574307
5739,2021/11/27 23:30:06,119167.9578,81180.0003,1,10,0,0,0,0,-0.1242447,3.390551,-0.4212579918297,5.893802,5.792728,22.50504,21.50232,,0.000015844649169594,,0,,,,,,,,,,,,,,,,,,25.34919,-0.06796837
5740,2021/11/27 23:31:36,119257.9585,81270.001,1,10,0,0,0,0,-0.1238098,3.388785,-0.419564793093,5.893802,5.795821,22.50504,21.5128,,-0.0000306997098959982,,,0.578272819519043,,,,,,,,,,,,,,,,,25.33285,-0.05475938
5741,2021/11/27 23:33:06,119347.958,81360.0005,1,10,0,0,0,0,-0.123703,3.386823,-0.418960165569,5.893802,5.798914,22.50504,21.52328,,-0.0000552752790099476,,1.74085700511932,0,,,,,,,,,,,,,,,,,25.48867,0.08787572
5742,2021/11/27 23:34:36,119437.9579,81450.0004,1,10,0,0,0,0,-0.1239395,3.3849,-0.41952281355,5.893802,5.802006,22.50504,21.53374,,-0.0000127635003082105,,0,,,,,,,,,,,,,,,,,,25.49885,0.02702653
5743,2021/11/27 23:36:06,119527.958,81540.0005,1,10,0,0,0,0,-0.1238785,3.383032,-0.419084929612,5.893802,5.8051,22.50504,21.54422,,-0.00000944278963288525,,1.63804304599762,0,,,,,,,,,,,,,,,,,25.50419,-0.02752364
5744,2021/11/27 23:37:36,119617.9578,81630.0003,1,10,0,0,0,0,-0.1238251,3.381073,-0.4186617023323,5.893802,5.808194,22.50504,21.55468,,-0.0000133948597067501,,,0,,,,,,,,,,,,,,,,,25.56265,0.06924629
5745,2021/11/27 23:39:06,119707.9579,81720.0004,1,10,0,0,0,0,-0.1237183,3.379362,-0.4180889217246,5.893802,5.811288,22.50504,21.56514,,-0.0000346103915944695,,0,0.60961788892746,,,,,,,,,,,,,,,,,25.3219,0.02282441
5746,2021/11/27 23:40:36,119797.9587,81810.0012,1,10,0,0,0,0,-0.123848,3.377302,-0.418272098096,5.893802,5.814383,22.50504,21.57559,,-0.0000377372816728894,,1.60306394100189,,,,,,,,,,,,,,,,,,25.58108,-0.03860593
5747,2021/11/27 23:42:06,119887.9579,81900.0004,1,10,0,0,0,0,-0.1238785,3.375275,-0.4181240040875,5.893802,5.817476,22.50504,21.58604,,-0.0000291583091893699,,0,0,,,,,,,,,,,,,,,,,25.22715,-0.05901873
5748,2021/11/27 23:43:36,119977.9587,81990.0012,1,10,0,0,0,0,-0.1238785,3.373263,-0.4178747605455,5.893802,5.82057,22.50504,21.59648,,-0.0000133158300741343,,,0,,,,,,,,,,,,,,,,,25.16699,-0.03793359
5749,2021/11/27 23:45:06,120067.9579,82080.0004,1,10,0,0,0,0,-0.1238098,3.371455,-0.417419169259,5.893802,5.823663,22.50504,21.60691,,-0.0000380530909751542,,1.61815798282623,0,,,,,,,,,,,,,,,,,25.53361,0.05065084
5750,2021/11/27 23:46:36,120157.958,82170.0005,1,10,0,0,0,0,-0.1241379,3.369516,-0.4182846402564,5.893802,5.826756,22.50504,21.61733,,-0.000042791711166501,,0,0.631468176841736,,,,,,,,,,,,,,,,,25.37122,-0.03924012
5751,2021/11/27 23:48:06,120247.9577,82260.0002,1,10,0,0,0,0,-0.1238861,3.367451,-0.4171803713311,5.893802,5.829849,22.50504,21.62775,,-0.00000655913390801288,,1.5003809928894,,,,,,,,,,,,,,,,,,25.16443,-0.04833639
5752,2021/11/27 23:49:36,120337.9585,82350.001,1,10,0,0,0,0,-0.1237411,3.365391,-0.4164371842701,5.893802,5.832939,22.50504,21.63815,,-0.00000248912397182721,,0,0,,,,,,,,,,,,,,,,,25.3749,-0.03105164
5753,2021/11/27 23:51:06,120427.9578,82440.0003,1,10,0,0,0,0,-0.1236954,3.36336,-0.416032160544,5.893802,5.836032,22.50504,21.64856,,-0.0000224048999371007,,,0,,,,,,,,,,,,,,,,,25.35859,0.04314601
5754,2021/11/27 23:52:36,120517.9579,82530.0004,1,10,0,0,0,0,-0.1239395,3.361403,-0.4166106071185,5.893802,5.839124,22.50504,21.65896,,-0.00000932480179471895,,1.60106801986694,0,,,,,,,,,,,,,,,,,25.15102,-0.06042182
5755,2021/11/27 23:54:06,120607.9587,82620.0012,1,10,0,0,0,0,-0.1233902,3.359417,-0.4145191355134,5.893802,5.842216,22.50504,21.66935,,-0.0000204661300813314,,0,0.654111206531525,,,,,,,,,,,,,,,,,25.43373,0.02960324
5756,2021/11/27 23:55:36,120697.9587,82710.0012,1,10,0,0,0,0,-0.1237335,3.35735,-0.415416666225,5.893802,5.845308,22.50504,21.67973,,-0.000022757889382774,,1.50113594532013,,,,,,,,,,,,,,,,,,25.24898,-0.0666225
5757,2021/11/27 23:57:06,120787.958,82800.0005,1,10,0,0,0,0,-0.1239166,3.355113,-0.4157541955758,5.893802,5.8484,22.50504,21.69011,,-0.0000265524195128819,,0,0,,,,,,,,,,,,,,,,,25.48025,0.05483568
5758,2021/11/27 23:58:36,120877.9581,82890.0006,1,10,0,0,0,0,-0.1235733,3.352998,-0.4143410277534,5.893802,5.851493,22.50504,21.70048,,-0.0000309757706418168,,1.47711205482483,0,,,,,,,,,,,,,,,,,25.32269,-0.00636816
5759,2021/11/28 00:00:06,120967.9581,82980.0006,1,10,0,0,0,0,-0.1240616,3.35085,-0.41571181236,5.893802,5.854585,22.50504,21.71085,,-0.0000199144797079498,,,0,,,,,,,,,,,,,,,,,25.41513,-0.03003597
5760,2021/11/28 00:01:36,121057.9589,83070.0014,1,10,0,0,0,0,-0.1240616,3.348852,-0.4154639372832,5.893802,5.857677,22.50504,21.7212,,-0.00000813964834378567,,0,0.680243492126465,,,,,,,,,,,,,,,,,25.21176,-0.06379783
5761,2021/11/28 00:03:06,121147.9579,83160.0004,1,10,0,0,0,0,-0.123642,3.346672,-0.413789219424,5.893802,5.86077,22.50504,21.73156,,-0.0000185698099812726,,1.41875898838043,0,,,,,,,,,,,,,,,,,25.47184,0.07531047
5762,2021/11/28 00:04:36,121237.958,83250.0005,1,10,0,0,0,0,-0.1234589,3.344544,-0.4129137232416,5.893802,5.863863,22.50504,21.74191,,-0.0000299877701763762,,0,,,,,,,,,,,,,,,,,,25.20482,-0.06859779
5763,2021/11/28 00:06:06,121327.9581,83340.0006,1,10,0,0,0,0,-0.1236954,3.342227,-0.4134181056558,5.893802,5.866955,22.50504,21.75224,,-0.0000407374100177549,,1.43892896175385,0,,,,,,,,,,,,,,,,,25.26562,-0.08897722
5764,2021/11/28 00:07:36,121417.9579,83430.0004,1,10,0,0,0,0,-0.123558,3.339911,-0.412672723338,5.893802,5.870049,22.50504,21.76258,,0.00000418857098338776,,0,0,,,,,,,,,,,,,,,,,25.19271,-0.07334232
5765,2021/11/28 00:09:06,121507.9579,83520.0004,1,10,0,0,0,0,-0.123642,3.337889,-0.412703271738,5.893802,5.873144,22.50504,21.77291,,-0.0000118134603326325,,1.4055780172348,0.709099471569061,,,,,,,,,,,,,,,,,25.46261,0.07813454
5766,2021/11/28 00:10:36,121597.9579,83610.0004,1,10,0,0,0,0,-0.1238785,3.335619,-0.4132114782915,5.893802,5.876238,22.50504,21.78324,,-0.0000497824803460389,,,0,,,,,,,,,,,,,,,,,25.42511,-0.02702355
5767,2021/11/28 00:12:06,121687.9579,83700.0004,1,10,0,0,0,0,-0.1237564,3.333204,-0.4125053275056,5.893802,5.879331,22.50504,21.79355,,-0.000013672130080522,,0,0,,,,,,,,,,,,,,,,,25.51675,0.08094788
5768,2021/11/28 00:13:36,121777.958,83790.0005,1,10,0,0,0,0,-0.1236496,3.330818,-0.4118543133728,5.893802,5.882423,22.50504,21.80386,,-0.0000288458195427665,,1.34992396831512,,,,,,,,,,,,,,,,,,25.20967,-0.1048481
5769,2021/11/28 00:15:06,121867.9587,83880.0012,1,10,0,0,0,0,-0.1238098,3.328449,-0.4120946050002,5.893802,5.885515,22.50504,21.81415,,-0.0000139865096571157,,0,0.733309984207153,,,,,,,,,,,,,,,,,25.37114,-0.01803339
5770,2021/11/28 00:16:36,121957.958,83970.0005,1,10,0,0,0,0,-0.123642,3.326275,-0.41126729355,5.893802,5.888608,22.50504,21.82444,,-0.0000070327628236555,,1.34225499629974,0,,,,,,,,,,,,,,,,,25.45438,-0.06064773
5771,2021/11/28 00:18:06,122047.958,84060.0005,1,10,0,0,0,0,-0.1238327,3.323904,-0.4116080068608,5.893802,5.8917,22.50504,21.83472,,-0.0000347289205819834,,0,,,,,,,,,,,,,,,,,,25.3498,-0.06028235
5772,2021/11/28 00:19:36,122137.9588,84150.0013,1,10,0,0,0,0,-0.123848,3.321458,-0.411355930384,5.893802,5.894793,22.50504,21.845,,-0.00000102731701190351,,1.2827490568161,0,,,,,,,,,,,,,,,,,25.46456,0.05715072
5773,2021/11/28 00:21:06,122227.958,84240.0005,1,10,0,0,0,0,-0.1237411,3.318971,-0.4106931224081,5.893802,5.897885,22.50504,21.85527,,-0.0000144213599924115,,0,0.776294887065887,,,,,,,,,,,,,,,,,25.54067,-0.002636909
5774,2021/11/28 00:22:36,122317.9581,84330.0006,1,10,0,0,0,0,-0.1239548,3.316463,-0.4110915078724,5.893802,5.90098,22.50504,21.86553,,-0.0000278939896816155,,1.29689300060272,,,,,,,,,,,,,,,,,,25.45517,0.002777576
5775,2021/11/28 00:24:06,122407.9586,84420.0011,1,10,0,0,0,0,-0.1239166,3.314112,-0.4106734910592,5.893802,5.904072,22.50504,21.87579,,-0.0000502208386023995,,0,0,,,,,,,,,,,,,,,,,25.35948,-0.0674814
5776,2021/11/28 00:25:36,122497.9581,84510.0006,1,10,0,0,0,0,-0.1236115,3.311668,-0.409360248982,5.893802,5.907165,22.50504,21.88603,,-0.0000452444692200515,,1.24435603618622,0,,,,,,,,,,,,,,,,,25.24411,-0.02771139
5777,2021/11/28 00:27:06,122587.958,84600.0005,1,10,0,0,0,0,-0.1238327,3.309092,-0.4097737969084,5.893802,5.910257,22.50504,21.89627,,-0.0000209402496693656,,0,0.800183117389679,,,,,,,,,,,,,,,,,25.23262,-0.02780735
5778,2021/11/28 00:28:36,122677.9581,84690.0006,1,10,0,0,0,0,-0.1236496,3.306397,-0.4088346664912,5.893802,5.913351,22.50504,21.9065,,-0.000037771158531541,,1.22085297107697,,,,,,,,,,,,,,,,,,25.50089,0.08317649
5779,2021/11/28 00:30:06,122767.958,84780.0005,1,10,0,0,0,0,-0.1232986,3.303842,-0.4073590932212,5.893802,5.916443,22.50504,21.91672,,-0.0000429130886914209,,0,0,,,,,,,,,,,,,,,,,25.50284,0.07748723
5780,2021/11/28 00:31:36,122857.9578,84870.0003,1,10,0,0,0,0,-0.1239166,3.301406,-0.4090990067396,5.893802,5.919534,22.50504,21.92693,,-0.00001205122043757,,1.20146596431732,0,,,,,,,,,,,,,,,,,25.53207,0.06342351
5781,2021/11/28 00:33:06,122947.958,84960.0005,1,10,0,0,0,0,-0.1236954,3.298771,-0.4080427983534,5.893802,5.922626,22.50504,21.93714,,-0.0000195195098058321,,0,0.844730496406555,,,,,,,,,,,,,,,,,25.31377,-0.0459516
5782,2021/11/28 00:34:36,123037.959,85050.0015,1,10,0,0,0,0,-0.1236115,3.295945,-0.4074167053675,5.893802,5.925717,22.50504,21.94733,,-0.0000301483105431544,,1.17194402217865,0,,,,,,,,,,,,,,,,,25.39133,0.0189358
5783,2021/11/28 00:36:06,123127.9581,85140.0006,1,10,0,0,0,0,-0.123703,3.293305,-0.407391708415,5.893802,5.928806,22.50504,21.95751,,-0.0000437429007433821,,0,,,,,,,,,,,,,,,,,,25.55502,0.03802598
5784,2021/11/28 00:37:36,123217.9581,85230.0006,1,10,0,0,0,0,-0.1237183,3.29052,-0.407097540516,5.893802,5.931896,22.50504,21.96768,,-0.00000679609820508631,,1.12978398799896,0,,,,,,,,,,,,,,,,,25.25118,-0.08707464
5785,2021/11/28 00:39:06,123307.9595,85320.002,1,10,0,0,0,0,-0.1236038,3.287903,-0.4063973048314,5.893802,5.934987,22.50504,21.97784,,-0.0000161606203619158,,1.14254403114319,0.872485518455505,,,,,,,,,,,,,,,,,25.44273,-0.01822829
5786,2021/11/28 00:40:36,123397.958,85410.0005,1,10,0,0,0,0,-0.1233368,3.285115,-0.405175571732,5.893802,5.938077,22.50504,21.988,,-0.0000461483396065887,,,0,,,,,,,,,,,,,,,,,25.5366,0.04210949
5787,2021/11/28 00:42:06,123487.9588,85500.0013,1,10,0,0,0,0,-0.1239166,3.282218,-0.4067212950188,5.893802,5.941165,22.50504,21.99814,,-0.0000314142816932872,,1.11927402019501,,,,,,,,,,,,,,,,,,25.20982,-0.07778466
5788,2021/11/28 00:43:36,123577.959,85590.0015,1,10,0,0,0,0,-0.123703,3.27929,-0.40565801087,5.893802,5.944253,22.50504,22.00827,,-0.000016912479622988,,,0.89473682641983,,,,,,,,,,,,,,,,,25.29822,-0.06914139
5789,2021/11/28 00:45:06,123667.9581,85680.0006,1,10,0,0,0,0,-0.1239548,3.276485,-0.406136042878,5.893802,5.947342,22.50504,22.0184,,-0.0000287636903522071,,1.08562195301056,,,,,,,,,,,,,,,,,,25.391,0.008992553
5790,2021/11/28 00:46:36,123757.9582,85770.0007,1,10,0,0,0,0,-0.1237335,3.273739,-0.4050711845565,5.893802,5.950431,22.50504,22.02851,,-0.000033469608752057,,0,0,,,,,,,,,,,,,,,,,25.47632,-0.0246954
5791,2021/11/28 00:48:06,123847.9579,85860.0004,1,10,0,0,0,0,-0.1239014,3.270905,-0.405269708767,5.893802,5.953521,22.50504,22.03862,,-0.0000563876492378768,,1.07485699653625,0,,,,,,,,,,,,,,,,,25.56262,0.06544411
5792,2021/11/28 00:49:36,123937.9581,85950.0006,1,10,0,0,0,0,-0.123558,3.267822,-0.403765550676,5.893802,5.956611,22.50504,22.04873,,-0.0000398678093915805,,1.06149995326996,0.935095012187958,,,,,,,,,,,,,,,,,25.21386,-0.08404553
5793,2021/11/28 00:51:06,124027.9581,86040.0006,1,10,0,0,0,0,-0.1240311,3.264863,-0.4049445492393,5.893802,5.959702,22.50504,22.05882,,-0.0000355592092091683,,,0,,,,,,,,,,,,,,,,,25.33815,-0.06782174
5794,2021/11/28 00:52:36,124117.9588,86130.0013,1,10,0,0,0,0,-0.12323,3.261835,-0.40195592705,5.893802,5.962793,22.50504,22.06891,,-0.00000185710405276041,,1.0509250164032,,,,,,,,,,,,,,,,,,25.4928,0.08353531
5795,2021/11/28 00:54:06,124207.9588,86220.0013,1,10,0,0,0,0,-0.1236801,3.258985,-0.4030715906985,5.893802,5.965885,22.50504,22.07899,,-0.0000394338312617037,,0,0.95322859287262,,,,,,,,,,,,,,,,,25.53869,0.05715847
5796,2021/11/28 00:55:36,124297.9589,86310.0014,1,10,0,0,0,0,-0.1237411,3.256029,-0.4029046100919,5.893802,5.968977,22.50504,22.08906,,-0.0000449257386208046,,1.01945602893829,,,,,,,,,,,,,,,,,,25.36581,-0.08880138
5797,2021/11/28 00:57:06,124387.959,86400.0015,1,10,0,0,0,0,-0.1235199,3.253031,-0.4018140638169,5.893802,5.972068,22.50504,22.09912,,-0.0000184930904651992,,0,0,,,,,,,,,,,,,,,,,25.36177,-0.05851984
5798,2021/11/28 00:58:36,124477.9591,86490.0016,1,10,0,0,0,0,-0.1242142,3.249789,-0.4036699408038,5.893802,5.975161,22.50504,22.10918,,-0.0000286070699075935,,1.04727399349213,0,,,,,,,,,,,,,,,,,25.67181,0.08482575
5799,2021/11/28 01:00:06,124567.9588,86580.0013,1,10,0,0,0,0,-0.1232605,3.246831,-0.4002060124755,5.893802,5.978252,22.50504,22.11922,,-0.0000552743586013094,,1.00463700294495,0.982258975505829,,,,,,,,,,,,,,,,,25.4479,-0.07735431
5800,2021/11/28 01:01:36,124657.9589,86670.0014,1,10,0,0,0,0,-0.1237717,3.243673,-0.4014749214541,5.893802,5.981344,22.50504,22.12925,,-0.0000632169030723162,,0,0,,,,,,,,,,,,,,,,,25.50122,-0.05989075
5801,2021/11/28 01:03:06,124747.9581,86760.0006,1,10,0,0,0,0,-0.1237869,3.240819,-0.4011709374711,5.893802,5.984437,22.50504,22.13928,,-0.0000253262696787715,,1.01186203956604,0,,,,,,,,,,,,,,,,,25.44466,-0.04575968
5802,2021/11/28 01:04:36,124837.9595,86850.002,1,10,0,0,0,0,-0.1237869,3.237659,-0.4007797708671,5.893802,5.987528,22.50504,22.1493,,-0.0000132759896587231,,1.00730097293854,0.998954474925995,,,,,,,,,,,,,,,,,25.25493,0.05524695
5803,2021/11/28 01:06:06,124927.958,86940.0005,1,10,0,0,0,0,-0.1238632,3.234478,-0.4006327954096,5.893802,5.990623,22.50504,22.15931,,-0.0000161211100930814,,,0,,,,,,,,,,,,,,,,,25.24798,0.02135932
5804,2021/11/28 01:07:36,125017.9581,87030.0006,1,10,0,0,0,0,-0.1235352,3.231351,-0.3991855920552,5.893802,5.993716,22.50504,22.16931,,-0.0000409353197028395,,1.00788497924805,,,,,,,,,,,,,,,,,,25.36177,0.03715932
5805,2021/11/28 01:09:06,125107.958,87120.0005,1,10,0,0,0,0,-0.1240616,3.228281,-0.4005057061096,5.893802,5.996807,22.50504,22.17929,,-0.0000333505013259128,,0,0.997959494590759,,,,,,,,,,,,,,,,,25.42913,0.08130074
5806,2021/11/28 01:10:36,125197.958,87210.0005,1,10,0,0,0,0,-0.1236115,3.225327,-0.3986875084605,5.893802,5.999896,22.50504,22.18926,,-0.0000290414700430119,,0.992946982383728,0,,,,,,,,,,,,,,,,,25.28739,0.03806233
5807,2021/11/28 01:12:06,125287.9582,87300.0007,1,10,0,0,0,0,-0.1236038,3.222321,-0.3982911204198,5.893802,6.002987,22.50504,22.19923,,-0.0000296326797979418,,0.99552720785141,,,,,,,,,,,,,,,,,,25.43287,0.0640732
5808,2021/11/28 01:13:36,125377.9582,87390.0007,1,10,0,0,0,0,-0.123848,3.218908,-0.398655317984,5.893802,6.00608,22.50504,22.20919,,-0.0000508526209159754,,,0.997527599334717,,,,,,,,,,,,,,,,,25.49766,0.07621527
5809,2021/11/28 01:15:06,125467.959,87480.0015,1,10,0,0,0,0,-0.1237411,3.215846,-0.3979323214706,5.893802,6.009171,22.50504,22.21913,,-0.0000348918692907318,,0.988270103931427,,,,,,,,,,,,,,,,,,25.53625,0.01777291
5810,2021/11/28 01:16:36,125557.958,87570.0005,1,10,0,0,0,0,-0.1235886,3.212831,-0.3970692853266,5.893802,6.012263,22.50504,22.22907,,-0.0000259990301856305,,0.98107647895813,0,,,,,,,,,,,,,,,,,25.39117,-0.05579233
5811,2021/11/28 01:18:06,125647.9595,87660.002,1,10,0,0,0,0,-0.1238098,3.209704,-0.3973928102992,5.893802,6.015354,22.50504,22.239,,-0.0000272622892225627,,,0,,,,,,,,,,,,,,,,,25.44367,0.05610883
5812,2021/11/28 01:19:36,125737.9581,87750.0006,1,10,0,0,0,0,-0.1235733,3.206592,-0.3962491551936,5.893802,6.018446,22.50504,22.24892,,-0.0000393962691305205,,1.0008510351181,1.00739300251007,,,,,,,,,,,,,,,,,25.47474,0.07637858
5813,2021/11/28 01:21:06,125827.9582,87840.0007,1,10,0,0,0,0,-0.1240234,3.203425,-0.397299660145,5.893802,6.021539,22.50504,22.25883,,-0.0000193993600987596,,0,0,,,,,,,,,,,,,,,,,25.54015,0.09307742
5814,2021/11/28 01:22:36,125917.9589,87930.0014,1,10,0,0,0,0,-0.1239395,3.200252,-0.396637632754,5.893802,6.024632,22.50504,22.26873,,-0.0000248138694587396,,1.00637996196747,0,,,,,,,,,,,,,,,,,25.50445,0.05458891
5815,2021/11/28 01:24:06,126007.9575,88020,1,10,0,0,0,0,-0.1236496,3.197293,-0.3953440005328,5.893802,6.027723,22.50504,22.27862,,-0.0000400630488002207,,0.999141693115234,1.00445401668549,,,,,,,,,,,,,,,,,25.22824,-0.05293906
5816,2021/11/28 01:25:36,126097.9581,88110.0006,1,10,0,0,0,0,-0.1241379,3.194295,-0.3965330732805,5.893802,6.030817,22.50504,22.28851,,-0.0000577701794099994,,,0,,,,,,,,,,,,,,,,,25.17909,-0.03470361
5817,2021/11/28 01:27:06,126187.9583,88200.0008,1,10,0,0,0,0,-0.1240463,3.191145,-0.3958497300135,5.893802,6.03391,22.50504,22.29838,,-0.0000395497409044765,,0.997526586055756,,,,,,,,,,,,,,,,,,25.40007,0.02520323
5818,2021/11/28 01:28:36,126277.9582,88290.0007,1,10,0,0,0,0,-0.1234131,3.18802,-0.393443431062,5.893802,6.037003,22.50504,22.30825,,-0.0000177400906977709,,0,1.00138401985168,,,,,,,,,,,,,,,,,25.47922,0.08131385
5819,2021/11/28 01:30:06,126367.9582,88380.0007,1,10,0,0,0,0,-0.123848,3.184879,-0.394440894392,5.893802,6.040096,22.50504,22.3181,,-0.0000209033405553782,,1.00190198421478,0,,,,,,,,,,,,,,,,,25.51591,0.1076317
5820,2021/11/28 01:31:36,126457.9589,88470.0014,1,10,0,0,0,0,-0.1240311,3.181901,-0.3946546811211,5.893802,6.043189,22.50504,22.32795,,-0.0000498248809890356,,1.01620304584503,,,,,,,,,,,,,,,,,,25.30696,-0.04555404
5821,2021/11/28 01:33:06,126547.9581,88560.0006,1,10,0,0,0,0,-0.1239777,3.178925,-0.3941158099725,5.893802,6.046279,22.50504,22.33778,,-0.0000521960500918794,,,0.981927216053009,,,,,,,,,,,,,,,,,25.15726,-0.09339392
5822,2021/11/28 01:34:36,126637.9576,88650.0001,1,10,0,0,0,0,-0.1238861,3.175912,-0.3934513516232,5.893802,6.04937,22.50504,22.3476,,-0.0000375393901776988,,1.02871298789978,,,,,,,,,,,,,,,,,,25.44985,0.01732409
5823,2021/11/28 01:36:06,126727.9582,88740.0007,1,10,0,0,0,0,-0.1238632,3.172803,-0.3929935325496,5.893802,6.052462,22.50504,22.35741,,-0.0000156055102706887,,0,0,,,,,,,,,,,,,,,,,25.36741,-0.0332886
5824,2021/11/28 01:37:36,126817.9588,88830.0013,1,10,0,0,0,0,-0.123642,3.169743,-0.391913364006,5.893802,6.055555,22.50504,22.36722,,-0.0000234719991567545,,0.98992657661438,0,,,,,,,,,,,,,,,,,25.55114,0.05988836
5825,2021/11/28 01:39:06,126907.9596,88920.0021,1,10,0,0,0,0,-0.1234818,3.166659,-0.3910247533062,5.893802,6.058648,22.50504,22.37702,,-0.00006061674139346,,1.03776502609253,0.979086875915527,,,,,,,,,,,,,,,,,25.46807,0.05110919
5826,2021/11/28 01:40:36,126997.9581,89010.0006,1,10,0,0,0,0,-0.1237717,3.163927,-0.3916046234659,5.893802,6.061741,22.50504,22.38681,,-0.0000287258408206981,,,0,,,,,,,,,,,,,,,,,25.40684,0.005655885
5827,2021/11/28 01:42:06,127087.9576,89100.0001,1,10,0,0,0,0,-0.1233368,3.16086,-0.389850357648,5.893802,6.064832,22.50504,22.39659,,-0.0000239060700550908,,1.05482494831085,0,,,,,,,,,,,,,,,,,25.30856,0.06684601
5828,2021/11/28 01:43:36,127177.9591,89190.0016,1,10,0,0,0,0,-0.1237946,3.157639,-0.3908986569494,5.893802,6.067923,22.50504,22.40635,,-0.0000384826489607804,,0,0.968414187431335,,,,,,,,,,,,,,,,,25.49619,0.008738041
5829,2021/11/28 01:45:06,127267.9575,89280,1,10,0,0,0,0,-0.123642,3.154826,-0.390068996292,5.893802,6.071016,22.50504,22.41611,,-0.0000432288506999612,,1.03101205825806,0,,,,,,,,,,,,,,,,,25.48005,-0.04783273
5830,2021/11/28 01:46:36,127357.9579,89370.0004,1,10,0,0,0,0,-0.1237869,3.151848,-0.3901574931912,5.893802,6.074109,22.50504,22.42587,,-0.0000181360992428381,,1.03572797775269,,,,,,,,,,,,,,,,,,25.59522,0.007930398
5831,2021/11/28 01:48:06,127447.9589,89460.0014,1,10,0,0,0,0,-0.1238098,3.148935,-0.389869012563,5.893802,6.0772,22.50504,22.43561,,-0.0000295929203275591,,,0.969981074333191,,,,,,,,,,,,,,,,,25.4225,0.07422328
5832,2021/11/28 01:49:36,127537.9597,89550.0022,1,10,0,0,0,0,-0.1236267,3.146038,-0.3889342960146,5.893802,6.080292,22.50504,22.44534,,-0.000033032749342965,,1.0283590555191,,,,,,,,,,,,,,,,,,25.39992,0.05497932
5833,2021/11/28 01:51:06,127627.9587,89640.0012,1,10,0,0,0,0,-0.1238861,3.143012,-0.3893754989332,5.893802,6.083385,22.50504,22.45506,,-0.0000509707388118841,,0,0,,,,,,,,,,,,,,,,,25.44498,-0.07331431
5834,2021/11/28 01:52:36,127717.9583,89730.0008,1,10,0,0,0,0,-0.1238632,3.139953,-0.3889246264296,5.893802,6.086476,22.50504,22.46477,,-0.0000448862301709596,,1.05236101150513,0,,,,,,,,,,,,,,,,,25.34915,-0.005195141
5835,2021/11/28 01:54:06,127807.9589,89820.0014,1,10,0,0,0,0,-0.1237717,3.136907,-0.3882603121319,5.893802,6.089569,22.50504,22.47448,,-0.0000128020601550816,,1.02258396148682,0.956474304199219,,,,,,,,,,,,,,,,,25.30747,-0.03973305
5836,2021/11/28 01:55:36,127897.9583,89910.0008,1,10,0,0,0,0,-0.1236801,3.13401,-0.387614670201,5.893802,6.09266,22.50504,22.48417,,-0.0000373418115486857,,,0,,,,,,,,,,,,,,,,,25.2407,-0.04025578
5837,2021/11/28 01:57:06,127987.9596,90000.0021,1,10,0,0,0,0,-0.1237869,3.131098,-0.3875889150162,5.893802,6.095754,22.50504,22.49386,,-0.0000504961717524566,,1.04679501056671,0,,,,,,,,,,,,,,,,,25.25833,-0.0162667
5838,2021/11/28 01:58:36,128077.959,90090.0015,1,10,0,0,0,0,-0.1242065,3.128124,-0.388533333606,5.893802,6.098846,22.50504,22.50354,,-0.0000412510817113798,,0,0.967426776885986,,,,,,,,,,,,,,,,,25.52239,-0.008186102
5839,2021/11/28 02:00:06,128167.959,90180.0015,1,10,0,0,0,0,-0.1236115,3.124923,-0.3862764194145,5.893802,6.101938,22.50504,22.51321,,-0.00000715170790499542,,1.03197598457336,0,,,,,,,,,,,,,,,,,25.33153,-0.06665707
5840,2021/11/28 02:01:36,128257.9582,90270.0007,1,10,0,0,0,0,-0.1238251,3.121844,-0.3865626454844,5.893802,6.105032,22.50504,22.52287,,-0.0000238262491620844,,1.01569902896881,,,,,,,,,,,,,,,,,,25.46906,-0.03196299
5841,2021/11/28 02:03:06,128347.9589,90360.0014,1,10,0,0,0,0,-0.1235046,3.118852,-0.3851925687192,5.893802,6.108125,22.50504,22.53252,,-0.0000377350916096475,,,0.988957285881042,,,,,,,,,,,,,,,,,25.52174,-0.01736283
5842,2021/11/28 02:04:36,128437.9581,90450.0006,1,10,0,0,0,0,-0.1237869,3.115946,-0.3857132959074,5.893802,6.111218,22.50504,22.54217,,-0.0000465058583358768,,1.01484298706055,,,,,,,,,,,,,,,,,,25.25122,-0.04217744
5843,2021/11/28 02:06:06,128527.9583,90540.0008,1,10,0,0,0,0,-0.1243744,3.112823,-0.3871554929312,5.893802,6.114312,22.50504,22.5518,,-0.000018293239918421,,0,0,,,,,,,,,,,,,,,,,25.45242,-0.05775511
5844,2021/11/28 02:07:36,128617.9591,90630.0016,1,10,0,0,0,0,-0.1239929,3.109492,-0.3855549306068,5.893802,6.117405,22.50504,22.56142,,-0.0000170684197655646,,1.0020979642868,0,,,,,,,,,,,,,,,,,25.47294,0.03560007
5845,2021/11/28 02:09:06,128707.9597,90720.0022,1,10,0,0,0,0,-0.1233673,3.106317,-0.3832179412341,5.893802,6.120498,22.50504,22.57104,,-0.0000475703200208955,,0.959878325462341,0.992869019508362,,,,,,,,,,,,,,,,,25.51124,0.08724809
5846,2021/11/28 02:10:36,128797.9583,90810.0008,1,10,0,0,0,0,-0.124115,3.103289,-0.385164714235,5.893802,6.12359,22.50504,22.58064,,-0.000049468861107016,,0,0,,,,,,,,,,,,,,,,,25.43903,-0.00131011
5847,2021/11/28 02:12:06,128887.9581,90900.0006,1,10,0,0,0,0,-0.1239929,3.100048,-0.3843839416592,5.893802,6.126683,22.50504,22.59023,,-0.0000396686009480618,,0.979790270328522,0,,,,,,,,,,,,,,,,,25.42301,-0.009537935
5848,2021/11/28 02:13:36,128977.9592,90990.0017,1,10,0,0,0,0,-0.124115,3.096695,-0.384346299925,5.893802,6.129776,22.50504,22.59981,,-0.0000305454595945776,,0.958080410957336,1.04726302623749,,,,,,,,,,,,,,,,,25.27675,-0.07297873
5849,2021/11/28 02:15:06,129067.9581,91080.0006,1,10,0,0,0,0,-0.1238327,3.093402,-0.3830643218454,5.893802,6.132867,22.50504,22.60938,,-0.0000497038708999753,,,0,,,,,,,,,,,,,,,,,25.47247,0.06626844
5850,2021/11/28 02:16:36,129157.9581,91170.0006,1,10,0,0,0,0,-0.1237869,3.090148,-0.3825198414612,5.893802,6.135958,22.50504,22.61894,,-0.0000295966001431225,,0.935714304447174,0,,,,,,,,,,,,,,,,,25.41075,0.02166867
5851,2021/11/28 02:18:06,129247.9581,91260.0006,1,10,0,0,0,0,-0.123848,3.086641,-0.382274314568,5.893802,6.13905,22.50504,22.62849,,-0.0000258392592513701,,0.909636318683624,1.06976699829102,,,,,,,,,,,,,,,,,25.5416,0.07301331
5852,2021/11/28 02:19:36,129337.9592,91350.0017,1,10,0,0,0,0,-0.1239777,3.083055,-0.3822300678735,5.893802,6.14214,22.50504,22.63802,,-0.0000472534593427554,,,0,,,,,,,,,,,,,,,,,25.42801,0.05408347
5853,2021/11/28 02:21:06,129427.9583,91440.0008,1,10,0,0,0,0,-0.1236954,3.07952,-0.380922458208,5.893802,6.145233,22.50504,22.64755,,-0.0000446077901870012,,0.885529577732086,0,,,,,,,,,,,,,,,,,25.43208,0.05465508
5854,2021/11/28 02:22:36,129517.9589,91530.0014,1,10,0,0,0,0,-0.1237946,3.076053,-0.3807987507138,5.893802,6.148324,22.50504,22.65706,,-0.0000329103895637672,,0.870223224163055,1.12625503540039,,,,,,,,,,,,,,,,,25.33297,-0.03510416
5855,2021/11/28 02:24:06,129607.9589,91620.0014,1,10,0,0,0,0,-0.1235504,3.072412,-0.3795977315648,5.893802,6.151415,22.50504,22.66657,,-0.0000339782382070553,,0.831956386566162,0,,,,,,,,,,,,,,,,,25.23699,0.06096363
5856,2021/11/28 02:25:36,129697.9583,91710.0008,1,10,0,0,0,0,-0.1231689,3.0687,-0.37796840343,5.893802,6.154505,22.50504,22.67605,,-0.0000599009908910375,,,1.17745697498322,,,,,,,,,,,,,,,,,25.12202,-0.00666678
5857,2021/11/28 02:27:06,129787.9583,91800.0008,1,10,0,0,0,0,-0.1234055,3.064807,-0.3782140402385,5.893802,6.157596,22.50504,22.68553,,-0.0000700987075106241,,0.847253978252411,,,,,,,,,,,,,,,,,,25.18947,-0.01670718
5858,2021/11/28 02:28:36,129877.959,91890.0015,1,10,0,0,0,0,-0.1237335,3.060947,-0.3787416856245,5.893802,6.160685,22.50504,22.69499,,0.00000616405577602563,,0.809591889381409,0,,,,,,,,,,,,,,,,,25.44031,0.04929662
5859,2021/11/28 02:30:06,129967.9583,91980.0008,1,10,0,0,0,0,-0.12397,3.057133,-0.37899277801,5.893802,6.163776,22.50504,22.70445,,-0.000044333421101328,,0.79521632194519,1.25081694126129,,,,,,,,,,,,,,,,,25.47458,-0.07116199
5860,2021/11/28 02:31:36,130057.9581,92070.0006,1,10,0,0,0,0,-0.1238861,3.053128,-0.3782401207208,5.893802,6.166866,22.50504,22.71389,,-0.0000642505619907752,,,0,,,,,,,,,,,,,,,,,25.35175,-0.1014018
5861,2021/11/28 02:33:06,130147.9581,92160.0006,1,10,0,0,0,0,-0.1237946,3.049003,-0.3774501067838,5.893802,6.169956,22.50504,22.72332,,-0.0000451631894975435,,0.771878004074097,,,,,,,,,,,,,,,,,,25.44934,-0.09240329
5862,2021/11/28 02:34:36,130237.9581,92250.0006,1,10,0,0,0,0,-0.1236649,3.044753,-0.3765290752697,5.893802,6.173046,22.50504,22.73273,,-0.0000346550696121994,,0.747239172458649,1.2842710018158,,,,,,,,,,,,,,,,,25.55859,0.004395843
5863,2021/11/28 02:36:06,130327.959,92340.0015,1,10,0,0,0,0,-0.1239929,3.04055,-0.377006612095,5.893802,6.176137,22.50504,22.74214,,-0.0000356815799023025,,0.725763618946075,0,,,,,,,,,,,,,,,,,25.29873,-0.04815817
5864,2021/11/28 02:37:36,130417.9582,92430.0007,1,10,0,0,0,0,-0.1238632,3.036356,-0.3760927704992,5.893802,6.179229,22.50504,22.75153,,-0.0000631410075584427,,0.724847614765167,1.36887395381927,,,,,,,,,,,,,,,,,25.24964,-0.04454434
5865,2021/11/28 02:39:06,130507.9583,92520.0008,1,10,0,0,0,0,-0.123848,3.031907,-0.375495618136,5.893802,6.182323,22.50504,22.76092,,-0.0000541680783499032,,0.694545090198517,0,,,,,,,,,,,,,,,,,25.3298,-0.07815957
5866,2021/11/28 02:40:36,130597.9581,92610.0006,1,10,0,0,0,0,-0.1238098,3.027316,-0.3748113884968,5.893802,6.185415,22.50504,22.77029,,-0.0000291185606329236,,,1.44258904457092,,,,,,,,,,,,,,,,,25.5615,0.06534457
5867,2021/11/28 02:42:06,130687.9597,92700.0022,1,10,0,0,0,0,-0.1235352,3.022647,-0.3734033016744,5.893802,6.188506,22.50504,22.77964,,-0.0000416513794334605,,0.691196024417877,0,,,,,,,,,,,,,,,,,25.25898,-0.06257296
5868,2021/11/28 02:43:36,130777.9581,92790.0006,1,10,0,0,0,0,-0.1238098,3.017891,-0.3736444811318,5.893802,6.191596,22.50504,22.78897,,-0.0000634955722489394,,0.677883684635162,1.49253296852112,,,,,,,,,,,,,,,,,25.22004,-0.02938867
5869,2021/11/28 02:45:06,130867.9575,92880,1,10,0,0,0,0,-0.1237717,3.01326,-0.372956312742,5.893802,6.194686,22.50504,22.79829,,-0.0000761343326303177,,0.653010725975037,,,,,,,,,,,,,,,,,,25.23764,-0.01010537
5870,2021/11/28 02:46:36,130957.9581,92970.0006,1,10,0,0,0,0,-0.1237335,3.00835,-0.372233674725,5.893802,6.197776,22.50504,22.80759,,-0.0000597068901697639,,0.644476175308228,1.56323599815369,,,,,,,,,,,,,,,,,25.21422,-0.07333875
5871,2021/11/28 02:48:06,131047.9591,93060.0016,1,10,0,0,0,0,-0.1237183,3.00335,-0.371569356305,5.893802,6.200866,22.50504,22.81688,,-0.0000462718489870895,,0.622076511383057,,,,,,,,,,,,,,,,,,25.55874,0.04770219
5872,2021/11/28 02:49:36,131137.958,93150.0005,1,10,0,0,0,0,-0.1234589,2.998067,-0.3701380539463,5.893802,6.203956,22.50504,22.82615,,-0.0000651523732813075,,0.616139471530914,1.62446796894073,,,,,,,,,,,,,,,,,25.14697,-0.03591537
5873,2021/11/28 02:51:06,131227.9581,93240.0006,1,10,0,0,0,0,-0.1236115,2.992859,-0.3699517902785,5.893802,6.207048,22.50504,22.83541,,-0.0000748793390812352,,0.601733684539795,,,,,,,,,,,,,,,,,,25.34126,-0.04924059
5874,2021/11/28 02:52:36,131317.9584,93330.0009,1,10,0,0,0,0,-0.1237335,2.987692,-0.369677588082,5.893802,6.210139,22.50504,22.84466,,-0.0000498281806358136,,0.581493973731995,1.70728504657745,,,,,,,,,,,,,,,,,25.64127,0.1194644
5875,2021/11/28 02:54:06,131407.9581,93420.0006,1,10,0,0,0,0,-0.1233215,2.982224,-0.367772337016,5.893802,6.21323,22.50504,22.85388,,-0.0000620777791482396,,0.580556571483612,,,,,,,,,,,,,,,,,,25.20792,-0.09368241
5876,2021/11/28 02:55:36,131497.9589,93510.0014,1,10,0,0,0,0,-0.1235352,2.976435,-0.367694493012,5.893802,6.216321,22.50504,22.86309,,-0.0000690678934915923,,0.540486991405487,1.7783989906311,,,,,,,,,,,,,,,,,25.53937,0.04731655
5877,2021/11/28 02:57:06,131587.9581,93600.0006,1,10,0,0,0,0,-0.1236115,2.970742,-0.367217874733,5.893802,6.219411,22.50504,22.87228,,-0.0000557085113541689,,0.541158616542816,0,,,,,,,,,,,,,,,,,25.22034,-0.09908497
5878,2021/11/28 02:58:36,131677.9583,93690.0008,1,10,0,0,0,0,-0.1237411,2.964823,-0.3668704593253,5.893802,6.222502,22.50504,22.88145,,-0.0000597394791839179,,0.53118497133255,1.84987699985504,,,,,,,,,,,,,,,,,25.32883,-0.03585517
5879,2021/11/28 03:00:06,131767.9596,93780.0021,1,10,0,0,0,0,-0.1241531,2.958879,-0.3673540003749,5.893802,6.225594,22.50504,22.89061,,-0.0000882601598277688,,0.524566829204559,1.94063997268677,,,,,,,,,,,,,,,,,25.44695,0.003182292
5880,2021/11/28 03:01:36,131857.9581,93870.0006,1,10,0,0,0,0,-0.1239777,2.952744,-0.3660744098088,5.893802,6.228687,22.50504,22.89976,,-0.0000665753032080829,,0.503613471984863,,,,,,,,,,,,,,,,,,25.48542,0.02278149
5881,2021/11/28 03:03:06,131947.959,93960.0015,1,10,0,0,0,0,-0.1237411,2.94618,-0.364563553998,5.893802,6.231778,22.50504,22.90887,,-0.0000674913098919205,,0.491423696279526,2.01034092903137,,,,,,,,,,,,,,,,,25.32353,-0.07205069
5882,2021/11/28 03:04:36,132037.9575,94050,1,10,0,0,0,0,-0.1240311,2.939664,-0.3646097595504,5.893802,6.23487,22.50504,22.91797,,-0.0000561110391572583,,0.47233310341835,0,,,,,,,,,,,,,,,,,25.29686,-0.0861448
5883,2021/11/28 03:06:06,132127.9588,94140.0013,1,10,0,0,0,0,-0.1240692,2.933146,-0.3639130777032,5.893802,6.237962,22.50504,22.92705,,-0.0000666526611894369,,0.475014299154282,2.11175894737244,,,,,,,,,,,,,,,,,25.37181,0.03489494
5884,2021/11/28 03:07:36,132217.9582,94230.0007,1,10,0,0,0,0,-0.1237717,2.926181,-0.3621783968777,5.893802,6.241054,22.50504,22.93611,,-0.0000661790909362026,,0.44224551320076,2.18913602828979,,,,,,,,,,,,,,,,,25.65989,0.05090177
5885,2021/11/28 03:09:06,132307.9598,94320.0023,1,10,0,0,0,0,-0.1236496,2.918971,-0.3609295965616,5.893802,6.244145,22.50504,22.94514,,-0.000071630856837146,,0.436749786138535,0,,,,,,,,,,,,,,,,,25.42001,-0.04381061
5886,2021/11/28 03:10:36,132397.9588,94410.0013,1,10,0,0,0,0,-0.1236496,2.911592,-0.3600171861632,5.893802,6.247235,22.50504,22.95415,,-0.0000954581701080315,,0.416031986474991,2.30743908882141,,,,,,,,,,,,,,,,,25.58659,0.08039534
5887,2021/11/28 03:12:06,132487.959,94500.0015,1,10,0,0,0,0,-0.1235886,2.903892,-0.3588879468312,5.893802,6.250327,22.50504,22.96314,,-0.000106243402115069,,0.412695407867432,2.38929390907288,,,,,,,,,,,,,,,,,25.4596,0.09976566
5888,2021/11/28 03:13:36,132577.9595,94590.002,1,10,0,0,0,0,-0.1240463,2.896219,-0.3592652509397,5.893802,6.253418,22.50504,22.97211,,-0.0000843888628878631,,0.393673807382584,2.50687098503113,,,,,,,,,,,,,,,,,25.43468,-0.08260012
5889,2021/11/28 03:15:06,132667.9592,94680.0017,1,10,0,0,0,0,-0.1237335,2.887956,-0.357336903726,5.893802,6.256511,22.50504,22.98105,,-0.0000933370465645567,,0.379893600940704,2.64389300346375,,,,,,,,,,,,,,,,,25.23427,-0.01140893
5890,2021/11/28 03:16:36,132757.9582,94770.0007,1,10,0,0,0,0,-0.1240082,2.879315,-0.357058670383,5.893802,6.259603,22.50504,22.98997,,-0.0000976082010311075,,0.364181101322174,,,,,,,,,,,,,,,,,,25.46867,0.06596029
5891,2021/11/28 03:18:06,132847.9583,94860.0008,1,10,0,0,0,0,-0.1234055,2.870356,-0.354217717358,5.893802,6.262694,22.50504,22.99886,,-0.0000909138034330681,,0.345603704452515,2.77507901191711,,,,,,,,,,,,,,,,,25.5247,0.08987427
5892,2021/11/28 03:19:36,132937.9583,94950.0008,1,10,0,0,0,0,-0.1237717,2.861086,-0.3541214780662,5.893802,6.265785,22.50504,23.00771,,-0.000128277199110016,,0.328887194395065,2.89866304397583,,,,,,,,,,,,,,,,,25.57334,0.01141191
5893,2021/11/28 03:21:06,133027.959,95040.0015,1,10,0,0,0,0,-0.1236496,2.851174,-0.3525465246304,5.893802,6.268878,22.50504,23.01655,,-0.0000875868790899403,,0.308971703052521,3.06896495819092,,,,,,,,,,,,,,,,,25.47301,0.04152119
5894,2021/11/28 03:22:36,133117.9583,95130.0008,1,10,0,0,0,0,-0.1237869,2.840951,-0.3516725173419,5.893802,6.271968,22.50504,23.02534,,-0.00010417630255688,,0.299351513385773,3.19233107566834,,,,,,,,,,,,,,,,,25.36955,-0.05767047
5895,2021/11/28 03:24:06,133207.9575,95220,1,10,0,0,0,0,-0.1234283,2.830124,-0.3493173941092,5.893802,6.275059,22.50504,23.03411,,-0.000118761097837705,,0.280821889638901,3.35730290412903,,,,,,,,,,,,,,,,,25.63258,0.0514859
5896,2021/11/28 03:25:36,133297.9576,95310.0001,1,10,0,0,0,0,-0.1239014,2.81883,-0.349256983362,5.893802,6.278149,22.50504,23.04283,,-0.00012859639537055,,0.273029386997223,3.51683688163757,,,,,,,,,,,,,,,,,25.60514,0.006266832
5897,2021/11/28 03:27:06,133387.9589,95400.0014,1,10,0,0,0,0,-0.1236649,2.807075,-0.3471366491675,5.893802,6.28124,22.50504,23.05153,,-0.000121159398986492,,0.267472892999649,3.79902410507202,,,,,,,,,,,,,,,,,25.52762,0.0442934
5898,2021/11/28 03:28:36,133477.958,95490.0005,1,10,0,0,0,0,-0.1237869,2.794893,-0.3459711403017,5.893802,6.28433,22.50504,23.06018,,-0.00014694279525429,,0.258245885372162,3.92918705940247,,,,,,,,,,,,,,,,,25.35057,-0.002918243
5899,2021/11/28 03:30:06,133567.9592,95580.0017,1,10,0,0,0,0,-0.1237717,2.782214,-0.3443593565438,5.893802,6.287421,22.50504,23.0688,,-0.000145448502735235,,0.242949098348618,4.03385305404663,,,,,,,,,,,,,,,,,25.5619,0.05995095
5900,2021/11/28 03:31:36,133657.9596,95670.0021,1,10,0,0,0,0,-0.1237717,2.768975,-0.3427207430075,5.893802,6.290511,22.50504,23.07738,,-0.000170601400895976,,0.233434900641441,4.1888599395752,,,,,,,,,,,,,,,,,25.29075,0.0007051229
