Repository: HVES-Battery-Testing-Consortium/LG-HG2

# Battery Testing Consortium (BTC)
The Battery Testing Consortium (BTC) has been developed within the High Voltage and Energy Storage Lab at Oxford Brookes University to provide accurate and comprehensive cell data to Formula Student Electric teams. Through the BTC, we aim to provide FS teams with information for improved and informed decisions for cell selection, pack architecture design, thermal cooling requirements, and end of life predictions. A range of tests are completed to provide a comprehensive electrochemical lithium-ion characterisation for modelling, validation, and battery management parameterisation.

File: Data/Round1/LG_HG2/Package 3/211126_BTC_POCV_LG_HG2_5_25C/211126_BTC_POCV_LG_HG2_5_25C_Channel_7_Wb_1.CSV (part 31 of 33)
Data_Point,Date_Time,Test_Time(s),Step_Time(s),Cycle_Index,Step_Index,TC_Counter1,TC_Counter2,TC_Counter3,TC_Counter4,Current(A),Voltage(V),Power(W),Charge_Capacity(Ah),Discharge_Capacity(Ah),Charge_Energy(Wh),Discharge_Energy(Wh),ACR(Ohm),dV/dt(V/s),Internal_Resistance(Ohm),dQ/dV(Ah/V),dV/dQ(V/Ah),MetaCode_MV_UD1,MetaCode_MV_UD2,MetaCode_MV_UD3,MetaCode_MV_UD4,MetaCode_MV_UD5,MetaCode_MV_UD6,MetaCode_MV_UD7,MetaCode_MV_UD8,MetaCode_MV_UD9,MetaCode_MV_UD10,MetaCode_MV_UD11,MetaCode_MV_UD12,MetaCode_MV_UD13,MetaCode_MV_UD14,MetaCode_MV_UD15,MetaCode_MV_UD16,Aux_Temperature_1(C),Aux_dT/dt_1(C)
6308,2021/11/28 19:25:36,175180.5481,32870.2581,1,12,0,0,0,0,0.1194534,3.663896,0.4376648344464,6.983829,6.340388,26.29962,23.20919,,0.000745058117900044,,0,,,,,,,,,,,,,,,,,,25.451,-0.03139436
6309,2021/11/28 19:27:06,175270.5473,32960.2573,1,12,0,0,0,0,0.1192856,3.664432,0.4371139697792,6.986812,6.340388,26.31054,23.20919,,-0.000973136979155242,,0,,,,,,,,,,,,,,,,,,25.71803,0.04822493
6310,2021/11/28 19:28:36,175360.5473,33050.2573,1,12,0,0,0,0,0.1192169,3.664968,0.4369261235592,6.989794,6.340388,26.32147,23.20919,,-0.00551343010738492,,,,,,,,,,,,,,,,,,,,25.67441,0.04126966
6311,2021/11/28 19:30:06,175450.5473,33140.2573,1,12,0,0,0,0,0.1193085,3.665499,0.4373251874415,6.992775,6.340388,26.3324,23.20919,,-0.00417232513427734,,5.12881422042847,,,,,,,,,,,,,,,,,,25.3828,-0.04829168
6312,2021/11/28 19:31:36,175540.5473,33230.2573,1,12,0,0,0,0,0.1188354,3.666156,0.4356691147224,6.995756,6.340388,26.34333,23.20919,,-0.000389254797482863,,0,,,,,,,,,,,,,,,,,,25.32583,-0.06636143
6313,2021/11/28 19:33:06,175630.5476,33320.2576,1,12,0,0,0,0,0.1192703,3.666868,0.4373484464204,6.99874,6.340388,26.35427,23.20919,,0.00590369803830981,,,,,,,,,,,,,,,,,,,,25.4854,0.05017638
6314,2021/11/28 19:34:36,175720.5473,33410.2573,1,12,0,0,0,0,0.1195068,3.667552,0.4382974033536,7.001725,6.340388,26.36522,23.20919,,0.00178813899401575,,0,,,,,,,,,,,,,,,,,,25.59408,0.04882336
6315,2021/11/28 19:36:06,175810.5472,33500.2572,1,12,0,0,0,0,0.1194687,3.668051,0.4382172845037,7.004711,6.340388,26.37617,23.20919,,-0.0129861999303102,,0,,,,,,,,,,,,,,,,,,25.70893,0.02981842
6316,2021/11/28 19:37:36,175900.5472,33590.2572,1,12,0,0,0,0,0.1196671,3.668535,0.4390029446985,7.007693,6.340388,26.38711,23.20919,,-0.00058388221077621,,0,,,,,,,,,,,,,,,,,,25.4347,0.01179814
6317,2021/11/28 19:39:06,175990.5472,33680.2572,1,12,0,0,0,0,0.1194153,3.66921,0.438159812913,7.010675,6.340388,26.39805,23.20919,,-0.000298023194773123,,,,,,,,,,,,,,,,,,,,25.52889,0.0491637
6318,2021/11/28 19:40:36,176080.5472,33770.2572,1,12,0,0,0,0,0.1194687,3.669785,0.4384244432295,7.013658,6.340388,26.40899,23.20919,,0.00913937855511904,,0,,,,,,,,,,,,,,,,,,25.24026,-0.09590268
6319,2021/11/28 19:42:06,176170.5474,33860.2574,1,12,0,0,0,0,0.1195831,3.670558,0.4389367043698,7.01664,6.340388,26.41994,23.20919,,0.00194627395831048,,4.77120685577393,,,,,,,,,,,,,,,,,,25.69335,0.09079158
6320,2021/11/28 19:43:36,176260.5473,33950.2573,1,12,0,0,0,0,0.1195984,3.671185,0.439067852104,7.019624,6.340388,26.43089,23.20919,,0.00422118091955781,,0,,,,,,,,,,,,,,,,,,25.30847,-0.06254733
6321,2021/11/28 19:45:06,176350.5472,34040.2572,1,12,0,0,0,0,0.1193619,3.671676,0.4382582235444,7.022608,6.340388,26.44185,23.20919,,-0.0040871761739254,,,,,,,,,,,,,,,,,,,,25.51872,0.06572545
6322,2021/11/28 19:46:36,176440.5474,34130.2574,1,12,0,0,0,0,0.1190643,3.672295,0.4372392335685,7.025592,6.340388,26.4528,23.20919,,0.000194627398741432,,0,,,,,,,,,,,,,,,,,,25.26496,-0.04982412
6323,2021/11/28 19:48:06,176530.5472,34220.2572,1,12,0,0,0,0,0.1195755,3.673095,0.4392121711725,7.028575,6.340388,26.46376,23.20919,,0.00158945703878999,,0,,,,,,,,,,,,,,,,,,25.32804,-0.02570927
6324,2021/11/28 19:49:36,176620.5472,34310.2572,1,12,0,0,0,0,0.1197052,3.673709,0.4397620705868,7.031558,6.340388,26.47472,23.20919,,0.00114440894685686,,0,,,,,,,,,,,,,,,,,,25.47233,0.05118251
6325,2021/11/28 19:51:06,176710.5474,34400.2574,1,12,0,0,0,0,0.1193237,3.67437,0.438439423569,7.034542,6.340388,26.48568,23.20919,,0.00114440894685686,,,,,,,,,,,,,,,,,,,,25.4825,0.05715966
6326,2021/11/28 19:52:36,176800.548,34490.258,1,12,0,0,0,0,0.1195374,3.674855,0.439282612077,7.037526,6.340388,26.49665,23.20919,,0.000447034806711599,,0,,,,,,,,,,,,,,,,,,25.63476,0.1050723
6327,2021/11/28 19:54:06,176890.5473,34580.2573,1,12,0,0,0,0,0.1197205,3.675491,0.4400316202655,7.040511,6.340388,26.50762,23.20919,,0.00415309797972441,,4.80083703994751,,,,,,,,,,,,,,,,,,25.70481,0.1038063
6328,2021/11/28 19:55:36,176980.5472,34670.2572,1,12,0,0,0,0,0.1190643,3.676188,0.4377027508884,7.043494,6.340388,26.51858,23.20919,,0.00844236277043819,,,,,,,,,,,,,,,,,,,,25.69075,0.1048416
6329,2021/11/28 19:57:06,177070.5474,34760.2574,1,12,0,0,0,0,0.1197433,3.676884,0.4402822238772,7.046477,6.340388,26.52955,23.20919,,0.00058388221077621,,0,,,,,,,,,,,,,,,,,,25.45084,0.01050889
6330,2021/11/28 19:58:36,177160.5474,34850.2574,1,12,0,0,0,0,0.1191177,3.677537,0.4380597491049,7.04946,6.340388,26.54052,23.20919,,-0.00198682094924152,,0,,,,,,,,,,,,,,,,,,25.45391,-0.04029453
6331,2021/11/28 20:00:06,177250.5474,34940.2574,1,12,0,0,0,0,0.1195984,3.678071,0.4398914066864,7.052446,6.340388,26.5515,23.20919,,-0.00787159707397223,,0,,,,,,,,,,,,,,,,,,25.57574,-0.01874924
6332,2021/11/28 20:01:36,177340.5481,35030.2581,1,12,0,0,0,0,0.1193771,3.678793,0.4391636398403,7.055431,6.340388,26.56248,23.20919,,0.000778509711381048,,,,,,,,,,,,,,,,,,,,25.62443,-0.06606877
6333,2021/11/28 20:03:06,177430.5475,35120.2575,1,12,0,0,0,0,0.1196671,3.679496,0.4403146157816,7.058413,6.340388,26.57345,23.20919,,0.00710183009505272,,0,,,,,,,,,,,,,,,,,,25.61128,-0.07838905
6334,2021/11/28 20:04:36,177520.5483,35210.2583,1,12,0,0,0,0,0.1194,3.680205,0.439416477,7.061398,6.340388,26.58443,23.20919,,0.00058388221077621,,0,,,,,,,,,,,,,,,,,,25.60822,0.08192122
6335,2021/11/28 20:06:06,177610.5477,35300.2577,1,12,0,0,0,0,0.1194458,3.680926,0.4396711508108,7.064382,6.340388,26.59542,23.20919,,0.00178813899401575,,4.54038906097412,,,,,,,,,,,,,,,,,,25.52995,-0.06153226
6336,2021/11/28 20:07:36,177700.5485,35390.2585,1,12,0,0,0,0,0.1195984,3.681515,0.440303303576,7.067368,6.340388,26.60641,23.20919,,-0.00844236277043819,,0,,,,,,,,,,,,,,,,,,25.62152,0.06479979
6337,2021/11/28 20:09:06,177790.5476,35480.2576,1,12,0,0,0,0,0.1192703,3.682147,0.4391707773341,7.070353,6.340388,26.6174,23.20919,,0.00133514404296875,,0,,,,,,,,,,,,,,,,,,25.76655,0.08159876
6338,2021/11/28 20:10:36,177880.5475,35570.2575,1,12,0,0,0,0,0.1193924,3.682818,0.4397004797832,7.07334,6.340388,26.6284,23.20919,,0.000149011597386561,,,,,,,,,,,,,,,,,,,,25.57252,0.09970129
6339,2021/11/28 20:12:06,177970.5477,35660.2577,1,12,0,0,0,0,0.1196289,3.683709,0.4406780555901,7.076326,6.340388,26.6394,23.20919,,0.0132346600294113,,0,,,,,,,,,,,,,,,,,,25.61313,0.04285812
6340,2021/11/28 20:13:36,178060.5475,35750.2575,1,12,0,0,0,0,0.1195602,3.684394,0.4405068835188,7.07931,6.340388,26.65039,23.20919,,-0.00175164698157459,,0,,,,,,,,,,,,,,,,,,25.4598,0.07646263
6341,2021/11/28 20:15:06,178150.5477,35840.2577,1,12,0,0,0,0,0.1195221,3.685054,0.4404453926934,7.082296,6.340388,26.66139,23.20919,,-0.00282570207491517,,,,,,,,,,,,,,,,,,,,25.70358,0.0003170967
6342,2021/11/28 20:16:36,178240.5476,35930.2576,1,12,0,0,0,0,0.1190872,3.68562,0.438910166064,7.085283,6.340388,26.6724,23.20919,,0.0020540680270642,,4.34985685348511,,,,,,,,,,,,,,,,,,25.67294,0.06787241
6343,2021/11/28 20:18:06,178330.5484,36020.2584,1,12,0,0,0,0,0.1194534,3.686255,0.440335693017,7.08827,6.340388,26.68341,23.20919,,-0.00156340003013611,,0,,,,,,,,,,,,,,,,,,25.5279,-0.03266931
6344,2021/11/28 20:19:36,178420.5476,36110.2576,1,12,0,0,0,0,0.1191177,3.687116,0.4392007775532,7.091257,6.340388,26.69442,23.20919,,0.00934211537241936,,,,,,,,,,,,,,,,,,,,25.26871,-0.08923531
6345,2021/11/28 20:21:06,178510.5473,36200.2573,1,12,0,0,0,0,0.1198883,3.687961,0.4421433747563,7.094244,6.340388,26.70544,23.20919,,0.000302753789583221,,0,,,,,,,,,,,,,,,,,,25.37233,0.01137257
6346,2021/11/28 20:22:36,178600.5482,36290.2582,1,12,0,0,0,0,0.1192093,3.688619,0.4397176889567,7.09723,6.340388,26.71645,23.20919,,-0.000202909403014928,,0,,,,,,,,,,,,,,,,,,25.73424,0.06637037
6347,2021/11/28 20:24:06,178690.5482,36380.2582,1,12,0,0,0,0,0.1191635,3.689181,0.4396157200935,7.100214,6.340388,26.72746,23.20919,,-0.00789761543273926,,0,,,,,,,,,,,,,,,,,,25.76565,0.03961504
6348,2021/11/28 20:25:36,178780.5473,36470.2573,1,12,0,0,0,0,0.1193924,3.689908,0.4405469718992,7.103198,6.340388,26.73847,23.20919,,0.000298023194773123,,,,,,,,,,,,,,,,,,,,25.57986,0.05205333
6349,2021/11/28 20:27:06,178870.5472,36560.2572,1,12,0,0,0,0,0.1196671,3.690609,0.4416444762639,7.106183,6.340388,26.74948,23.20919,,0.00121101504191756,,4.10850477218628,,,,,,,,,,,,,,,,,,25.50481,0.009842515
6350,2021/11/28 20:28:36,178960.5472,36650.2572,1,12,0,0,0,0,0.1192551,3.691571,0.4402386687621,7.109166,6.340388,26.76049,23.20919,,0.0150998402386904,,0,,,,,,,,,,,,,,,,,,25.50069,0.04923999
6351,2021/11/28 20:30:06,179050.5474,36740.2574,1,12,0,0,0,0,0.1194534,3.692312,0.4410592222608,7.112148,6.340388,26.77151,23.20919,,0.00058388221077621,,,,,,,,,,,,,,,,,,,,25.46298,-0.05931318
6352,2021/11/28 20:31:36,179140.5473,36830.2573,1,12,0,0,0,0,0.1192474,3.693037,0.4403850603538,7.115131,6.340388,26.78252,23.20919,,-0.00894069671630859,,0,,,,,,,,,,,,,,,,,,25.49158,-0.01645923
6353,2021/11/28 20:33:06,179230.5472,36920.2572,1,12,0,0,0,0,0.1192093,3.693651,0.4403175501543,7.118113,6.340388,26.79353,23.20919,,0.00158945703878999,,0,,,,,,,,,,,,,,,,,,25.68349,0.09461343
6354,2021/11/28 20:34:36,179320.5472,37010.2572,1,12,0,0,0,0,0.1191635,3.694342,0.440230722917,7.121093,6.340388,26.80454,23.20919,,0.00155701895710081,,0,,,,,,,,,,,,,,,,,,25.55679,0.00448525
6355,2021/11/28 20:36:06,179410.5472,37100.2572,1,12,0,0,0,0,0.1194,3.695434,0.4412348196,7.124073,6.340388,26.81555,23.20919,,0.00769092189148068,,,,,,,,,,,,,,,,,,,,25.47425,0.07077873
6356,2021/11/28 20:37:36,179500.5473,37190.2573,1,12,0,0,0,0,0.1194534,3.696108,0.4415126673672,7.127056,6.340388,26.82657,23.20919,,-0.00104308105073869,,3.99942803382874,,,,,,,,,,,,,,,,,,25.41835,0.07554173
6357,2021/11/28 20:39:06,179590.5472,37280.2572,1,12,0,0,0,0,0.1194305,3.696866,0.441518554813,7.130039,6.340388,26.8376,23.20919,,-0.00836897827684879,,0,,,,,,,,,,,,,,,,,,25.47736,0.06637335
6358,2021/11/28 20:40:36,179680.5473,37370.2573,1,12,0,0,0,0,0.1194,3.697394,0.4414688436,7.133023,6.340388,26.84863,23.20919,,-0.00362396193668246,,0,,,,,,,,,,,,,,,,,,25.51384,0.09494007
6359,2021/11/28 20:42:06,179770.5472,37460.2572,1,12,0,0,0,0,0.1194153,3.698298,0.4416333651594,7.136007,6.340388,26.85967,23.20919,,-0.00181652302853763,,,,,,,,,,,,,,,,,,,,25.2375,-0.07904291
6360,2021/11/28 20:43:36,179860.5473,37550.2573,1,12,0,0,0,0,0.1195755,3.699087,0.4423201775685,7.138992,6.340388,26.87071,23.20919,,0.00331712793558836,,0,,,,,,,,,,,,,,,,,,25.36048,-0.02444267
6361,2021/11/28 20:45:06,179950.5474,37640.2574,1,12,0,0,0,0,0.1194916,3.699944,0.4421122284704,7.141977,6.340388,26.88175,23.20919,,-0.0115658398717642,,0,,,,,,,,,,,,,,,,,,25.18963,-0.08164525
6362,2021/11/28 20:46:36,180040.5472,37730.2572,1,12,0,0,0,0,0.1195068,3.700831,0.4422744701508,7.144961,6.340388,26.8928,23.20919,,-0.000447034806711599,,3.81553411483765,,,,,,,,,,,,,,,,,,25.44075,0.02755404
6363,2021/11/28 20:48:06,180130.5474,37820.2574,1,12,0,0,0,0,0.1192551,3.701523,0.4414254955173,7.147943,6.340388,26.90383,23.20919,,-0.00730156898498535,,0,,,,,,,,,,,,,,,,,,25.23841,-0.04763186
6364,2021/11/28 20:49:36,180220.5474,37910.2574,1,12,0,0,0,0,0.1193237,3.702314,0.4417738050418,7.150926,6.340388,26.91488,23.20919,,0.00291941105388105,,,,,,,,,,,,,,,,,,,,25.37361,-0.06513417
6365,2021/11/28 20:51:06,180310.5475,38000.2575,1,12,0,0,0,0,0.1195068,3.703076,0.4425427629168,7.153909,6.340388,26.92592,23.20919,,-0.000194627398741432,,0,,,,,,,,,,,,,,,,,,25.46216,-0.0415808
6366,2021/11/28 20:52:36,180400.5473,38090.2573,1,12,0,0,0,0,0.1196899,3.704051,0.4433374937849,7.156891,6.340388,26.93697,23.20919,,0.00378442206420004,,0,,,,,,,,,,,,,,,,,,25.67732,0.06861866
6367,2021/11/28 20:54:06,180490.5475,38180.2575,1,12,0,0,0,0,0.1193924,3.704935,0.442341081494,7.159874,6.340388,26.94802,23.20919,,0.000794728577602655,,0,,,,,,,,,,,,,,,,,,25.7026,0.04187942
6368,2021/11/28 20:55:36,180580.5474,38270.2574,1,12,0,0,0,0,0.1197052,3.705681,0.4435892852412,7.162858,6.340388,26.95907,23.20919,,-0.0107288397848606,,3.63377094268799,,,,,,,,,,,,,,,,,,25.69648,0.05964994
6369,2021/11/28 20:57:06,180670.5474,38360.2574,1,12,0,0,0,0,0.1192169,3.706453,0.4418718366557,7.165841,6.340388,26.97013,23.20919,,-0.0001467191032134,,,,,,,,,,,,,,,,,,,,25.63359,0.04604161
6370,2021/11/28 20:58:36,180760.5475,38450.2575,1,12,0,0,0,0,0.1193085,3.707212,0.442301902902,7.168824,6.340388,26.98118,23.20919,,0.00123054697178304,,0,,,,,,,,,,,,,,,,,,25.69138,0.0307864
6371,2021/11/28 21:00:06,180850.5474,38540.2574,1,12,0,0,0,0,0.1187363,3.708202,0.4402981851326,7.171807,6.340388,26.99224,23.20919,,0.0114440899342299,,0,,,,,,,,,,,,,,,,,,25.6913,0.02573967
6372,2021/11/28 21:01:36,180940.5475,38630.2575,1,12,0,0,0,0,0.1194305,3.70911,0.442980861855,7.17479,6.340388,27.00331,23.20919,,0.00158945703878999,,0,,,,,,,,,,,,,,,,,,25.73096,0.08158088
6373,2021/11/28 21:03:06,181030.5475,38720.2575,1,12,0,0,0,0,0.119545,3.710003,0.443512308635,7.177773,6.340388,27.01438,23.20919,,0.0020435880869627,,,,,,,,,,,,,,,,,,,,25.51986,0.07946193
6374,2021/11/28 21:04:36,181120.5477,38810.2577,1,12,0,0,0,0,0.1193466,3.710635,0.442851671091,7.180755,6.340388,27.02544,23.20919,,-0.0126507803797722,,3.52536201477051,,,,,,,,,,,,,,,,,,25.4597,0.05970597
6375,2021/11/28 21:06:06,181210.5474,38900.2574,1,12,0,0,0,0,0.1194305,3.71152,0.44326868936,7.183737,6.340388,27.0365,23.20919,,0.00438690185546875,,0,,,,,,,,,,,,,,,,,,25.32667,-0.04948735
6376,2021/11/28 21:07:36,181300.5474,38990.2574,1,12,0,0,0,0,0.1193466,3.71239,0.443061124374,7.186718,6.340388,27.04757,23.20919,,0.000922910578083247,,,,,,,,,,,,,,,,,,,,25.2981,-0.04698873
6377,2021/11/28 21:09:06,181390.5475,39080.2575,1,12,0,0,0,0,0.1196899,3.713454,0.4444629379146,7.189702,6.340388,27.05865,23.20919,,0.00119209301192313,,0,,,,,,,,,,,,,,,,,,25.45054,-0.0450325
6378,2021/11/28 21:10:36,181480.5476,39170.2576,1,12,0,0,0,0,0.1192551,3.714335,0.4429533918585,7.192688,6.340388,27.06974,23.20919,,0.00214090198278427,,0,,,,,,,,,,,,,,,,,,25.39067,-0.03805518
6379,2021/11/28 21:12:06,181570.5475,39260.2575,1,12,0,0,0,0,0.119339,3.715055,0.443350948645,7.195672,6.340388,27.08082,23.20919,,0.00190734898205847,,0,,,,,,,,,,,,,,,,,,25.39879,-0.06404459
6380,2021/11/28 21:13:36,181660.5482,39350.2582,1,12,0,0,0,0,0.1194153,3.715962,0.4437427170186,7.198656,6.340388,27.09191,23.20919,,-0.00211927597410977,,3.39895105361938,,,,,,,,,,,,,,,,,,25.50023,-0.03366113
6381,2021/11/28 21:15:06,181750.5475,39440.2575,1,12,0,0,0,0,0.1194153,3.716863,0.4438503102039,7.201639,6.340388,27.103,23.20919,,0.00253015593625605,,0,,,,,,,,,,,,,,,,,,25.67097,0.1140219
6382,2021/11/28 21:16:36,181840.5474,39530.2574,1,12,0,0,0,0,0.1195068,3.717915,0.444316124322,7.20462,6.340388,27.11408,23.20919,,-0.00114440894685686,,0,,,,,,,,,,,,,,,,,,25.64254,0.1044673
6383,2021/11/28 21:18:06,181930.5474,39620.2574,1,12,0,0,0,0,0.1191559,3.718814,0.4431186291026,7.207603,6.340388,27.12517,23.20919,,-0.000625360175035894,,,,,,,,,,,,,,,,,,,,25.69032,0.1095259
6384,2021/11/28 21:19:36,182020.5475,39710.2575,1,12,0,0,0,0,0.1190872,3.719622,0.4429593690384,7.210585,6.340388,27.13626,23.20919,,-0.00741746695712209,,0,,,,,,,,,,,,,,,,,,25.34892,-0.09328365
6385,2021/11/28 21:21:06,182110.5474,39800.2574,1,12,0,0,0,0,0.1193771,3.72049,0.444141306779,7.213567,6.340388,27.14735,23.20919,,-0.00344946002587676,,3.28700709342957,,,,,,,,,,,,,,,,,,25.64545,0.1047498
6386,2021/11/28 21:22:36,182200.5483,39890.2583,1,12,0,0,0,0,0.1198349,3.721478,0.4459629439822,7.216546,6.340388,27.15844,23.20919,,-0.000615273718722165,,,,,,,,,,,,,,,,,,,,25.59472,0.07302999
6387,2021/11/28 21:24:06,182290.5474,39980.2574,1,12,0,0,0,0,0.1193008,3.722526,0.4441003298208,7.219527,6.340388,27.16953,23.20919,,0.00923398975282907,,0,,,,,,,,,,,,,,,,,,25.41984,-0.01366198
6388,2021/11/28 21:25:36,182380.5475,40070.2575,1,12,0,0,0,0,0.1189804,3.723409,0.4430126921836,7.222507,6.340388,27.18063,23.20919,,-0.000198682100744918,,0,,,,,,,,,,,,,,,,,,25.34659,-0.02477169
6389,2021/11/28 21:27:06,182470.5474,40160.2574,1,12,0,0,0,0,0.1194839,3.724327,0.4449971148353,7.225486,6.340388,27.19172,23.20919,,-0.00715255690738559,,0,,,,,,,,,,,,,,,,,,25.4757,0.03809214
6390,2021/11/28 21:28:36,182560.5474,40250.2574,1,12,0,0,0,0,0.1186447,3.725181,0.4419729821907,7.228465,6.340388,27.20282,23.20919,,-0.000151376894791611,,,,,,,,,,,,,,,,,,,,25.41988,-0.09334207
6391,2021/11/28 21:30:06,182650.5476,40340.2576,1,12,0,0,0,0,0.1192169,3.72609,0.444212898921,7.231443,6.340388,27.21391,23.20919,,0.000894069671630859,,3.17517995834351,,,,,,,,,,,,,,,,,,25.72165,0.0546813
6392,2021/11/28 21:31:36,182740.5474,40430.2574,1,12,0,0,0,0,0.1192322,3.727197,0.4444018981434,7.234423,6.340388,27.22502,23.20919,,0.0112533597275615,,0,,,,,,,,,,,,,,,,,,25.56301,0.06756961
6393,2021/11/28 21:33:06,182830.5476,40520.2576,1,12,0,0,0,0,0.1187973,3.72828,0.442909597644,7.237402,6.340388,27.23612,23.20919,,0.000762939511332661,,0,,,,,,,,,,,,,,,,,,25.70016,0.04407108
6394,2021/11/28 21:34:36,182920.5482,40610.2582,1,12,0,0,0,0,0.1194839,3.729197,0.4455790014283,7.240384,6.340388,27.24724,23.20919,,0.00525494012981653,,,,,,,,,,,,,,,,,,,,25.32733,-0.01434743
6395,2021/11/28 21:36:06,183010.5474,40700.2574,1,12,0,0,0,0,0.1195984,3.730065,0.446109805896,7.243368,6.340388,27.25837,23.20919,,-0.0105098802596331,,0,,,,,,,,,,,,,,,,,,25.40477,-0.03906727
6396,2021/11/28 21:37:36,183100.5483,40790.2583,1,12,0,0,0,0,0.1193085,3.730955,0.4451346446175,7.246352,6.340388,27.2695,23.20919,,0.000605507520958781,,3.09542393684387,,,,,,,,,,,,,,,,,,25.77825,0.0597024
6397,2021/11/28 21:39:06,183190.5474,40880.2574,1,12,0,0,0,0,0.1191788,3.731894,0.4447626486472,7.249333,6.340388,27.28063,23.20919,,-0.000151376894791611,,0,,,,,,,,,,,,,,,,,,25.53968,-0.0561142
6398,2021/11/28 21:40:36,183280.5482,40970.2582,1,12,0,0,0,0,0.1193466,3.733128,0.4455361341648,7.252317,6.340388,27.29176,23.20919,,-0.000397364288801327,,,,,,,,,,,,,,,,,,,,25.80263,0.0850302
6399,2021/11/28 21:42:06,183370.5474,41060.2574,1,12,0,0,0,0,0.1192474,3.734169,0.4452899444106,7.255298,6.340388,27.30289,23.20919,,0.00155701895710081,,0,,,,,,,,,,,,,,,,,,25.54063,-0.06310046
6400,2021/11/28 21:43:36,183460.5475,41150.2575,1,12,0,0,0,0,0.1191635,3.734994,0.445074957519,7.258278,6.340388,27.31402,23.20919,,-0.00895286072045565,,0,,,,,,,,,,,,,,,,,,25.7466,0.05867839
6401,2021/11/28 21:45:06,183550.5474,41240.2574,1,12,0,0,0,0,0.1195984,3.735901,0.4468077821584,7.261262,6.340388,27.32517,23.20919,,-0.000151376894791611,,3.03805088996887,,,,,,,,,,,,,,,,,,25.53125,0.009462237
6402,2021/11/28 21:46:36,183640.5483,41330.2583,1,12,0,0,0,0,0.1192169,3.736888,0.4455002030072,7.264244,6.340388,27.33631,23.20919,,-0.000973136979155242,,0,,,,,,,,,,,,,,,,,,25.7687,0.02122819
6403,2021/11/28 21:48:06,183730.5475,41420.2575,1,12,0,0,0,0,0.1191177,3.737931,0.4452537434787,7.267223,6.340388,27.34745,23.20919,,0.00914748944342136,,,,,,,,,,,,,,,,,,,,25.82561,0.004768968
6404,2021/11/28 21:49:36,183820.5485,41510.2585,1,12,0,0,0,0,0.1189957,3.739124,0.4449396777668,7.270205,6.340388,27.35859,23.20919,,0.00119209301192313,,0,,,,,,,,,,,,,,,,,,25.60035,0.02508223
6405,2021/11/28 21:51:06,183910.547,41600.257,1,12,0,0,0,0,0.1193237,3.740135,0.4462867466995,7.273185,6.340388,27.36974,23.20919,,-0.000560984888579696,,0,,,,,,,,,,,,,,,,,,25.47842,-0.04725575
6406,2021/11/28 21:52:36,184000.5474,41690.2574,1,12,0,0,0,0,0.1193466,3.740987,0.4464740790942,7.276165,6.340388,27.38088,23.20919,,-0.00992599781602621,,2.95133304595947,,,,,,,,,,,,,,,,,,25.54527,-0.04164279
6407,2021/11/28 21:54:06,184090.5482,41780.2582,1,12,0,0,0,0,0.1194916,3.74192,0.447128007872,7.279145,6.340388,27.39203,23.20919,,-0.00211927597410977,,0,,,,,,,,,,,,,,,,,,25.58706,0.07331729
6408,2021/11/28 21:55:36,184180.5475,41870.2575,1,12,0,0,0,0,0.1189957,3.74296,0.445396145272,7.282126,6.340388,27.40319,23.20919,,-0.000922910578083247,,,,,,,,,,,,,,,,,,,,25.39492,0.02190411
6409,2021/11/28 21:57:06,184270.5478,41960.2578,1,12,0,0,0,0,0.1194458,3.744264,0.4472366088912,7.285107,6.340388,27.41435,23.20919,,0.00778509583324194,,0,,,,,,,,,,,,,,,,,,25.39687,-0.03525853
6410,2021/11/28 21:58:36,184360.5474,42050.2574,1,12,0,0,0,0,0.1191025,3.745192,0.44606173018,7.288089,6.340388,27.42552,23.20919,,0.00247955298982561,,0,,,,,,,,,,,,,,,,,,25.35328,-0.04572392
6411,2021/11/28 22:00:06,184450.5476,42140.2576,1,12,0,0,0,0,0.1193237,3.746277,0.4470196328649,7.291069,6.340388,27.43668,23.20919,,-0.00586876505985856,,2.88221788406372,,,,,,,,,,,,,,,,,,25.35225,-0.0889051
6412,2021/11/28 22:01:36,184540.5483,42230.2583,1,12,0,0,0,0,0.1190491,3.747179,0.4460982874889,7.29405,6.340388,27.44785,23.20919,,0.00209808303043246,,0,,,,,,,,,,,,,,,,,,25.64568,0.06500959
6413,2021/11/28 22:03:06,184630.5482,42320.2582,1,12,0,0,0,0,0.119194,3.748183,0.446760924502,7.29703,6.340388,27.45902,23.20919,,0.000596046389546245,,0,,,,,,,,,,,,,,,,,,25.66511,0.08945763
6414,2021/11/28 22:04:36,184720.5476,42410.2576,1,12,0,0,0,0,0.1191635,3.749337,0.4467841195995,7.300011,6.340388,27.47019,23.20919,,0.0080108642578125,,,,,,,,,,,,,,,,,,,,25.56162,0.02445579
6415,2021/11/28 22:06:06,184810.5483,42500.2583,1,12,0,0,0,0,0.1192703,3.750484,0.4473213518252,7.302991,6.340388,27.48137,23.20919,,0.00058388221077621,,0,,,,,,,,,,,,,,,,,,25.63069,0.04193544
6416,2021/11/28 22:07:36,184900.5484,42590.2584,1,12,0,0,0,0,0.1192169,3.751551,0.4472482804119,7.305971,6.340388,27.49254,23.20919,,0.00209808303043246,,2.86005711555481,,,,,,,,,,,,,,,,,,25.62028,0.06538928
6417,2021/11/28 22:09:06,184990.5473,42680.2573,1,12,0,0,0,0,0.1190338,3.752509,0.4466754058042,7.308952,6.340388,27.50373,23.20919,,-0.0103152496740222,,0,,,,,,,,,,,,,,,,,,25.7616,0.0837785
6418,2021/11/28 22:10:36,185080.5474,42770.2574,1,12,0,0,0,0,0.1193008,3.753511,0.4477968651088,7.311933,6.340388,27.51491,23.20919,,0.00153818400576711,,0,,,,,,,,,,,,,,,,,,25.69452,0.08029878
6419,2021/11/28 22:12:06,185170.5475,42860.2575,1,12,0,0,0,0,0.1192551,3.75471,0.447768316521,7.314914,6.340388,27.52611,23.20919,,0.00821627117693424,,,,,,,,,,,,,,,,,,,,25.65783,0.004191399
6420,2021/11/28 22:13:36,185260.5473,42950.2573,1,12,0,0,0,0,0.1193924,3.755763,0.4484095584012,7.317896,6.340388,27.53731,23.20919,,-0.00214090198278427,,2.77806401252747,,,,,,,,,,,,,,,,,,25.52883,0.08795083
6421,2021/11/28 22:15:06,185350.5475,43040.2575,1,12,0,0,0,0,0.1195374,3.756879,0.4490875477746,7.320881,6.340388,27.54852,23.20919,,0.00209808303043246,,,,,,,,,,,,,,,,,,,,25.48624,0.02289116
6422,2021/11/28 22:16:36,185440.5483,43130.2583,1,12,0,0,0,0,0.1194,3.757773,0.4486780962,7.323862,6.340388,27.55972,23.20919,,-0.00858306884765625,,0,,,,,,,,,,,,,,,,,,25.58582,0.04062653
6423,2021/11/28 22:18:06,185530.5473,43220.2573,1,12,0,0,0,0,0.1190643,3.758885,0.4475490113055,7.326844,6.340388,27.57092,23.20919,,0.00286102294921875,,0,,,,,,,,,,,,,,,,,,25.79994,0.06025672
6424,2021/11/28 22:19:36,185620.5473,43310.2573,1,12,0,0,0,0,0.1197052,3.760017,0.4500935869884,7.329824,6.340388,27.58213,23.20919,,0.00311403907835484,,0,,,,,,,,,,,,,,,,,,25.81112,0.06625831
6425,2021/11/28 22:21:06,185710.5474,43400.2574,1,12,0,0,0,0,0.1192856,3.761329,0.4486723865624,7.332804,6.340388,27.59333,23.20919,,0.0146127501502633,,2.7637779712677,,,,,,,,,,,,,,,,,,25.72379,-0.06629229
6426,2021/11/28 22:22:36,185800.5476,43490.2576,1,12,0,0,0,0,0.1191177,3.762375,0.4481654565375,7.335783,6.340388,27.60454,23.20919,,0.00178813899401575,,0,,,,,,,,,,,,,,,,,,25.5064,-0.04726946
6427,2021/11/28 22:24:06,185890.5473,43580.2573,1,12,0,0,0,0,0.1194,3.763326,0.4493411244,7.338766,6.340388,27.61576,23.20919,,-0.00388221396133304,,,,,,,,,,,,,,,,,,,,25.60986,0.02723992
6428,2021/11/28 22:25:36,185980.5474,43670.2574,1,12,0,0,0,0,0.1193924,3.764366,0.4494366912184,7.341746,6.340388,27.62698,23.20919,,0.00038146969745867,,0,,,,,,,,,,,,,,,,,,25.68788,0.04531085
6429,2021/11/28 22:27:06,186070.5472,43760.2572,1,12,0,0,0,0,0.1190872,3.765563,0.4484303540936,7.344728,6.340388,27.63821,23.20919,,-0.0000851494987728074,,2.69542098045349,,,,,,,,,,,,,,,,,,25.57647,0.04003882
6430,2021/11/28 22:28:36,186160.5475,43850.2575,1,12,0,0,0,0,0.1192322,3.766709,0.4491130008298,7.347713,6.340388,27.64945,23.20919,,0.0115235596895218,,,,,,,,,,,,,,,,,,,,25.66251,0.05995929
6431,2021/11/28 22:30:06,186250.5473,43940.2573,1,12,0,0,0,0,0.119194,3.767903,0.449111430182,7.350697,6.340388,27.66069,23.20919,,-0.00190734898205847,,0,,,,,,,,,,,,,,,,,,25.40568,-0.06189406
6432,2021/11/28 22:31:36,186340.5474,44030.2574,1,12,0,0,0,0,0.1194534,3.768998,0.4502196256932,7.353679,6.340388,27.67193,23.20919,,0.00257340702228248,,0,,,,,,,,,,,,,,,,,,25.74177,0.0523448
6433,2021/11/28 22:33:06,186430.5473,44120.2573,1,12,0,0,0,0,0.1194305,3.770059,0.4502600313995,7.356661,6.340388,27.68317,23.20919,,0.000307636888464913,,0,,,,,,,,,,,,,,,,,,25.64824,0.07712066
6434,2021/11/28 22:34:36,186520.5473,44210.2573,1,12,0,0,0,0,0.119072,3.771141,0.449037301152,7.359643,6.340388,27.69442,23.20919,,-0.000397364288801327,,2.67332601547241,,,,,,,,,,,,,,,,,,25.39434,-0.07333398
6435,2021/11/28 22:36:06,186610.5474,44300.2574,1,12,0,0,0,0,0.1193237,3.772312,0.4501262253944,7.362624,6.340388,27.70566,23.20919,,0.00155701895710081,,0,,,,,,,,,,,,,,,,,,25.48585,-0.05391479
6436,2021/11/28 22:37:36,186700.5473,44390.2573,1,12,0,0,0,0,0.1194153,3.773557,0.4506204412221,7.365605,6.340388,27.71691,23.20919,,-0.00169200298842043,,,,,,,,,,,,,,,,,,,,25.78231,0.07901251
6437,2021/11/28 22:39:06,186790.5476,44480.2576,1,12,0,0,0,0,0.1192703,3.774753,0.4502159227359,7.368586,6.340388,27.72816,23.20919,,0.0013907749671489,,0,,,,,,,,,,,,,,,,,,25.74758,0.08438528
6438,2021/11/28 22:40:36,186880.5482,44570.2582,1,12,0,0,0,0,0.1194458,3.775755,0.450998076579,7.371571,6.340388,27.73942,23.20919,,-0.00799855869263411,,2.59571409225464,,,,,,,,,,,,,,,,,,25.50399,-0.06563902
6439,2021/11/28 22:42:06,186970.5474,44660.2574,1,12,0,0,0,0,0.1195831,3.776824,0.4516443220744,7.374555,6.340388,27.75069,23.20919,,0.000615273718722165,,,,,,,,,,,,,,,,,,,,25.65309,0.06471455
6440,2021/11/28 22:43:36,187060.5475,44750.2575,1,12,0,0,0,0,0.1201401,3.778016,0.4538912200416,7.37754,6.340388,27.76197,23.20919,,-0.000153818400576711,,0,,,,,,,,,,,,,,,,,,25.59124,0.04984498
6441,2021/11/28 22:45:06,187150.5483,44840.2583,1,12,0,0,0,0,0.1195602,3.779304,0.4518543421008,7.380526,6.340388,27.77325,23.20919,,0.0134452497586608,,0,,,,,,,,,,,,,,,,,,25.58917,-0.00888586
6442,2021/11/28 22:46:36,187240.5485,44930.2585,1,12,0,0,0,0,0.1192093,3.780529,0.4506742157197,7.383512,6.340388,27.78454,23.20919,,-0.000447034806711599,,0,,,,,,,,,,,,,,,,,,25.54547,-0.06441176
6443,2021/11/28 22:48:06,187330.5485,45020.2585,1,12,0,0,0,0,0.119072,3.781756,0.450301250432,7.386497,6.340388,27.79582,23.20919,,-0.000894069671630859,,2.52587699890137,,,,,,,,,,,,,,,,,,25.61548,0.004752874
6444,2021/11/28 22:49:36,187420.5486,45110.2586,1,12,0,0,0,0,0.1195068,3.782701,0.4520584918668,7.389479,6.340388,27.80711,23.20919,,0.00133514404296875,,0,,,,,,,,,,,,,,,,,,25.65407,0.04917085
6445,2021/11/28 22:51:06,187510.5483,45200.2583,1,12,0,0,0,0,0.1195068,3.783978,0.4522111020504,7.392465,6.340388,27.8184,23.20919,,0.000156340101966634,,0,,,,,,,,,,,,,,,,,,25.43479,-0.07268012
6446,2021/11/28 22:52:36,187600.5475,45290.2575,1,12,0,0,0,0,0.1193085,3.785192,0.451605579732,7.395449,6.340388,27.82969,23.20919,,-0.00199963990598917,,,,,,,,,,,,,,,,,,,,25.59932,-0.06855905
6447,2021/11/28 22:54:06,187690.5476,45380.2576,1,12,0,0,0,0,0.1195221,3.786592,0.4525814276832,7.398433,6.340388,27.84099,23.20919,,-0.00211927597410977,,2.53040409088135,,,,,,,,,,,,,,,,,,25.79205,0.04311681
6448,2021/11/28 22:55:36,187780.5483,45470.2583,1,12,0,0,0,0,0.1192093,3.787797,0.4515406289121,7.401416,6.340388,27.85229,23.20919,,0.000307636888464913,,0,,,,,,,,,,,,,,,,,,25.72294,0.07237315
6449,2021/11/28 22:57:06,187870.5477,45560.2577,1,12,0,0,0,0,0.1196518,3.788905,0.453349303279,7.404398,6.340388,27.86359,23.20919,,-0.009918212890625,,0,,,,,,,,,,,,,,,,,,25.37566,-0.02158046
6450,2021/11/28 22:58:36,187960.5475,45650.2575,1,12,0,0,0,0,0.1194458,3.790166,0.4527194100028,7.407382,6.340388,27.87489,23.20919,,-0.000461455289041623,,,,,,,,,,,,,,,,,,,,25.63972,0.04887402
6451,2021/11/28 23:00:06,188050.5474,45740.2574,1,12,0,0,0,0,0.1196365,3.791411,0.4535911421015,7.410369,6.340388,27.88622,23.20919,,0.00044015739695169,,2.39754104614258,,,,,,,,,,,,,,,,,,25.27817,-0.06507039
6452,2021/11/28 23:01:36,188140.5474,45830.2574,1,12,0,0,0,0,0.1198654,3.79283,0.454629085082,7.413357,6.340388,27.89755,23.20919,,0.00495910597965121,,0,,,,,,,,,,,,,,,,,,25.38174,0.02728224
6453,2021/11/28 23:03:06,188230.5473,45920.2573,1,12,0,0,0,0,0.1193085,3.794093,0.4526675446905,7.416344,6.340388,27.90888,23.20919,,-0.00298023200593889,,0,,,,,,,,,,,,,,,,,,25.37666,0.02417862
6454,2021/11/28 23:04:36,188320.5473,46010.2573,1,12,0,0,0,0,0.1194839,3.795341,0.4534821445099,7.419328,6.340388,27.9202,23.20919,,-0.01708666048944,,,,,,,,,,,,,,,,,,,,25.16638,-0.03396213
6455,2021/11/28 23:06:06,188410.5473,46100.2573,1,12,0,0,0,0,0.1197968,3.796294,0.4547838730592,7.422312,6.340388,27.93153,23.20919,,-0.0012028319761157,,2.283616065979,,,,,,,,,,,,,,,,,,25.53513,0.009503365
6456,2021/11/28 23:07:36,188500.5475,46190.2575,1,12,0,0,0,0,0.1194305,3.797866,0.453581035313,7.425296,6.340388,27.94286,23.20919,,0.00058388221077621,,0,,,,,,,,,,,,,,,,,,25.35037,-0.01236081
6457,2021/11/28 23:09:06,188590.5473,46280.2573,1,12,0,0,0,0,0.1196671,3.799356,0.4546579143876,7.428279,6.340388,27.95419,23.20919,,0.00774860288947821,,0,,,,,,,,,,,,,,,,,,25.67225,0.0393492
6458,2021/11/28 23:10:36,188680.5474,46370.2574,1,12,0,0,0,0,0.1192169,3.800862,0.4531269849678,7.431264,6.340388,27.96554,23.20919,,0.00357627798803151,,2.23813199996948,,,,,,,,,,,,,,,,,,25.31269,-0.05050302
6459,2021/11/28 23:12:06,188770.5473,46460.2573,1,12,0,0,0,0,0.1191406,3.802266,0.4530042525996,7.434247,6.340388,27.97688,23.20919,,-0.000151376894791611,,,,,,,,,,,,,,,,,,,,25.34929,0.01045406
6460,2021/11/28 23:13:36,188860.5474,46550.2574,1,12,0,0,0,0,0.1195221,3.803566,0.4546101958086,7.437229,6.340388,27.98822,23.20919,,-0.0114026302471757,,0,,,,,,,,,,,,,,,,,,25.52303,0.05428016
6461,2021/11/28 23:15:06,188950.5474,46640.2574,1,12,0,0,0,0,0.1196365,3.804993,0.4552160450445,7.440214,6.340388,27.99957,23.20919,,-0.000908261281438172,,0,,,,,,,,,,,,,,,,,,25.48241,-0.005719662
6462,2021/11/28 23:16:36,189040.5473,46730.2573,1,12,0,0,0,0,0.1193771,3.80651,0.454410124921,7.443198,6.340388,28.01093,23.20919,,0.00178813899401575,,2.07052993774414,,,,,,,,,,,,,,,,,,25.51196,0.02637744
6463,2021/11/28 23:18:06,189130.5475,46820.2575,1,12,0,0,0,0,0.1195068,3.808143,0.4550989838724,7.44618,6.340388,28.02228,23.20919,,-0.00152587902266532,,0,,,,,,,,,,,,,,,,,,25.59529,0.04825711
6464,2021/11/28 23:19:36,189220.5474,46910.2574,1,12,0,0,0,0,0.1194458,3.809646,0.4550462141868,7.449165,6.340388,28.03365,23.20919,,-0.0101206302642822,,,,,,,,,,,,,,,,,,,,25.42461,-0.004444718
6465,2021/11/28 23:21:06,189310.5474,47000.2574,1,12,0,0,0,0,0.1197052,3.811195,0.456219859714,7.45215,6.340388,28.04502,23.20919,,-0.000149011597386561,,1.94031298160553,,,,,,,,,,,,,,,,,,25.25701,-0.05145311
6466,2021/11/28 23:22:36,189400.5473,47090.2573,1,12,0,0,0,0,0.1194,3.812777,0.4552455738,7.455136,6.340388,28.05641,23.20919,,0.00038146969745867,,0,,,,,,,,,,,,,,,,,,25.46522,0.04983246
6467,2021/11/28 23:24:06,189490.5474,47180.2574,1,12,0,0,0,0,0.119812,3.81452,0.45702527024,7.458119,6.340388,28.06778,23.20919,,0.00894069671630859,,,,,,,,,,,,,,,,,,,,25.35861,0.02603829
6468,2021/11/28 23:25:36,189580.5474,47270.2574,1,12,0,0,0,0,0.1196365,3.816175,0.4565538203875,7.461103,6.340388,28.07917,23.20919,,-0.00182618503458798,,1.86249303817749,,,,,,,,,,,,,,,,,,25.50994,0.1082653
6469,2021/11/28 23:27:06,189670.5481,47360.2581,1,12,0,0,0,0,0.1196518,3.817761,0.4568019756198,7.464087,6.340388,28.09056,23.20919,,-0.00676801102235913,,,,,,,,,,,,,,,,,,,,25.36077,-0.08470178
6470,2021/11/28 23:28:36,189760.5475,47450.2575,1,12,0,0,0,0,0.1194687,3.819356,0.4562934961572,7.46707,6.340388,28.10195,23.20919,,-0.00194627395831048,,0,,,,,,,,,,,,,,,,,,25.6014,0.05489409
6471,2021/11/28 23:30:06,189850.5475,47540.2575,1,12,0,0,0,0,0.1197739,3.821112,0.4576694865768,7.470055,6.340388,28.11335,23.20919,,-0.0109275197610259,,1.74971497058868,,,,,,,,,,,,,,,,,,25.71404,0.0739038
6472,2021/11/28 23:31:36,189940.5476,47630.2576,1,12,0,0,0,0,0.1192551,3.823013,0.4559137976163,7.473039,6.340388,28.12476,23.20919,,0.0020540680270642,,0,,,,,,,,,,,,,,,,,,25.58413,0.01138568
6473,2021/11/28 23:33:06,190030.5483,47720.2583,1,12,0,0,0,0,0.1190109,3.824768,0.4551890819712,7.476024,6.340388,28.13617,23.20919,,-0.00125072000082582,,,,,,,,,,,,,,,,,,,,25.56681,-0.003812909
6474,2021/11/28 23:34:36,190120.5474,47810.2574,1,12,0,0,0,0,0.1193924,3.826411,0.4568443926764,7.479009,6.340388,28.14759,23.20919,,-0.00815237686038017,,1.72703897953033,,,,,,,,,,,,,,,,,,25.51093,-0.03867149
6475,2021/11/28 23:36:06,190210.5475,47900.2575,1,12,0,0,0,0,0.1192474,3.828072,0.4564876330128,7.481991,6.340388,28.159,23.20919,,-0.00107672903686762,,0,,,,,,,,,,,,,,,,,,25.65101,0.06057918
6476,2021/11/28 23:37:36,190300.5483,47990.2583,1,12,0,0,0,0,0.1194916,3.829749,0.4576228356084,7.484974,6.340388,28.17043,23.20919,,0.000151376894791611,,,,,,,,,,,,,,,,,,,,25.43173,0.0593394
6477,2021/11/28 23:39:06,190390.5476,48080.2576,1,12,0,0,0,0,0.1192169,3.831658,0.4567983886202,7.487956,6.340388,28.18185,23.20919,,0.00119209301192313,,1.73161196708679,,,,,,,,,,,,,,,,,,25.52925,-0.08505166
6478,2021/11/28 23:40:36,190480.5482,48170.2582,1,12,0,0,0,0,0.1193008,3.833337,0.4573201707696,7.490938,6.340388,28.19328,23.20919,,-0.0024942250456661,,0,,,,,,,,,,,,,,,,,,25.47741,0.02089918
6479,2021/11/28 23:42:06,190570.5475,48260.2575,1,12,0,0,0,0,0.1194458,3.834865,0.458058517817,7.493923,6.340388,28.20472,23.20919,,-0.00566244078800082,,,,,,,,,,,,,,,,,,,,25.49262,0.07519364
6480,2021/11/28 23:43:36,190660.5484,48350.2584,1,12,0,0,0,0,0.1193085,3.836292,0.457702244082,7.496906,6.340388,28.21617,23.20919,,-0.00125072000082582,,1.82176196575165,,,,,,,,,,,,,,,,,,25.60635,-0.08191526
6481,2021/11/28 23:45:06,190750.5482,48440.2582,1,12,0,0,0,0,0.119545,3.837905,0.458802353225,7.499888,6.340388,28.22761,23.20919,,0.00104308105073869,,0,,,,,,,,,,,,,,,,,,25.46319,0.02289414
6482,2021/11/28 23:46:36,190840.5475,48530.2575,1,12,0,0,0,0,0.1194153,3.839484,0.4584931337052,7.502869,6.340388,28.23905,23.20919,,0.00121745700016618,,,,,,,,,,,,,,,,,,,,25.7667,0.00951767
6483,2021/11/28 23:48:06,190930.5482,48620.2582,1,12,0,0,0,0,0.1194916,3.84094,0.458960066104,7.50585,6.340388,28.2505,23.20919,,-0.00156340003013611,,1.99980902671814,,,,,,,,,,,,,,,,,,25.86309,0.07422924
6484,2021/11/28 23:49:36,191020.5474,48710.2574,1,12,0,0,0,0,0.1196671,3.842338,0.4598014456798,7.508834,6.340388,28.26196,23.20919,,-0.000461455289041623,,,,,,,,,,,,,,,,,,,,25.85698,0.06758094
6485,2021/11/28 23:51:06,191110.5474,48800.2574,1,12,0,0,0,0,0.1192703,3.843568,0.4584235084304,7.511817,6.340388,28.27342,23.20919,,0.000973136979155242,,0,,,,,,,,,,,,,,,,,,25.42845,-0.04759967
6486,2021/11/28 23:52:36,191200.5475,48890.2575,1,12,0,0,0,0,0.1194153,3.844829,0.4591314084837,7.514801,6.340388,28.28489,23.20919,,-0.000149011597386561,,0,,,,,,,,,,,,,,,,,,25.44982,-0.05300581
6487,2021/11/28 23:54:06,191290.5483,48980.2583,1,12,0,0,0,0,0.1195602,3.846156,0.4598471805912,7.517784,6.340388,28.29636,23.20919,,0.0109571097418666,,2.19216799736023,,,,,,,,,,,,,,,,,,25.52187,0.04763961
6488,2021/11/28 23:55:36,191380.5475,49070.2575,1,12,0,0,0,0,0.1195374,3.847627,0.4599353277498,7.520766,6.340388,28.30784,23.20919,,0.00119209301192313,,0,,,,,,,,,,,,,,,,,,25.52079,0.05554676
6489,2021/11/28 23:57:06,191470.5483,49160.2583,1,12,0,0,0,0,0.1197815,3.84885,0.461021026275,7.523746,6.340388,28.3193,23.20919,,-0.000298023194773123,,,,,,,,,,,,,,,,,,,,25.64468,0.04412413
6490,2021/11/28 23:58:36,191560.5483,49250.2583,1,12,0,0,0,0,0.1190643,3.84988,0.458383267284,7.526727,6.340388,28.33078,23.20919,,-0.00849366188049316,,0,,,,,,,,,,,,,,,,,,25.59085,0.01176059
6491,2021/11/29 00:00:06,191650.5475,49340.2575,1,12,0,0,0,0,0.1191177,3.851078,0.4587315538806,7.529707,6.340388,28.34225,23.20919,,0.000255448510870337,,2.37542700767517,,,,,,,,,,,,,,,,,,25.4497,0.05493224
6492,2021/11/29 00:01:36,191740.5476,49430.2576,1,12,0,0,0,0,0.1191635,3.852223,0.4590443754605,7.532686,6.340388,28.35373,23.20919,,0.00457763718441129,,0,,,,,,,,,,,,,,,,,,25.20175,-0.1101643
6493,2021/11/29 00:03:06,191830.5482,49520.2582,1,12,0,0,0,0,0.1187439,3.85361,0.457592680479,7.535664,6.340388,28.3652,23.20919,,0.00661419285461307,,,,,,,,,,,,,,,,,,,,25.56334,0.08155286
6494,2021/11/29 00:04:36,191920.547,49610.257,1,12,0,0,0,0,0.1194,3.854654,0.4602456876,7.538644,6.340388,28.37669,23.20919,,-0.00116776395589113,,0,,,,,,,,,,,,,,,,,,25.38472,-0.04379034
6495,2021/11/29 00:06:06,192010.5475,49700.2575,1,12,0,0,0,0,0.119072,3.855577,0.459091264544,7.541624,6.340388,28.38817,23.20919,,-0.00896453857421875,,2.62042307853699,,,,,,,,,,,,,,,,,,25.46801,-0.0164938
6496,2021/11/29 00:07:36,192100.5484,49790.2584,1,12,0,0,0,0,0.1194305,3.856661,0.4606029515605,7.544605,6.340388,28.39967,23.20919,,-0.000397364288801327,,,,,,,,,,,,,,,,,,,,25.28003,-0.07520556
6497,2021/11/29 00:09:06,192190.5476,49880.2576,1,12,0,0,0,0,0.1194839,3.857715,0.4609348332885,7.547584,6.340388,28.41116,23.20919,,-0.00158945703878999,,0,,,,,,,,,,,,,,,,,,25.60006,0.1073086
6498,2021/11/29 00:10:36,192280.5475,49970.2575,1,12,0,0,0,0,0.1192093,3.859009,0.4600297615837,7.550566,6.340388,28.42267,23.20919,,0.00872510578483343,,0,,,,,,,,,,,,,,,,,,25.39799,-0.04187703
6499,2021/11/29 00:12:06,192370.5483,50060.2583,1,12,0,0,0,0,0.1191788,3.860063,0.4600376762644,7.553548,6.340388,28.43418,23.20919,,-0.000302753789583221,,0,,,,,,,,,,,,,,,,,,25.22324,-0.06508589
6500,2021/11/29 00:13:36,192460.5474,50150.2574,1,12,0,0,0,0,0.1192856,3.861023,0.4605644451688,7.556532,6.340388,28.44569,23.20919,,-0.0107045099139214,,2.7989330291748,,,,,,,,,,,,,,,,,,25.49244,0.07459462
6501,2021/11/29 00:15:06,192550.547,50240.257,1,12,0,0,0,0,0.1191559,3.861979,0.4601775835261,7.559513,6.340388,28.4572,23.20919,,0.00457763718441129,,0,,,,,,,,,,,,,,,,,,25.26386,-0.01177073
6502,2021/11/29 00:16:36,192640.5483,50330.2583,1,12,0,0,0,0,0.1190872,3.862945,0.460027303804,7.562493,6.340388,28.46872,23.20919,,0.0013089650310576,,,,,,,,,,,,,,,,,,,,25.48343,0.08703947
6503,2021/11/29 00:18:06,192730.5485,50420.2585,1,12,0,0,0,0,0.1197739,3.864053,0.4628126976167,7.565475,6.340388,28.48024,23.20919,,0.0108778504654765,,0,,,,,,,,,,,,,,,,,,25.48645,0.0647527
6504,2021/11/29 00:19:36,192820.5475,50510.2575,1,12,0,0,0,0,0.1194153,3.865112,0.4615535090136,7.568458,6.340388,28.49176,23.20919,,-0.00158945703878999,,0,,,,,,,,,,,,,,,,,,25.26399,-0.02346873
6505,2021/11/29 00:21:06,192910.5486,50600.2586,1,12,0,0,0,0,0.1192474,3.866143,0.4610275007782,7.571437,6.340388,28.50328,23.20919,,0.00133514404296875,,2.95327091217041,,,,,,,,,,,,,,,,,,25.49657,0.07492065
6506,2021/11/29 00:22:36,193000.5477,50690.2577,1,12,0,0,0,0,0.1190872,3.866968,0.4605063916096,7.574417,6.340388,28.5148,23.20919,,-0.0043537300080061,,0,,,,,,,,,,,,,,,,,,25.30576,-0.0209254
6507,2021/11/29 00:24:06,193090.5484,50780.2584,1,12,0,0,0,0,0.1192703,3.867904,0.4613260704512,7.577396,6.340388,28.52632,23.20919,,-0.00082928198389709,,,,,,,,,,,,,,,,,,,,25.33916,-0.05650818
6508,2021/11/29 00:25:36,193180.547,50870.257,1,12,0,0,0,0,0.1191635,3.868894,0.461030950169,7.580375,6.340388,28.53785,23.20919,,0.00155701895710081,,0,,,,,,,,,,,,,,,,,,25.45715,-0.0399977
6509,2021/11/29 00:27:06,193270.5475,50960.2575,1,12,0,0,0,0,0.1190109,3.87008,0.460581703872,7.583355,6.340388,28.54938,23.20919,,0.00861383229494095,,0,,,,,,,,,,,,,,,,,,25.33928,-0.07143855
6510,2021/11/29 00:28:36,193360.5485,51050.2585,1,12,0,0,0,0,0.1193237,3.870972,0.4618987016364,7.586336,6.340388,28.56092,23.20919,,-0.001467191032134,,3.02849197387695,,,,,,,,,,,,,,,,,,25.5434,0.06572545
6511,2021/11/29 00:30:06,193450.5483,51140.2583,1,12,0,0,0,0,0.1192474,3.871849,0.4617079264426,7.589314,6.340388,28.57244,23.20919,,-0.0157903507351875,,,,,,,,,,,,,,,,,,,,25.3311,0.007312894
