Repository: HVES-Battery-Testing-Consortium/LG-HG2

# Battery Testing Consortium (BTC)
The Battery Testing Consortium (BTC) has been developed within the High Voltage and Energy Storage Lab at Oxford Brookes University to provide accurate and comprehensive cell data to Formula Student Electric teams. Through the BTC, we aim to provide FS teams with information for improved and informed decisions for cell selection, pack architecture design, thermal cooling requirements, and end of life predictions. A range of tests are completed to provide a comprehensive electrochemical lithium-ion characterisation for modelling, validation, and battery management parameterisation.

File: Data/Round1/LG_HG2/Package 3/211126_BTC_POCV_LG_HG2_5_25C/211126_BTC_POCV_LG_HG2_5_25C_Channel_7_Wb_1.CSV (part 33 of 33)
Data_Point,Date_Time,Test_Time(s),Step_Time(s),Cycle_Index,Step_Index,TC_Counter1,TC_Counter2,TC_Counter3,TC_Counter4,Current(A),Voltage(V),Power(W),Charge_Capacity(Ah),Discharge_Capacity(Ah),Charge_Energy(Wh),Discharge_Energy(Wh),ACR(Ohm),dV/dt(V/s),Internal_Resistance(Ohm),dQ/dV(Ah/V),dV/dQ(V/Ah),MetaCode_MV_UD1,MetaCode_MV_UD2,MetaCode_MV_UD3,MetaCode_MV_UD4,MetaCode_MV_UD5,MetaCode_MV_UD6,MetaCode_MV_UD7,MetaCode_MV_UD8,MetaCode_MV_UD9,MetaCode_MV_UD10,MetaCode_MV_UD11,MetaCode_MV_UD12,MetaCode_MV_UD13,MetaCode_MV_UD14,MetaCode_MV_UD15,MetaCode_MV_UD16,Aux_Temperature_1(C),Aux_dT/dt_1(C)
6716,2021/11/29 05:37:36,211900.5481,69590.2581,1,12,0,0,0,0,0.1191788,4.068353,0.4848614285164,8.200877,6.340388,30.99683,23.20919,,-0.00756884412840009,,,,,,,,,,,,,,,,,,,,25.54105,0.07715821
6717,2021/11/29 05:39:06,211990.5481,69680.2581,1,12,0,0,0,0,0.119194,4.069178,0.485021602532,8.203856,6.340388,31.00896,23.20919,,0.000681195990182459,,0,,,,,,,,,,,,,,,,,,25.54201,0.0841254
6718,2021/11/29 05:40:36,212080.5472,69770.2572,1,12,0,0,0,0,0.1190643,4.07017,0.484611941931,8.206837,6.340388,31.02108,23.20919,,-0.00155701895710081,,0,,,,,,,,,,,,,,,,,,25.36011,-0.05810857
6719,2021/11/29 05:42:06,212170.5482,69860.2582,1,12,0,0,0,0,0.1194839,4.071207,0.4864436900673,8.209818,6.340388,31.03322,23.20919,,0.0095367431640625,,3.13986301422119,,,,,,,,,,,,,,,,,,25.58151,0.08283079
6720,2021/11/29 05:43:36,212260.5482,69950.2582,1,12,0,0,0,0,0.1191559,4.072114,0.4852164085726,8.212798,6.340388,31.04535,23.20919,,0.00529819121584296,,0,,,,,,,,,,,,,,,,,,25.37736,-0.08063078
6721,2021/11/29 05:45:06,212350.5483,70040.2583,1,12,0,0,0,0,0.1192856,4.07304,0.485855020224,8.215779,6.340388,31.05749,23.20919,,-0.000194627398741432,,,,,,,,,,,,,,,,,,,,25.34686,-0.1079291
6722,2021/11/29 05:46:36,212440.5473,70130.2573,1,12,0,0,0,0,0.1191177,4.073693,0.4852489406661,8.218758,6.340388,31.06963,23.20919,,-0.00136239198036492,,0,,,,,,,,,,,,,,,,,,25.35603,-0.09458244
6723,2021/11/29 05:48:06,212530.5473,70220.2573,1,12,0,0,0,0,0.1190872,4.074574,0.4852296088528,8.221738,6.340388,31.08177,23.20919,,0.00476837204769254,,0,,,,,,,,,,,,,,,,,,25.35703,-0.04729271
6724,2021/11/29 05:49:36,212620.5481,70310.2581,1,12,0,0,0,0,0.1187744,4.075537,0.4840694618528,8.224717,6.340388,31.09391,23.20919,,0.00812389235943556,,,,,,,,,,,,,,,,,,,,25.31027,-0.04888594
6725,2021/11/29 05:51:06,212710.548,70400.258,1,12,0,0,0,0,0.1192093,4.076451,0.4859508701943,8.227696,6.340388,31.10605,23.20919,,-0.000510897021740675,,3.5024790763855,,,,,,,,,,,,,,,,,,25.53475,0.08221626
6726,2021/11/29 05:52:36,212800.5472,70490.2572,1,12,0,0,0,0,0.1192551,4.077246,0.4862323794546,8.230675,6.340388,31.1182,23.20919,,-0.00034059799509123,,0,,,,,,,,,,,,,,,,,,25.28174,-0.01210272
6727,2021/11/29 05:54:06,212890.5473,70580.2573,1,12,0,0,0,0,0.1193924,4.07778,0.486855940872,8.233655,6.340388,31.13034,23.20919,,0.000170298997545615,,,,,,,,,,,,,,,,,,,,25.40983,-0.03363848
6728,2021/11/29 05:55:36,212980.5474,70670.2574,1,12,0,0,0,0,0.1190338,4.078655,0.485497803539,8.236634,6.340388,31.1425,23.20919,,0.000151376894791611,,0,,,,,,,,,,,,,,,,,,25.41594,0.02095222
6729,2021/11/29 05:57:06,213070.5475,70760.2575,1,12,0,0,0,0,0.1191559,4.079414,0.4860862466426,8.239614,6.340388,31.15465,23.20919,,-0.000173395295860246,,0,,,,,,,,,,,,,,,,,,25.17715,-0.04348516
6730,2021/11/29 05:58:36,213160.5475,70850.2575,1,12,0,0,0,0,0.1192856,4.08034,0.486725805104,8.242595,6.340388,31.16681,23.20919,,0.000693581299856305,,0,,,,,,,,,,,,,,,,,,25.17304,-0.0317353
6731,2021/11/29 06:00:06,213250.5472,70940.2572,1,12,0,0,0,0,0.1191559,4.081104,0.4862876201136,8.245577,6.340388,31.17898,23.20919,,0.00083655642811209,,3.81904792785645,,,,,,,,,,,,,,,,,,25.30628,-0.0650841
6732,2021/11/29 06:01:36,213340.5481,71030.2581,1,12,0,0,0,0,0.1195602,4.08168,0.488006477136,8.248559,6.340388,31.19115,23.20919,,-0.011362929828465,,,,,,,,,,,,,,,,,,,,25.4992,-0.02825439
6733,2021/11/29 06:03:06,213430.5481,71120.2581,1,12,0,0,0,0,0.1194305,4.082366,0.487559012563,8.251543,6.340388,31.20333,23.20919,,-0.000151376894791611,,0,,,,,,,,,,,,,,,,,,25.5581,0.0330013
6734,2021/11/29 06:04:36,213520.5475,71210.2575,1,12,0,0,0,0,0.1193237,4.083023,0.4872014115451,8.254525,6.340388,31.21551,23.20919,,-0.00324249290861189,,0,,,,,,,,,,,,,,,,,,25.51033,0.02823591
6735,2021/11/29 06:06:06,213610.5477,71300.2577,1,12,0,0,0,0,0.1192093,4.083882,0.4868367145026,8.257506,6.340388,31.22768,23.20919,,0.00922910589724779,,0,,,,,,,,,,,,,,,,,,25.54385,-0.0596559
6736,2021/11/29 06:07:36,213700.5475,71390.2575,1,12,0,0,0,0,0.1192703,4.084562,0.4871669351086,8.260488,6.340388,31.23986,23.20919,,-0.000596046389546245,,,,,,,,,,,,,,,,,,,,25.65449,-0.04317284
6737,2021/11/29 06:09:06,213790.5474,71480.2574,1,12,0,0,0,0,0.1200027,4.085304,0.4902475103208,8.263468,6.340388,31.25204,23.20919,,0.00198682094924152,,0,,,,,,,,,,,,,,,,,,25.49103,0.04032314
6738,2021/11/29 06:10:36,213880.5485,71570.2585,1,12,0,0,0,0,0.1195602,4.085678,0.4884844788156,8.266452,6.340388,31.26422,23.20919,,-0.00175164698157459,,0,,,,,,,,,,,,,,,,,,25.5966,0.05204022
6739,2021/11/29 06:12:06,213970.5478,71660.2578,1,12,0,0,0,0,0.1192093,4.086351,0.4871310422643,8.269432,6.340388,31.2764,23.20919,,-0.000605507520958781,,4.36223316192627,,,,,,,,,,,,,,,,,,25.50928,-0.0215888
6740,2021/11/29 06:13:36,214060.5485,71750.2585,1,12,0,0,0,0,0.1192474,4.08691,0.487353391534,8.272413,6.340388,31.28859,23.20919,,-0.000756884401198477,,0,,,,,,,,,,,,,,,,,,25.28171,0.04128814
6741,2021/11/29 06:15:06,214150.5483,71840.2583,1,12,0,0,0,0,0.1195221,4.08766,0.488565707286,8.275393,6.340388,31.30077,23.20919,,-0.00058687647106126,,0,,,,,,,,,,,,,,,,,,25.00628,-0.07687747
6742,2021/11/29 06:16:36,214240.5473,71930.2573,1,12,0,0,0,0,0.1194305,4.088228,0.488259114154,8.278375,6.340388,31.31295,23.20919,,-0.000851495016831905,,,,,,,,,,,,,,,,,,,,25.17504,-0.02761066
6743,2021/11/29 06:18:06,214330.5482,72020.2582,1,12,0,0,0,0,0.1195068,4.088614,0.4886171755752,8.281359,6.340388,31.32515,23.20919,,-0.00782012939453125,,0,,,,,,,,,,,,,,,,,,25.1669,0.05367815
6744,2021/11/29 06:19:36,214420.5484,72110.2584,1,12,0,0,0,0,0.1193085,4.08917,0.487872738945,8.284343,6.340388,31.33735,23.20919,,0.000908261281438172,,0,,,,,,,,,,,,,,,,,,25.00528,-0.08324325
6745,2021/11/29 06:21:06,214510.5484,72200.2584,1,12,0,0,0,0,0.1196899,4.08969,0.489494587131,8.287325,6.340388,31.34955,23.20919,,-0.00286102294921875,,0,,,,,,,,,,,,,,,,,,25.07552,0.05273163
6746,2021/11/29 06:22:36,214600.5474,72290.2574,1,12,0,0,0,0,0.1196747,4.090455,0.4895239749885,8.290308,6.340388,31.36175,23.20919,,0.00656628189608455,,,,,,,,,,,,,,,,,,,,24.85393,-0.04635811
6747,2021/11/29 06:24:06,214690.5476,72380.2576,1,12,0,0,0,0,0.1193237,4.090777,0.4881266475149,8.293292,6.340388,31.37396,23.20919,,-0.0033086659386754,,0,,,,,,,,,,,,,,,,,,24.82751,-0.05307257
6748,2021/11/29 06:25:36,214780.5482,72470.2582,1,12,0,0,0,0,0.1194,4.091274,0.4884981156,8.296276,6.340388,31.38616,23.20919,,-0.000153818400576711,,5.47359418869019,,,,,,,,,,,,,,,,,,24.77478,-0.08355737
6749,2021/11/29 06:27:06,214870.5476,72560.2576,1,12,0,0,0,0,0.1193466,4.091476,0.4883037495816,8.29926,6.340388,31.39837,23.20919,,-0.000922910578083247,,0,,,,,,,,,,,,,,,,,,24.84093,0.002224445
6750,2021/11/29 06:28:36,214960.5484,72650.2584,1,12,0,0,0,0,0.1195602,4.092086,0.4892506205772,8.302244,6.340388,31.41058,23.20919,,0.00362396193668246,,,,,,,,,,,,,,,,,,,,24.94475,0.09250879
6751,2021/11/29 06:30:06,215050.5475,72740.2575,1,12,0,0,0,0,0.1192703,4.092457,0.4881085741271,8.305225,6.340388,31.42278,23.20919,,-0.00190734898205847,,0,,,,,,,,,,,,,,,,,,24.70691,-0.07948041
6752,2021/11/29 06:31:36,215140.5482,72830.2582,1,12,0,0,0,0,0.1193771,4.09305,0.488616439155,8.30821,6.340388,31.435,23.20919,,-0.000681195990182459,,0,,,,,,,,,,,,,,,,,,24.97652,0.08963227
6753,2021/11/29 06:33:06,215230.5474,72920.2574,1,12,0,0,0,0,0.1194839,4.093459,0.4891024458101,8.311192,6.340388,31.4472,23.20919,,0.00034059799509123,,0,,,,,,,,,,,,,,,,,,24.78442,-0.01874089
6754,2021/11/29 06:34:36,215320.5474,73010.2574,1,12,0,0,0,0,0.1194839,4.093819,0.4891454600141,8.314174,6.340388,31.45941,23.20919,,-0.00895286072045565,,,,,,,,,,,,,,,,,,,,24.6919,-0.1036471
6755,2021/11/29 06:36:06,215410.5474,73100.2574,1,12,0,0,0,0,0.1195221,4.094051,0.4893295730271,8.317158,6.340388,31.47163,23.20919,,-0.00205694395117462,,0,,,,,,,,,,,,,,,,,,25.00743,0.08708358
6756,2021/11/29 06:37:36,215500.5482,73190.2582,1,12,0,0,0,0,0.1194687,4.09449,0.489163397463,8.320142,6.340388,31.48384,23.20919,,-0.00253015593625605,,0,,,,,,,,,,,,,,,,,,25.03908,0.0267005
6757,2021/11/29 06:39:06,215590.5484,73280.2584,1,12,0,0,0,0,0.1199112,4.095038,0.4910409206256,8.323126,6.340388,31.49606,23.20919,,0.0120668997988105,,0,,,,,,,,,,,,,,,,,,24.96404,0.03780365
6758,2021/11/29 06:40:36,215680.5491,73370.2591,1,12,0,0,0,0,0.1194,4.095415,0.488992551,8.326111,6.340388,31.50829,23.20919,,0.00197311909869313,,,,,,,,,,,,,,,,,,,,24.99582,-0.006056428
6759,2021/11/29 06:42:06,215770.5476,73460.2576,1,12,0,0,0,0,0.1194458,4.095712,0.4892155964096,8.329094,6.340388,31.52051,23.20919,,-0.00876765046268702,,0,,,,,,,,,,,,,,,,,,24.7508,-0.06518245
6760,2021/11/29 06:43:36,215860.5475,73550.2575,1,12,0,0,0,0,0.1196671,4.096044,0.4901617069524,8.332079,6.340388,31.53273,23.20919,,-0.000520185974892229,,7.20704698562622,,,,,,,,,,,,,,,,,,24.76817,-0.0362277
6761,2021/11/29 06:45:06,215950.5483,73640.2583,1,12,0,0,0,0,0.1197281,4.096344,0.4904474840664,8.335064,6.340388,31.54496,23.20919,,0.000493279774673283,,0,,,,,,,,,,,,,,,,,,24.64631,-0.0435102
6762,2021/11/29 06:46:36,216040.5482,73730.2582,1,12,0,0,0,0,0.1194153,4.096873,0.4892293183569,8.338049,6.340388,31.55719,23.20919,,0.00799855869263411,,,,,,,,,,,,,,,,,,,,24.66691,-0.07344723
6763,2021/11/29 06:48:06,216130.5476,73820.2576,1,12,0,0,0,0,0.1191406,4.097301,0.4881548995206,8.341032,6.340388,31.56941,23.20919,,-0.00180869305040687,,0,,,,,,,,,,,,,,,,,,24.65274,-0.06581962
6764,2021/11/29 06:49:36,216220.5473,73910.2573,1,12,0,0,0,0,0.1197052,4.097645,0.490509414254,8.344014,6.340388,31.58162,23.20919,,0.00169200298842043,,0,,,,,,,,,,,,,,,,,,24.9369,0.04634976
6765,2021/11/29 06:51:06,216310.5479,74000.2579,1,12,0,0,0,0,0.1191788,4.097797,0.4883705291036,8.346998,6.340388,31.59385,23.20919,,0.00136239198036492,,0,,,,,,,,,,,,,,,,,,25.01231,0.05595028
6766,2021/11/29 06:52:36,216400.5476,74090.2576,1,12,0,0,0,0,0.1191406,4.098088,0.4882486631728,8.349982,6.340388,31.60608,23.20919,,0.000461455289041623,,,,,,,,,,,,,,,,,,,,25.03388,0.07629633
6767,2021/11/29 06:54:06,216490.5483,74180.2583,1,12,0,0,0,0,0.1192856,4.098578,0.4889013358768,8.352967,6.340388,31.61831,23.20919,,0.0102996798232198,,0,,,,,,,,,,,,,,,,,,25.09801,0.0676775
6768,2021/11/29 06:55:36,216580.5484,74270.2584,1,12,0,0,0,0,0.1194687,4.099009,0.4897032765183,8.35595,6.340388,31.63054,23.20919,,0.000153818400576711,,0,,,,,,,,,,,,,,,,,,24.73816,-0.0450933
6769,2021/11/29 06:57:06,216670.5475,74360.2575,1,12,0,0,0,0,0.1194916,4.099344,0.4898371735104,8.358932,6.340388,31.64277,23.20919,,-0.00934600830078125,,0,,,,,,,,,,,,,,,,,,25.07604,0.06798804
6770,2021/11/29 06:58:36,216760.5476,74450.2576,1,12,0,0,0,0,0.1194839,4.099532,0.4898280715348,8.361916,6.340388,31.655,23.20919,,0.0015137690352276,,,,,,,,,,,,,,,,,,,,24.84722,0.04286766
6771,2021/11/29 07:00:06,216850.5484,74540.2584,1,12,0,0,0,0,0.1194534,4.099936,0.4897512949824,8.364899,6.340388,31.66723,23.20919,,0.000681195990182459,,0,,,,,,,,,,,,,,,,,,24.80801,-0.03682792
6772,2021/11/29 07:01:36,216940.5473,74630.2573,1,12,0,0,0,0,0.1193466,4.100371,0.4893653375886,8.367882,6.340388,31.67946,23.20919,,0.00672262301668525,,0,,,,,,,,,,,,,,,,,,24.94209,0.01550972
6773,2021/11/29 07:03:06,217030.5485,74720.2585,1,12,0,0,0,0,0.1196136,4.100768,0.4905076232448,8.370865,6.340388,31.69169,23.20919,,-0.000778509711381048,,0,,,,,,,,,,,,,,,,,,24.86843,0.0368619
6774,2021/11/29 07:04:36,217120.5474,74810.2574,1,12,0,0,0,0,0.1195602,4.101032,0.4903202061264,8.37385,6.340388,31.70393,23.20919,,0.00095367431640625,,8.14119625091553,,,,,,,,,,,,,,,,,,24.68747,-0.04672527
6775,2021/11/29 07:06:06,217210.5473,74900.2573,1,12,0,0,0,0,0.1197815,4.101305,0.4912604648575,8.376834,6.340388,31.71617,23.20919,,-0.00834465026855469,,0,,,,,,,,,,,,,,,,,,24.72852,-0.06952047
6776,2021/11/29 07:07:36,217300.5483,74990.2583,1,12,0,0,0,0,0.1196671,4.101518,0.4908167646578,8.379821,6.340388,31.72842,23.20919,,-0.00211927597410977,,0,,,,,,,,,,,,,,,,,,24.93399,0.0957036
6777,2021/11/29 07:09:06,217390.5483,75080.2583,1,12,0,0,0,0,0.1195602,4.102089,0.4904465812578,8.382809,6.340388,31.74067,23.20919,,0.00057220458984375,,,,,,,,,,,,,,,,,,,,24.71973,-0.1045823
6778,2021/11/29 07:10:36,217480.5475,75170.2575,1,12,0,0,0,0,0.1194153,4.102583,0.4899111797199,8.385794,6.340388,31.75292,23.20919,,0.000469020189484581,,0,,,,,,,,,,,,,,,,,,24.84387,-0.007013083
6779,2021/11/29 07:12:06,217570.5485,75260.2585,1,12,0,0,0,0,0.1196289,4.102943,0.4908305578527,8.388776,6.340388,31.76516,23.20919,,-0.00158945703878999,,0,,,,,,,,,,,,,,,,,,24.7952,-0.05630136
6780,2021/11/29 07:13:36,217660.5476,75350.2576,1,12,0,0,0,0,0.1194305,4.103312,0.490060603816,8.391762,6.340388,31.77741,23.20919,,-0.000307636888464913,,0,,,,,,,,,,,,,,,,,,24.7111,-0.111903
6781,2021/11/29 07:15:06,217750.5474,75440.2574,1,12,0,0,0,0,0.1193771,4.103505,0.4898645267355,8.394748,6.340388,31.78966,23.20919,,0.00292255007661879,,,,,,,,,,,,,,,,,,,,24.97559,0.01385331
6782,2021/11/29 07:16:36,217840.5474,75530.2574,1,12,0,0,0,0,0.1192322,4.10383,0.489308679326,8.397733,6.340388,31.80191,23.20919,,0.00603344989940524,,0,,,,,,,,,,,,,,,,,,24.74706,-0.1017374
6783,2021/11/29 07:18:06,217930.5476,75620.2576,1,12,0,0,0,0,0.1195374,4.104211,0.4906067119914,8.400716,6.340388,31.81415,23.20919,,0.0095367431640625,,0,,,,,,,,,,,,,,,,,,24.80009,-0.08712351
6784,2021/11/29 07:19:36,218020.5475,75710.2575,1,12,0,0,0,0,0.1195374,4.104777,0.4906743701598,8.403701,6.340388,31.8264,23.20919,,0.00121376698371023,,0,,,,,,,,,,,,,,,,,,24.94084,0.100472
6785,2021/11/29 07:21:06,218110.5475,75800.2575,1,12,0,0,0,0,0.1195221,4.105128,0.4906535193288,8.406684,6.340388,31.83865,23.20919,,-0.00292255007661879,,,,,,,,,,,,,,,,,,,,25.15748,0.01684546
6786,2021/11/29 07:22:36,218200.5474,75890.2574,1,12,0,0,0,0,0.1196518,4.105337,0.4912109616566,8.409667,6.340388,31.8509,23.20919,,-0.0116776395589113,,0,,,,,,,,,,,,,,,,,,25.08119,-0.02005935
6787,2021/11/29 07:24:06,218290.5474,75980.2574,1,12,0,0,0,0,0.1194305,4.105773,0.4903545222765,8.412652,6.340388,31.86315,23.20919,,-0.000454130611615255,,0,,,,,,,,,,,,,,,,,,25.15052,-0.04000902
6788,2021/11/29 07:25:36,218380.5484,76070.2584,1,12,0,0,0,0,0.1193924,4.106144,0.4902423869056,8.415636,6.340388,31.8754,23.20919,,-0.00149750499986112,,8.28283977508545,,,,,,,,,,,,,,,,,,24.8181,0.03273547
6789,2021/11/29 07:27:06,218470.5475,76160.2575,1,12,0,0,0,0,0.1194839,4.106604,0.4906730616756,8.418621,6.340388,31.88766,23.20919,,0.0104747796431184,,0,,,,,,,,,,,,,,,,,,24.81848,0.02219498
6790,2021/11/29 07:28:36,218560.5476,76250.2576,1,12,0,0,0,0,0.1190872,4.107141,0.4891079216952,8.421604,6.340388,31.89991,23.20919,,-0.00194627395831048,,0,,,,,,,,,,,,,,,,,,24.99251,0.05532444
6791,2021/11/29 07:30:06,218650.5482,76340.2582,1,12,0,0,0,0,0.1190872,4.107413,0.4891403134136,8.424586,6.340388,31.91216,23.20919,,-0.00187608099076897,,,,,,,,,,,,,,,,,,,,25.03201,-0.005752444
6792,2021/11/29 07:31:36,218740.5475,76430.2575,1,12,0,0,0,0,0.1196365,4.107666,0.491426783409,8.42757,6.340388,31.92442,23.20919,,-0.00281412107869983,,0,,,,,,,,,,,,,,,,,,24.83913,-0.01861691
6793,2021/11/29 07:33:06,218830.5474,76520.2574,1,12,0,0,0,0,0.1197968,4.108206,0.4921499325408,8.430554,6.340388,31.93668,23.20919,,-0.00336590898223221,,0,,,,,,,,,,,,,,,,,,24.74657,-0.04195809
6794,2021/11/29 07:34:36,218920.5474,76610.2574,1,12,0,0,0,0,0.1196518,4.108575,0.491598394185,8.433538,6.340388,31.94894,23.20919,,-0.00415309797972441,,0,,,,,,,,,,,,,,,,,,25.14273,0.01568854
6795,2021/11/29 07:36:06,219010.5476,76700.2576,1,12,0,0,0,0,0.1194916,4.109259,0.4910219327244,8.436522,6.340388,31.9612,23.20919,,0.000986559665761888,,,,,,,,,,,,,,,,,,,,25.10703,0.008550286
6796,2021/11/29 07:37:36,219100.5484,76790.2584,1,12,0,0,0,0,0.1199112,4.109702,0.4927992984624,8.439507,6.340388,31.97346,23.20919,,-0.000822132977191359,,0,,,,,,,,,,,,,,,,,,25.05608,0.005053282
6797,2021/11/29 07:39:06,219190.5473,76880.2573,1,12,0,0,0,0,0.1191788,4.110058,0.4898317803704,8.442489,6.340388,31.98572,23.20919,,-0.00895286072045565,,0,,,,,,,,,,,,,,,,,,24.89269,0.01526833
6798,2021/11/29 07:40:36,219280.5473,76970.2573,1,12,0,0,0,0,0.1193619,4.110315,0.4906150079985,8.445471,6.340388,31.99797,23.20919,,0.00312680099159479,,0,,,,,,,,,,,,,,,,,,25.00557,0.0432533
6799,2021/11/29 07:42:06,219370.5476,77060.2576,1,12,0,0,0,0,0.1194534,4.110802,0.4910492756268,8.448454,6.340388,32.01023,23.20919,,-0.00034059799509123,,7.04776382446289,,,,,,,,,,,,,,,,,,25.08916,-0.00885129
6800,2021/11/29 07:43:36,219460.5474,77150.2574,1,12,0,0,0,0,0.1195221,4.111325,0.4913941977825,8.451438,6.340388,32.0225,23.20919,,0.0072479248046875,,,,,,,,,,,,,,,,,,,,24.9718,0.03754735
6801,2021/11/29 07:45:06,219550.5484,77240.2584,1,12,0,0,0,0,0.1191254,4.112008,0.4898445978032,8.454422,6.340388,32.03477,23.20919,,0.00238418602384627,,0,,,,,,,,,,,,,,,,,,25.01228,0.05399644
6802,2021/11/29 07:46:36,219640.5482,77330.2582,1,12,0,0,0,0,0.1194916,4.112521,0.4914117143236,8.457406,6.340388,32.04704,23.20919,,-0.00152587902266532,,0,,,,,,,,,,,,,,,,,,24.86488,0.01456678
6803,2021/11/29 07:48:06,219730.5482,77420.2582,1,12,0,0,0,0,0.1194,4.112828,0.4910716632,8.46039,6.340388,32.05932,23.20919,,-0.00131541304290295,,0,,,,,,,,,,,,,,,,,,25.03906,0.05756974
6804,2021/11/29 07:49:36,219820.5483,77510.2583,1,12,0,0,0,0,0.1191177,4.113351,0.4899729104127,8.463373,6.340388,32.07159,23.20919,,0.00787159707397223,,,,,,,,,,,,,,,,,,,,24.96189,0.007935166
6805,2021/11/29 07:51:06,219910.5482,77600.2582,1,12,0,0,0,0,0.1193771,4.113967,0.4911134499557,8.466356,6.340388,32.08386,23.20919,,0.0120668997988105,,0,,,,,,,,,,,,,,,,,,24.77406,-0.06206751
6806,2021/11/29 07:52:36,220000.5473,77690.2573,1,12,0,0,0,0,0.1196671,4.114606,0.4923829676626,8.469341,6.340388,32.09614,23.20919,,0.000461455289041623,,0,,,,,,,,,,,,,,,,,,24.79249,-0.06563306
6807,2021/11/29 07:54:06,220090.5474,77780.2574,1,12,0,0,0,0,0.1197815,4.115034,0.492904945071,8.472324,6.340388,32.10842,23.20919,,-0.015764819458127,,,,,,,,,,,,,,,,,,,,24.94016,0.022856
6808,2021/11/29 07:55:36,220180.547,77870.257,1,12,0,0,0,0,0.119194,4.115528,0.490546244432,8.475307,6.340388,32.12069,23.20919,,-0.00155701895710081,,0,,,,,,,,,,,,,,,,,,24.85909,-0.03973544
6809,2021/11/29 07:57:06,220270.5484,77960.2584,1,12,0,0,0,0,0.119072,4.116118,0.490114402496,8.478289,6.340388,32.13296,23.20919,,-0.00238418602384627,,5.74532985687256,,,,,,,,,,,,,,,,,,25.04691,0.09089768
6810,2021/11/29 07:58:36,220360.5477,78050.2577,1,12,0,0,0,0,0.1191635,4.116718,0.490562525393,8.48127,6.340388,32.14523,23.20919,,0.00934211537241936,,0,,,,,,,,,,,,,,,,,,24.77269,-0.06288946
6811,2021/11/29 08:00:06,220450.5473,78140.2573,1,12,0,0,0,0,0.1195755,4.117517,0.4923541540335,8.484251,6.340388,32.15751,23.20919,,0.00272478396072984,,,,,,,,,,,,,,,,,,,,24.95273,0.04919171
6812,2021/11/29 08:01:36,220540.5475,78230.2575,1,12,0,0,0,0,0.1192169,4.118044,0.4909404397436,8.487233,6.340388,32.16978,23.20919,,0.00242203008383513,,0,,,,,,,,,,,,,,,,,,25.08098,-0.03847778
6813,2021/11/29 08:03:06,220630.5475,78320.2575,1,12,0,0,0,0,0.1195221,4.118567,0.4922597768307,8.490216,6.340388,32.18207,23.20919,,-0.00766066322103143,,0,,,,,,,,,,,,,,,,,,25.05448,0.03079116
6814,2021/11/29 08:04:36,220720.5476,78410.2576,1,12,0,0,0,0,0.1198349,4.119133,0.4936158911417,8.493199,6.340388,32.19436,23.20919,,0.00350329303182662,,0,,,,,,,,,,,,,,,,,,25.06398,-0.01531184
6815,2021/11/29 08:06:06,220810.5477,78500.2577,1,12,0,0,0,0,0.1190262,4.119639,0.4903449755418,8.496182,6.340388,32.20665,23.20919,,0.00131541304290295,,,,,,,,,,,,,,,,,,,,24.74803,0.08016884
6816,2021/11/29 08:07:36,220900.5484,78590.2584,1,12,0,0,0,0,0.119545,4.120706,0.49260979877,8.499164,6.340388,32.21893,23.20919,,0.000389254797482863,,0,,,,,,,,,,,,,,,,,,24.98682,0.03944337
6817,2021/11/29 08:09:06,220990.5476,78680.2576,1,12,0,0,0,0,0.1192474,4.121315,0.491456098331,8.502146,6.340388,32.23122,23.20919,,0.00253015593625605,,4.72173881530762,,,,,,,,,,,,,,,,,,24.85141,-0.06449699
6818,2021/11/29 08:10:36,221080.5486,78770.2586,1,12,0,0,0,0,0.1190491,4.1218,0.49069658038,8.505128,6.340388,32.24351,23.20919,,-0.0105585400015116,,0,,,,,,,,,,,,,,,,,,24.8333,-0.002534389
6819,2021/11/29 08:12:06,221170.5474,78860.2574,1,12,0,0,0,0,0.1197586,4.122555,0.493711415223,8.50811,6.340388,32.25581,23.20919,,0.00504886405542493,,,,,,,,,,,,,,,,,,,,24.84301,-0.1063412
6820,2021/11/29 08:13:36,221260.5474,78950.2574,1,12,0,0,0,0,0.1195602,4.123177,0.4929678667554,8.511095,6.340388,32.26811,23.20919,,-0.00253015593625605,,0,,,,,,,,,,,,,,,,,,25.08044,0.03019392
6821,2021/11/29 08:15:06,221350.5482,79040.2582,1,12,0,0,0,0,0.1190643,4.124285,0.4910551065255,8.514079,6.340388,32.28042,23.20919,,0.00774860382080078,,0,,,,,,,,,,,,,,,,,,25.1364,0.03145278
6822,2021/11/29 08:16:36,221440.5475,79130.2575,1,12,0,0,0,0,0.1194687,4.124969,0.4928046839703,8.517064,6.340388,32.29273,23.20919,,0.000657706405036151,,0,,,,,,,,,,,,,,,,,,25.12218,0.0963378
6823,2021/11/29 08:18:06,221530.5486,79220.2586,1,12,0,0,0,0,0.1194839,4.125719,0.4929569964241,8.52005,6.340388,32.30505,23.20919,,0.000808198587037623,,,,,,,,,,,,,,,,,,,,25.04099,0.02865136
6824,2021/11/29 08:19:36,221620.5475,79310.2575,1,12,0,0,0,0,0.1194916,4.126461,0.4930774272276,8.523036,6.340388,32.31736,23.20919,,0.0040871761739254,,3.99885702133179,,,,,,,,,,,,,,,,,,25.06042,0.04989028
6825,2021/11/29 08:21:06,221710.5476,79400.2576,1,12,0,0,0,0,0.1194153,4.127277,0.4928600211381,8.526021,6.340388,32.32969,23.20919,,-0.00378442206420004,,0,,,,,,,,,,,,,,,,,,24.7765,-0.0972569
6826,2021/11/29 08:22:36,221800.5474,79490.2574,1,12,0,0,0,0,0.1201248,4.12823,0.495902803104,8.529007,6.340388,32.34201,23.20919,,0.00893123541027308,,0,,,,,,,,,,,,,,,,,,24.82747,-0.104382
6827,2021/11/29 08:24:06,221890.5469,79580.2569,1,12,0,0,0,0,0.1192703,4.129194,0.4924902071382,8.531991,6.340388,32.35433,23.20919,,0.000328853202518076,,,,,,,,,,,,,,,,,,,,24.94719,-0.04437208
6828,2021/11/29 08:25:36,221980.5469,79670.2569,1,12,0,0,0,0,0.1194839,4.130192,0.4934914479088,8.534979,6.340388,32.36667,23.20919,,0.000328853202518076,,0,,,,,,,,,,,,,,,,,,25.01706,0.03593743
6829,2021/11/29 08:27:06,222070.5476,79760.2576,1,12,0,0,0,0,0.1197739,4.130865,0.4947698114235,8.537966,6.340388,32.37901,23.20919,,-0.00696333590894938,,0,,,,,,,,,,,,,,,,,,24.9603,-0.05529225
6830,2021/11/29 08:28:36,222160.5475,79850.2575,1,12,0,0,0,0,0.119339,4.131872,0.493093472608,8.540953,6.340388,32.39135,23.20919,,-0.000652085000183433,,3.42987298965454,,,,,,,,,,,,,,,,,,24.83005,-0.08770168
6831,2021/11/29 08:30:06,222250.5474,79940.2574,1,12,0,0,0,0,0.1194916,4.13276,0.493830104816,8.543937,6.340388,32.40368,23.20919,,-0.00058388221077621,,0,,,,,,,,,,,,,,,,,,25.02373,0.05277157
6832,2021/11/29 08:31:36,222340.5484,80030.2584,1,12,0,0,0,0,0.1194458,4.134012,0.4937903705496,8.546923,6.340388,32.41602,23.20919,,0.00385527894832194,,0,,,,,,,,,,,,,,,,,,25.12721,0.04164875
6833,2021/11/29 08:33:06,222430.5483,80120.2583,1,12,0,0,0,0,0.1188278,4.134937,0.4913454668486,8.549909,6.340388,32.42836,23.20919,,0.00136239198036492,,,,,,,,,,,,,,,,,,,,24.85808,-0.106442
6834,2021/11/29 08:34:36,222520.5477,80210.2577,1,12,0,0,0,0,0.1194839,4.136016,0.4941873221424,8.552893,6.340388,32.4407,23.20919,,-0.00674149114638567,,0,,,,,,,,,,,,,,,,,,24.77151,-0.09533465
6835,2021/11/29 08:36:06,222610.5469,80300.2569,1,12,0,0,0,0,0.1194916,4.136712,0.4943023356192,8.555877,6.340388,32.45305,23.20919,,0.00213754596188664,,2.98054909706116,,,,,,,,,,,,,,,,,,24.86958,-0.08456349
6836,2021/11/29 08:37:36,222700.5475,80390.2575,1,12,0,0,0,0,0.1194305,4.138217,0.4942293254185,8.558864,6.340388,32.4654,23.20919,,0.00199606199748814,,0,,,,,,,,,,,,,,,,,,24.99578,0.04099786
6837,2021/11/29 08:39:06,222790.5477,80480.2577,1,12,0,0,0,0,0.1194534,4.139265,0.494449277751,8.561849,6.340388,32.47776,23.20919,,0.0143051100894809,,0,,,,,,,,,,,,,,,,,,24.88902,-0.005655289
6838,2021/11/29 08:40:36,222880.5474,80570.2574,1,12,0,0,0,0,0.1192703,4.140734,0.4938665864002,8.564832,6.340388,32.49011,23.20919,,0.000625360175035894,,,,,,,,,,,,,,,,,,,,25.12,0.0797081
6839,2021/11/29 08:42:06,222970.5476,80660.2576,1,12,0,0,0,0,0.1193008,4.141739,0.4941127760912,8.567817,6.340388,32.50247,23.20919,,-0.000608728325460106,,2.60403990745544,,,,,,,,,,,,,,,,,,25.0354,0.02375424
6840,2021/11/29 08:43:36,223060.5475,80750.2575,1,12,0,0,0,0,0.1196289,4.142934,0.4956146371926,8.570801,6.340388,32.51484,23.20919,,-0.00887903664261103,,0,,,,,,,,,,,,,,,,,,24.88937,-0.08998334
6841,2021/11/29 08:45:06,223150.5475,80840.2575,1,12,0,0,0,0,0.1194687,4.144201,0.4951023060087,8.573785,6.340388,32.5272,23.20919,,-0.0033086659386754,,,,,,,,,,,,,,,,,,,,24.86176,0.008642077
6842,2021/11/29 08:46:36,223240.5469,80930.2569,1,12,0,0,0,0,0.119339,4.145594,0.494731042366,8.576768,6.340388,32.53956,23.20919,,-0.000681195990182459,,0,,,,,,,,,,,,,,,,,,25.00723,-0.06966352
6843,2021/11/29 08:48:06,223330.5483,81020.2583,1,12,0,0,0,0,0.1194839,4.147104,0.4955121596256,8.579751,6.340388,32.55193,23.20919,,0.00817435141652822,,2.32196593284607,,,,,,,,,,,,,,,,,,24.97795,-0.02330601
6844,2021/11/29 08:49:36,223420.5477,81110.2577,1,12,0,0,0,0,0.1194153,4.148408,0.4953833858424,8.582735,6.340388,32.56431,23.20919,,-0.00105963798705488,,0,,,,,,,,,,,,,,,,,,25.21914,0.0667727
6845,2021/11/29 08:51:06,223510.5475,81200.2575,1,12,0,0,0,0,0.1195221,4.149928,0.4960081094088,8.585717,6.340388,32.57668,23.20919,,0.00220078695565462,,,,,,,,,,,,,,,,,,,,24.92047,0.02612591
6846,2021/11/29 08:52:36,223600.5485,81290.2585,1,12,0,0,0,0,0.1202393,4.151193,0.4991365404849,8.588701,6.340388,32.58907,23.20919,,0.00180869305040687,,2.07772707939148,,,,,,,,,,,,,,,,,,25.27658,0.06556273
6847,2021/11/29 08:54:06,223690.5483,81380.2583,1,12,0,0,0,0,0.1195755,4.152673,0.4965579503115,8.591686,6.340388,32.60146,23.20919,,0.00125072000082582,,,,,,,,,,,,,,,,,,,,25.07527,-0.07367373
6848,2021/11/29 08:55:36,223780.5475,81470.2575,1,12,0,0,0,0,0.1196899,4.154346,0.4972332573054,8.59467,6.340388,32.61386,23.20919,,-0.00366797810420394,,0,,,,,,,,,,,,,,,,,,24.84833,-0.02511203
6849,2021/11/29 08:57:06,223870.5488,81560.2588,1,12,0,0,0,0,0.1193008,4.155951,0.4958082790608,8.597656,6.340388,32.62626,23.20919,,0.000811637728475034,,0,,,,,,,,,,,,,,,,,,25.05509,-0.07777214
6850,2021/11/29 08:58:36,223960.5469,81650.2569,1,12,0,0,0,0,0.1193924,4.157718,0.4963999305432,8.60064,6.340388,32.63867,23.20919,,0.00141285103745759,,1.91790497303009,,,,,,,,,,,,,,,,,,25.10641,0.03131211
6851,2021/11/29 09:00:06,224050.5471,81740.2571,1,12,0,0,0,0,0.1196365,4.159245,0.4975975144425,8.603625,6.340388,32.65108,23.20919,,-0.00920212082564831,,0,,,,,,,,,,,,,,,,,,24.92311,-0.0366044
6852,2021/11/29 09:01:36,224140.547,81830.257,1,12,0,0,0,0,0.1196136,4.160996,0.4977117111456,8.60661,6.340388,32.6635,23.20919,,0.00133514404296875,,1.75114095211029,,,,,,,,,,,,,,,,,,24.90388,-0.0784868
6853,2021/11/29 09:03:06,224230.548,81920.258,1,12,0,0,0,0,0.1192169,4.162715,0.4962659778835,8.609595,6.340388,32.67592,23.20919,,-0.000167311300174333,,,,,,,,,,,,,,,,,,,,24.82327,-0.06852806
6854,2021/11/29 09:04:36,224320.5479,82010.2579,1,12,0,0,0,0,0.1196518,4.164846,0.4983313206228,8.612581,6.340388,32.68835,23.20919,,0.000202909403014928,,0,,,,,,,,,,,,,,,,,,24.83039,-0.07681489
6855,2021/11/29 09:06:06,224410.5472,82100.2572,1,12,0,0,0,0,0.1194839,4.166774,0.4978624079386,8.615569,6.340388,32.7008,23.20919,,0.00263782311230898,,1.63882005214691,,,,,,,,,,,,,,,,,,25.06467,0.09408653
6856,2021/11/29 09:07:36,224500.5481,82190.2581,1,12,0,0,0,0,0.1196365,4.168679,0.4987261651835,8.618553,6.340388,32.71324,23.20919,,-0.00196789903566241,,,,,,,,,,,,,,,,,,,,24.82999,-0.03427148
6857,2021/11/29 09:09:06,224590.5472,82280.2572,1,12,0,0,0,0,0.1195068,4.17053,0.498406694604,8.621537,6.340388,32.72568,23.20919,,0.00136239198036492,,0,,,,,,,,,,,,,,,,,,24.96234,0.04809678
6858,2021/11/29 09:10:36,224680.5481,82370.2581,1,12,0,0,0,0,0.1195374,4.172657,0.4987885688718,8.624521,6.340388,32.73813,23.20919,,-0.00162327499128878,,1.4743709564209,,,,,,,,,,,,,,,,,,24.76225,-0.0699228
6859,2021/11/29 09:12:06,224770.5475,82460.2575,1,12,0,0,0,0,0.1193008,4.174685,0.498043260248,8.627506,6.340388,32.75059,23.20919,,0.00345295900478959,,0,,,,,,,,,,,,,,,,,,25.03601,0.0760442
6860,2021/11/29 09:13:36,224860.5474,82550.2574,1,12,0,0,0,0,0.119072,4.177097,0.497375293984,8.630492,6.340388,32.76305,23.20919,,0.00852219574153423,,1.43421101570129,,,,,,,,,,,,,,,,,,24.90097,0.02356589
6861,2021/11/29 09:15:06,224950.5482,82640.2582,1,12,0,0,0,0,0.119339,4.179295,0.498752886005,8.633476,6.340388,32.77552,23.20919,,0.000811637728475034,,0,,,,,,,,,,,,,,,,,,24.78841,-0.07856667
6862,2021/11/29 09:16:36,225040.5481,82730.2581,1,12,0,0,0,0,0.1198349,4.181537,0.5010940682413,8.636461,6.340388,32.788,23.20919,,-0.00647136103361845,,1.32071495056152,,,,,,,,,,,,,,,,,,25.03232,0.06798923
6863,2021/11/29 09:18:06,225130.5475,82820.2575,1,12,0,0,0,0,0.1195831,4.183992,0.5003347337352,8.639443,6.340388,32.80048,23.20919,,0.00606883596628904,,,,,,,,,,,,,,,,,,,,24.98483,-0.003125668
6864,2021/11/29 09:19:36,225220.547,82910.257,1,12,0,0,0,0,0.1189575,4.186204,0.49798036233,8.642425,6.340388,32.81295,23.20919,,0.000681195990182459,,1.26505100727081,,,,,,,,,,,,,,,,,,24.89384,0.04016638
6865,2021/11/29 09:21:06,225310.5474,83000.2574,1,12,0,0,0,0,0.1196518,4.188816,0.5011993742688,8.64541,6.340388,32.82545,23.20919,,0.0121376700699329,,,,,,,,,,,,,,,,,,,,25.05658,0.003483295
6866,2021/11/29 09:22:36,225400.5476,83090.2576,1,12,0,0,0,0,0.1196747,4.19129,0.501591373363,8.648393,6.340388,32.83795,23.20919,,0.00156055798288435,,1.2057980298996,,,,,,,,,,,,,,,,,,25.00292,0.08496284
6867,2021/11/29 09:24:06,225490.5471,83180.2571,1,12,0,0,0,0,0.1197205,4.193837,0.5020882625585,8.651373,6.340388,32.85044,23.20919,,0.0043348828330636,,,,,,,,,,,,,,,,,,,,24.85714,-0.05908847
6868,2021/11/29 09:25:36,225580.5469,83270.2569,1,12,0,0,0,0,0.1193771,4.196391,0.5009529880461,8.654355,6.340388,32.86295,23.20919,,-0.00849637109786272,,1.11275601387024,,,,,,,,,,,,,,,,,,24.6903,-0.02140641
6869,2021/11/29 09:27:06,225670.5474,83360.2574,1,12,0,0,0,0,0.1193924,4.199215,0.501354356966,8.657339,6.340388,32.87548,23.20919,,0.00537525489926338,,,,,,,,,,,,,,,,,,,,24.79846,0.07940888
6870,2021/11/29 09:27:23,225686.9236,83376.6336,1,12,0,0,0,0,0.1191254,4.2,0.50032668,8.657882,6.340388,32.87776,23.20919,,0.000669245084282011,0,1.11275601387024,0,,,,,,,,,,,,,,,,,24.99353,0.08074999
