Repository: HVES-Battery-Testing-Consortium/LG-HG2

# Battery Testing Consortium (BTC)
The Battery Testing Consortium (BTC) has been developed within the High Voltage and Energy Storage Lab at Oxford Brookes University to provide accurate and comprehensive cell data to Formula Student Electric teams. Through the BTC, we aim to provide FS teams with information for improved and informed decisions for cell selection, pack architecture design, thermal cooling requirements, and end of life predictions. A range of tests are completed to provide a comprehensive electrochemical lithium-ion characterisation for modelling, validation, and battery management parameterisation.

This repository provides two open-source sample datasets of the larger consortium dataset. To join the consortium, visit the [HVES website].

## Total Consortium Cells
|Cell|Chemistry|Nom. Voltage [V]|Nom. Capacity [Ah]|Energy Density [Wh/kg]|
|---|---|---|---|---|
| Samsung 25R  | NMC  | 3.6  | 2.5  | 206  |
|  LG HG2 |  NMC | 3.6  | 3  |  236 |
|  Sony VTC6 | NMC  | 3.6  |  3 |  232 |
|  Melasta SLPB6542126| LCO  | 3.7  | 3.9  | 191  |
|  Melasta SLPB8542126 | LCO  | 3.7  | 5.2  | 189  |
|  Melasta SLPB8346143 | LCO  | 3.7  | 6.3  | 196  |
|  Melasta SLPBB142124  | LCO  | 3.7  | 6.8  | 202  |
|  Melasta SLPB8870175 | LCO  | 3.7  | 12  | 197  |
|  Melasta SLPB7336128HV | NMC  | 3.8  | 3.7  | 204  |
|  Melasta SLPB9542124HV | NMC  | 3.8  | 5.95  | 215  |
|  Melasta SLPBB042126HV | NMC  |  3.8 | 7.5  | 228 |
|  Melasta SLPB7579207HV| NMC  | 3.8  | 15.4  | 227  |

## Notes
* For all tests dated before September 25th, 2021: Offset thermocouple measurements by 1.5°C (i.e. 30°C -> 28.5°C)
* Unless stated otherwise, all cells are stored in a controlled climate at 15°C

## Consortium Overview
An abriged overview describing the tests completed and data organisation can be found in [here]

File: Data/Round1/LG_HG2/Package 3/211126_BTC_POCV_LG_HG2_6_25C/211126_BTC_POCV_LG_HG2_6_25C_Channel_8_StatisticByStep.CSV
Date_Time                    ,Test_Time(s),Step_Time(s),Cycle_Index,Step_Index,TC_Counter1,TC_Counter2,TC_Counter3,TC_Counter4,Current(A),Voltage(V),Power(W),Charge_Capacity(Ah),Discharge_Capacity(Ah),Mean_Voltage(V),Charge_Energy(Wh),Discharge_Energy(Wh),Charge_Time(s),Discharge_Time(s),V_Max_On_Cycle(V),Coulombic_Efficiency(%),mAh/g,Aux_Temperature_1(C),Aux_dT/dt_1(C)
2021/11/26 15:24:25,3600.0021,3600.0021,1.00,1.00,0.00,0.00,0.00,0.00,0,3.015444,0,0,0,,0,0,0,0,,0,0,25.30703,0.07646322,
2021/11/26 17:42:35,11889.7845,8289.7435,1.00,2.00,0.00,0.00,0.00,0.00,0.04999234,4.19986,0.2099608290724,2.981894,2.82391E-05,3.81073869483818,11.39239,8.51525E-05,8286.677,0.0692,,0,0.000614,25.40623,0.07933438,
2021/11/26 18:12:35,13689.8284,1800.0027,1.00,3.00,0.00,0.00,0.00,0.00,0,4.186665,0,2.981894,2.82391E-05,,11.39239,8.51525E-05,8286.677,0.0692,,0,0.000614,25.06945,-0.1067317,
2021/11/26 20:13:59,20974.212,7284.3439,1.00,4.00,0.00,0.00,0.00,0.00,-1.503113,2.499968,-3.757734400384,2.981895,3.040608,3.65793322390317,11.39239,11.05332,8286.716,7281.997,,101.97,66.100174,28.00848,-0.07364094,
2021/11/26 20:43:59,22774.2632,1800.0021,1.00,6.00,0.00,0.00,0.00,0.00,0,2.871516,0,2.981895,3.040611,,11.39239,11.05332,8286.716,7282.003,,101.97,66.100239,25.59673,0.09412348,
2021/11/26 23:01:36,31030.6423,8256.3379,1.00,7.00,0.00,0.00,0.00,0.00,0.04999244,4.200054,0.20997094759176,5.981449,3.040625,3.80776946731075,22.83498,11.05337,16539.75,7282.047,,50.83,66.100543,25.26735,-0.01359522,
2021/11/26 23:01:38,31032.7535,2.0534,1.00,8.00,0.00,0.00,0.00,0.00,0.2499673,4.203475,1.0507312963675,5.981449,3.040625,,22.83498,11.05337,16539.75,7282.047,,50.83,66.100543,25.2695141681143,-0.0127335990750475,
2021/11/27 01:01:38,38232.7974,7200.0019,1.00,9.00,0.00,0.00,0.00,0.00,0,4.181331,0,5.981449,3.040625,,22.83498,11.05337,16539.75,7282.047,,50.83,66.100543,25.5882,0.03117502,
2021/11/28 03:37:38,133993.527999,95760.6888,1.00,10.00,0.00,0.00,0.00,0.00,-0.1249466,2.499991,-0.3123653754806,5.981451,6.365821,3.70773341945611,22.835,23.30436,16539.79,102987.5,,106.43,138.387413,25.59165,0.05063713,
2021/11/28 05:37:38,141193.5695,7200.0022,1.00,11.00,0.00,0.00,0.00,0.00,0,2.741402,0,5.981451,6.365821,,22.835,23.30436,16539.79,102987.5,,106.43,138.387413,25.35226,-0.05421102,
2021/11/29 09:17:20,225045.6628,83852.0581,1.00,12.00,0.00,0.00,0.00,0.00,0.1216278,4.199991,0.5108356653498,8.819183,6.365822,3.74115494947842,33.4825,23.30437,100351.6,102987.5,,72.18,138.387435,24.83938,0.08295298,

File: Data/Round1/LG_HG2/Package 3/211126_BTC_POCV_LG_HG2_6_25C/211126_BTC_POCV_LG_HG2_6_25C_Channel_8_Wb_1.CSV (part 1 of 33)
Data_Point,Date_Time,Test_Time(s),Step_Time(s),Cycle_Index,Step_Index,TC_Counter1,TC_Counter2,TC_Counter3,TC_Counter4,Current(A),Voltage(V),Power(W),Charge_Capacity(Ah),Discharge_Capacity(Ah),Charge_Energy(Wh),Discharge_Energy(Wh),ACR(Ohm),dV/dt(V/s),Internal_Resistance(Ohm),dQ/dV(Ah/V),dV/dQ(V/Ah),MetaCode_MV_UD1,MetaCode_MV_UD2,MetaCode_MV_UD3,MetaCode_MV_UD4,MetaCode_MV_UD5,MetaCode_MV_UD6,MetaCode_MV_UD7,MetaCode_MV_UD8,MetaCode_MV_UD9,MetaCode_MV_UD10,MetaCode_MV_UD11,MetaCode_MV_UD12,MetaCode_MV_UD13,MetaCode_MV_UD14,MetaCode_MV_UD15,MetaCode_MV_UD16,Aux_Temperature_1(C),Aux_dT/dt_1(C)
1,2021/11/26 14:26:25,120.0013,120.0013,1,1,0,0,0,0,0,3.003808,0,0,0,0,0,,0.00000379317089027609,,,,3,-0.5,0.5,0.0399999991059303,4.19999980926514,2.5,0.0500000007450581,0,0,0,0,0,0,0,0,0,25.26502,0.05006373
2,2021/11/26 14:28:25,240.0001,240.0001,1,1,0,0,0,0,0,3.004343,0,0,0,0,0,,0.000018611479390529,,0,0,,,,,,,,,,,,,,,,,25.52551,0.02325475
3,2021/11/26 14:30:25,360.0001,360.0001,1,1,0,0,0,0,0,3.004612,0,0,0,0,0,,0.00000628238694844185,,0,0,,,,,,,,,,,,,,,,,25.42929,0.08507371
4,2021/11/26 14:32:25,480.0012,480.0012,1,1,0,0,0,0,0,3.005376,0,0,0,0,0,,0.0000152120701386593,,0,0,,,,,,,,,,,,,,,,,25.22017,0.01677334
5,2021/11/26 14:34:25,600.0001,600.0001,1,1,0,0,0,0,0,3.0054,0,0,0,0,0,,0.0000806778916739859,,0,0,,,,,,,,,,,,,,,,,25.28465,-0.02958238
6,2021/11/26 14:36:25,720.0007,720.0007,1,1,0,0,0,0,0,3.006097,0,0,0,0,0,,-0.0000147390301208361,,0,0,,,,,,,,,,,,,,,,,25.05728,-0.0447464
7,2021/11/26 14:38:25,840.0005,840.0005,1,1,0,0,0,0,0,3.00648,0,0,0,0,0,,0.0000270261207333533,,0,0,,,,,,,,,,,,,,,,,25.32383,0.0766331
8,2021/11/26 14:40:25,960.0011,960.0011,1,1,0,0,0,0,0,3.006967,0,0,0,0,0,,0.0000199139794858638,,0,0,,,,,,,,,,,,,,,,,25.35935,0.07912219
9,2021/11/26 14:42:25,1080.0001,1080.0001,1,1,0,0,0,0,0,3.007719,0,0,0,0,0,,-0.00000134341496504931,,0,0,,,,,,,,,,,,,,,,,25.45457,0.08382261
10,2021/11/26 14:44:25,1200.0005,1200.0005,1,1,0,0,0,0,0,3.007836,0,0,0,0,0,,-0.00000501838212585426,,0,0,,,,,,,,,,,,,,,,,25.57582,0.0141871
11,2021/11/26 14:46:25,1320.0011,1320.0011,1,1,0,0,0,0,0,3.008291,0,0,0,0,0,,-0.00000936446758714737,,0,0,,,,,,,,,,,,,,,,,25.18923,-0.1014704
12,2021/11/26 14:48:25,1440.0001,1440.0001,1,1,0,0,0,0,0,3.008532,0,0,0,0,0,,-0.0000261192908510566,,0,0,,,,,,,,,,,,,,,,,25.55286,0.07092237
13,2021/11/26 14:50:25,1560.0005,1560.0005,1,1,0,0,0,0,0,3.009002,0,0,0,0,0,,0.0000411720502597746,,0,0,,,,,,,,,,,,,,,,,25.20687,-0.08345068
14,2021/11/26 14:52:25,1680.0003,1680.0003,1,1,0,0,0,0,0,3.009626,0,0,0,0,0,,-0.000000750781623537478,,0,0,,,,,,,,,,,,,,,,,25.39985,0.05808473
15,2021/11/26 14:54:25,1800.0011,1800.0011,1,1,0,0,0,0,0,3.010002,0,0,0,0,0,,0.0000327951202052645,,0,0,,,,,,,,,,,,,,,,,25.0821,-0.1198786
16,2021/11/26 14:56:25,1920.0014,1920.0014,1,1,0,0,0,0,0,3.010444,0,0,0,0,0,,0.0000071121958171716,,0,0,,,,,,,,,,,,,,,,,25.28955,-0.068627
17,2021/11/26 14:58:25,2040.0003,2040.0003,1,1,0,0,0,0,0,3.010694,0,0,0,0,0,,0.0000161208408826496,,0,0,,,,,,,,,,,,,,,,,25.38704,-0.0517422
18,2021/11/26 15:00:25,2160,2160,1,1,0,0,0,0,0,3.011068,0,0,0,0,0,,0.00000533379306943971,,0,0,,,,,,,,,,,,,,,,,25.52616,0.05696476
19,2021/11/26 15:02:25,2280.0014,2280.0014,1,1,0,0,0,0,0,3.011589,0,0,0,0,0,,0.0000207031898753485,,0,0,,,,,,,,,,,,,,,,,25.347,-0.005509257
20,2021/11/26 15:04:25,2400.0003,2400.0003,1,1,0,0,0,0,0,3.011902,0,0,0,0,0,,0.00000466201481685857,,0,0,,,,,,,,,,,,,,,,,25.42145,0.09128451
21,2021/11/26 15:06:25,2520.0001,2520.0001,1,1,0,0,0,0,0,3.012349,0,0,0,0,0,,0.00000829694272397319,,0,0,,,,,,,,,,,,,,,,,25.25723,0.05239725
22,2021/11/26 15:08:25,2640.0006,2640.0006,1,1,0,0,0,0,0,3.012697,0,0,0,0,0,,0.0000210982907447033,,0,0,,,,,,,,,,,,,,,,,25.24667,0.1030034
23,2021/11/26 15:10:25,2760.0011,2760.0011,1,1,0,0,0,0,0,3.013207,0,0,0,0,0,,0.000000553170821149251,,0,0,,,,,,,,,,,,,,,,,25.12731,0.05105615
24,2021/11/26 15:12:25,2880.0001,2880.0001,1,1,0,0,0,0,0,3.013225,0,0,0,0,0,,0.0000175422501342837,,0,0,,,,,,,,,,,,,,,,,25.36345,0.06783545
25,2021/11/26 15:14:25,3000.0013,3000.0013,1,1,0,0,0,0,0,3.013685,0,0,0,0,0,,-0.0000325994587910827,,0,0,,,,,,,,,,,,,,,,,25.46977,0.01571298
26,2021/11/26 15:16:25,3120.0004,3120.0004,1,1,0,0,0,0,0,3.014018,0,0,0,0,0,,-0.00000422752509621205,,0,,,,,,,,,,,,,,,,,,25.39539,0.007192492
27,2021/11/26 15:18:25,3240,3240,1,1,0,0,0,0,0,3.014349,0,0,0,0,0,,0.0000169891191035276,,0,,,,,,,,,,,,,,,,,,25.20325,-0.0459832
28,2021/11/26 15:20:25,3360.0015,3360.0015,1,1,0,0,0,0,0,3.014837,0,0,0,0,0,,0.00000150156301970128,,0,,,,,,,,,,,,,,,,,,25.45984,0.04111528
29,2021/11/26 15:22:25,3480.0003,3480.0003,1,1,0,0,0,0,0,3.015174,0,0,0,0,0,,0.000011971599633398,,0,,,,,,,,,,,,,,,,,,25.10465,0.02220929
30,2021/11/26 15:24:25,3600.0002,3600.0002,1,1,0,0,0,0,0,3.015444,0,0,0,0,0,,0.0000233501596085262,,0,,,,,,,,,,,,,,,,,,25.30703,0.07646322
31,2021/11/26 15:24:25,3600.0016,3600.0016,1,1,0,0,0,0,0,3.015444,0,0,0,0,0,,0.0000233501596085262,0,0,0,,,,,,,,,,,,,,,,,25.30703,0.07646322
32,2021/11/26 15:24:30,3605.042,5.001,1,2,0,0,0,0,1.500053,3.087197,4.630959121441,0.001957324,0.0000282391,0.006019172,0.0000851525,,0.00372471706941724,,0.0992639362812042,13.4419202804565,,,,,,,,,,,,,,,,,25.19907,-0.07433534
33,2021/11/26 15:24:35,3610.0421,10.0011,1,2,0,0,0,0,1.500755,3.104187,4.658624161185,0.00404145,0.0000282391,0.01247126,0.0000851525,,0.00335414498113096,,0.128317698836327,8.41378498077393,,,,,,,,,,,,,,,,,25.14018,-0.03091514
34,2021/11/26 15:24:40,3615.042,15.001,1,2,0,0,0,0,1.500374,3.118733,4.679265906142,0.006124007,0.0000282391,0.0189514,0.0000851525,,0.00267079100012779,,0.145044803619385,7.00540018081665,,,,,,,,,,,,,,,,,25.00549,-0.003634691
35,2021/11/26 15:24:45,3620.042,20.001,1,2,0,0,0,0,1.500481,3.132181,4.699778079061,0.008207901,0.0000282391,0.02546495,0.0000851525,,0.00272859400138259,,0.152910798788071,6.34153413772583,,,,,,,,,,,,,,,,,24.92866,-0.08968294
36,2021/11/26 15:24:50,3625.0422,25.0012,1,2,0,0,0,0,1.500015,3.144434,4.71669816651,0.01029226,0.0000282391,0.03200644,0.0000851525,,0.00215411395765841,,0.178400292992592,6.17379808425903,,,,,,,,,,,,,,,,,24.91846,-0.12043
37,2021/11/26 15:24:55,3630.042,30.001,1,2,0,0,0,0,1.500542,3.155569,4.735063818398,0.01237524,0.0000282391,0.03856783,0.0000851525,,0.00266720005311072,,0.180685892701149,5.59386014938354,,,,,,,,,,,,,,,,,25.07593,-0.07895291
38,2021/11/26 15:25:00,3635.0415,35.0005,1,2,0,0,0,0,1.500282,3.165903,4.749747284646,0.014459,0.0000282391,0.04515415,0.0000851525,,0.00201291590929031,,0.204996094107628,5.25995492935181,,,,,,,,,,,,,,,,,25.21209,0.1037329
39,2021/11/26 15:25:05,3640.0415,40.0005,1,2,0,0,0,0,1.501068,3.175493,4.766630926524,0.0165416,0.0000282391,0.05175766,0.0000851525,,0.00190849497448653,,0.2224190980196,4.82943916320801,,,,,,,,,,,,,,,,,25.32029,0.1242536
40,2021/11/26 15:25:10,3645.0415,45.0005,1,2,0,0,0,0,1.499199,3.18473,4.77454403127,0.01862413,0.0000282391,0.05838034,0.0000851525,,0.00202032504603267,,0.232886701822281,4.54137277603149,,,,,,,,,,,,,,,,,25.24214,0.08384824
41,2021/11/26 15:25:15,3650.0416,50.0006,1,2,0,0,0,0,1.500343,3.193144,4.790811248392,0.0207079,0.0000282391,0.0650253,0.0000851525,,0.00164847599808127,,0.241550698876381,4.25894021987915,,,,,,,,,,,,,,,,,25.04123,-0.09664476
42,2021/11/26 15:25:20,3655.0417,55.0007,1,2,0,0,0,0,1.500465,3.201293,4.803428101245,0.02279246,0.0000282391,0.07169013,0.0000851525,,0.00168375403154641,,0.25145548582077,3.96036410331726,,,,,,,,,,,,,,,,,24.9525,-0.1115745
43,2021/11/26 15:25:25,3660.0417,60.0007,1,2,0,0,0,0,1.500809,3.208854,4.815876962886,0.02487526,0.0000282391,0.07836585,0.0000851525,,0.00179327302612364,,0.268348097801209,,,,,,,,,,,,,,,,,,24.93774,-0.08688033
44,2021/11/26 15:25:30,3665.0426,65.0016,1,2,0,0,0,0,1.500771,3.216517,4.827255434607,0.02695853,0.0000282391,0.08505864,0.0000851525,,0.00113778898958117,,0.274251699447632,3.60126805305481,,,,,,,,,,,,,,,,,25.05912,0.05123734
45,2021/11/26 15:25:35,3670.0426,70.0016,1,2,0,0,0,0,1.500465,3.223378,4.83656587077,0.02904292,0.0000282391,0.09177012,0.0000851525,,0.00140168494544923,,0.293728113174438,3.5363929271698,,,,,,,,,,,,,,,,,25.28823,0.1005638
46,2021/11/26 15:25:40,3675.0419,75.0009,1,2,0,0,0,0,1.501015,3.229959,4.848216908385,0.03112548,0.0000282391,0.09849005,0.0000851525,,0.00156474602408707,,0.306954711675644,3.33419108390808,,,,,,,,,,,,,,,,,24.96186,-0.01447856
47,2021/11/26 15:25:45,3680.0411,80.0001,1,2,0,0,0,0,1.499962,3.2366,4.8547770092,0.03320842,0.0000282391,0.105225,0.0000851525,,0.000977978808805346,,0.321471393108368,,,,,,,,,,,,,,,,,,25.19186,0.0671488
48,2021/11/26 15:25:50,3685.0413,85.0003,1,2,0,0,0,0,1.500412,3.242951,4.865762595812,0.03529188,0.0000282391,0.1119751,0.0000851525,,0.00109386804979295,,0.32244399189949,3.25970792770386,,,,,,,,,,,,,,,,,25.1412,0.009928942
49,2021/11/26 15:25:55,3690.0421,90.0011,1,2,0,0,0,0,1.499992,3.248991,4.873460508072,0.03737474,0.0000282391,0.1187359,0.0000851525,,0.00120989000424743,,0.325542390346527,,,,,,,,,,,,,,,,,,25.137,-0.05230844
50,2021/11/26 15:26:00,3695.0421,95.0011,1,2,0,0,0,0,1.500572,3.254519,4.883640084868,0.03945899,0.0000282391,0.1255139,0.0000851525,,0.00138860498555005,,0.359388411045074,2.84446907043457,,,,,,,,,,,,,,,,,25.22451,-0.02325952
51,2021/11/26 15:26:05,3700.0421,100.0011,1,2,0,0,0,0,1.500572,3.260622,4.892798075784,0.04154208,0.0000282391,0.1323001,0.0000851525,,0.00110945105552673,,0.352424889802933,2.81706595420837,,,,,,,,,,,,,,,,,25.04771,-0.06139576
52,2021/11/26 15:26:10,3705.0414,105.0004,1,2,0,0,0,0,1.500938,3.266149,4.902287147762,0.0436242,0.0000282391,0.1390948,0.0000851525,,0.000865211302880198,,0.377733290195465,,,,,,,,,,,,,,,,,,25.2092,0.06015718
53,2021/11/26 15:26:15,3710.0414,110.0004,1,2,0,0,0,0,1.500938,3.271449,4.910242119162,0.04570884,0.0000282391,0.1459092,0.0000851525,,0.00110958598088473,,0.376574814319611,2.60017204284668,,,,,,,,,,,,,,,,,25.01187,0.003169775
54,2021/11/26 15:26:20,3715.0415,115.0005,1,2,0,0,0,0,1.49958,3.276881,4.91394520998,0.0477922,0.0000282391,0.1527305,0.0000851525,,0.00104585604276508,,0.394630908966064,,,,,,,,,,,,,,,,,,25.26261,0.1038367
55,2021/11/26 15:26:25,3720.0416,120.0006,1,2,0,0,0,0,1.49942,3.282088,4.92122838896,0.04987387,0.0000282391,0.1595571,0.0000851525,,0.000831993005704135,,0.39977890253067,2.53873109817505,,,,,,,,,,,,,,,,,24.95166,-0.04761159
56,2021/11/26 15:26:30,3725.0416,125.0006,1,2,0,0,0,0,1.500046,3.286735,4.93025368981,0.05195722,0.0000282391,0.1663997,0.0000851525,,0.00137387996073812,,0.431182295084,,,,,,,,,,,,,,,,,,25.10629,0.04581511
57,2021/11/26 15:26:35,3730.0416,130.0006,1,2,0,0,0,0,1.500771,3.291685,4.940065389135,0.05403999,0.0000282391,0.1732507,0.0000851525,,0.000883031811099499,,0.415657699108124,2.43177008628845,,,,,,,,,,,,,,,,,25.30295,0.101341
58,2021/11/26 15:26:40,3735.041,135,1,2,0,0,0,0,1.500107,3.296523,4.945137227961,0.05612326,0.0000282391,0.1801133,0.0000851525,,0.000853806675877422,,0.429622113704681,,,,,,,,,,,,,,,,,,25.364,0.08854508
59,2021/11/26 15:26:45,3740.0426,140.0016,1,2,0,0,0,0,1.500885,3.301247,4.954792103595,0.05820762,0.0000282391,0.1869894,0.0000851525,,0.00100499903783202,,0.451951801776886,2.24232411384583,,,,,,,,,,,,,,,,,25.00937,-0.1044518
60,2021/11/26 15:26:50,3745.0419,145.0009,1,2,0,0,0,0,1.499992,3.305367,4.958024057064,0.06028976,0.0000282391,0.1938676,0.0000851525,,0.00107164599467069,,0.43098708987236,,,,,,,,,,,,,,,,,,25.03835,-0.08411169
61,2021/11/26 15:26:55,3750.042,150.001,1,2,0,0,0,0,1.498909,3.30992,4.96126887728,0.06237351,0.0000282391,0.2007605,0.0000851525,,0.000998977688141167,,0.490054190158844,2.16756200790405,,,,,,,,,,,,,,,,,25.2865,0.01561522
62,2021/11/26 15:27:00,3755.042,155.001,1,2,0,0,0,0,1.50029,3.314637,4.97291674473,0.06445555,0.0000282391,0.2076568,0.0000851525,,0.000823892303742468,,,,,,,,,,,,,,,,,,,,25.30553,0.02567887
63,2021/11/26 15:27:05,3760.0421,160.0011,1,2,0,0,0,0,1.500435,3.318773,4.979603166255,0.06653976,0.0000282391,0.2145693,0.0000851525,,0.000712166074663401,,0.479876786470413,,,,,,,,,,,,,,,,,,25.05426,-0.09261906
64,2021/11/26 15:27:10,3765.0421,165.0011,1,2,0,0,0,0,1.500046,3.322681,4.984174343326,0.06862205,0.0000282391,0.2214842,0.0000851525,,0.000939975900109857,,0.485117614269257,2.07608699798584,,,,,,,,,,,,,,,,,24.9903,-0.07880569
65,2021/11/26 15:27:15,3770.0421,170.0011,1,2,0,0,0,0,1.499939,3.326744,4.989913068616,0.07070497,0.0000282391,0.2284097,0.0000851525,,0.000605365727096796,,0.520029485225677,,,,,,,,,,,,,,,,,,25.17143,0.06882906
66,2021/11/26 15:27:20,3775.0414,175.0004,1,2,0,0,0,0,1.50074,3.330956,4.99889890744,0.07278855,0.0000282391,0.2353457,0.0000851525,,0.000656349177006632,,0.512303709983826,1.95584404468536,,,,,,,,,,,,,,,,,25.31804,0.106588
67,2021/11/26 15:27:25,3780.0413,180.0003,1,2,0,0,0,0,1.499924,3.334856,5.002030550944,0.07487054,0.0000282391,0.2422846,0.0000851525,,0.000756585912313312,,,,,,,,,,,,,,,,,,,,25.03413,0.02319276
68,2021/11/26 15:27:30,3785.0415,185.0005,1,2,0,0,0,0,1.50045,3.338632,5.0094503844,0.07695363,0.0000282391,0.249235,0.0000851525,,0.00082692812429741,,0.536357581615448,,,,,,,,,,,,,,,,,,25.03522,-0.0481075
69,2021/11/26 15:27:35,3790.0415,190.0005,1,2,0,0,0,0,1.500427,3.342223,5.014761629221,0.07903764,0.0000282391,0.2561964,0.0000851525,,0.000757668691221625,,0.564316809177399,1.81272804737091,,,,,,,,,,,,,,,,,25.29897,0.06785333
70,2021/11/26 15:27:40,3795.0416,195.0006,1,2,0,0,0,0,1.499847,3.345965,5.018435567355,0.08111943,0.0000282391,0.2631581,0.0000851525,,0.000672670372296125,,0.559645771980286,,,,,,,,,,,,,,,,,,25.23106,0.07149994
71,2021/11/26 15:27:45,3800.0418,200.0008,1,2,0,0,0,0,1.500107,3.349335,5.024360878845,0.08320399,0.0000282391,0.2701364,0.0000851525,,0.000684087979607284,,,,,,,,,,,,,,,,,,,,25.05828,-0.002762079
72,2021/11/26 15:27:50,3805.0417,205.0007,1,2,0,0,0,0,1.50016,3.352845,5.0298039552,0.08528651,0.0000282391,0.2771152,0.0000851525,,0.000671734916977584,,0.600764989852905,1.72737097740173,,,,,,,,,,,,,,,,,25.37089,0.119372
73,2021/11/26 15:27:55,3810.0417,210.0007,1,2,0,0,0,0,1.500069,3.356084,5.034357569796,0.0873691,0.0000282391,0.2841014,0.0000851525,,0.00052727188449353,,0.587444722652435,,,,,,,,,,,,,,,,,,25.0813,0.03179729
74,2021/11/26 15:28:00,3815.0419,215.0009,1,2,0,0,0,0,1.498978,3.359692,5.036104394776,0.08945186,0.0000282391,0.2910951,0.0000851525,,0.000594227574765682,,,1.65539395809174,,,,,,,,,,,,,,,,,25.07881,0.0335741
75,2021/11/26 15:28:05,3820.0421,220.0011,1,2,0,0,0,0,1.500885,3.362502,5.04672881427,0.09153544,0.0000282391,0.2980984,0.0000851525,,0.000571967277210206,,0.631522476673126,,,,,,,,,,,,,,,,,,25.45235,0.1420647
76,2021/11/26 15:28:10,3825.0421,225.0011,1,2,0,0,0,0,1.500633,3.365855,5.050913086215,0.09361846,0.0000282391,0.3051065,0.0000851525,,0.000496685795951635,,0.653248012065887,,,,,,,,,,,,,,,,,,25.01678,-0.03019154
77,2021/11/26 15:28:15,3830.0419,230.0009,1,2,0,0,0,0,1.499901,3.369032,5.053214465832,0.09570101,0.0000282391,0.3121195,0.0000851525,,0.000587473972700536,,,,,,,,,,,,,,,,,,,,25.3334,0.07477224
78,2021/11/26 15:28:20,3835.0412,235.0002,1,2,0,0,0,0,1.499146,3.372046,5.055189272716,0.09778487,0.0000282391,0.3191432,0.0000851525,,0.000579100917093456,,0.673874318599701,1.52512204647064,,,,,,,,,,,,,,,,,25.12965,-0.04279137
79,2021/11/26 15:28:25,3840.0413,240.0003,1,2,0,0,0,0,1.49987,3.374979,5.06202975273,0.0998676,0.0000282391,0.3261694,0.0000851525,,0.000510537473019212,,,,,,,,,,,,,,,,,,,,25.22117,-0.0623244
80,2021/11/26 15:28:30,3845.0413,245.0003,1,2,0,0,0,0,1.500191,3.377839,5.067403667249,0.10195,0.0000282391,0.3332006,0.0000851525,,0.000555271573830396,,0.723410487174988,,,,,,,,,,,,,,,,,,25.21115,-0.02602994
81,2021/11/26 15:28:35,3850.0413,250.0003,1,2,0,0,0,0,1.500481,3.380786,5.072805158066,0.104034,0.0000282391,0.3402428,0.0000851525,,0.000519476714543998,,0.726094722747803,1.40018200874329,,,,,,,,,,,,,,,,,25.36518,0.0345397
82,2021/11/26 15:28:40,3855.0414,255.0004,1,2,0,0,0,0,1.49987,3.383326,5.07454916762,0.1061166,0.0000282391,0.3472864,0.0000851525,,0.000470271101221442,,,,,,,,,,,,,,,,,,,,25.08785,0.008170605
83,2021/11/26 15:28:45,3860.0415,260.0005,1,2,0,0,0,0,1.500252,3.385857,5.079638735964,0.1081997,0.0000282391,0.3543373,0.0000851525,,0.00048065310693346,,0.754067301750183,,,,,,,,,,,,,,,,,,25.38227,0.07130206
84,2021/11/26 15:28:50,3865.0415,265.0005,1,2,0,0,0,0,1.500122,3.388695,5.08345592079,0.1102831,0.0000282391,0.3613946,0.0000851525,,0.000661747588310391,,,,,,,,,,,,,,,,,,,,25.11082,-0.07497191
85,2021/11/26 15:28:55,3870.0416,270.0006,1,2,0,0,0,0,1.500069,3.391177,5.086999491213,0.1123652,0.0000282391,0.3684526,0.0000851525,,0.000500962778460234,,0.808936476707459,1.27642798423767,,,,,,,,,,,,,,,,,25.44847,0.06010115
86,2021/11/26 15:29:00,3875.0416,275.0006,1,2,0,0,0,0,1.49971,3.393667,5.08951633657,0.1144484,0.0000282391,0.3755197,0.0000851525,,0.000488394172862172,,,,,,,,,,,,,,,,,,,,25.1376,-0.02663076
87,2021/11/26 15:29:05,3880.0417,280.0007,1,2,0,0,0,0,1.500122,3.395963,5.094358807486,0.1165311,0.0000282391,0.3825904,0.0000851525,,0.000523069873452187,,0.853568971157074,,,,,,,,,,,,,,,,,,25.23653,0.01998305
88,2021/11/26 15:29:10,3885.0417,285.0007,1,2,0,0,0,0,1.500137,3.398554,5.098296601898,0.1186148,0.0000282391,0.389669,0.0000851525,,0.000446949212346226,,,,,,,,,,,,,,,,,,,,25.422,-0.04162133
89,2021/11/26 15:29:15,3890.0417,290.0007,1,2,0,0,0,0,1.499939,3.400732,5.100890555348,0.1206963,0.0000282391,0.3967454,0.0000851525,,0.000565392896533012,,0.89313930273056,1.15304601192474,,,,,,,,,,,,,,,,,25.24248,-0.03935397
90,2021/11/26 15:29:20,3895.0411,295.0001,1,2,0,0,0,0,1.500504,3.402793,5.105904507672,0.1227788,0.0000282391,0.4038295,0.0000851525,,0.000393178808735684,,,,,,,,,,,,,,,,,,,,25.43028,0.01359105
91,2021/11/26 15:29:25,3900.0411,300.0001,1,2,0,0,0,0,1.500435,3.404867,5.108781617145,0.1248628,0.0000282391,0.4109232,0.0000851525,,0.000495090498588979,,,,,,,,,,,,,,,,,,,,25.27939,0.03108323
92,2021/11/26 15:29:30,3905.0413,305.0003,1,2,0,0,0,0,1.499275,3.40705,5.10810488875,0.1269453,0.0000282391,0.418016,0.0000851525,,0.000433373003033921,,0.974209308624268,,,,,,,,,,,,,,,,,,25.46267,0.05884588
93,2021/11/26 15:29:35,3910.0413,310.0003,1,2,0,0,0,0,1.499702,3.40923,5.11282904946,0.1290289,0.0000282391,0.4251172,0.0000851525,,0.000505606585647911,,,,,,,,,,,,,,,,,,,,25.24472,-0.07819831
94,2021/11/26 15:29:40,3915.0422,315.0012,1,2,0,0,0,0,1.500107,3.410969,5.116818473683,0.1311125,0.0000282391,0.4322222,0.0000851525,,0.000342303013894707,,1.03543305397034,1.00134205818176,,,,,,,,,,,,,,,,,25.50041,-0.007292032
95,2021/11/26 15:29:45,3920.0422,320.0012,1,2,0,0,0,0,1.499977,3.412844,5.119187504588,0.1331948,0.0000282391,0.439327,0.0000851525,,0.000307448208332062,,,,,,,,,,,,,,,,,,,,25.24051,-0.06534934
96,2021/11/26 15:29:50,3925.0414,325.0004,1,2,0,0,0,0,1.499672,3.41483,5.12112493576,0.1352784,0.0000282391,0.4464402,0.0000851525,,0.000323449086863548,,,,,,,,,,,,,,,,,,,,25.53279,0.0522846
97,2021/11/26 15:29:55,3930.0415,330.0005,1,2,0,0,0,0,1.499054,3.416477,5.121483512758,0.1373613,0.0000282391,0.4535543,0.0000851525,,0.000319108396070078,,1.14835405349731,,,,,,,,,,,,,,,,,,25.38281,0.05301118
98,2021/11/26 15:30:00,3935.0415,335.0005,1,2,0,0,0,0,1.499557,3.418212,5.125803732084,0.1394442,0.0000282391,0.4606722,0.0000851525,,0.000333389703882858,,,,,,,,,,,,,,,,,,,,25.32599,0.004702806
99,2021/11/26 15:30:05,3940.0416,340.0006,1,2,0,0,0,0,1.499672,3.419929,5.128771763288,0.1415267,0.0000282391,0.4677924,0.0000851525,,0.000298546103294939,,,0.891232311725616,,,,,,,,,,,,,,,,,25.64155,0.1273775
100,2021/11/26 15:30:10,3945.0416,345.0006,1,2,0,0,0,0,1.500305,3.421539,5.133352069395,0.1436092,0.0000282391,0.474916,0.0000851525,,0.000358221790520474,,1.20098996162415,,,,,,,,,,,,,,,,,,25.33935,0.006563663
101,2021/11/26 15:30:15,3950.0416,350.0006,1,2,0,0,0,0,1.500305,3.423192,5.13583207356,0.1456932,0.0000282391,0.4820482,0.0000851525,,0.000293007993604988,,,,,,,,,,,,,,,,,,,,25.57991,0.06601691
102,2021/11/26 15:30:20,3955.0417,355.0007,1,2,0,0,0,0,1.499756,3.424564,5.136010406384,0.1477754,0.0000282391,0.4891774,0.0000851525,,0.000357992801582441,,,,,,,,,,,,,,,,,,,,25.57788,0.04205525
103,2021/11/26 15:30:25,3960.0419,360.0009,1,2,0,0,0,0,1.500809,3.426368,5.142323931712,0.1498578,0.0000282391,0.4963105,0.0000851525,,0.000308869988657534,,1.32355296611786,,,,,,,,,,,,,,,,,,25.44643,0.03026605
104,2021/11/26 15:30:30,3965.0419,365.0009,1,2,0,0,0,0,1.500053,3.427963,5.142126182039,0.1519417,0.0000282391,0.503452,0.0000851525,,0.000321230298141018,,,,,,,,,,,,,,,,,,,,25.40983,-0.09557545
105,2021/11/26 15:30:35,3970.0419,370.0009,1,2,0,0,0,0,1.50058,3.429128,5.14568089424,0.1540241,0.0000282391,0.5105911,0.0000851525,,0.000226120799197815,,,,,,,,,,,,,,,,,,,,25.37398,-0.1219314
106,2021/11/26 15:30:40,3975.0421,375.0011,1,2,0,0,0,0,1.499741,3.430406,5.144720524846,0.1561081,0.0000282391,0.517739,0.0000851525,,0.000262544286670163,,,0.723281383514404,,,,,,,,,,,,,,,,,25.39304,-0.03594339
107,2021/11/26 15:30:45,3980.0421,380.0011,1,2,0,0,0,0,1.500534,3.431845,5.14960010523,0.1581899,0.0000282391,0.524882,0.0000851525,,0.000265355105511844,,1.44817805290222,,,,,,,,,,,,,,,,,,25.4305,-0.07700086
108,2021/11/26 15:30:50,3985.042,385.001,1,2,0,0,0,0,1.500771,3.433378,5.152714134438,0.1602731,0.0000282391,0.5320328,0.0000851525,,0.000269374693743885,,,,,,,,,,,,,,,,,,,,25.39077,-0.1148361
109,2021/11/26 15:30:55,3990.0413,390.0003,1,2,0,0,0,0,1.499672,3.434429,5.150517007288,0.1623566,0.0000282391,0.5391872,0.0000851525,,0.000185861907084472,,,,,,,,,,,,,,,,,,,,25.39732,-0.09326041
110,2021/11/26 15:31:00,3995.0415,395.0005,1,2,0,0,0,0,1.499466,3.435915,5.15203772139,0.1644379,0.0000282391,0.5463369,0.0000851525,,0.000244853494223207,,1.49381399154663,,,,,,,,,,,,,,,,,,25.54842,0.06077051
111,2021/11/26 15:31:05,4000.0414,400.0004,1,2,0,0,0,0,1.500175,3.437315,5.156574030125,0.1665216,0.0000282391,0.5534977,0.0000851525,,0.000289844785584137,,,,,,,,,,,,,,,,,,,,25.5996,0.02753556
112,2021/11/26 15:31:10,4005.0415,405.0005,1,2,0,0,0,0,1.499672,3.438525,5.1566596638,0.1686044,0.0000282391,0.5606582,0.0000851525,,0.00023929780581966,,,,,,,,,,,,,,,,,,,,25.78802,0.02543926
113,2021/11/26 15:31:15,4010.0416,410.0006,1,2,0,0,0,0,1.499992,3.439685,5.15949998252,0.1706871,0.0000282391,0.5678207,0.0000851525,,0.000200255002710037,,,0.639680206775665,,,,,,,,,,,,,,,,,25.7648,0.03453314
114,2021/11/26 15:31:20,4015.0415,415.0005,1,2,0,0,0,0,1.500343,3.441056,5.162764282208,0.1727691,0.0000282391,0.5749835,0.0000851525,,0.000232727194088511,,1.64582800865173,,,,,,,,,,,,,,,,,,25.63734,0.007727146
115,2021/11/26 15:31:25,4020.0419,420.0009,1,2,0,0,0,0,1.500244,3.442209,5.164153398996,0.1748526,0.0000282391,0.5821541,0.0000851525,,,,,,,,,,,,,,,,,,,,,,25.55012,0.01038313
116,2021/11/26 15:31:30,4025.0419,425.0009,1,2,0,0,0,0,1.499992,3.443339,5.164980953288,0.176935,0.0000282391,0.5893232,0.0000851525,,0.000194366497453302,,,,,,,,,,,,,,,,,,,,25.47031,-0.05224764
117,2021/11/26 15:31:35,4030.0418,430.0008,1,2,0,0,0,0,1.499977,3.444582,5.166793774614,0.179018,0.0000282391,0.5964969,0.0000851525,,0.000256385304965079,,,,,,,,,,,,,,,,,,,,25.73265,0.02429605
118,2021/11/26 15:31:40,4035.0418,435.0008,1,2,0,0,0,0,1.50029,3.445992,5.16998733768,0.1810994,0.0000282391,0.6036676,0.0000851525,,0.000213204199098982,,1.774080991745,,,,,,,,,,,,,,,,,,25.83436,0.04384995
119,2021/11/26 15:31:45,4040.0419,440.0009,1,2,0,0,0,0,1.499756,3.446988,5.169640934928,0.1831826,0.0000282391,0.610847,0.0000851525,,0.000187545199878514,,,,,,,,,,,,,,,,,,,,25.69437,-0.0914818
120,2021/11/26 15:31:50,4045.042,445.001,1,2,0,0,0,0,1.500107,3.448142,5.172581951194,0.1852653,0.0000282391,0.6180272,0.0000851525,,0.000174006694578566,,,,,,,,,,,,,,,,,,,,25.47632,-0.1104671
121,2021/11/26 15:31:55,4050.0421,450.0011,1,2,0,0,0,0,1.499763,3.448939,5.172591101457,0.1873495,0.0000282391,0.6252148,0.0000851525,,,,,,,,,,,,,,,,,,,,,,25.76221,-0.04851699
122,2021/11/26 15:32:00,4055.0422,455.0012,1,2,0,0,0,0,1.500084,3.450394,5.175880833096,0.1894319,0.0000282391,0.6323988,0.0000851525,,0.000238917797105387,,,0.568676888942719,,,,,,,,,,,,,,,,,25.93078,0.0310576
123,2021/11/26 15:32:05,4060.0423,460.0013,1,2,0,0,0,0,1.500244,3.451592,5.178230188448,0.1915145,0.0000282391,0.6395856,0.0000851525,,0.000149538405821659,,1.77931797504425,,,,,,,,,,,,,,,,,,25.65973,-0.06404817
124,2021/11/26 15:32:10,4065.0413,465.0003,1,2,0,0,0,0,1.50061,3.452484,5.18083201524,0.1935972,0.0000282391,0.6467752,0.0000851525,,0.000190363396541215,,,,,,,,,,,,,,,,,,,,25.60264,-0.07391989
125,2021/11/26 15:32:15,4070.0414,470.0004,1,2,0,0,0,0,1.500389,3.453509,5.181606915001,0.1956781,0.0000282391,0.6539605,0.0000851525,,,,,,,,,,,,,,,,,,,,,,25.83542,0.04978716
126,2021/11/26 15:32:20,4075.0416,475.0006,1,2,0,0,0,0,1.500435,3.454887,5.183833375845,0.197761,0.0000282391,0.6611553,0.0000851525,,0.000192146500921808,,,,,,,,,,,,,,,,,,,,25.9844,0.1413
127,2021/11/26 15:32:25,4080.0415,480.0005,1,2,0,0,0,0,1.499779,3.455618,5.182663308422,0.199844,0.0000282391,0.6683527,0.0000851525,,0.00030185779905878,,1.90537202358246,,,,,,,,,,,,,,,,,,26.00538,0.1115531
128,2021/11/26 15:32:30,4085.0415,485.0005,1,2,0,0,0,0,1.500374,3.456782,5.186465836468,0.2019255,0.0000282391,0.6755471,0.0000851525,,0.000187885802006349,,,,,,,,,,,,,,,,,,,,25.97647,0.01259863
129,2021/11/26 15:32:35,4090.0417,490.0007,1,2,0,0,0,0,1.499939,3.458113,5.186958555107,0.204009,0.0000282391,0.6827506,0.0000851525,,0.000249278993578628,,,,,,,,,,,,,,,,,,,,25.99238,0.1025414
130,2021/11/26 15:32:40,4095.0418,495.0008,1,2,0,0,0,0,1.499977,3.458991,5.188406943207,0.206092,0.0000282391,0.6899548,0.0000851525,,0.000191435901797377,,,,,,,,,,,,,,,,,,,,25.96206,0.07273555
131,2021/11/26 15:32:45,4100.0419,500.0009,1,2,0,0,0,0,1.499702,3.459878,5.188785956356,0.2081738,0.0000282391,0.6971567,0.0000851525,,0.000174553497345187,,,0.515835583209991,,,,,,,,,,,,,,,,,26.02696,0.0001895428
132,2021/11/26 15:32:50,4105.0417,505.0007,1,2,0,0,0,0,1.498642,3.460968,5.186752005456,0.210256,0.0000282391,0.7043619,0.0000851525,,,,2.02465891838074,,,,,,,,,,,,,,,,,,25.94699,0.08701205
133,2021/11/26 15:32:55,4110.0419,510.0009,1,2,0,0,0,0,1.499489,3.462244,5.191596793316,0.2123394,0.0000282391,0.7115736,0.0000851525,,0.000172888496308587,,,,,,,,,,,,,,,,,,,,26.07234,0.08628845
134,2021/11/26 15:33:00,4115.042,515.001,1,2,0,0,0,0,1.499504,3.463154,5.193013275616,0.2144226,0.0000282391,0.7187869,0.0000851525,,0.0001737835991662,,,,,,,,,,,,,,,,,,,,26.05224,0.00736475
135,2021/11/26 15:33:05,4120.0421,520.0011,1,2,0,0,0,0,1.499779,3.46388,5.19505448252,0.2165056,0.0000282391,0.726001,0.0000851525,,0.00019173149485141,,,,,,,,,,,,,,,,,,,,26.08513,0.1134104
136,2021/11/26 15:33:10,4125.042,525.001,1,2,0,0,0,0,1.49958,3.464813,5.19576427854,0.2185878,0.0000282391,0.7332149,0.0000851525,,0.000293431803584099,,,,,,,,,,,,,,,,,,,,26.03042,0.08834302
137,2021/11/26 15:33:15,4130.0422,530.0012,1,2,0,0,0,0,1.499031,3.465937,5.195547007047,0.2206709,0.0000282391,0.7404333,0.0000851525,,,,2.19010710716248,,,,,,,,,,,,,,,,,,25.98613,-0.05127907
138,2021/11/26 15:33:20,4135.0413,535.0003,1,2,0,0,0,0,1.49942,3.46673,5.1980842966,0.2227523,0.0000282391,0.7476482,0.0000851525,,0.000197679502889514,,,,,,,,,,,,,,,,,,,,25.93057,0.004897714
139,2021/11/26 15:33:25,4140.0414,540.0004,1,2,0,0,0,0,1.499947,3.46748,5.20103622356,0.2248353,0.0000282391,0.7548699,0.0000851525,,0.000231380501645617,,,,,,,,,,,,,,,,,,,,25.96992,0.07307649
140,2021/11/26 15:33:30,4145.0416,545.0006,1,2,0,0,0,0,1.497765,3.468604,5.19515367006,0.2269182,0.0000282391,0.7620935,0.0000851525,,0.000187811703654006,,,,,,,,,,,,,,,,,,,,25.88509,-0.1052427
141,2021/11/26 15:33:35,4150.0417,550.0007,1,2,0,0,0,0,1.500031,3.469211,5.203924045541,0.2289997,0.0000282391,0.7693137,0.0000851525,,,,,,,,,,,,,,,,,,,,,,25.73101,-0.1146495
142,2021/11/26 15:33:40,4155.0417,555.0007,1,2,0,0,0,0,1.499321,3.470109,5.202807295989,0.2310819,0.0000282391,0.776538,0.0000851525,,0.000136781804030761,,,0.44475919008255,,,,,,,,,,,,,,,,,25.79567,-0.06846368
143,2021/11/26 15:33:45,4160.0416,560.0006,1,2,0,0,0,0,1.499596,3.470616,5.204521871136,0.2331651,0.0000282391,0.7837674,0.0000851525,,0.000146140795550309,,2.45807600021362,,,,,,,,,,,,,,,,,,25.81071,-0.01159549
144,2021/11/26 15:33:50,4165.0417,565.0007,1,2,0,0,0,0,1.498886,3.471606,5.203541630916,0.2352486,0.0000282391,0.7909993,0.0000851525,,,,,,,,,,,,,,,,,,,,,,25.8037,-0.07729948
145,2021/11/26 15:33:55,4170.0424,570.0014,1,2,0,0,0,0,1.500099,3.472112,5.208511739088,0.2373301,0.0000282391,0.7982261,0.0000851525,,0.000167175705428235,,,,,,,,,,,,,,,,,,,,25.96025,-0.07545412
146,2021/11/26 15:34:00,4175.0419,575.0009,1,2,0,0,0,0,1.499199,3.472664,5.206214396136,0.2394131,0.0000282391,0.8054593,0.0000851525,,0.000214297804632224,,,,,,,,,,,,,,,,,,,,26.02557,0.08820474
147,2021/11/26 15:34:05,4180.042,580.001,1,2,0,0,0,0,1.499672,3.47349,5.20909569528,0.2414949,0.0000282391,0.8126898,0.0000851525,,0.000128190906252712,,,,,,,,,,,,,,,,,,,,26.21189,0.1134765
148,2021/11/26 15:34:10,4185.0419,585.0009,1,2,0,0,0,0,1.500084,3.474128,5.211483826752,0.2435779,0.0000282391,0.8199258,0.0000851525,,,,,,,,,,,,,,,,,,,,,,26.19716,0.05432308
149,2021/11/26 15:34:15,4190.0411,590.0001,1,2,0,0,0,0,1.499794,3.474813,5.211503688522,0.2456608,0.0000282391,0.8271626,0.0000851525,,,,,,,,,,,,,,,,,,,,,,26.19631,0.03920257
150,2021/11/26 15:34:20,4195.0412,595.0002,1,2,0,0,0,0,1.500046,3.475362,5.213202866652,0.2477427,0.0000282391,0.8343976,0.0000851525,,0.000103312202554662,,,,,,,,,,,,,,,,,,,,26.21986,0.1104617
151,2021/11/26 15:34:25,4200.0414,600.0004,1,2,0,0,0,0,1.499977,3.475941,5.213831553357,0.2498261,0.0000282391,0.8416388,0.0000851525,,0.000115815601020586,,3.16658592224121,,,,,,,,,,,,,,,,,,26.2235,0.1038003
152,2021/11/26 15:34:30,4205.0413,605.0003,1,2,0,0,0,0,1.500069,3.476482,5.214962877258,0.2519083,0.0000282391,0.8488768,0.0000851525,,,,,,,,,,,,,,,,,,,,,,26.20053,-0.02316713
153,2021/11/26 15:34:35,4210.0414,610.0004,1,2,0,0,0,0,1.499321,3.477046,5.213208085766,0.2539907,0.0000282391,0.8561169,0.0000851525,,,,,,,,,,,,,,,,,,,,,,26.15659,0.01470923
154,2021/11/26 15:34:40,4215.0415,615.0005,1,2,0,0,0,0,1.499886,3.477682,5.216126544252,0.2560735,0.0000282391,0.8633596,0.0000851525,,0.0000761750998208299,,,,,,,,,,,,,,,,,,,,26.06758,0.03451467
155,2021/11/26 15:34:45,4220.0416,620.0006,1,2,0,0,0,0,1.500031,3.47838,5.21767782978,0.2581558,0.0000282391,0.8706018,0.0000851525,,,,,,,,,,,,,,,,,,,,,,26.13477,-0.07057488
156,2021/11/26 15:34:50,4225.0417,625.0007,1,2,0,0,0,0,1.499657,3.478848,5.217078755136,0.2602389,0.0000282391,0.8778476,0.0000851525,,0.0000933378978515975,,,,,,,,,,,,,,,,,,,,26.13904,-0.02249956
157,2021/11/26 15:34:55,4230.0416,630.0006,1,2,0,0,0,0,1.499016,3.479286,5.215505382576,0.2623217,0.0000282391,0.8850937,0.0000851525,,,,,,,,,,,,,,,,,,,,,,26.18213,0.08589983
158,2021/11/26 15:35:00,4235.0416,635.0006,1,2,0,0,0,0,1.500389,3.479777,5.221019133253,0.2644034,0.0000282391,0.8923371,0.0000851525,,0.000108181397081353,,,0.299761086702347,,,,,,,,,,,,,,,,,26.21168,-0.05097926
159,2021/11/26 15:35:05,4240.0418,640.0008,1,2,0,0,0,0,1.498405,3.480649,5.215421864845,0.2664856,0.0000282391,0.8995836,0.0000851525,,,,,,,,,,,,,,,,,,,,,,26.2627,0.06160975
160,2021/11/26 15:35:10,4245.0418,645.0008,1,2,0,0,0,0,1.500427,3.480909,5.222849848143,0.268568,0.0000282391,0.9068314,0.0000851525,,0.000128347106510773,,3.81509804725647,,,,,,,,,,,,,,,,,,26.28684,-0.08365095
161,2021/11/26 15:35:15,4250.042,650.001,1,2,0,0,0,0,1.499001,3.4815,5.2187719815,0.2706514,0.0000282391,0.914084,0.0000851525,,,,,,,,,,,,,,,,,,,,,,26.32789,-0.02667189
162,2021/11/26 15:35:20,4255.0419,655.0009,1,2,0,0,0,0,1.499756,3.481842,5.221913430552,0.272734,0.0000282391,0.921335,0.0000851525,,0.000104241102235392,,,,,,,,,,,,,,,,,,,,26.22273,-0.05743921
163,2021/11/26 15:35:25,4260.0418,660.0008,1,2,0,0,0,0,1.499924,3.482812,5.223953306288,0.2748158,0.0000282391,0.9285843,0.0000851525,,,,,,,,,,,,,,,,,,,,,,26.16289,-0.1185727
164,2021/11/26 15:35:30,4265.042,665.001,1,2,0,0,0,0,1.499756,3.483162,5.223893108472,0.276899,0.0000282391,0.9358397,0.0000851525,,0.0000992635323200375,,,,,,,,,,,,,,,,,,,,26.20513,-0.08339882
165,2021/11/26 15:35:35,4270.042,670.001,1,2,0,0,0,0,1.500397,3.483512,5.226650954264,0.2789821,0.0000282391,0.9430958,0.0000851525,,,,,,,,,,,,,,,,,,,,,,26.03406,-0.0490737
166,2021/11/26 15:35:40,4275.0422,675.0012,1,2,0,0,0,0,1.500122,3.483838,5.226182028236,0.2810661,0.0000282391,0.9503562,0.0000851525,,0.0000567362294532359,,,,,,,,,,,,,,,,,,,,26.09704,-0.07969439
167,2021/11/26 15:35:45,4280.0415,680.0005,1,2,0,0,0,0,1.499977,3.48468,5.22693985236,0.2831492,0.0000282391,0.9576142,0.0000851525,,,,,,,,,,,,,,,,,,,,,,26.11037,-0.01675189
168,2021/11/26 15:35:50,4285.0414,685.0004,1,2,0,0,0,0,1.499687,3.485173,5.226668640851,0.2852321,0.0000282391,0.9648729,0.0000851525,,0.000139082199893892,,,,,,,,,,,,,,,,,,,,26.15034,-0.09171546
169,2021/11/26 15:35:55,4290.0415,690.0005,1,2,0,0,0,0,1.499832,3.485651,5.227890910632,0.2873145,0.0000282391,0.9721311,0.0000851525,,,,,,,,,,,,,,,,,,,,,,26.11295,-0.07427812
170,2021/11/26 15:36:00,4295.0415,695.0005,1,2,0,0,0,0,1.499763,3.486213,5.228493267519,0.2893963,0.0000282391,0.9793882,0.0000851525,,0.000114468501124065,,3.85808491706848,,,,,,,,,,,,,,,,,,26.13368,0.02509058
171,2021/11/26 15:36:05,4300.0417,700.0007,1,2,0,0,0,0,1.499763,3.48715,5.22989854545,0.2914801,0.0000282391,0.9866534,0.0000851525,,,,,,,,,,,,,,,,,,,,,,26.23067,-0.1020819
172,2021/11/26 15:36:10,4305.0415,705.0005,1,2,0,0,0,0,1.500572,3.48736,5.23303476992,0.2935625,0.0000282391,0.9939151,0.0000851525,,0.00011339860066073,,,,,,,,,,,,,,,,,,,,26.35431,0.02916813
173,2021/11/26 15:36:15,4310.0417,710.0007,1,2,0,0,0,0,1.49971,3.487892,5.23082651132,0.2956465,0.0000282391,1.001183,0.0000851525,,,,,,,,,,,,,,,,,,,,,,26.38607,0.06540835
174,2021/11/26 15:36:20,4315.042,715.001,1,2,0,0,0,0,1.500145,3.488592,5.23339384584,0.2977288,0.0000282391,1.008447,0.0000851525,,0.0000744452991057187,,,,,,,,,,,,,,,,,,,,26.36054,0.08268356
175,2021/11/26 15:36:25,4320.0418,720.0008,1,2,0,0,0,0,1.49987,3.489233,5.23339589971,0.2998106,0.0000282391,1.01571,0.0000851525,,,,,,,,,,,,,,,,,,,,,,26.2976,0.04742742
176,2021/11/26 15:36:30,4325.0418,725.0008,1,2,0,0,0,0,1.500626,3.489556,5.236518462056,0.3018941,0.0000282391,1.02298,0.0000851525,,0.0000851884033181705,,,,,,,,,,,,,,,,,,,,26.24316,-0.0746733
177,2021/11/26 15:36:35,4330.0419,730.0009,1,2,0,0,0,0,1.500336,3.490095,5.23631517192,0.3039773,0.0000282391,1.03025,0.0000851525,,,,,0.258251786231995,,,,,,,,,,,,,,,,,26.25388,0.08595228
178,2021/11/26 15:36:40,4335.042,735.001,1,2,0,0,0,0,1.500359,3.490941,5.237664747819,0.3060584,0.0000282391,1.037514,0.0000851525,,,,,,,,,,,,,,,,,,,,,,26.23606,0.02474308
179,2021/11/26 15:36:45,4340.0412,740.0002,1,2,0,0,0,0,1.499947,3.491469,5.237018452143,0.3081406,0.0000282391,1.044783,0.0000851525,,0.0000993089124676771,,3.743891954422,,,,,,,,,,,,,,,,,,26.11892,-0.1014519
180,2021/11/26 15:36:50,4345.0416,745.0006,1,2,0,0,0,0,1.500046,3.491889,5.237994126894,0.3102239,0.0000282391,1.052057,0.0000851525,,0.000155970294144936,,,,,,,,,,,,,,,,,,,,26.05027,0.03595352
181,2021/11/26 15:36:55,4350.0414,750.0004,1,2,0,0,0,0,1.499992,3.492447,5.238642560424,0.3123066,0.0000282391,1.05933,0.0000851525,,,,,,,,,,,,,,,,,,,,,,26.02785,-0.1114166
182,2021/11/26 15:37:00,4355.0415,755.0005,1,2,0,0,0,0,1.499611,3.49313,5.23833617243,0.3143887,0.0000282391,1.066602,0.0000851525,,0.000152096195961349,,,,,,,,,,,,,,,,,,,,26.01084,-0.07357478
183,2021/11/26 15:37:05,4360.0414,760.0004,1,2,0,0,0,0,1.498726,3.493736,5.236152980336,0.3164724,0.0000282391,1.073882,0.0000851525,,,,,,,,,,,,,,,,,,,,,,26.11404,-0.04101574
184,2021/11/26 15:37:10,4365.0416,765.0006,1,2,0,0,0,0,1.500824,3.49399,5.24386404776,0.3185551,0.0000282391,1.081159,0.0000851525,,0.0000797698376118205,,,,,,,,,,,,,,,,,,,,26.05394,-0.1229948
185,2021/11/26 15:37:15,4370.0416,770.0006,1,2,0,0,0,0,1.499146,3.494814,5.239236428844,0.3206378,0.0000282391,1.088436,0.0000851525,,,,,,,,,,,,,,,,,,,,,,26.08036,-0.09932935
186,2021/11/26 15:37:20,4375.0418,775.0008,1,2,0,0,0,0,1.500031,3.495416,5.243232357896,0.3227194,0.0000282391,1.095712,0.0000851525,,0.000121812299767043,,,,,,,,,,,,,,,,,,,,26.15664,0.03287375
187,2021/11/26 15:37:25,4380.0418,780.0008,1,2,0,0,0,0,1.500198,3.495842,5.244455176716,0.3248016,0.0000282391,1.10299,0.0000851525,,,,,,,,,,,,,,,,,,,,,,26.2383,0.01107752
188,2021/11/26 15:37:30,4385.0417,785.0007,1,2,0,0,0,0,1.499817,3.496707,5.244420602619,0.3268849,0.0000282391,1.110274,0.0000851525,,0.0000942655606195331,,3.69449496269226,,,,,,,,,,,,,,,,,,26.35003,-0.02100289
189,2021/11/26 15:37:35,4390.042,790.001,1,2,0,0,0,0,1.500481,3.497152,5.247410130112,0.3289688,0.0000282391,1.117561,0.0000851525,,,,,,,,,,,,,,,,,,,,,,26.41155,0.0778085
190,2021/11/26 15:37:40,4395.0418,795.0008,1,2,0,0,0,0,1.499687,3.497758,5.245542201746,0.3310511,0.0000282391,1.124844,0.0000851525,,0.0000922230174182914,,,,,,,,,,,,,,,,,,,,26.43142,0.1333731
191,2021/11/26 15:37:45,4400.0419,800.0009,1,2,0,0,0,0,1.499779,3.498169,5.246480404651,0.3331348,0.0000282391,1.132132,0.0000851525,,,,,,,,,,,,,,,,,,,,,,26.4226,0.06991088
192,2021/11/26 15:37:50,4405.042,805.001,1,2,0,0,0,0,1.499832,3.498942,5.247825177744,0.3352177,0.0000282391,1.139419,0.0000851525,,0.0000929130474105477,,,,,,,,,,,,,,,,,,,,26.43084,0.02908289
193,2021/11/26 15:37:55,4410.042,810.001,1,2,0,0,0,0,1.498398,3.499786,5.244072342828,0.3373005,0.0000282391,1.146708,0.0000851525,,,,,,,,,,,,,,,,,,,,,,26.39822,0.08249819
194,2021/11/26 15:38:00,4415.0422,815.0012,1,2,0,0,0,0,1.500504,3.499831,5.251510414824,0.3393822,0.0000282391,1.153993,0.0000851525,,,,,0.276101887226105,,,,,,,,,,,,,,,,,26.35827,0.08693874
195,2021/11/26 15:38:05,4420.0414,820.0004,1,2,0,0,0,0,1.499321,3.50057,5.24847811297,0.341465,0.0000282391,1.161283,0.0000851525,,0.0000888946306076832,,,,,,,,,,,,,,,,,,,,26.32362,-0.04522264
196,2021/11/26 15:38:10,4425.0414,825.0004,1,2,0,0,0,0,1.500214,3.50125,5.2526242675,0.3435479,0.0000282391,1.168575,0.0000851525,,,,3.47146201133728,,,,,,,,,,,,,,,,,,26.21446,-0.0405097
197,2021/11/26 15:38:15,4430.0413,830.0003,1,2,0,0,0,0,1.500053,3.501957,5.253121103721,0.3456298,0.0000282391,1.175865,0.0000851525,,0.000112741203338373,,,,,,,,,,,,,,,,,,,,26.10983,0.006278753
198,2021/11/26 15:38:20,4435.0414,835.0004,1,2,0,0,0,0,1.498985,3.502347,5.249965617795,0.3477127,0.0000282391,1.18316,0.0000851525,,,,,,,,,,,,,,,,,,,,,,26.05394,-0.07504582
199,2021/11/26 15:38:25,4440.0415,840.0005,1,2,0,0,0,0,1.500084,3.502857,5.254579739988,0.3497959,0.0000282391,1.190456,0.0000851525,,0.0000991143824649043,,,,,,,,,,,,,,,,,,,,26.03127,-0.1375264
200,2021/11/26 15:38:30,4445.0418,845.0008,1,2,0,0,0,0,1.49958,3.503581,5.25389999598,0.3518777,0.0000282391,1.19775,0.0000851525,,,,,,,,,,,,,,,,,,,,,,26.09252,-0.07613778
201,2021/11/26 15:38:35,4450.042,850.001,1,2,0,0,0,0,1.499924,3.504363,5.256278168412,0.353961,0.0000282391,1.205049,0.0000851525,,0.000115296898002271,,,,,,,,,,,,,,,,,,,,26.18983,0.06602168
202,2021/11/26 15:38:40,4455.0416,855.0006,1,2,0,0,0,0,1.500031,3.504565,5.256956141515,0.3560433,0.0000282391,1.212347,0.0000851525,,0.000110122899059206,,,,,,,,,,,,,,,,,,,,26.29502,0.07365227
203,2021/11/26 15:38:45,4460.041,860,1,2,0,0,0,0,1.499992,3.50527,5.25787695784,0.3581268,0.0000282391,1.219649,0.0000851525,,,,,,,,,,,,,,,,,,,,,,26.37244,0.05095184
204,2021/11/26 15:38:50,4465.0425,865.0015,1,2,0,0,0,0,1.499817,3.506026,5.258397397242,0.3602097,0.0000282391,1.226951,0.0000851525,,0.000104792103229556,,,,,,,,,,,,,,,,,,,,26.37641,0.03653824
205,2021/11/26 15:38:55,4470.0411,870.0001,1,2,0,0,0,0,1.499702,3.506521,5.258736556742,0.3622926,0.0000282391,1.234254,0.0000851525,,,,3.50889706611633,,,,,,,,,,,,,,,,,,26.33219,0.07623196
206,2021/11/26 15:39:00,4475.0412,875.0002,1,2,0,0,0,0,1.500267,3.507131,5.261632903977,0.3643759,0.0000282391,1.24156,0.0000851525,,0.000120820499432739,,,,,,,,,,,,,,,,,,,,26.32168,0.1060057
