Repository: HVES-Battery-Testing-Consortium/LG-HG2

# Battery Testing Consortium (BTC)
The Battery Testing Consortium (BTC) has been developed within the High Voltage and Energy Storage Lab at Oxford Brookes University to provide accurate and comprehensive cell data to Formula Student Electric teams. Through the BTC, we aim to provide FS teams with information for improved and informed decisions for cell selection, pack architecture design, thermal cooling requirements, and end of life predictions. A range of tests are completed to provide a comprehensive electrochemical lithium-ion characterisation for modelling, validation, and battery management parameterisation.

File: Data/Round1/LG_HG2/Package 3/211126_BTC_POCV_LG_HG2_6_25C/211126_BTC_POCV_LG_HG2_6_25C_Channel_8_Wb_1.CSV (part 7 of 33)
Data_Point,Date_Time,Test_Time(s),Step_Time(s),Cycle_Index,Step_Index,TC_Counter1,TC_Counter2,TC_Counter3,TC_Counter4,Current(A),Voltage(V),Power(W),Charge_Capacity(Ah),Discharge_Capacity(Ah),Charge_Energy(Wh),Discharge_Energy(Wh),ACR(Ohm),dV/dt(V/s),Internal_Resistance(Ohm),dQ/dV(Ah/V),dV/dQ(V/Ah),MetaCode_MV_UD1,MetaCode_MV_UD2,MetaCode_MV_UD3,MetaCode_MV_UD4,MetaCode_MV_UD5,MetaCode_MV_UD6,MetaCode_MV_UD7,MetaCode_MV_UD8,MetaCode_MV_UD9,MetaCode_MV_UD10,MetaCode_MV_UD11,MetaCode_MV_UD12,MetaCode_MV_UD13,MetaCode_MV_UD14,MetaCode_MV_UD15,MetaCode_MV_UD16,Aux_Temperature_1(C),Aux_dT/dt_1(C)
1271,2021/11/26 17:07:45,9800.0418,6200.0008,1,2,0,0,0,0,1.500214,4.157762,6.237532761068,2.582283,0.0000282391,9.71893,0.0000851525,,,,,,,,,,,,,,,,,,,,,,26.21595,-0.05078197
1272,2021/11/26 17:07:50,9805.0418,6205.0008,1,2,0,0,0,0,1.499886,4.158352,6.237053947872,2.584367,0.0000282391,9.727596,0.0000851525,,0.0000749107930460013,,,,,,,,,,,,,,,,,,,,26.56357,0.02963483
1273,2021/11/26 17:07:55,9810.0418,6210.0008,1,2,0,0,0,0,1.500793,4.158772,6.241455906196,2.58645,0.0000282391,9.736259,0.0000851525,,,,,,,,,,,,,,,,,,,,,,26.16472,-0.1056868
1274,2021/11/26 17:08:00,9815.0419,6215.0009,1,2,0,0,0,0,1.49913,4.159069,6.23498510997,2.588533,0.0000282391,9.744921,0.0000851525,,0.000116436902317218,,,,,,,,,,,,,,,,,,,,26.56357,0.03824592
1275,2021/11/26 17:08:05,9820.0413,6220.0003,1,2,0,0,0,0,1.500504,4.159427,6.241236851208,2.590616,0.0000282391,9.753582,0.0000851525,,,,,,,,,,,,,,,,,,,,,,26.25258,-0.09381413
1276,2021/11/26 17:08:10,9825.0414,6225.0004,1,2,0,0,0,0,1.500282,4.159858,6.240960079956,2.592698,0.0000282391,9.762245,0.0000851525,,0.0000440952499047853,,5.48224782943726,,,,,,,,,,,,,,,,,,26.31638,-0.05569696
1277,2021/11/26 17:08:15,9830.0413,6230.0003,1,2,0,0,0,0,1.5,4.160117,6.2401755,2.594782,0.0000282391,9.770912,0.0000851525,,,,,,,,,,,,,,,,,,,,,,26.52448,0.04926026
1278,2021/11/26 17:08:20,9835.0413,6235.0003,1,2,0,0,0,0,1.499184,4.16043,6.23725008912,2.596864,0.0000282391,9.779573,0.0000851525,,,,,,,,,,,,,,,,,,,,,,26.23186,-0.09337246
1279,2021/11/26 17:08:25,9840.0413,6240.0003,1,2,0,0,0,0,1.50116,4.160959,6.24626521244,2.598947,0.0000282391,9.78824,0.0000851525,,0.0000642505619907752,,,0,,,,,,,,,,,,,,,,,26.37597,0.01134038
1280,2021/11/26 17:08:30,9845.0415,6245.0005,1,2,0,0,0,0,1.50045,4.161274,6.2437835733,2.60103,0.0000282391,9.796906,0.0000851525,,,,,0.191811695694923,,,,,,,,,,,,,,,,,26.61936,0.08236587
1281,2021/11/26 17:08:35,9850.0415,6250.0005,1,2,0,0,0,0,1.500397,4.161475,6.243864605575,2.603113,0.0000282391,9.805579,0.0000851525,,0.0000748311431379989,,,,,,,,,,,,,,,,,,,,26.40059,-0.06132662
1282,2021/11/26 17:08:40,9855.0416,6255.0006,1,2,0,0,0,0,1.499947,4.161901,6.242630919247,2.605196,0.0000282391,9.814245,0.0000851525,,,,,,,,,,,,,,,,,,,,,,26.16072,-0.1205844
1283,2021/11/26 17:08:45,9860.0417,6260.0007,1,2,0,0,0,0,1.499657,4.162166,6.241821377062,2.607279,0.0000282391,9.822915,0.0000851525,,,,,,,,,,,,,,,,,,,,,,26.53554,0.02754748
1284,2021/11/26 17:08:50,9865.0417,6265.0007,1,2,0,0,0,0,1.500542,4.162664,6.246252163888,2.609362,0.0000282391,9.831585,0.0000851525,,0.0000471012717753183,,,,,,,,,,,,,,,,,,,,26.43996,-0.0352782
1285,2021/11/26 17:08:55,9870.0417,6270.0007,1,2,0,0,0,0,1.499947,4.162963,6.244223862961,2.611445,0.0000282391,9.840258,0.0000851525,,,,,,,,,,,,,,,,,,,,,,26.19896,-0.1159775
1286,2021/11/26 17:09:00,9875.0417,6275.0007,1,2,0,0,0,0,1.499992,4.163068,6.244568695456,2.613528,0.0000282391,9.848927,0.0000851525,,0.0000331092996930238,,,,,,,,,,,,,,,,,,,,26.41592,-0.03738046
1287,2021/11/26 17:09:05,9880.042,6280.001,1,2,0,0,0,0,1.500702,4.163694,6.248463913188,2.615612,0.0000282391,9.857605,0.0000851525,,,,,,,,,,,,,,,,,,,,,,26.41623,-0.02736032
1288,2021/11/26 17:09:10,9885.0421,6285.0011,1,2,0,0,0,0,1.500343,4.164116,6.247602291788,2.617696,0.0000282391,9.866282,0.0000851525,,0.00010102699889103,,,,,,,,,,,,,,,,,,,,26.19844,-0.1309979
1289,2021/11/26 17:09:15,9890.0412,6290.0002,1,2,0,0,0,0,1.500069,4.164329,6.246780838701,2.619778,0.0000282391,9.874951,0.0000851525,,,,,,,,,,,,,,,,,,,,,,26.49892,-0.02576411
1290,2021/11/26 17:09:20,9895.0412,6295.0002,1,2,0,0,0,0,1.500214,4.164644,6.247857233816,2.62186,0.0000282391,9.883624,0.0000851525,,,,5.87712001800537,,,,,,,,,,,,,,,,,,26.47145,-0.01302898
1291,2021/11/26 17:09:25,9900.0415,6300.0005,1,2,0,0,0,0,1.500702,4.165288,6.250856032176,2.623944,0.0000282391,9.892304,0.0000851525,,0.0000707268263795413,,,,,,,,,,,,,,,,,,,,26.16781,-0.1183683
1292,2021/11/26 17:09:30,9905.0413,6305.0003,1,2,0,0,0,0,1.499908,4.165351,6.247643287708,2.626026,0.0000282391,9.900975,0.0000851525,,,,,,,,,,,,,,,,,,,,,,26.55733,0.02381682
1293,2021/11/26 17:09:35,9910.0414,6310.0004,1,2,0,0,0,0,1.499886,4.165771,6.248181602106,2.62811,0.0000282391,9.909657,0.0000851525,,0.0000607652291364502,,,,,,,,,,,,,,,,,,,,26.23698,-0.07488787
1294,2021/11/26 17:09:40,9915.0415,6315.0005,1,2,0,0,0,0,1.500305,4.166232,6.25061870076,2.630193,0.0000282391,9.918336,0.0000851525,,,,,,,,,,,,,,,,,,,,,,26.51031,0.04590273
1295,2021/11/26 17:09:45,9920.0416,6320.0006,1,2,0,0,0,0,1.500267,4.166565,6.250959972855,2.632276,0.0000282391,9.927013,0.0000851525,,0.0000716008507879451,,,,,,,,,,,,,,,,,,,,26.23895,0.009477139
1296,2021/11/26 17:09:50,9925.0415,6325.0005,1,2,0,0,0,0,1.500214,4.166917,6.251267220238,2.634358,0.0000282391,9.935689,0.0000851525,,,,,,,,,,,,,,,,,,,,,,26.54747,0.06680906
1297,2021/11/26 17:09:55,9930.0418,6330.0008,1,2,0,0,0,0,1.501175,4.166975,6.255358695625,2.636442,0.0000282391,9.944372,0.0000851525,,0.00010422360355733,,,,,,,,,,,,,,,,,,,,26.13806,-0.1272309
1298,2021/11/26 17:10:00,9935.0418,6335.0008,1,2,0,0,0,0,1.500626,4.167688,6.254140972688,2.638526,0.0000282391,9.953057,0.0000851525,,,,,,,,,,,,,,,,,,,,,,26.58289,0.02429128
1299,2021/11/26 17:10:05,9940.0419,6340.0009,1,2,0,0,0,0,1.500175,4.167911,6.252595884425,2.640609,0.0000282391,9.961738,0.0000851525,,,,,,,,,,,,,,,,,,,,,,26.13752,-0.05751133
1300,2021/11/26 17:10:10,9945.0419,6345.0009,1,2,0,0,0,0,1.50032,4.16831,6.2537988592,2.642692,0.0000282391,9.97042,0.0000851525,,0.0000798199325799942,,,,,,,,,,,,,,,,,,,,26.535,0.07486582
1301,2021/11/26 17:10:15,9950.0419,6350.0009,1,2,0,0,0,0,1.500084,4.168322,6.252833139048,2.644775,0.0000282391,9.979103,0.0000851525,,,,,,,,,,,,,,,,,,,,,,26.23505,0.01950681
1302,2021/11/26 17:10:20,9955.0419,6355.0009,1,2,0,0,0,0,1.49942,4.169138,6.25128889996,2.646858,0.0000282391,9.987788,0.0000851525,,0.0000889887887751684,,,,,,,,,,,,,,,,,,,,26.43205,0.04251957
1303,2021/11/26 17:10:25,9960.0411,6360.0001,1,2,0,0,0,0,1.500557,4.169322,6.256305312354,2.64894,0.0000282391,9.996466,0.0000851525,,,,,,,,,,,,,,,,,,,,,,26.48763,0.06442249
1304,2021/11/26 17:10:30,9965.0411,6365.0001,1,2,0,0,0,0,1.500252,4.169569,6.255404231388,2.651024,0.0000282391,10.00515,0.0000851525,,0.0000889451912371442,,5.75711011886597,0,,,,,,,,,,,,,,,,,26.16157,-0.06230712
1305,2021/11/26 17:10:35,9970.0415,6370.0005,1,2,0,0,0,0,1.499489,4.169878,6.252686192342,2.653106,0.0000282391,10.01384,0.0000851525,,,,,,,,,,,,,,,,,,,,,,26.56107,0.07558465
1306,2021/11/26 17:10:40,9975.0414,6375.0004,1,2,0,0,0,0,1.500267,4.170468,6.256815514956,2.655189,0.0000282391,10.02252,0.0000851525,,,,,,,,,,,,,,,,,,,,,,26.25116,-0.08212805
1307,2021/11/26 17:10:45,9980.0415,6380.0005,1,2,0,0,0,0,1.499924,4.170516,6.255457040784,2.657273,0.0000282391,10.03121,0.0000851525,,0.0000816267929621972,,,,,,,,,,,,,,,,,,,,26.42247,-0.04127622
1308,2021/11/26 17:10:50,9985.0416,6385.0006,1,2,0,0,0,0,1.500214,4.170873,6.257202066822,2.659357,0.0000282391,10.03991,0.0000851525,,,,,,,,,,,,,,,,,,,,,,26.40829,-0.02994835
1309,2021/11/26 17:10:55,9990.0414,6390.0004,1,2,0,0,0,0,1.50016,4.171524,6.25795344384,2.661439,0.0000282391,10.04859,0.0000851525,,0.0000377761607524008,,,0.169134899973869,,,,,,,,,,,,,,,,,26.21744,-0.09587884
1310,2021/11/26 17:11:00,9995.0414,6395.0004,1,2,0,0,0,0,1.499489,4.171815,6.255590702535,2.663523,0.0000282391,10.05728,0.0000851525,,,,,,,,,,,,,,,,,,,,,,26.5367,0.04525542
1311,2021/11/26 17:11:05,10000.0417,6400.0007,1,2,0,0,0,0,1.49971,4.171818,6.25651717278,2.665606,0.0000282391,10.06597,0.0000851525,,,,,,,,,,,,,,,,,,,,,,26.27189,-0.08628428
1312,2021/11/26 17:11:10,10005.0417,6405.0007,1,2,0,0,0,0,1.49958,4.17254,6.2570575332,2.667688,0.0000282391,10.07466,0.0000851525,,0.0000674818002153188,,,,,,,,,,,,,,,,,,,,26.33345,-0.01668453
1313,2021/11/26 17:11:15,10010.0418,6410.0008,1,2,0,0,0,0,1.501007,4.173102,6.263855313714,2.66977,0.0000282391,10.08335,0.0000851525,,,,,,,,,,,,,,,,,,,,,,26.47692,0.09072125
1314,2021/11/26 17:11:20,10015.0419,6415.0009,1,2,0,0,0,0,1.501068,4.173374,6.264518163432,2.671854,0.0000282391,10.09205,0.0000851525,,0.0000540567198186181,,,,,,,,,,,,,,,,,,,,26.29112,-0.01966
1315,2021/11/26 17:11:25,10020.0419,6420.0009,1,2,0,0,0,0,1.501213,4.173595,6.265455070735,2.673937,0.0000282391,10.10074,0.0000851525,,,,,,,,,,,,,,,,,,,,,,26.57181,0.1141965
1316,2021/11/26 17:11:30,10025.0419,6425.0009,1,2,0,0,0,0,1.501228,4.17378,6.26579540184,2.67602,0.0000282391,10.10943,0.0000851525,,0.0000897196368896402,,,,,,,,,,,,,,,,,,,,26.20187,-0.05410969
1317,2021/11/26 17:11:35,10030.042,6430.001,1,2,0,0,0,0,1.501259,4.174363,6.266800023017,2.678103,0.0000282391,10.11813,0.0000851525,,,,,,,,,,,,,,,,,,,,,,26.57377,0.06838381
1318,2021/11/26 17:11:40,10035.0412,6435.0002,1,2,0,0,0,0,1.500336,4.174636,6.263356677696,2.680186,0.0000282391,10.12682,0.0000851525,,,,5.79270315170288,,,,,,,,,,,,,,,,,,26.35837,-0.02798498
1319,2021/11/26 17:11:45,10040.0414,6440.0004,1,2,0,0,0,0,1.499779,4.174857,6.261362856603,2.682269,0.0000282391,10.13552,0.0000851525,,0.0000638527708360925,,,,,,,,,,,,,,,,,,,,26.41453,-0.06075859
1320,2021/11/26 17:11:50,10045.0415,6445.0005,1,2,0,0,0,0,1.499397,4.175516,6.260756163852,2.684352,0.0000282391,10.14422,0.0000851525,,,,,,,,,,,,,,,,,,,,,,26.5936,-0.01390398
1321,2021/11/26 17:11:55,10050.0415,6450.0005,1,2,0,0,0,0,1.500397,4.175811,6.265374296967,2.686434,0.0000282391,10.15291,0.0000851525,,0.0000874545221449807,,,,,,,,,,,,,,,,,,,,26.31381,-0.1149744
1322,2021/11/26 17:12:00,10055.0413,6455.0003,1,2,0,0,0,0,1.500046,4.175855,6.26397458933,2.688517,0.0000282391,10.16161,0.0000851525,,,,,,,,,,,,,,,,,,,,,,26.63299,0.004426837
1323,2021/11/26 17:12:05,10060.0414,6460.0004,1,2,0,0,0,0,1.500519,4.176445,6.266835074955,2.6906,0.0000282391,10.17031,0.0000851525,,0.0000738124581403099,,,,,,,,,,,,,,,,,,,,26.60716,-0.02608359
1324,2021/11/26 17:12:10,10065.0415,6465.0005,1,2,0,0,0,0,1.500793,4.176863,6.268606752359,2.692683,0.0000282391,10.17901,0.0000851525,,,,,,,,,,,,,,,,,,,,,,26.33388,-0.1147062
1325,2021/11/26 17:12:15,10070.0418,6470.0008,1,2,0,0,0,0,1.50061,4.177195,6.26834058895,2.694767,0.0000282391,10.18771,0.0000851525,,,,,,,,,,,,,,,,,,,,,,26.54659,-0.04984617
1326,2021/11/26 17:12:20,10075.0417,6475.0007,1,2,0,0,0,0,1.499504,4.17742,6.26405799968,2.69685,0.0000282391,10.19641,0.0000851525,,0.0000922722319955938,,,,,,,,,,,,,,,,,,,,26.65252,0.01949012
1327,2021/11/26 17:12:25,10080.0419,6480.0009,1,2,0,0,0,0,1.499184,4.177893,6.263430339312,2.698934,0.0000282391,10.20512,0.0000851525,,,,,,,,,,,,,,,,,,,,,,26.33141,-0.1079702
1328,2021/11/26 17:12:30,10085.0417,6485.0007,1,2,0,0,0,0,1.50061,4.17837,6.2701038057,2.701016,0.0000282391,10.21382,0.0000851525,,0.0000733303895685822,,,,,,,,,,,,,,,,,,,,26.50743,-0.06483436
1329,2021/11/26 17:12:35,10090.0418,6490.0008,1,2,0,0,0,0,1.50016,4.178853,6.26894811648,2.703098,0.0000282391,10.22252,0.0000851525,,,,,,,,,,,,,,,,,,,,,,26.68173,0.0272131
1330,2021/11/26 17:12:40,10095.0418,6495.0008,1,2,0,0,0,0,1.500191,4.179085,6.269425705235,2.705182,0.0000282391,10.23123,0.0000851525,,0.0000463900105387438,,,,,,,,,,,,,,,,,,,,26.3774,-0.06668806
1331,2021/11/26 17:12:45,10100.0418,6500.0008,1,2,0,0,0,0,1.500069,4.179314,6.269259372666,2.707265,0.0000282391,10.23993,0.0000851525,,,,,,,,,,,,,,,,,,,,,,26.41904,-0.06695628
1332,2021/11/26 17:12:50,10105.0421,6505.0011,1,2,0,0,0,0,1.500137,4.17991,6.27043764767,2.709348,0.0000282391,10.24864,0.0000851525,,,,5.63461208343506,,,,,,,,,,,,,,,,,,26.6492,0.07672012
1333,2021/11/26 17:12:55,10110.042,6510.001,1,2,0,0,0,0,1.50058,4.180308,6.27288657864,2.711431,0.0000282391,10.25735,0.0000851525,,0.0000529432800249197,,,0,,,,,,,,,,,,,,,,,26.38048,-0.04871905
1334,2021/11/26 17:13:00,10115.0412,6515.0002,1,2,0,0,0,0,1.500664,4.180682,6.273798972848,2.713514,0.0000282391,10.26606,0.0000851525,,0.000186980498256162,,,,,,,,,,,,,,,,,,,,26.56784,-0.0456804
1335,2021/11/26 17:13:05,10120.0413,6520.0003,1,2,0,0,0,0,1.500282,4.181148,6.272901083736,2.715596,0.0000282391,10.27476,0.0000851525,,,,,,,,,,,,,,,,,,,,,,26.62506,0.0001686811
1336,2021/11/26 17:13:10,10125.0415,6525.0005,1,2,0,0,0,0,1.500557,4.181583,6.274703641731,2.71768,0.0000282391,10.28347,0.0000851525,,,,,0.178231000900269,,,,,,,,,,,,,,,,,26.30564,-0.115146
1337,2021/11/26 17:13:15,10130.0413,6530.0003,1,2,0,0,0,0,1.499779,4.181984,6.272051781536,2.719762,0.0000282391,10.29218,0.0000851525,,0.0000853117890073918,,,,,,,,,,,,,,,,,,,,26.68484,0.04749775
1338,2021/11/26 17:13:20,10135.0417,6535.0007,1,2,0,0,0,0,1.50016,4.182395,6.2742616832,2.721845,0.0000282391,10.30089,0.0000851525,,,,,,,,,,,,,,,,,,,,,,26.4901,-0.06530583
1339,2021/11/26 17:13:25,10140.0417,6540.0007,1,2,0,0,0,0,1.50074,4.182848,6.27736730752,2.723927,0.0000282391,10.3096,0.0000851525,,0.000104060098237824,,,,,,,,,,,,,,,,,,,,26.4344,0.08041918
1340,2021/11/26 17:13:30,10145.0418,6545.0008,1,2,0,0,0,0,1.499474,4.183263,6.272694103662,2.72601,0.0000282391,10.31831,0.0000851525,,,,,,,,,,,,,,,,,,,,,,26.57385,-0.06350398
1341,2021/11/26 17:13:35,10150.0418,6550.0008,1,2,0,0,0,0,1.500145,4.183362,6.27564958749,2.728093,0.0000282391,10.32703,0.0000851525,,0.0000920468883123249,,,,,,,,,,,,,,,,,,,,26.60015,-0.011608
1342,2021/11/26 17:13:40,10155.0417,6555.0007,1,2,0,0,0,0,1.499763,4.183866,6.274807423758,2.730176,0.0000282391,10.33574,0.0000851525,,,,,,,,,,,,,,,,,,,,,,26.41195,-0.07493317
1343,2021/11/26 17:13:45,10160.042,6560.001,1,2,0,0,0,0,1.500954,4.184568,6.280844077872,2.732259,0.0000282391,10.34446,0.0000851525,,0.000101636600447819,,,,,,,,,,,,,,,,,,,,26.5434,-0.01940906
1344,2021/11/26 17:13:50,10165.0418,6565.0008,1,2,0,0,0,0,1.500244,4.184872,6.278329108768,2.734342,0.0000282391,10.35317,0.0000851525,,,,5.01487588882446,,,,,,,,,,,,,,,,,,26.75137,0.07338166
1345,2021/11/26 17:13:55,10170.042,6570.001,1,2,0,0,0,0,1.500229,4.185127,6.278648894083,2.736425,0.0000282391,10.36189,0.0000851525,,0.0000746817677281797,,,,,,,,,,,,,,,,,,,,26.37031,-0.07280767
1346,2021/11/26 17:14:00,10175.042,6575.001,1,2,0,0,0,0,1.500389,4.185648,6.280100217072,2.738508,0.0000282391,10.37061,0.0000851525,,,,,,,,,,,,,,,,,,,,,,26.51944,-0.00654459
1347,2021/11/26 17:14:05,10180.0412,6580.0002,1,2,0,0,0,0,1.501099,4.186169,6.283854099731,2.74059,0.0000282391,10.37932,0.0000851525,,,,,,,,,,,,,,,,,,,,,,26.56526,0.08492589
1348,2021/11/26 17:14:10,10185.0413,6585.0003,1,2,0,0,0,0,1.500145,4.186586,6.28048605497,2.742673,0.0000282391,10.38804,0.0000851525,,0.0000739662209525704,,,,,,,,,,,,,,,,,,,,26.45953,-0.005498528
1349,2021/11/26 17:14:15,10190.042,6590.001,1,2,0,0,0,0,1.499687,4.186863,6.278984011881,2.744756,0.0000282391,10.39676,0.0000851525,,,,,,,,,,,,,,,,,,,,,,26.73751,0.1202625
1350,2021/11/26 17:14:20,10195.0414,6595.0004,1,2,0,0,0,0,1.499847,4.187553,6.280688804391,2.746839,0.0000282391,10.40549,0.0000851525,,0.000111181303509511,,,,,,,,,,,,,,,,,,,,26.31615,-0.02285779
1351,2021/11/26 17:14:25,10200.0417,6600.0007,1,2,0,0,0,0,1.50029,4.188051,6.28329103479,2.748922,0.0000282391,10.41421,0.0000851525,,,,,,,,,,,,,,,,,,,,,,26.65373,0.06846964
1352,2021/11/26 17:14:30,10205.0415,6605.0005,1,2,0,0,0,0,1.499763,4.188368,6.281559356784,2.751006,0.0000282391,10.42294,0.0000851525,,0.0000474932712677401,,,,,,,,,,,,,,,,,,,,26.50889,-0.01416266
1353,2021/11/26 17:14:35,10210.0415,6610.0005,1,2,0,0,0,0,1.499397,4.188855,6.280756620435,2.753088,0.0000282391,10.43166,0.0000851525,,,,,,,,,,,,,,,,,,,,,,26.49529,-0.07844567
1354,2021/11/26 17:14:40,10215.0416,6615.0006,1,2,0,0,0,0,1.499435,4.189419,6.281761478265,2.75517,0.0000282391,10.44038,0.0000851525,,0.000123327394248918,,,,,,,,,,,,,,,,,,,,26.67183,0.0204736
1355,2021/11/26 17:14:45,10220.0417,6620.0007,1,2,0,0,0,0,1.500519,4.190123,6.287359173837,2.757253,0.0000282391,10.44911,0.0000851525,,,,4.60458421707153,,,,,,,,,,,,,,,,,,26.34624,-0.1363558
1356,2021/11/26 17:14:50,10225.0416,6625.0006,1,2,0,0,0,0,1.5,4.190142,6.285213,2.759336,0.0000282391,10.45784,0.0000851525,,0.000113162102934439,,,,,,,,,,,,,,,,,,,,26.77519,0.04550695
1357,2021/11/26 17:14:55,10230.042,6630.001,1,2,0,0,0,0,1.499611,4.190696,6.284413819256,2.761419,0.0000282391,10.46657,0.0000851525,,,,,,,,,,,,,,,,,,,,,,26.36631,-0.07501364
1358,2021/11/26 17:15:00,10235.042,6635.001,1,2,0,0,0,0,1.500198,4.191246,6.287698866708,2.763502,0.0000282391,10.47529,0.0000851525,,0.0000712841429049149,,,0.210911095142365,,,,,,,,,,,,,,,,,26.64319,0.05648375
1359,2021/11/26 17:15:05,10240.0419,6640.0009,1,2,0,0,0,0,1.500725,4.191756,6.2906730231,2.765585,0.0000282391,10.48402,0.0000851525,,,,,,,,,,,,,,,,,,,,,,26.56269,0.07730901
1360,2021/11/26 17:15:10,10245.0419,6645.0009,1,2,0,0,0,0,1.500069,4.192208,6.288601262352,2.767668,0.0000282391,10.49275,0.0000851525,,,,,,,,,,,,,,,,,,,,,,26.43063,0.0008672476
1361,2021/11/26 17:15:15,10250.0419,6650.0009,1,2,0,0,0,0,1.499382,4.192656,6.286392938592,2.76975,0.0000282391,10.50148,0.0000851525,,0.0000804408264230005,,,,,,,,,,,,,,,,,,,,26.68946,0.1098454
1362,2021/11/26 17:15:20,10255.0412,6655.0002,1,2,0,0,0,0,1.500389,4.193201,6.291432655189,2.771832,0.0000282391,10.51022,0.0000851525,,,,,,,,,,,,,,,,,,,,,,26.38499,-0.01187861
1363,2021/11/26 17:15:25,10260.0421,6660.0011,1,2,0,0,0,0,1.499855,4.193633,6.289841423215,2.773916,0.0000282391,10.51895,0.0000851525,,0.0000971615227172151,,,,,,,,,,,,,,,,,,,,26.45705,0.04611552
1364,2021/11/26 17:15:30,10265.0416,6665.0006,1,2,0,0,0,0,1.499649,4.194144,6.289743855456,2.775998,0.0000282391,10.52768,0.0000851525,,,,,,,,,,,,,,,,,,,,,,26.66617,0.09608924
1365,2021/11/26 17:15:35,10270.0414,6670.0004,1,2,0,0,0,0,1.499161,4.194782,6.288653577902,2.77808,0.0000282391,10.53642,0.0000851525,,0.0000740495379432105,,,,,,,,,,,,,,,,,,,,26.7474,0.1016378
1366,2021/11/26 17:15:40,10275.0415,6675.0005,1,2,0,0,0,0,1.500717,4.195322,6.295991045874,2.780162,0.0000282391,10.54515,0.0000851525,,,,4.27345085144043,,,,,,,,,,,,,,,,,,26.45617,-0.08280754
1367,2021/11/26 17:15:45,10280.0414,6680.0004,1,2,0,0,0,0,1.499939,4.195754,6.293375059006,2.782246,0.0000282391,10.55389,0.0000851525,,0.000111938003101386,,,,,,,,,,,,,,,,,,,,26.41419,-0.07122576
1368,2021/11/26 17:15:50,10285.0416,6685.0006,1,2,0,0,0,0,1.500572,4.196209,6.296713731548,2.784328,0.0000282391,10.56263,0.0000851525,,,,,,,,,,,,,,,,,,,,,,26.73527,0.03044784
1369,2021/11/26 17:15:55,10290.0416,6690.0006,1,2,0,0,0,0,1.500435,4.19711,6.29749074285,2.78641,0.0000282391,10.57137,0.0000851525,,0.0000980054901447147,,,,,,,,,,,,,,,,,,,,26.55055,-0.01666963
1370,2021/11/26 17:16:00,10295.0419,6695.0009,1,2,0,0,0,0,1.500847,4.197533,6.299854810451,2.788493,0.0000282391,10.58011,0.0000851525,,,,,,,,,,,,,,,,,,,,,,26.40853,-0.1023811
1371,2021/11/26 17:16:05,10300.0418,6700.0008,1,2,0,0,0,0,1.500046,4.197949,6.297116605654,2.790578,0.0000282391,10.58886,0.0000851525,,0.0000871569427545182,,,,,,,,,,,,,,,,,,,,26.74408,0.04302979
1372,2021/11/26 17:16:10,10305.0418,6705.0008,1,2,0,0,0,0,1.499634,4.198504,6.296219347536,2.79266,0.0000282391,10.59761,0.0000851525,,,,,,,,,,,,,,,,,,,,,,26.38275,-0.06872952
1373,2021/11/26 17:16:15,10310.0417,6710.0007,1,2,0,0,0,0,1.499672,4.199384,6.297698602048,2.794743,0.0000282391,10.60635,0.0000851525,,0.000104942002508324,,,,,,,,,,,,,,,,,,,,26.68881,0.07722557
1374,2021/11/26 17:16:20,10315.042,6715.001,1,2,0,0,0,0,1.500137,4.199951,6.300501893287,2.796826,0.0000282391,10.6151,0.0000851525,,,,,,,,,,,,,,,,,,,,,,26.41141,0.02241433
1375,2021/11/26 17:16:25,10320.0413,6720.0003,1,2,0,0,0,0,1.486445,4.199865,6.242868329925,2.798896,0.0000282391,10.6238,0.0000851525,,,,3.77681088447571,,,,,,,,,,,,,,,,,,26.5993,0.05161643
1376,2021/11/26 17:16:30,10325.0414,6725.0004,1,2,0,0,0,0,1.467494,4.199913,6.163347128022,2.800941,0.0000282391,10.63238,0.0000851525,,0.0000591892712691333,,,,,,,,,,,,,,,,,,,,26.50181,0.00646472
1377,2021/11/26 17:16:35,10330.0422,6730.0012,1,2,0,0,0,0,1.446078,4.200056,6.073608580368,2.802957,0.0000282391,10.64085,0.0000851525,,,,,,,,,,,,,,,,,,,,,,26.46295,-0.05750358
1378,2021/11/26 17:16:40,10335.0413,6735.0003,1,2,0,0,0,0,1.42784,4.200026,5.99696512384,2.804947,0.0000282391,10.64921,0.0000851525,,0.000016833169866004,,,,,,,,,,,,,,,,,,,,26.69847,0.04986227
1379,2021/11/26 17:16:45,10340.0413,6740.0003,1,2,0,0,0,0,1.411402,4.199968,5.927843235136,2.806913,0.0000282391,10.65746,0.0000851525,,,,,,,,,,,,,,,,,,,,,,26.30714,-0.1264441
1380,2021/11/26 17:16:50,10345.0413,6745.0003,1,2,0,0,0,0,1.395949,4.199978,5.862955089122,2.808858,0.0000282391,10.66563,0.0000851525,,,,,,,,,,,,,,,,,,,,,,26.65027,-0.01727581
1381,2021/11/26 17:16:55,10350.0414,6750.0004,1,2,0,0,0,0,1.380513,4.199967,5.798109043071,2.810781,0.0000282391,10.67371,0.0000851525,,0.0000254443802987225,,,,,,,,,,,,,,,,,,,,26.55906,-0.04678607
1382,2021/11/26 17:17:00,10355.0415,6755.0005,1,2,0,0,0,0,1.368142,4.200058,5.746275752236,2.812684,0.0000282391,10.6817,0.0000851525,,,,,0,,,,,,,,,,,,,,,,,26.41195,-0.09120941
1383,2021/11/26 17:17:05,10360.0417,6760.0007,1,2,0,0,0,0,1.352712,4.199925,5.6812889466,2.814569,0.0000282391,10.68962,0.0000851525,,0.00000774484033172484,,,,,,,,,,,,,,,,,,,,26.71748,0.06792724
1384,2021/11/26 17:17:10,10365.0419,6765.0009,1,2,0,0,0,0,1.340211,4.199972,5.628848674092,2.816436,0.0000282391,10.69746,0.0000851525,,,,,,,,,,,,,,,,,,,,,,26.33399,-0.07365286
1385,2021/11/26 17:17:15,10370.0417,6770.0007,1,2,0,0,0,0,1.328428,4.200127,5.579566310356,2.818284,0.0000282391,10.70522,0.0000851525,,,,,,,,,,,,,,,,,,,,,,26.65262,0.08547843
1386,2021/11/26 17:17:20,10375.042,6775.001,1,2,0,0,0,0,1.315328,4.199949,5.524310518272,2.820116,0.0000282391,10.71292,0.0000851525,,0.000006400552138075,,,,,,,,,,,,,,,,,,,,26.50632,0.03569961
1387,2021/11/26 17:17:25,10380.0418,6780.0008,1,2,0,0,0,0,1.302814,4.199858,5.471633800412,2.821931,0.0000282391,10.72054,0.0000851525,,,,,,,,,,,,,,,,,,,,,,26.47285,-0.005295277
1388,2021/11/26 17:17:30,10385.0419,6785.0009,1,2,0,0,0,0,1.290365,4.199996,5.41952783854,2.823728,0.0000282391,10.72809,0.0000851525,,0.00000324016104968905,,,,,,,,,,,,,,,,,,,,26.73164,0.1137239
1389,2021/11/26 17:17:35,10390.0412,6790.0002,1,2,0,0,0,0,1.278841,4.200045,5.371189747845,2.82551,0.0000282391,10.73557,0.0000851525,,,,,,,,,,,,,,,,,,,,,,26.45478,0.02207577
1390,2021/11/26 17:17:40,10395.0413,6795.0003,1,2,0,0,0,0,1.266947,4.199962,5.321129256014,2.827274,0.0000282391,10.74298,0.0000851525,,0.0000158047496370273,,,,,,,,,,,,,,,,,,,,26.51513,0.03795624
1391,2021/11/26 17:17:45,10400.0412,6800.0002,1,2,0,0,0,0,1.256542,4.199901,5.277352002342,2.829021,0.0000282391,10.75032,0.0000851525,,,,,,,,,,,,,,,,,,,,,,26.60843,0.05139589
1392,2021/11/26 17:17:50,10405.0415,6805.0005,1,2,0,0,0,0,1.242671,4.200075,5.219311400325,2.830752,0.0000282391,10.75759,0.0000851525,,,,,,,,,,,,,,,,,,,,,,26.42806,-0.04308224
1393,2021/11/26 17:17:55,10410.0413,6810.0003,1,2,0,0,0,0,1.233092,4.200046,5.179043122232,2.832469,0.0000282391,10.7648,0.0000851525,,0.0000093244152594707,,,,,,,,,,,,,,,,,,,,26.72229,0.07361174
1394,2021/11/26 17:18:00,10415.0415,6815.0005,1,2,0,0,0,0,1.219274,4.2,5.1209508,2.834167,0.0000282391,10.77193,0.0000851525,,,,,,,,,,,,,,,,,,,,,,26.49129,-0.03116786
1395,2021/11/26 17:18:05,10420.0415,6820.0005,1,2,0,0,0,0,1.209504,4.199968,5.079878095872,2.83585,0.0000282391,10.779,0.0000851525,,0.000000948355591390282,,,,,,,,,,,,,,,,,,,,26.67519,-0.01967907
1396,2021/11/26 17:18:10,10425.0418,6825.0008,1,2,0,0,0,0,1.197585,4.200119,5.029999512615,2.837518,0.0000282391,10.78601,0.0000851525,,,,,,,,,,,,,,,,,,,,,,26.40657,-0.07739544
1397,2021/11/26 17:18:15,10430.0417,6830.0007,1,2,0,0,0,0,1.185794,4.199963,4.980290925622,2.83917,0.0000282391,10.79294,0.0000851525,,,,,,,,,,,,,,,,,,,,,,26.69827,0.0953126
1398,2021/11/26 17:18:20,10435.0416,6835.0006,1,2,0,0,0,0,1.175125,4.199807,4.935298200875,2.840806,0.0000282391,10.79982,0.0000851525,,-0.00000474110993309296,,,,,,,,,,,,,,,,,,,,26.42496,-0.0172013
1399,2021/11/26 17:18:25,10440.0427,6840.0017,1,2,0,0,0,0,1.163591,4.200021,4.887106635411,2.842427,0.0000282391,10.80662,0.0000851525,,,,0,,,,,,,,,,,,,,,,,,26.78065,0.05263209
1400,2021/11/26 17:18:30,10445.0425,6845.0015,1,2,0,0,0,0,1.153518,4.200071,4.844857499778,2.844031,0.0000282391,10.81336,0.0000851525,,0.0000102730900835013,,,,,,,,,,,,,,,,,,,,26.41334,-0.08795977
1401,2021/11/26 17:18:35,10450.041,6850,1,2,0,0,0,0,1.140827,4.199943,4.791408372861,2.845621,0.0000282391,10.82004,0.0000851525,,,,,,,,,,,,,,,,,,,,,,26.7591,0.02370775
1402,2021/11/26 17:18:40,10455.0412,6855.0002,1,2,0,0,0,0,1.131519,4.199874,4.752237228606,2.847195,0.0000282391,10.82665,0.0000851525,,0.0000214166793739423,,,,,,,,,,,,,,,,,,,,26.47661,-0.09014726
1403,2021/11/26 17:18:45,10460.042,6860.001,1,2,0,0,0,0,1.119259,4.200016,4.700905708144,2.848756,0.0000282391,10.83321,0.0000851525,,,,,,,,,,,,,,,,,,,,,,26.63761,0.009323955
1404,2021/11/26 17:18:50,10465.0412,6865.0002,1,2,0,0,0,0,1.110762,4.200101,4.665312586962,2.850302,0.0000282391,10.8397,0.0000851525,,,,,,,,,,,,,,,,,,,,,,26.58116,0.06509483
1405,2021/11/26 17:18:55,10470.0414,6870.0004,1,2,0,0,0,0,1.099439,4.199844,4.617472287516,2.851832,0.0000282391,10.84612,0.0000851525,,-0.00000908727815840393,,,,,,,,,,,,,,,,,,,,26.58998,0.0339967
1406,2021/11/26 17:19:00,10475.0412,6875.0002,1,2,0,0,0,0,1.088389,4.199889,4.571112988821,2.853346,0.0000282391,10.85248,0.0000851525,,,,,,,,,,,,,,,,,,,,,,26.57889,0.0230068
1407,2021/11/26 17:19:05,10480.0413,6880.0003,1,2,0,0,0,0,1.076545,4.20003,4.52152129635,2.854845,0.0000282391,10.85878,0.0000851525,,0.00000821915000415174,,,0,,,,,,,,,,,,,,,,,26.58544,-0.04453659
1408,2021/11/26 17:19:10,10485.0414,6885.0004,1,2,0,0,0,0,1.06651,4.200161,4.47951370811,2.856331,0.0000282391,10.86502,0.0000851525,,,,,,,,,,,,,,,,,,,,,,26.49623,-0.04127264
1409,2021/11/26 17:19:15,10490.0416,6890.0006,1,2,0,0,0,0,1.055388,4.199993,4.432622212284,2.8578,0.0000282391,10.87119,0.0000851525,,,,,,,,,,,,,,,,,,,,,,26.64211,0.0122124
1410,2021/11/26 17:19:20,10495.0416,6895.0006,1,2,0,0,0,0,1.044994,4.199808,4.388774161152,2.859255,0.0000282391,10.8773,0.0000851525,,0.0000194387102965266,,,,,,,,,,,,,,,,,,,,26.56076,0.0559628
1411,2021/11/26 17:19:25,10500.0416,6900.0006,1,2,0,0,0,0,1.034122,4.199988,4.343299990536,2.860695,0.0000282391,10.88335,0.0000851525,,,,,,,,,,,,,,,,,,,,,,26.52769,0.04044294
1412,2021/11/26 17:19:30,10505.0416,6905.0006,1,2,0,0,0,0,1.023595,4.200073,4.299173722435,2.86212,0.0000282391,10.88933,0.0000851525,,0.0000173863791133044,,,,,,,,,,,,,,,,,,,,26.64943,0.04277349
1413,2021/11/26 17:19:35,10510.0417,6910.0007,1,2,0,0,0,0,1.013731,4.19994,4.25760937614,2.863532,0.0000282391,10.89526,0.0000851525,,,,,,,,,,,,,,,,,,,,,,26.42904,-0.08915305
1414,2021/11/26 17:19:40,10515.0417,6915.0007,1,2,0,0,0,0,1.00391,4.199974,4.21639589834,2.86493,0.0000282391,10.90114,0.0000851525,,-0.00000553143308934523,,,,,,,,,,,,,,,,,,,,26.6815,0.02100527
1415,2021/11/26 17:19:45,10520.0418,6920.0008,1,2,0,0,0,0,0.9936612,4.200041,4.1734177801092,2.866313,0.0000282391,10.90695,0.0000851525,,,,,,,,,,,,,,,,,,,,,,26.3457,-0.1014221
1416,2021/11/26 17:19:50,10525.0421,6925.0011,1,2,0,0,0,0,0.9832619,4.200007,4.1297068628333,2.867684,0.0000282391,10.9127,0.0000851525,,,,,,,,,,,,,,,,,,,,,,26.66994,-0.009446144
1417,2021/11/26 17:19:55,10530.042,6930.001,1,2,0,0,0,0,0.9728634,4.199969,4.0859961212346,2.869038,0.0000282391,10.91839,0.0000851525,,-0.000032085499697132,,,,,,,,,,,,,,,,,,,,26.41487,-0.07822216
1418,2021/11/26 17:20:00,10535.0413,6935.0003,1,2,0,0,0,0,0.9635208,4.199951,4.0467401474808,2.870378,0.0000282391,10.92402,0.0000851525,,,,,,,,,,,,,,,,,,,,,,26.58459,0.000975728
1419,2021/11/26 17:20:05,10540.0412,6940.0002,1,2,0,0,0,0,0.9523203,4.200169,3.9999062021307,2.871704,0.0000282391,10.92959,0.0000851525,,0.0000047414641812793,,,,,,,,,,,,,,,,,,,,26.5378,0.07792056
1420,2021/11/26 17:20:10,10545.0413,6945.0003,1,2,0,0,0,0,0.9423926,4.200069,3.9581139450894,2.873018,0.0000282391,10.93511,0.0000851525,,,,,,,,,,,,,,,,,,,,,,26.48282,0.02505779
1421,2021/11/26 17:20:15,10550.0413,6950.0003,1,2,0,0,0,0,0.9339587,4.199651,3.9223005884137,2.874316,0.0000282391,10.94056,0.0000851525,,,,,,,,,,,,,,,,,,,,,,26.6214,0.08474767
1422,2021/11/26 17:20:20,10555.0417,6955.0007,1,2,0,0,0,0,0.9230875,4.199929,3.8769019607875,2.875603,0.0000282391,10.94596,0.0000851525,,0.00000948221986618591,,,,,,,,,,,,,,,,,,,,26.26322,-0.05413413
1423,2021/11/26 17:20:25,10560.0423,6960.0013,1,2,0,0,0,0,0.9142159,4.200176,3.8398676819984,2.876874,0.0000282391,10.9513,0.0000851525,,,,0,,,,,,,,,,,,,,,,,,26.54293,0.07439792
1424,2021/11/26 17:20:30,10565.0415,6965.0005,1,2,0,0,0,0,0.9030474,4.200023,3.7928198500902,2.878132,0.0000282391,10.95659,0.0000851525,,-0.0000106690004031407,,,,,,,,,,,,,,,,,,,,26.5569,0.07982433
1425,2021/11/26 17:20:35,10570.0415,6970.0005,1,2,0,0,0,0,0.893797,4.199919,3.753875002443,2.879377,0.0000282391,10.96181,0.0000851525,,,,,,,,,,,,,,,,,,,,,,26.24731,-0.05209029
1426,2021/11/26 17:20:40,10575.0417,6975.0007,1,2,0,0,0,0,0.8848788,4.200016,3.7165051180608,2.88061,0.0000282391,10.96699,0.0000851525,,,,,,,,,,,,,,,,,,,,,,26.61882,0.09830356
1427,2021/11/26 17:20:45,10580.0415,6980.0005,1,2,0,0,0,0,0.875362,4.200057,3.676570295634,2.881828,0.0000282391,10.97211,0.0000851525,,0.0000214140090974979,,,,,,,,,,,,,,,,,,,,26.41487,0.001250505
1428,2021/11/26 17:20:50,10585.0418,6985.0008,1,2,0,0,0,0,0.8651579,4.199939,3.6336104053681,2.883033,0.0000282391,10.97717,0.0000851525,,,,,,,,,,,,,,,,,,,,,,26.24075,-0.09389043
1429,2021/11/26 17:20:55,10590.0419,6990.0009,1,2,0,0,0,0,0.8552525,4.19998,3.59204339495,2.884224,0.0000282391,10.98217,0.0000851525,,0.0000113796104415087,,,,,,,,,,,,,,,,,,,,26.57524,0.07903099
1430,2021/11/26 17:21:00,10595.042,6995.001,1,2,0,0,0,0,0.8459776,4.200161,3.5532421223936,2.885403,0.0000282391,10.98712,0.0000851525,,,,,,,,,,,,,,,,,,,,,,26.37008,0.01328826
1431,2021/11/26 17:21:05,10600.0411,7000.0001,1,2,0,0,0,0,0.8378578,4.200074,3.5190647614772,2.886569,0.0000282391,10.99202,0.0000851525,,0.00000774439104134217,,,0,,,,,,,,,,,,,,,,,26.28811,-0.08811712
1432,2021/11/26 17:21:10,10605.0411,7005.0001,1,2,0,0,0,0,0.826345,4.199895,3.470562233775,2.887721,0.0000282391,10.99686,0.0000851525,,,,,,,,,,,,,,,,,,,,,,26.55795,0.0564307
1433,2021/11/26 17:21:15,10610.0422,7010.0012,1,2,0,0,0,0,0.8187242,4.20004,3.438674388968,2.888862,0.0000282391,11.00165,0.0000851525,,,,,,,,,,,,,,,,,,,,,,26.20757,-0.1117069
1434,2021/11/26 17:21:20,10615.0414,7015.0004,1,2,0,0,0,0,0.8084102,4.200088,3.3953939800976,2.889987,0.0000282391,11.00638,0.0000851525,,0.000027343799956725,,,,,,,,,,,,,,,,,,,,26.49623,-0.01502872
1435,2021/11/26 17:21:25,10620.0415,7020.0005,1,2,0,0,0,0,0.8000345,4.200028,3.360167300966,2.891103,0.0000282391,11.01106,0.0000851525,,,,,,,,,,,,,,,,,,,,,,26.24957,-0.07726908
1436,2021/11/26 17:21:30,10625.0413,7025.0003,1,2,0,0,0,0,0.7914961,4.199895,3.3242005129095,2.892205,0.0000282391,11.01569,0.0000851525,,0.00000979910601017764,,,,,,,,,,,,,,,,,,,,26.3573,-0.023821
1437,2021/11/26 17:21:35,10630.0424,7030.0014,1,2,0,0,0,0,0.7813759,4.199974,3.2817584642266,2.893298,0.0000282391,11.02028,0.0000851525,,,,,,,,,,,,,,,,,,,,,,26.42558,0.09532988
1438,2021/11/26 17:21:40,10635.0415,7035.0005,1,2,0,0,0,0,0.7723842,4.200165,3.244141083393,2.894376,0.0000282391,11.02481,0.0000851525,,,,,,,,,,,,,,,,,,,,,,26.3054,0.01355171
1439,2021/11/26 17:21:45,10640.0414,7040.0004,1,2,0,0,0,0,0.7666962,4.200015,3.220135540443,2.895442,0.0000282391,11.02929,0.0000851525,,-0.0000102724097814644,,,,,,,,,,,,,,,,,,,,26.3618,0.02613842
1440,2021/11/26 17:21:50,10645.0423,7045.0013,1,2,0,0,0,0,0.7561575,4.199782,3.175696657665,2.896496,0.0000282391,11.03371,0.0000851525,,,,,,,,,,,,,,,,,,,,,,26.36835,-0.05341351
1441,2021/11/26 17:21:55,10650.0416,7050.0006,1,2,0,0,0,0,0.7466592,4.199988,3.1359596800896,2.897536,0.0000282391,11.03808,0.0000851525,,0.000010036759704235,,,,,,,,,,,,,,,,,,,,26.19166,-0.07053375
1442,2021/11/26 17:22:00,10655.0419,7055.0009,1,2,0,0,0,0,0.7401446,4.200122,3.1086976176412,2.898568,0.0000282391,11.04242,0.0000851525,,,,,,,,,,,,,,,,,,,,,,26.4143,0.03882468
1443,2021/11/26 17:22:05,10660.0418,7060.0008,1,2,0,0,0,0,0.7307516,4.200003,3.0691589122548,2.899587,0.0000282391,11.0467,0.0000851525,,0.0000283697590930387,,,,,,,,,,,,,,,,,,,,26.22399,0.021891
1444,2021/11/26 17:22:10,10665.042,7065.001,1,2,0,0,0,0,0.7231056,4.199978,3.0370276116768,2.900594,0.0000282391,11.05093,0.0000851525,,,,,,,,,,,,,,,,,,,,,,26.41765,0.08174658
1445,2021/11/26 17:22:15,10670.0411,7070.0001,1,2,0,0,0,0,0.7139307,4.200133,2.9986038927831,2.901592,0.0000282391,11.05512,0.0000851525,,,,,,,,,,,,,,,,,,,,,,26.30336,0.007238388
1446,2021/11/26 17:22:20,10675.0411,7075.0001,1,2,0,0,0,0,0.704599,4.200086,2.959376395514,2.902575,0.0000282391,11.05925,0.0000851525,,-0.00000071116647859526,,,,,,,,,,,,,,,,,,,,26.15825,-0.09930789
1447,2021/11/26 17:22:25,10680.0412,7080.0002,1,2,0,0,0,0,0.6974372,4.19996,2.929208342512,2.903548,0.0000282391,11.06333,0.0000851525,,,,0,,,,,,,,,,,,,,,,,,26.43526,0.03625989
1448,2021/11/26 17:22:30,10685.0421,7085.0011,1,2,0,0,0,0,0.6888216,4.199996,2.8930479647136,2.904509,0.0000282391,11.06737,0.0000851525,,-0.00000837651623442071,,,,,,,,,,,,,,,,,,,,26.15136,-0.07666826
1449,2021/11/26 17:22:35,10690.0414,7090.0004,1,2,0,0,0,0,0.6819351,4.200174,2.8642460767074,2.90546,0.0000282391,11.07136,0.0000851525,,,,,,,,,,,,,,,,,,,,,,26.28556,-0.06314933
1450,2021/11/26 17:22:40,10695.0413,7095.0003,1,2,0,0,0,0,0.6743868,4.199881,2.8323443079708,2.906399,0.0000282391,11.0753,0.0000851525,,,,,,,,,,,,,,,,,,,,,,26.25893,-0.0171876
1451,2021/11/26 17:22:45,10700.0415,7100.0005,1,2,0,0,0,0,0.6675448,4.199869,2.8036007116312,2.907327,0.0000282391,11.0792,0.0000851525,,0.0000369050103472546,,,,,,,,,,,,,,,,,,,,26.19112,-0.06981552
1452,2021/11/26 17:22:50,10705.0413,7105.0003,1,2,0,0,0,0,0.6592919,4.200013,2.7690345507947,2.908245,0.0000282391,11.08306,0.0000851525,,,,,,,,,,,,,,,,,,,,,,26.38652,0.06630063
1453,2021/11/26 17:22:55,10710.0415,7110.0005,1,2,0,0,0,0,0.6520008,4.200157,2.7385057241256,2.909153,0.0000282391,11.08687,0.0000851525,,-0.0000199940004677046,,,,,,,,,,,,,,,,,,,,26.07457,-0.06698906
1454,2021/11/26 17:23:00,10715.0415,7115.0005,1,2,0,0,0,0,0.6427367,4.200012,2.6995018528404,2.910049,0.0000282391,11.09064,0.0000851525,,,,,,,,,,,,,,,,,,,,,,26.42732,0.07364333
1455,2021/11/26 17:23:05,10720.0418,7120.0008,1,2,0,0,0,0,0.6358612,4.19987,2.670534378044,2.910936,0.0000282391,11.09436,0.0000851525,,,,,0,,,,,,,,,,,,,,,,,26.14203,0.0250864
1456,2021/11/26 17:23:10,10725.0417,7125.0007,1,2,0,0,0,0,0.6283181,4.199996,2.6389335067276,2.911811,0.0000282391,11.09804,0.0000851525,,-0.00000418804984292365,,,,,,,,,,,,,,,,,,,,26.26826,0.07705152
1457,2021/11/26 17:23:15,10730.0417,7130.0007,1,2,0,0,0,0,0.6208366,4.199964,2.6074913698824,2.912676,0.0000282391,11.10167,0.0000851525,,,,,,,,,,,,,,,,,,,,,,26.3108,0.0431776
1458,2021/11/26 17:23:20,10735.0419,7135.0009,1,2,0,0,0,0,0.6148182,4.199919,2.5821866397258,2.913532,0.0000282391,11.10527,0.0000851525,,0.00000632231785857584,,,,,,,,,,,,,,,,,,,,26.08166,-0.08895159
1459,2021/11/26 17:23:25,10740.0411,7140.0001,1,2,0,0,0,0,0.6069281,4.199831,2.5489954491511,2.914378,0.0000282391,11.10882,0.0000851525,,,,,,,,,,,,,,,,,,,,,,26.33013,0.01799345
1460,2021/11/26 17:23:30,10745.0411,7145.0001,1,2,0,0,0,0,0.6005051,4.200082,2.5221706614182,2.915215,0.0000282391,11.11233,0.0000851525,,0.000024734430553508,,,,,,,,,,,,,,,,,,,,26.09809,-0.1008272
1461,2021/11/26 17:23:35,10750.0413,7150.0003,1,2,0,0,0,0,0.5944273,4.200065,2.4966332977745,2.916042,0.0000282391,11.11581,0.0000851525,,,,,,,,,,,,,,,,,,,,,,26.41992,0.09215057
1462,2021/11/26 17:23:40,10755.0423,7155.0013,1,2,0,0,0,0,0.5845795,4.199931,2.4551935640145,2.916857,0.0000282391,11.11923,0.0000851525,,,,,,,,,,,,,,,,,,,,,,26.03843,-0.08516192
1463,2021/11/26 17:23:45,10760.0412,7160.0002,1,2,0,0,0,0,0.577714,4.199955,2.42637280287,2.917663,0.0000282391,11.12261,0.0000851525,,0.00000877163529366953,,,,,,,,,,,,,,,,,,,,26.30768,0.05452335
1464,2021/11/26 17:23:50,10765.0412,7165.0002,1,2,0,0,0,0,0.5716093,4.200184,2.4008642361112,2.91846,0.0000282391,11.12596,0.0000851525,,,,,,,,,,,,,,,,,,,,,,26.24388,0.07507205
1465,2021/11/26 17:23:55,10770.0414,7170.0004,1,2,0,0,0,0,0.565051,4.199996,2.373211939796,2.919247,0.0000282391,11.12927,0.0000851525,,0.0000161200405273121,,,,,,,,,,,,,,,,,,,,25.95257,-0.06511092
1466,2021/11/26 17:24:00,10775.0415,7175.0005,1,2,0,0,0,0,0.5581837,4.199952,2.3443447471824,2.920024,0.0000282391,11.13253,0.0000851525,,,,,,,,,,,,,,,,,,,,,,26.32582,0.08695364
1467,2021/11/26 17:24:05,10780.0415,7180.0005,1,2,0,0,0,0,0.552963,4.199941,2.322411975183,2.920794,0.0000282391,11.13576,0.0000851525,,,,,,,,,,,,,,,,,,,,,,26.10237,0.04566729
1468,2021/11/26 17:24:10,10785.0416,7185.0006,1,2,0,0,0,0,0.5448549,4.200125,2.2884586868625,2.921553,0.0000282391,11.13895,0.0000851525,,0.00000798139808466658,,,,,,,,,,,,,,,,,,,,26.14685,0.01224399
1469,2021/11/26 17:24:15,10790.0426,7190.0016,1,2,0,0,0,0,0.5376912,4.199978,2.2582912107936,2.922304,0.0000282391,11.14211,0.0000851525,,,,,,,,,,,,,,,,,,,,,,26.24022,0.07296443
1470,2021/11/26 17:24:20,10795.0425,7195.0015,1,2,0,0,0,0,0.5309189,4.199818,2.2297627527602,2.923046,0.0000282391,11.14522,0.0000851525,,0.0000173064890987007,,,,,,,,,,,,,,,,,,,,25.95031,-0.09066701
1471,2021/11/26 17:24:25,10800.0418,7200.0008,1,2,0,0,0,0,0.5248408,4.200114,2.2043911918512,2.923779,0.0000282391,11.1483,0.0000851525,,,,0,,,,,,,,,,,,,,,,,,26.29069,0.08979201
1472,2021/11/26 17:24:30,10805.041,7205,1,2,0,0,0,0,0.5192926,4.200081,2.1810709827006,2.924502,0.0000282391,11.15134,0.0000851525,,-0.00000284504289993492,,,,,,,,,,,,,,,,,,,,26.03993,-0.05087256
1473,2021/11/26 17:24:35,10810.0411,7210.0001,1,2,0,0,0,0,0.5132806,4.200012,2.1557846793672,2.925216,0.0000282391,11.15434,0.0000851525,,,,,,,,,,,,,,,,,,,,,,26.09636,-0.06117165
1474,2021/11/26 17:24:40,10815.042,7215.001,1,2,0,0,0,0,0.5092492,4.199895,2.138793168834,2.925924,0.0000282391,11.15731,0.0000851525,,,,,,,,,,,,,,,,,,,,,,26.28811,0.02572834
1475,2021/11/26 17:24:45,10820.0412,7220.0002,1,2,0,0,0,0,0.5006133,4.199971,2.1025613422143,2.926622,0.0000282391,11.16024,0.0000851525,,0.0000348500507243443,,,,,,,,,,,,,,,,,,,,25.93753,-0.1113009
1476,2021/11/26 17:24:50,10825.0412,7225.0002,1,2,0,0,0,0,0.4961266,4.200062,2.0837624798492,2.927313,0.0000282391,11.16314,0.0000851525,,,,,,,,,,,,,,,,,,,,,,26.13409,-0.04440963
1477,2021/11/26 17:24:55,10830.0414,7230.0004,1,2,0,0,0,0,0.4888916,4.19994,2.053315386504,2.927994,0.0000282391,11.16601,0.0000851525,,0.0000266312199528329,,,,,,,,,,,,,,,,,,,,26.29177,0.007013083
1478,2021/11/26 17:25:00,10835.0415,7235.0005,1,2,0,0,0,0,0.4834312,4.199935,2.030379616972,2.928668,0.0000282391,11.16883,0.0000851525,,,,,,,,,,,,,,,,,,,,,,25.90569,-0.1262224
1479,2021/11/26 17:25:05,10840.0412,7240.0002,1,2,0,0,0,0,0.4771295,4.200042,2.003963939439,2.929332,0.0000282391,11.17163,0.0000851525,,,,,0,,,,,,,,,,,,,,,,,26.23174,0.005877018
1480,2021/11/26 17:25:10,10845.0416,7245.0006,1,2,0,0,0,0,0.4717371,4.200014,1.9813024243194,2.92999,0.0000282391,11.17439,0.0000851525,,0.0000006321479872895,,,,,,,,,,,,,,,,,,,,25.94,-0.08438945
1481,2021/11/26 17:25:15,10850.0416,7250.0006,1,2,0,0,0,0,0.4666282,4.19995,1.95981510859,2.93064,0.0000282391,11.17712,0.0000851525,,,,,,,,,,,,,,,,,,,,,,26.23108,0.06097615
1482,2021/11/26 17:25:20,10855.0416,7255.0006,1,2,0,0,0,0,0.460182,4.199983,1.932756576906,2.931281,0.0000282391,11.17981,0.0000851525,,0.0000156478708959185,,,,,,,,,,,,,,,,,,,,26.02147,0.03963768
1483,2021/11/26 17:25:25,10860.0416,7260.0006,1,2,0,0,0,0,0.4548669,4.200151,1.9105096649019,2.931916,0.0000282391,11.18248,0.0000851525,,,,,,,,,,,,,,,,,,,,,,26.11085,0.03814638
1484,2021/11/26 17:25:30,10865.0415,7265.0005,1,2,0,0,0,0,0.4494194,4.20001,1.887565974194,2.932543,0.0000282391,11.18511,0.0000851525,,0.00002220456917712,,,,,,,,,,,,,,,,,,,,26.06348,0.01037061
1485,2021/11/26 17:25:35,10870.0416,7270.0006,1,2,0,0,0,0,0.4447787,4.199771,1.8679686856777,2.933162,0.0000282391,11.18771,0.0000851525,,,,,,,,,,,,,,,,,,,,,,26.1199,-0.04414856
