Repository: HVES-Battery-Testing-Consortium/LG-HG2

# Battery Testing Consortium (BTC)
The Battery Testing Consortium (BTC) has been developed within the High Voltage and Energy Storage Lab at Oxford Brookes University to provide accurate and comprehensive cell data to Formula Student Electric teams. Through the BTC, we aim to provide FS teams with information for improved and informed decisions for cell selection, pack architecture design, thermal cooling requirements, and end of life predictions. A range of tests are completed to provide a comprehensive electrochemical lithium-ion characterisation for modelling, validation, and battery management parameterisation.

File: Data/Round1/LG_HG2/Package 3/211126_BTC_POCV_LG_HG2_6_25C/211126_BTC_POCV_LG_HG2_6_25C_Channel_8_Wb_1.CSV (part 8 of 33)
Data_Point,Date_Time,Test_Time(s),Step_Time(s),Cycle_Index,Step_Index,TC_Counter1,TC_Counter2,TC_Counter3,TC_Counter4,Current(A),Voltage(V),Power(W),Charge_Capacity(Ah),Discharge_Capacity(Ah),Charge_Energy(Wh),Discharge_Energy(Wh),ACR(Ohm),dV/dt(V/s),Internal_Resistance(Ohm),dQ/dV(Ah/V),dV/dQ(V/Ah),MetaCode_MV_UD1,MetaCode_MV_UD2,MetaCode_MV_UD3,MetaCode_MV_UD4,MetaCode_MV_UD5,MetaCode_MV_UD6,MetaCode_MV_UD7,MetaCode_MV_UD8,MetaCode_MV_UD9,MetaCode_MV_UD10,MetaCode_MV_UD11,MetaCode_MV_UD12,MetaCode_MV_UD13,MetaCode_MV_UD14,MetaCode_MV_UD15,MetaCode_MV_UD16,Aux_Temperature_1(C),Aux_dT/dt_1(C)
1486,2021/11/26 17:25:40,10875.0417,7275.0007,1,2,0,0,0,0,0.4365344,4.199918,1.8334086841792,2.933773,0.0000282391,11.19028,0.0000851525,,,,,,,,,,,,,,,,,,,,,,26.11817,-0.04353046
1487,2021/11/26 17:25:45,10880.0418,7280.0008,1,2,0,0,0,0,0.4336512,4.200119,1.8213866444928,2.934378,0.0000282391,11.19282,0.0000851525,,0.0000201523907890078,,,,,,,,,,,,,,,,,,,,26.03202,-0.04723966
1488,2021/11/26 17:25:50,10885.041,7285,1,2,0,0,0,0,0.429907,4.199975,1.805598652325,2.934976,0.0000282391,11.19533,0.0000851525,,,,,,,,,,,,,,,,,,,,,,26.22314,0.07756472
1489,2021/11/26 17:25:55,10890.0411,7290.0001,1,2,0,0,0,0,0.4221936,4.199955,1.773194121288,2.935565,0.0000282391,11.1978,0.0000851525,,-0.00000711213715476333,,,,,,,,,,,,,,,,,,,,25.91279,-0.02571285
1490,2021/11/26 17:26:00,10895.042,7295.001,1,2,0,0,0,0,0.4177547,4.200051,1.7545910454897,2.936146,0.0000282391,11.20024,0.0000851525,,,,,,,,,,,,,,,,,,,,,,26.26148,0.1034862
1491,2021/11/26 17:26:05,10900.0413,7300.0003,1,2,0,0,0,0,0.4136081,4.199986,1.7371482294866,2.936722,0.0000282391,11.20266,0.0000851525,,,,,,,,,,,,,,,,,,,,,,25.94398,-0.007563829
1492,2021/11/26 17:26:10,10905.0414,7305.0004,1,2,0,0,0,0,0.4086947,4.199959,1.7165009835173,2.937291,0.0000282391,11.20505,0.0000851525,,0.00000545227703696582,,,,,,,,,,,,,,,,,,,,26.22087,0.09843409
1493,2021/11/26 17:26:15,10910.0413,7310.0003,1,2,0,0,0,0,0.4023484,4.199983,1.6898564400772,2.937854,0.0000282391,11.20742,0.0000851525,,,,,,,,,,,,,,,,,,,,,,26.03931,-0.03598928
1494,2021/11/26 17:26:20,10915.0416,7315.0006,1,2,0,0,0,0,0.3996522,4.200078,1.6785704128716,2.938409,0.0000282391,11.20975,0.0000851525,,0.00000979975629888941,,,,,,,,,,,,,,,,,,,,26.22145,-0.01895368
1495,2021/11/26 17:26:25,10920.0416,7320.0006,1,2,0,0,0,0,0.3932075,4.199975,1.6514616698125,2.938957,0.0000282391,11.21205,0.0000851525,,,,,,,,,,,,,,,,,,,,,,25.98427,-0.06206334
1496,2021/11/26 17:26:30,10925.0416,7325.0006,1,2,0,0,0,0,0.3895721,4.199916,1.6361700959436,2.939498,0.0000282391,11.21432,0.0000851525,,,,0,,,,,,,,,,,,,,,,,,26.14549,0.03989279
1497,2021/11/26 17:26:35,10930.0417,7330.0007,1,2,0,0,0,0,0.3849663,4.200007,1.6168611547641,2.940034,0.0000282391,11.21657,0.0000851525,,0.0000387984109693207,,,,,,,,,,,,,,,,,,,,25.93044,0.01730204
1498,2021/11/26 17:26:40,10935.0417,7335.0007,1,2,0,0,0,0,0.3795626,4.200039,1.5941777229414,2.940562,0.0000282391,11.21879,0.0000851525,,,,,,,,,,,,,,,,,,,,,,26.1384,0.06541669
1499,2021/11/26 17:26:45,10940.0415,7340.0005,1,2,0,0,0,0,0.3762757,4.200016,1.5803639604112,2.941085,0.0000282391,11.22099,0.0000851525,,0.00000671751922709518,,,,,,,,,,,,,,,,,,,,25.90484,-0.05383909
1500,2021/11/26 17:26:50,10945.0417,7345.0007,1,2,0,0,0,0,0.3711589,4.199818,1.5587998290802,2.941602,0.0000282391,11.22316,0.0000851525,,,,,,,,,,,,,,,,,,,,,,26.21155,0.005238652
1501,2021/11/26 17:26:55,10950.0419,7350.0009,1,2,0,0,0,0,0.3649985,4.20002,1.53300099997,2.942112,0.0000282391,11.2253,0.0000851525,,0.0000264716400124598,,,,,,,,,,,,,,,,,,,,25.85691,-0.06801605
1502,2021/11/26 17:27:00,10955.0419,7355.0009,1,2,0,0,0,0,0.3622358,4.200026,1.5213997781308,2.942617,0.0000282391,11.22742,0.0000851525,,,,,,,,,,,,,,,,,,,,,,26.24892,0.1091993
1503,2021/11/26 17:27:05,10960.0412,7360.0002,1,2,0,0,0,0,0.3570048,4.199991,1.4994169469568,2.943115,0.0000282391,11.22952,0.0000851525,,,,,0,,,,,,,,,,,,,,,,,25.84014,-0.0504595
1504,2021/11/26 17:27:10,10965.041,7365,1,2,0,0,0,0,0.3537508,4.199821,1.4856900386068,2.943607,0.0000282391,11.23158,0.0000851525,,0.00000529459111930919,,,,,,,,,,,,,,,,,,,,26.25258,0.03762782
1505,2021/11/26 17:27:15,10970.0413,7370.0003,1,2,0,0,0,0,0.3497498,4.199966,1.4689372685068,2.944093,0.0000282391,11.23362,0.0000851525,,,,,,,,,,,,,,,,,,,,,,25.90623,0.06985664
1506,2021/11/26 17:27:20,10975.0412,7375.0002,1,2,0,0,0,0,0.3460859,4.200015,1.4535659712885,2.944574,0.0000282391,11.23564,0.0000851525,,0.0000263168694800697,,,,,,,,,,,,,,,,,,,,26.06294,-0.06001711
1507,2021/11/26 17:27:25,10980.0415,7380.0005,1,2,0,0,0,0,0.3406333,4.20011,1.430697329663,2.945049,0.0000282391,11.23764,0.0000851525,,,,,,,,,,,,,,,,,,,,,,26.00728,0.04331589
1508,2021/11/26 17:27:30,10985.0415,7385.0005,1,2,0,0,0,0,0.3374985,4.200005,1.4174953874925,2.945519,0.0000282391,11.23961,0.0000851525,,,,,,,,,,,,,,,,,,,,,,25.7981,-0.05221486
1509,2021/11/26 17:27:35,10990.0414,7390.0004,1,2,0,0,0,0,0.3332835,4.200147,1.3998396926745,2.945983,0.0000282391,11.24156,0.0000851525,,0.00000213351700040221,,,,,,,,,,,,,,,,,,,,26.14858,0.1248527
1510,2021/11/26 17:27:40,10995.0415,7395.0005,1,2,0,0,0,0,0.327399,4.200037,1.375087913763,2.94644,0.0000282391,11.24348,0.0000851525,,,,,,,,,,,,,,,,,,,,,,25.85262,-0.07456303
1511,2021/11/26 17:27:45,11000.0417,7400.0007,1,2,0,0,0,0,0.3252384,4.199907,1.3659710328288,2.946893,0.0000282391,11.24538,0.0000851525,,-0.00000371439296031895,,,,,,,,,,,,,,,,,,,,25.95987,-0.03288805
1512,2021/11/26 17:27:50,11005.0424,7405.0014,1,2,0,0,0,0,0.3204089,4.200083,1.3457439739387,2.94734,0.0000282391,11.24726,0.0000851525,,,,,,,,,,,,,,,,,,,,,,26.08303,0.05746543
1513,2021/11/26 17:27:55,11010.0416,7410.0006,1,2,0,0,0,0,0.3173681,4.200143,1.3329914036383,2.947783,0.0000282391,11.24912,0.0000851525,,0.0000168310798471794,,,,,,,,,,,,,,,,,,,,25.73659,-0.04683256
1514,2021/11/26 17:28:00,11015.042,7415.001,1,2,0,0,0,0,0.3136961,4.199971,1.3175145228131,2.94822,0.0000282391,11.25095,0.0000851525,,,,,,,,,,,,,,,,,,,,,,26.04393,0.01800656
1515,2021/11/26 17:28:05,11020.0417,7420.0007,1,2,0,0,0,0,0.3110758,4.199693,1.3064228597294,2.948652,0.0000282391,11.25277,0.0000851525,,,,,,,,,,,,,,,,,,,,,,26.02147,0.01179278
1516,2021/11/26 17:28:10,11025.0428,7425.0018,1,2,0,0,0,0,0.3064296,4.199996,1.2870030942816,2.949078,0.0000282391,11.25456,0.0000851525,,0.0000434659414167982,,,,,,,,,,,,,,,,,,,,25.74789,-0.04008353
1517,2021/11/26 17:28:15,11030.0429,7430.0019,1,2,0,0,0,0,0.3022633,4.200204,1.2695675217132,2.949498,0.0000282391,11.25632,0.0000851525,,,,,,,,,,,,,,,,,,,,,,26.01468,0.0131458
1518,2021/11/26 17:28:20,11035.041,7435,1,2,0,0,0,0,0.2981954,4.200038,1.2524320114252,2.949914,0.0000282391,11.25807,0.0000851525,,0.0000193609794223448,,,,,,,,,,,,,,,,,,,,26.05208,0.03385305
1519,2021/11/26 17:28:25,11040.0414,7440.0004,1,2,0,0,0,0,0.2954736,4.199806,1.2409317981216,2.950326,0.0000282391,11.2598,0.0000851525,,,,,,,,,,,,,,,,,,,,,,25.71305,-0.03077328
1520,2021/11/26 17:28:30,11045.0413,7445.0003,1,2,0,0,0,0,0.2919321,4.19999,1.226111900679,2.950733,0.0000282391,11.26151,0.0000851525,,,,0,,,,,,,,,,,,,,,,,,26.01329,0.02731025
1521,2021/11/26 17:28:35,11050.0416,7450.0006,1,2,0,0,0,0,0.2880971,4.199968,1.2099986008928,2.951135,0.0000282391,11.2632,0.0000851525,,-0.0000180964398168726,,,,,,,,,,,,,,,,,,,,26.03684,0.01464725
1522,2021/11/26 17:28:40,11055.0414,7455.0004,1,2,0,0,0,0,0.2841731,4.2,1.19352702,2.951532,0.0000282391,11.26487,0.0000851525,,,,,,,,,,,,,,,,,,,,,,25.77798,-0.01963019
1523,2021/11/26 17:28:45,11060.0416,7460.0006,1,2,0,0,0,0,0.2824246,4.200026,1.1861906630396,2.951926,0.0000282391,11.26652,0.0000851525,,0.0000120117101687356,,,,,,,,,,,,,,,,,,,,25.92108,-0.01666903
1524,2021/11/26 17:28:50,11065.0414,7465.0004,1,2,0,0,0,0,0.2785086,4.20003,1.169744475258,2.952314,0.0000282391,11.26815,0.0000851525,,,,,,,,,,,,,,,,,,,,,,26.07262,0.1030183
1525,2021/11/26 17:28:55,11070.0415,7470.0005,1,2,0,0,0,0,0.2754007,4.199977,1.1566766057839,2.952698,0.0000282391,11.26976,0.0000851525,,,,,,,,,,,,,,,,,,,,,,25.79421,-0.04844308
1526,2021/11/26 17:29:00,11075.0424,7475.0014,1,2,0,0,0,0,0.2721182,4.199921,1.1428749426622,2.953076,0.0000282391,11.27135,0.0000851525,,0.0000132753302750643,,,,,,,,,,,,,,,,,,,,25.79702,-0.02963662
1527,2021/11/26 17:29:05,11080.0418,7480.0008,1,2,0,0,0,0,0.2694902,4.199876,1.1318254232152,2.95345,0.0000282391,11.27292,0.0000851525,,,,,,,,,,,,,,,,,,,,,,26.04425,0.1011211
1528,2021/11/26 17:29:10,11085.0427,7485.0017,1,2,0,0,0,0,0.2659796,4.200135,1.117150227246,2.95382,0.0000282391,11.27448,0.0000851525,,0.000000553202880837489,,,0,,,,,,,,,,,,,,,,,25.91344,-0.02714276
1529,2021/11/26 17:29:15,11090.0411,7490.0001,1,2,0,0,0,0,0.2626177,4.199983,1.1029898754991,2.954186,0.0000282391,11.27601,0.0000851525,,,,,,,,,,,,,,,,,,,,,,25.65173,-0.07766902
1530,2021/11/26 17:29:20,11095.0417,7495.0007,1,2,0,0,0,0,0.2590347,4.199803,1.0878947101641,2.954548,0.0000282391,11.27753,0.0000851525,,0.0000354002913809381,,,,,,,,,,,,,,,,,,,,25.89755,0.09526491
1531,2021/11/26 17:29:25,11100.0418,7500.0008,1,2,0,0,0,0,0.2559915,4.199884,1.075134604986,2.954906,0.0000282391,11.27903,0.0000851525,,,,,,,,,,,,,,,,,,,,,,25.95774,-0.01390159
1532,2021/11/26 17:29:30,11105.0419,7505.0009,1,2,0,0,0,0,0.254364,4.200109,1.068356525676,2.955258,0.0000282391,11.28052,0.0000851525,,,,,,,,,,,,,,,,,,,,,,25.60914,-0.04930854
1533,2021/11/26 17:29:35,11110.0421,7510.0011,1,2,0,0,0,0,0.2519098,4.200025,1.058027457745,2.955608,0.0000282391,11.28199,0.0000851525,,0.00000687546389599447,,,,,,,,,,,,,,,,,,,,25.88766,0.08551836
1534,2021/11/26 17:29:40,11115.0422,7515.0012,1,2,0,0,0,0,0.247318,4.200033,1.038743761494,2.955953,0.0000282391,11.28343,0.0000851525,,,,,,,,,,,,,,,,,,,,,,25.84357,-0.03870368
1535,2021/11/26 17:29:45,11120.0412,7520.0002,1,2,0,0,0,0,0.2445325,4.19994,1.02702182805,2.956295,0.0000282391,11.28487,0.0000851525,,0.0000162791602633661,,,,,,,,,,,,,,,,,,,,25.58507,-0.05084872
1536,2021/11/26 17:29:50,11125.0413,7525.0003,1,2,0,0,0,0,0.2416057,4.200025,1.0147499801425,2.956632,0.0000282391,11.28628,0.0000851525,,,,,,,,,,,,,,,,,,,,,,25.9574,0.09128094
1537,2021/11/26 17:29:55,11130.0415,7530.0005,1,2,0,0,0,0,0.2392928,4.199963,1.0050209061664,2.956966,0.0000282391,11.28769,0.0000851525,,,,,,,,,,,,,,,,,,,,,,25.75024,-0.07041931
1538,2021/11/26 17:30:00,11135.0415,7535.0005,1,2,0,0,0,0,0.2363512,4.200058,0.9926887483696,2.957296,0.0000282391,11.28907,0.0000851525,,0.0000283678800769849,,,,,,,,,,,,,,,,,,,,25.59044,-0.06459355
1539,2021/11/26 17:30:05,11140.0417,7540.0007,1,2,0,0,0,0,0.2334198,4.200114,0.9803897698572,2.957622,0.0000282391,11.29044,0.0000851525,,,,,,,,,,,,,,,,,,,,,,25.90064,0.100137
1540,2021/11/26 17:30:10,11145.0416,7545.0006,1,2,0,0,0,0,0.2306286,4.200016,0.9686438100576,2.957943,0.0000282391,11.29179,0.0000851525,,0.00000158059299337765,,,,,,,,,,,,,,,,,,,,25.76273,-0.06385744
1541,2021/11/26 17:30:15,11150.0417,7550.0007,1,2,0,0,0,0,0.2292594,4.19994,0.962875724436,2.958262,0.0000282391,11.29313,0.0000851525,,,,,,,,,,,,,,,,,,,,,,25.77832,-0.02406716
1542,2021/11/26 17:30:20,11155.0425,7555.0015,1,2,0,0,0,0,0.2252462,4.199929,0.9460180475198,2.958576,0.0000282391,11.29445,0.0000851525,,-0.000013986389603815,,,,,,,,,,,,,,,,,,,,25.78778,-0.01628995
1543,2021/11/26 17:30:25,11160.0419,7560.0009,1,2,0,0,0,0,0.2236585,4.200119,0.9393923153615,2.958888,0.0000282391,11.29576,0.0000851525,,,,,,,,,,,,,,,,,,,,,,25.75305,0.05037665
1544,2021/11/26 17:30:30,11165.0416,7565.0006,1,2,0,0,0,0,0.2199397,4.200045,0.9237566372865,2.959195,0.0000282391,11.29705,0.0000851525,,,,0,,,,,,,,,,,,,,,,,,25.82294,0.06020129
1545,2021/11/26 17:30:35,11170.041,7570,1,2,0,0,0,0,0.219772,4.199777,0.922993390844,2.9595,0.0000282391,11.29833,0.0000851525,,0.0000101947398434277,,,,,,,,,,,,,,,,,,,,25.71217,-0.007561445
1546,2021/11/26 17:30:40,11175.0419,7575.0009,1,2,0,0,0,0,0.2152224,4.199995,0.903933003888,2.9598,0.0000282391,11.29959,0.0000851525,,,,,,,,,,,,,,,,,,,,,,25.99148,0.02475917
1547,2021/11/26 17:30:45,11180.0421,7580.0011,1,2,0,0,0,0,0.2139981,4.200144,0.8988228357264,2.960098,0.0000282391,11.30084,0.0000851525,,0.0000385616694984492,,,,,,,,,,,,,,,,,,,,25.69262,-0.02526343
1548,2021/11/26 17:30:50,11185.042,7585.001,1,2,0,0,0,0,0.2120348,4.200021,0.8905506127308,2.960394,0.0000282391,11.30208,0.0000851525,,,,,,,,,,,,,,,,,,,,,,25.71338,0.01108944
1549,2021/11/26 17:30:55,11190.0411,7590.0001,1,2,0,0,0,0,0.2091668,4.199868,0.8784729499824,2.960684,0.0000282391,11.3033,0.0000851525,,,,,,,,,,,,,,,,,,,,,,25.96849,0.04219115
1550,2021/11/26 17:31:00,11195.0412,7595.0002,1,2,0,0,0,0,0.2065458,4.199986,0.8674894683588,2.960972,0.0000282391,11.30451,0.0000851525,,0.0000148564604387502,,,,,,,,,,,,,,,,,,,,25.62839,-0.06311536
1551,2021/11/26 17:31:05,11200.0414,7600.0004,1,2,0,0,0,0,0.2048083,4.19999,0.860192811917,2.961256,0.0000282391,11.30571,0.0000851525,,,,,,,,,,,,,,,,,,,,,,25.87508,0.0691843
1552,2021/11/26 17:31:10,11205.0414,7605.0004,1,2,0,0,0,0,0.2027964,4.199998,0.8517444744072,2.961537,0.0000282391,11.30689,0.0000851525,,-0.0000354840085492469,,,0,,,,,,,,,,,,,,,,,25.92562,-0.001872182
1553,2021/11/26 17:31:15,11210.0417,7610.0007,1,2,0,0,0,0,0.1993763,4.199926,0.8373657061538,2.961815,0.0000282391,11.30805,0.0000851525,,,,,,,,,,,,,,,,,,,,,,25.56796,-0.05110085
1554,2021/11/26 17:31:20,11215.0416,7615.0006,1,2,0,0,0,0,0.1975153,4.200084,0.8295808512852,2.962091,0.0000282391,11.30921,0.0000851525,,0.0000109836601041025,,,,,,,,,,,,,,,,,,,,25.81982,0.07995069
1555,2021/11/26 17:31:25,11220.0426,7620.0016,1,2,0,0,0,0,0.1954157,4.199977,0.8207414454389,2.962363,0.0000282391,11.31036,0.0000851525,,,,,,,,,,,,,,,,,,,,,,25.80875,-0.04007816
1556,2021/11/26 17:31:30,11225.0417,7625.0007,1,2,0,0,0,0,0.1931396,4.19995,0.81117666302,2.962632,0.0000282391,11.31149,0.0000851525,,,,,,,,,,,,,,,,,,,,,,25.53676,-0.04667819
1557,2021/11/26 17:31:35,11230.0417,7630.0007,1,2,0,0,0,0,0.1903344,4.199984,0.7994014346496,2.962898,0.0000282391,11.3126,0.0000851525,,0.0000180976403498789,,,,,,,,,,,,,,,,,,,,25.81153,0.09171426
1558,2021/11/26 17:31:40,11235.0424,7635.0014,1,2,0,0,0,0,0.1901151,4.200174,0.7985165000274,2.963162,0.0000282391,11.31371,0.0000851525,,,,,,,,,,,,,,,,,,,,,,25.86864,0.00195086
1559,2021/11/26 17:31:45,11240.0411,7640.0001,1,2,0,0,0,0,0.1860743,4.20003,0.781517642229,2.963422,0.0000282391,11.3148,0.0000851525,,0.000014461339560512,,,,,,,,,,,,,,,,,,,,25.57333,-0.03823817
1560,2021/11/26 17:31:50,11245.0411,7645.0001,1,2,0,0,0,0,0.1861233,4.199921,0.7817031562593,2.96368,0.0000282391,11.31588,0.0000851525,,,,,,,,,,,,,,,,,,,,,,25.68066,0.02661943
1561,2021/11/26 17:31:55,11250.0412,7650.0002,1,2,0,0,0,0,0.1824545,4.199977,0.7663047035465,2.963934,0.0000282391,11.31695,0.0000851525,,,,,,,,,,,,,,,,,,,,,,25.88422,0.004265904
1562,2021/11/26 17:32:00,11255.0412,7655.0002,1,2,0,0,0,0,0.181393,4.200091,0.761867106763,2.964187,0.0000282391,11.31801,0.0000851525,,-0.0000226000393013237,,,,,,,,,,,,,,,,,,,,25.54524,-0.03877342
1563,2021/11/26 17:32:05,11260.0413,7660.0003,1,2,0,0,0,0,0.1769961,4.20003,0.743388929883,2.964434,0.0000282391,11.31905,0.0000851525,,,,,,,,,,,,,,,,,,,,,,25.77261,0.06893158
1564,2021/11/26 17:32:10,11265.0412,7665.0002,1,2,0,0,0,0,0.1753108,4.199855,0.736279939934,2.96468,0.0000282391,11.32009,0.0000851525,,-0.00000165962194387248,,,,,,,,,,,,,,,,,,,,25.78573,-0.02634287
1565,2021/11/26 17:32:15,11270.0413,7670.0003,1,2,0,0,0,0,0.1745506,4.20003,0.733117756518,2.964924,0.0000282391,11.32111,0.0000851525,,,,,,,,,,,,,,,,,,,,,,25.45552,-0.05457938
1566,2021/11/26 17:32:20,11275.0415,7675.0005,1,2,0,0,0,0,0.1727872,4.200147,0.7257316397184,2.965164,0.0000282391,11.32212,0.0000851525,,,,,,,,,,,,,,,,,,,,,,25.77917,0.09501517
1567,2021/11/26 17:32:25,11280.0414,7680.0004,1,2,0,0,0,0,0.171934,4.200011,0.722124691274,2.965402,0.0000282391,11.32312,0.0000851525,,0.00000466212986793835,,,,,,,,,,,,,,,,,,,,25.63271,-0.04997909
1568,2021/11/26 17:32:30,11285.0425,7685.0015,1,2,0,0,0,0,0.1690676,4.199981,0.7100807077156,2.965637,0.0000282391,11.32411,0.0000851525,,,,0,,,,,,,,,,,,,,,,,,25.72466,-0.03274918
1569,2021/11/26 17:32:35,11290.0417,7690.0007,1,2,0,0,0,0,0.1683746,4.20007,0.707185106222,2.96587,0.0000282391,11.32509,0.0000851525,,0.0000180976403498789,,,,,,,,,,,,,,,,,,,,25.74249,0.00936687
1570,2021/11/26 17:32:40,11295.0415,7695.0005,1,2,0,0,0,0,0.1653014,4.200026,0.6942701778364,2.966101,0.0000282391,11.32605,0.0000851525,,,,,,,,,,,,,,,,,,,,,,25.46351,-0.01878798
1571,2021/11/26 17:32:45,11300.0416,7700.0006,1,2,0,0,0,0,0.1630715,4.199977,0.6848965493555,2.966329,0.0000282391,11.32701,0.0000851525,,-0.00000126431700664398,,,,,,,,,,,,,,,,,,,,25.80617,0.05438328
1572,2021/11/26 17:32:50,11305.0417,7705.0007,1,2,0,0,0,0,0.1601149,4.199994,0.6724816193106,2.966553,0.0000282391,11.32796,0.0000851525,,,,,,,,,,,,,,,,,,,,,,25.53073,-0.09387016
1573,2021/11/26 17:32:55,11310.042,7710.001,1,2,0,0,0,0,0.1588382,4.200103,0.6671368003346,2.966775,0.0000282391,11.32889,0.0000851525,,,,,,,,,,,,,,,,,,,,,,25.59775,0.05271077
1574,2021/11/26 17:33:00,11315.0418,7715.0008,1,2,0,0,0,0,0.1591363,4.200016,0.6683750061808,2.966997,0.0000282391,11.32982,0.0000851525,,0.0000124864800454816,,,,,,,,,,,,,,,,,,,,25.78885,0.05413532
1575,2021/11/26 17:33:05,11320.0418,7720.0008,1,2,0,0,0,0,0.1565795,4.199836,0.657608220962,2.967215,0.0000282391,11.33073,0.0000851525,,,,,,,,,,,,,,,,,,,,,,25.4904,-0.1128477
1576,2021/11/26 17:33:10,11325.0412,7725.0002,1,2,0,0,0,0,0.15375,4.199992,0.64574877,2.96743,0.0000282391,11.33164,0.0000851525,,0.0000176212706719525,,,0,,,,,,,,,,,,,,,,,25.6653,0.07187784
1577,2021/11/26 17:33:15,11330.0411,7730.0001,1,2,0,0,0,0,0.1548105,4.200088,0.650217723324,2.967645,0.0000282391,11.33254,0.0000851525,,,,,,,,,,,,,,,,,,,,,,25.74176,0.07655561
1578,2021/11/26 17:33:20,11335.0414,7735.0004,1,2,0,0,0,0,0.1518918,4.200021,0.6379487497278,2.967856,0.0000282391,11.33342,0.0000851525,,,,,,,,,,,,,,,,,,,,,,25.41434,-0.09469151
1579,2021/11/26 17:33:25,11340.0416,7740.0006,1,2,0,0,0,0,0.1497074,4.199917,0.6287586542858,2.968066,0.0000282391,11.3343,0.0000851525,,0.0000216526805161266,,,,,,,,,,,,,,,,,,,,25.86508,0.07662117
1580,2021/11/26 17:33:30,11345.0415,7745.0005,1,2,0,0,0,0,0.1477201,4.200036,0.6204297379236,2.968272,0.0000282391,11.33517,0.0000851525,,,,,,,,,,,,,,,,,,,,,,25.47219,-0.05702317
1581,2021/11/26 17:33:35,11350.0415,7750.0005,1,2,0,0,0,0,0.1464319,4.19999,0.615012515681,2.968477,0.0000282391,11.33603,0.0000851525,,0.0000100366796687013,,,,,,,,,,,,,,,,,,,,25.67271,0.07799089
1582,2021/11/26 17:33:40,11355.0414,7755.0004,1,2,0,0,0,0,0.1448658,4.199943,0.6084281026494,2.968679,0.0000282391,11.33688,0.0000851525,,,,,,,,,,,,,,,,,,,,,,25.75757,-0.01394391
1583,2021/11/26 17:33:45,11360.0415,7760.0005,1,2,0,0,0,0,0.1441752,4.199978,0.6055326681456,2.968878,0.0000282391,11.33772,0.0000851525,,0.00000869225186761469,,,,,,,,,,,,,,,,,,,,25.40862,-0.05874217
1584,2021/11/26 17:33:50,11365.0423,7765.0013,1,2,0,0,0,0,0.1423511,4.200066,0.5978840151726,2.969076,0.0000282391,11.33855,0.0000851525,,,,,,,,,,,,,,,,,,,,,,25.7797,0.1116318
1585,2021/11/26 17:33:55,11370.0416,7770.0006,1,2,0,0,0,0,0.141296,4.199975,0.5934396676,2.969272,0.0000282391,11.33937,0.0000851525,,,,,,,,,,,,,,,,,,,,,,25.6282,-0.05631447
1586,2021/11/26 17:34:00,11375.0418,7775.0008,1,2,0,0,0,0,0.1379094,4.199849,0.5791986556806,2.969465,0.0000282391,11.34018,0.0000851525,,0.00000885131885297596,,,,,,,,,,,,,,,,,,,,25.44316,-0.05500853
1587,2021/11/26 17:34:05,11380.0427,7780.0017,1,2,0,0,0,0,0.1378334,4.199959,0.5788946288306,2.969657,0.0000282391,11.34099,0.0000851525,,,,,,,,,,,,,,,,,,,,,,25.64625,0.0658524
1588,2021/11/26 17:34:10,11385.0418,7785.0008,1,2,0,0,0,0,0.1365874,4.200197,0.5736939877178,2.969848,0.0000282391,11.34179,0.0000851525,,0.000024653980290168,,,,,,,,,,,,,,,,,,,,25.66788,-0.02298832
1589,2021/11/26 17:34:15,11390.0418,7790.0008,1,2,0,0,0,0,0.1343541,4.199971,0.5642833237311,2.970035,0.0000282391,11.34258,0.0000851525,,,,,,,,,,,,,,,,,,,,,,25.34868,-0.06504357
1590,2021/11/26 17:34:20,11395.0418,7795.0008,1,2,0,0,0,0,0.1335624,4.199924,0.5609519292576,2.970222,0.0000282391,11.34336,0.0000851525,,,,,,,,,,,,,,,,,,,,,,25.73628,0.1121759
1591,2021/11/26 17:34:25,11400.0413,7800.0003,1,2,0,0,0,0,0.131871,4.199998,0.553857936258,2.970406,0.0000282391,11.34413,0.0000851525,,0.0000104318296507699,,,,,,,,,,,,,,,,,,,,25.52953,-0.04988849
1592,2021/11/26 17:34:30,11405.0414,7805.0004,1,2,0,0,0,0,0.1307955,4.200148,0.549360457734,2.970587,0.0000282391,11.34489,0.0000851525,,,,0,,,,,,,,,,,,,,,,,,25.41368,-0.03543139
1593,2021/11/26 17:34:35,11410.0415,7810.0005,1,2,0,0,0,0,0.1299244,4.200086,0.5456936534984,2.970767,0.0000282391,11.34565,0.0000851525,,-0.0000244973598455545,,,,,,,,,,,,,,,,,,,,25.71186,0.08582354
1594,2021/11/26 17:34:40,11415.0413,7815.0003,1,2,0,0,0,0,0.1271794,4.200016,0.5341555148704,2.970945,0.0000282391,11.3464,0.0000851525,,,,,,,,,,,,,,,,,,,,,,25.42186,0.003632903
1595,2021/11/26 17:34:45,11420.0414,7820.0004,1,2,0,0,0,0,0.1276107,4.200005,0.5359655780535,2.971122,0.0000282391,11.34714,0.0000851525,,,,,,,,,,,,,,,,,,,,,,25.67325,0.07711649
1596,2021/11/26 17:34:50,11425.0413,7825.0003,1,2,0,0,0,0,0.1253358,4.200074,0.5264196348492,2.971296,0.0000282391,11.34787,0.0000851525,,0.0000110625896923011,,,,,,,,,,,,,,,,,,,,25.35879,-0.1002216
1597,2021/11/26 17:34:55,11430.0415,7830.0005,1,2,0,0,0,0,0.1235409,4.199943,0.5188647381687,2.971469,0.0000282391,11.3486,0.0000851525,,,,,,,,,,,,,,,,,,,,,,25.73335,0.03006816
1598,2021/11/26 17:35:00,11435.0415,7835.0005,1,2,0,0,0,0,0.1235778,4.199989,0.5190254006442,2.971641,0.0000282391,11.34932,0.0000851525,,0.0000304264103760943,,,,,,,,,,,,,,,,,,,,25.30972,-0.06649256
1599,2021/11/26 17:35:05,11440.0417,7840.0007,1,2,0,0,0,0,0.1211451,4.200045,0.5088148715295,2.97181,0.0000282391,11.35003,0.0000851525,,,,,,,,,,,,,,,,,,,,,,25.71779,0.09611249
1600,2021/11/26 17:35:10,11445.0417,7845.0007,1,2,0,0,0,0,0.1205693,4.199991,0.5063899748763,2.971977,0.0000282391,11.35074,0.0000851525,,0.0000127221901493613,,,0,,,,,,,,,,,,,,,,,25.34038,-0.01961172
1601,2021/11/26 17:35:15,11450.0419,7850.0009,1,2,0,0,0,0,0.1187703,4.199857,0.4988182758471,2.972144,0.0000282391,11.35143,0.0000851525,,,,,,,,,,,,,,,,,,,,,,25.64852,0.07754445
1602,2021/11/26 17:35:20,11455.0417,7855.0007,1,2,0,0,0,0,0.1177045,4.199975,0.4943559573875,2.972307,0.0000282391,11.35212,0.0000851525,,,,,,,,,,,,,,,,,,,,,,25.36621,-0.05346477
1603,2021/11/26 17:35:25,11460.0418,7860.0008,1,2,0,0,0,0,0.1173186,4.200111,0.4927511423646,2.972471,0.0000282391,11.35281,0.0000851525,,-0.0000199151400011033,,,,,,,,,,,,,,,,,,,,25.6383,-0.008872747
1604,2021/11/26 17:35:30,11465.0418,7865.0008,1,2,0,0,0,0,0.1134141,4.199933,0.4763316212553,2.97263,0.0000282391,11.35348,0.0000851525,,,,,,,,,,,,,,,,,,,,,,25.39098,-0.09095848
1605,2021/11/26 17:35:35,11470.0419,7870.0009,1,2,0,0,0,0,0.1139028,4.199806,0.4783696628568,2.972789,0.0000282391,11.35414,0.0000851525,,0.0000399050004489254,,,,,,,,,,,,,,,,,,,,25.45455,-0.04233539
1606,2021/11/26 17:35:40,11475.0423,7875.0013,1,2,0,0,0,0,0.1119681,4.19993,0.470258182233,2.972946,0.0000282391,11.3548,0.0000851525,,,,,,,,,,,,,,,,,,,,,,25.56708,0.06932616
1607,2021/11/26 17:35:45,11480.0411,7880.0001,1,2,0,0,0,0,0.1115407,4.199994,0.4684702707558,2.973102,0.0000282391,11.35546,0.0000851525,,,,,,,,,,,,,,,,,,,,,,25.34941,-0.04890144
1608,2021/11/26 17:35:50,11485.0421,7885.0011,1,2,0,0,0,0,0.1113001,4.200016,0.4674622008016,2.973257,0.0000282391,11.35611,0.0000851525,,0.0000364299412467517,,,,,,,,,,,,,,,,,,,,25.72089,0.1170528
1609,2021/11/26 17:35:55,11490.0416,7890.0006,1,2,0,0,0,0,0.1097195,4.199884,0.460809172538,2.973409,0.0000282391,11.35675,0.0000851525,,,,,,,,,,,,,,,,,,,,,,25.36484,0.008984208
1610,2021/11/26 17:36:00,11495.0414,7895.0004,1,2,0,0,0,0,0.1100317,4.200064,0.4621401820288,2.973562,0.0000282391,11.35739,0.0000851525,,0.00000742878592063789,,,,,,,,,,,,,,,,,,,,25.43382,0.003026724
1611,2021/11/26 17:36:05,11500.0415,7900.0005,1,2,0,0,0,0,0.1070518,4.200188,0.4496376857384,2.973712,0.0000282391,11.35802,0.0000851525,,,,,,,,,,,,,,,,,,,,,,25.64829,0.08461893
1612,2021/11/26 17:36:10,11505.0416,7905.0006,1,2,0,0,0,0,0.1047312,4.200027,0.4398738677424,2.973858,0.0000282391,11.35864,0.0000851525,,0.0000293953708023764,,,,,,,,,,,,,,,,,,,,25.45089,0.04004717
1613,2021/11/26 17:36:15,11510.0416,7910.0006,1,2,0,0,0,0,0.1060696,4.200035,0.445496032436,2.974006,0.0000282391,11.35925,0.0000851525,,,,,,,,,,,,,,,,,,,,,,25.34543,-0.03805995
1614,2021/11/26 17:36:20,11515.0415,7915.0005,1,2,0,0,0,0,0.1035085,4.200136,0.434749777156,2.97415,0.0000282391,11.35986,0.0000851525,,,,,,,,,,,,,,,,,,,,,,25.58065,0.04465222
1615,2021/11/26 17:36:25,11520.0417,7920.0007,1,2,0,0,0,0,0.1042393,4.200023,0.4378074575039,2.974295,0.0000282391,11.36047,0.0000851525,,-0.00000237081007981033,,,,,,,,,,,,,,,,,,,,25.71779,0.07382333
1616,2021/11/26 17:36:30,11525.0416,7925.0006,1,2,0,0,0,0,0.1019791,4.200005,0.4283127298955,2.974437,0.0000282391,11.36106,0.0000851525,,,,,,,,,,,,,,,,,,,,,,25.64003,-0.03638029
1617,2021/11/26 17:36:35,11530.0418,7930.0008,1,2,0,0,0,0,0.1021,4.199986,0.4288185706,2.974579,0.0000282391,11.36166,0.0000851525,,-0.0000123270901895012,,0,,,,,,,,,,,,,,,,,,25.52868,-0.01959443
1618,2021/11/26 17:36:40,11535.0421,7935.0011,1,2,0,0,0,0,0.09986865,4.20015,0.4194633102975,2.974718,0.0000282391,11.36225,0.0000851525,,,,,,,,,,,,,,,,,,,,,,25.41904,0.01260579
1619,2021/11/26 17:36:45,11540.0412,7940.0002,1,2,0,0,0,0,0.09854712,4.200023,0.41390017058376,2.974855,0.0000282391,11.36282,0.0000851525,,,,,,,,,,,,,,,,,,,,,,25.31648,-0.08198798
1620,2021/11/26 17:36:50,11545.0412,7945.0002,1,2,0,0,0,0,0.09885672,4.199896,0.41518794290112,2.974994,0.0000282391,11.3634,0.0000851525,,0.0000419626485381741,,,,,,,,,,,,,,,,,,,,25.30142,-0.1080334
1621,2021/11/26 17:36:55,11550.0413,7950.0003,1,2,0,0,0,0,0.09672857,4.199983,0.40625834961431,2.975128,0.0000282391,11.36397,0.0000851525,,,,,,,,,,,,,,,,,,,,,,25.28077,-0.1214701
1622,2021/11/26 17:37:00,11555.0413,7955.0003,1,2,0,0,0,0,0.09559765,4.200111,0.40152074133915,2.975262,0.0000282391,11.36453,0.0000851525,,-0.00000869297127792379,,,,,,,,,,,,,,,,,,,,25.35029,0.01774669
1623,2021/11/26 17:37:05,11560.0413,7960.0003,1,2,0,0,0,0,0.09618676,4.20015,0.403998820014,2.975395,0.0000282391,11.36509,0.0000851525,,,,,,,,,,,,,,,,,,,,,,25.33015,-0.06483138
1624,2021/11/26 17:37:10,11565.0414,7965.0004,1,2,0,0,0,0,0.09467575,4.199888,0.397627546316,2.975527,0.0000282391,11.36564,0.0000851525,,-0.0000214145493373508,,,0,,,,,,,,,,,,,,,,,25.37732,-0.09469688
1625,2021/11/26 17:37:15,11570.0417,7970.0007,1,2,0,0,0,0,0.09383453,4.199988,0.39410389998564,2.975657,0.0000282391,11.36619,0.0000851525,,,,,,,,,,,,,,,,,,,,,,25.58687,0.08446276
1626,2021/11/26 17:37:20,11575.0416,7975.0006,1,2,0,0,0,0,0.0921675,4.200147,0.3871170486225,2.975785,0.0000282391,11.36673,0.0000851525,,,,,,,,,,,,,,,,,,,,,,25.63807,0.08364439
1627,2021/11/26 17:37:25,11580.0416,7980.0006,1,2,0,0,0,0,0.09213179,4.199959,0.38694974059661,2.975915,0.0000282391,11.36727,0.0000851525,,-0.0000162009400810348,,,,,,,,,,,,,,,,,,,,25.68798,0.05794644
1628,2021/11/26 17:37:30,11585.0415,7985.0005,1,2,0,0,0,0,0.09096615,4.199864,0.3820454586036,2.976042,0.0000282391,11.36781,0.0000851525,,,,,,,,,,,,,,,,,,,,,,25.72713,-0.005149245
1629,2021/11/26 17:37:35,11590.0419,7990.0009,1,2,0,0,0,0,0.08843347,4.19998,0.3714188053306,2.976166,0.0000282391,11.36833,0.0000851525,,0.0000289997897198191,,,,,,,,,,,,,,,,,,,,25.53126,-0.01284301
1630,2021/11/26 17:37:40,11595.0417,7995.0007,1,2,0,0,0,0,0.08852718,4.199998,0.37181397894564,2.976291,0.0000282391,11.36885,0.0000851525,,,,,,,,,,,,,,,,,,,,,,25.42217,0.03248572
1631,2021/11/26 17:37:45,11600.042,8000.001,1,2,0,0,0,0,0.08868939,4.199959,0.37249180173501,2.976414,0.0000282391,11.36937,0.0000851525,,,,,,,,,,,,,,,,,,,,,,25.31424,-0.0872308
1632,2021/11/26 17:37:50,11605.0427,8005.0017,1,2,0,0,0,0,0.08655795,4.199988,0.3635423513046,2.976533,0.0000282391,11.36987,0.0000851525,,0.00000292409708890773,,,,,,,,,,,,,,,,,,,,25.28926,-0.1127994
1633,2021/11/26 17:37:55,11610.0431,8010.0021,1,2,0,0,0,0,0.0877887,4.200054,0.3687172805898,2.976655,0.0000282391,11.37038,0.0000851525,,,,,,,,,,,,,,,,,,,,,,25.33921,-0.09222269
1634,2021/11/26 17:38:00,11615.0413,8015.0003,1,2,0,0,0,0,0.08694796,4.200045,0.3651853446582,2.976775,0.0000282391,11.37088,0.0000851525,,-0.0000229947690968402,,,,,,,,,,,,,,,,,,,,25.44262,0.03478408
1635,2021/11/26 17:38:05,11620.0413,8020.0003,1,2,0,0,0,0,0.08541553,4.199913,0.35873779484889,2.976893,0.0000282391,11.37138,0.0000851525,,,,,,,,,,,,,,,,,,,,,,25.38473,-0.03026068
1636,2021/11/26 17:38:10,11625.0413,8025.0003,1,2,0,0,0,0,0.08517287,4.200024,0.35772809814888,2.97701,0.0000282391,11.37187,0.0000851525,,,,,,,,,,,,,,,,,,,,,,25.42044,-0.0799799
1637,2021/11/26 17:38:15,11630.0415,8030.0005,1,2,0,0,0,0,0.08323313,4.200096,0.34958713638048,2.977126,0.0000282391,11.37236,0.0000851525,,-0.00000655897110846126,,,,,,,,,,,,,,,,,,,,25.40828,0.04696369
1638,2021/11/26 17:38:20,11635.0414,8035.0004,1,2,0,0,0,0,0.08185014,4.200057,0.34377525345798,2.977241,0.0000282391,11.37284,0.0000851525,,,,,,,,,,,,,,,,,,,,,,25.41939,-0.01560509
1639,2021/11/26 17:38:25,11640.0414,8040.0004,1,2,0,0,0,0,0.08191378,4.200026,0.34404000575828,2.977354,0.0000282391,11.37332,0.0000851525,,0.000033034390071407,,,,,,,,,,,,,,,,,,,,25.41194,-0.07332861
1640,2021/11/26 17:38:30,11645.0426,8045.0016,1,2,0,0,0,0,0.08161969,4.199941,0.34279788243829,2.977466,0.0000282391,11.37379,0.0000851525,,,,,,,,,,,,,,,,,,,,,,25.38183,0.03755569
1641,2021/11/26 17:38:35,11650.0416,8050.0006,1,2,0,0,0,0,0.08023291,4.200132,0.33698881274412,2.977578,0.0000282391,11.37426,0.0000851525,,0.00000916629869607277,,0,,,,,,,,,,,,,,,,,,25.3208,-0.04606485
1642,2021/11/26 17:38:40,11655.0415,8055.0005,1,2,0,0,0,0,0.08032294,4.199997,0.33735610703118,2.977689,0.0000282391,11.37472,0.0000851525,,,,,,,,,,,,,,,,,,,,,,25.41788,-0.07207453
1643,2021/11/26 17:38:45,11660.0415,8060.0005,1,2,0,0,0,0,0.0789611,4.199921,0.3316303820731,2.977798,0.0000282391,11.37518,0.0000851525,,,,,,,,,,,,,,,,,,,,,,25.38978,0.07073462
1644,2021/11/26 17:38:50,11665.0417,8065.0007,1,2,0,0,0,0,0.0785263,4.199944,0.3298060625272,2.977907,0.0000282391,11.37564,0.0000851525,,-0.00000774471118347719,,,,,,,,,,,,,,,,,,,,25.42981,0.004341602
1645,2021/11/26 17:38:55,11670.0419,8070.0009,1,2,0,0,0,0,0.07845006,4.19997,0.3294878984982,2.978015,0.0000282391,11.37609,0.0000851525,,,,,,,,,,,,,,,,,,,,,,25.45683,-0.0521034
1646,2021/11/26 17:39:00,11675.0419,8075.0009,1,2,0,0,0,0,0.07553004,4.199823,0.31721279918292,2.978121,0.0000282391,11.37654,0.0000851525,,-0.00000260767501458758,,,,,,,,,,,,,,,,,,,,25.53096,0.09140372
1647,2021/11/26 17:39:05,11680.0419,8080.0009,1,2,0,0,0,0,0.07543598,4.200025,0.3168330018995,2.978227,0.0000282391,11.37698,0.0000851525,,,,,,,,,,,,,,,,,,,,,,25.54149,0.08699119
1648,2021/11/26 17:39:10,11685.0421,8085.0011,1,2,0,0,0,0,0.07472863,4.200131,0.31387003545053,2.978331,0.0000282391,11.37742,0.0000851525,,,,,,,,,,,,,,,,,,,,,,25.63262,0.02830923
1649,2021/11/26 17:39:15,11690.0421,8090.0011,1,2,0,0,0,0,0.07446882,4.200008,0.31276963975056,2.978435,0.0000282391,11.37786,0.0000851525,,0.000034930810215883,,,0,,,,,,,,,,,,,,,,,25.65423,0.0716424
1650,2021/11/26 17:39:20,11695.0412,8095.0002,1,2,0,0,0,0,0.07395349,4.19988,0.3105957835812,2.978536,0.0000282391,11.37828,0.0000851525,,,,,,,,,,,,,,,,,,,,,,25.65647,0.09524465
1651,2021/11/26 17:39:25,11700.0421,8100.0011,1,2,0,0,0,0,0.07296222,4.200039,0.30644416952658,2.978638,0.0000282391,11.37871,0.0000851525,,-0.00000663799391986686,,,,,,,,,,,,,,,,,,,,25.5827,0.1091921
1652,2021/11/26 17:39:30,11705.0414,8105.0004,1,2,0,0,0,0,0.07343152,4.200054,0.30841634930208,2.978739,0.0000282391,11.37914,0.0000851525,,,,,,,,,,,,,,,,,,,,,,25.65133,0.01230657
1653,2021/11/26 17:39:35,11710.0422,8110.0012,1,2,0,0,0,0,0.07341695,4.200084,0.3083573570238,2.978839,0.0000282391,11.37955,0.0000851525,,0.00000158048794673959,,,,,,,,,,,,,,,,,,,,25.68682,0.1208705
1654,2021/11/26 17:39:40,11715.0414,8115.0004,1,2,0,0,0,0,0.0701685,4.199855,0.2946975255675,2.978937,0.0000282391,11.37997,0.0000851525,,,,,,,,,,,,,,,,,,,,,,25.62807,0.0464958
1655,2021/11/26 17:39:45,11720.0415,8120.0005,1,2,0,0,0,0,0.06995327,4.200026,0.29380555278502,2.979036,0.0000282391,11.38038,0.0000851525,,,,,,,,,,,,,,,,,,,,,,25.53073,0.07972956
1656,2021/11/26 17:39:50,11725.0423,8125.0013,1,2,0,0,0,0,0.07013786,4.200003,0.29457922241358,2.979134,0.0000282391,11.38079,0.0000851525,,0.0000125640499391011,,,,,,,,,,,,,,,,,,,,25.47929,0.05834401
1657,2021/11/26 17:39:55,11730.0416,8130.0006,1,2,0,0,0,0,0.06903506,4.200131,0.28995629559286,2.97923,0.0000282391,11.3812,0.0000851525,,,,,,,,,,,,,,,,,,,,,,25.42703,-0.07647336
1658,2021/11/26 17:40:00,11735.0419,8135.0009,1,2,0,0,0,0,0.06908613,4.199916,0.29015594276508,2.979326,0.0000282391,11.3816,0.0000851525,,0.0000146984202729072,,,,,,,,,,,,,,,,,,,,25.37299,0.0803709
1659,2021/11/26 17:40:05,11740.042,8140.001,1,2,0,0,0,0,0.06855778,4.200112,0.28795035447136,2.979421,0.0000282391,11.382,0.0000851525,,,,,,,,,,,,,,,,,,,,,,25.24235,-0.09559333
1660,2021/11/26 17:40:10,11745.0426,8145.0016,1,2,0,0,0,0,0.06663301,4.200065,0.27986297314565,2.979513,0.0000282391,11.38239,0.0000851525,,,,,,,,,,,,,,,,,,,,,,25.23525,-0.07902503
1661,2021/11/26 17:40:15,11750.0418,8150.0008,1,2,0,0,0,0,0.06799944,4.199948,0.28559411202912,2.979607,0.0000282391,11.38278,0.0000851525,,0.0000314519711537287,,,,,,,,,,,,,,,,,,,,25.2276,-0.046435
1662,2021/11/26 17:40:20,11755.041,8155,1,2,0,0,0,0,0.06593043,4.200083,0.27691327822569,2.979699,0.0000282391,11.38317,0.0000851525,,,,,,,,,,,,,,,,,,,,,,25.25397,-0.1105183
1663,2021/11/26 17:40:25,11760.042,8160.001,1,2,0,0,0,0,0.06453111,4.200169,0.27104156775759,2.979789,0.0000282391,11.38355,0.0000851525,,-0.00000426756514571025,,,,,,,,,,,,,,,,,,,,25.2264,-0.04086375
1664,2021/11/26 17:40:30,11765.0421,8165.0011,1,2,0,0,0,0,0.0642745,4.200004,0.269953157098,2.979881,0.0000282391,11.38393,0.0000851525,,,,,,,,,,,,,,,,,,,,,,25.28238,-0.07669628
1665,2021/11/26 17:40:35,11770.0412,8170.0002,1,2,0,0,0,0,0.06486539,4.199881,0.27242691901859,2.97997,0.0000282391,11.38431,0.0000851525,,,,0,,,,,,,,,,,,,,,,,,25.30057,-0.08708239
1666,2021/11/26 17:40:40,11775.0413,8175.0003,1,2,0,0,0,0,0.0635298,4.199964,0.2668228729272,2.980059,0.0000282391,11.38468,0.0000851525,,0.00000189646004855604,,,,,,,,,,,,,,,,,,,,25.33381,0.03336012
1667,2021/11/26 17:40:45,11780.0413,8180.0003,1,2,0,0,0,0,0.06405768,4.200249,0.26905820636232,2.980147,0.0000282391,11.38505,0.0000851525,,,,,,,,,,,,,,,,,,,,,,25.37384,-0.09198606
1668,2021/11/26 17:40:50,11785.0423,8185.0013,1,2,0,0,0,0,0.06290615,4.200125,0.26421369326875,2.980235,0.0000282391,11.38542,0.0000851525,,-0.00000221281197809731,,,,,,,,,,,,,,,,,,,,25.3943,-0.04172981
1669,2021/11/26 17:40:55,11790.0415,8190.0005,1,2,0,0,0,0,0.06252631,4.199948,0.26260725063188,2.980321,0.0000282391,11.38578,0.0000851525,,,,,,,,,,,,,,,,,,,,,,25.37106,0.03188491
1670,2021/11/26 17:41:00,11795.0415,8195.0005,1,2,0,0,0,0,0.06073957,4.200099,0.25511220721743,2.980407,0.0000282391,11.38614,0.0000851525,,0.0000410926913900767,,,,,,,,,,,,,,,,,,,,25.38214,-0.1132685
1671,2021/11/26 17:41:05,11800.0425,8200.0015,1,2,0,0,0,0,0.06122082,4.200027,0.25712909696214,2.980493,0.0000282391,11.3865,0.0000851525,,,,,,,,,,,,,,,,,,,,,,25.38666,-0.04021108
1672,2021/11/26 17:41:10,11805.0426,8205.0016,1,2,0,0,0,0,0.06020404,4.199979,0.25285570371516,2.980576,0.0000282391,11.38685,0.0000851525,,,,,,,,,,,,,,,,,,,,,,25.39461,0.06951928
1673,2021/11/26 17:41:15,11810.0418,8210.0008,1,2,0,0,0,0,0.06033311,4.199863,0.25339079636393,2.98066,0.0000282391,11.3872,0.0000851525,,0.0000222056696657091,,,0,,,,,,,,,,,,,,,,,25.46057,-0.03865063
1674,2021/11/26 17:41:20,11815.0426,8215.0016,1,2,0,0,0,0,0.05970793,4.200079,0.25077802292647,2.980743,0.0000282391,11.38755,0.0000851525,,,,,,,,,,,,,,,,,,,,,,25.58497,-0.09401798
1675,2021/11/26 17:41:25,11820.0425,8220.0015,1,2,0,0,0,0,0.05783723,4.200026,0.24291786976798,2.980825,0.0000282391,11.3879,0.0000851525,,0.00000513658596901223,,,,,,,,,,,,,,,,,,,,25.44606,0.03620803
1676,2021/11/26 17:41:30,11825.0411,8225.0001,1,2,0,0,0,0,0.05882211,4.199879,0.24704574452469,2.980907,0.0000282391,11.38824,0.0000851525,,,,,,,,,,,,,,,,,,,,,,25.56761,0.06098688
1677,2021/11/26 17:41:35,11830.0411,8230.0001,1,2,0,0,0,0,0.05939283,4.199783,0.24943699775589,2.980988,0.0000282391,11.38858,0.0000851525,,,,,,,,,,,,,,,,,,,,,,25.48523,0.07599771
1678,2021/11/26 17:41:40,11835.0411,8235.0001,1,2,0,0,0,0,0.05721487,4.200148,0.24031092180076,2.981069,0.0000282391,11.38892,0.0000851525,,-0.0000132753302750643,,,,,,,,,,,,,,,,,,,,25.27475,-0.02804875
1679,2021/11/26 17:41:45,11840.0414,8240.0004,1,2,0,0,0,0,0.05673845,4.200075,0.23830574538375,2.981146,0.0000282391,11.38925,0.0000851525,,,,,,,,,,,,,,,,,,,,,,25.23007,-0.09782493
1680,2021/11/26 17:41:50,11845.0412,8245.0002,1,2,0,0,0,0,0.05477452,4.199999,0.23005292922548,2.981224,0.0000282391,11.38957,0.0000851525,,0.000062274317315314,,,,,,,,,,,,,,,,,,,,25.34231,-0.09818196
1681,2021/11/26 17:41:55,11850.0421,8250.0011,1,2,0,0,0,0,0.05639686,4.200034,0.23686872949324,2.981302,0.0000282391,11.3899,0.0000851525,,,,,,,,,,,,,,,,,,,,,,25.52019,0.02017379
1682,2021/11/26 17:42:00,11855.0423,8255.0013,1,2,0,0,0,0,0.05486142,4.199992,0.23041752510864,2.981378,0.0000282391,11.39022,0.0000851525,,0.000011220809938095,,,,,,,,,,,,,,,,,,,,25.62807,0.07322371
1683,2021/11/26 17:42:05,11860.0414,8260.0004,1,2,0,0,0,0,0.05598536,4.199967,0.23513666448312,2.981455,0.0000282391,11.39054,0.0000851525,,,,,,,,,,,,,,,,,,,,,,25.4168,0.0940156
1684,2021/11/26 17:42:10,11865.0423,8265.0013,1,2,0,0,0,0,0.05482757,4.19994,0.2302725043458,2.981531,0.0000282391,11.39086,0.0000851525,,,,,,,,,,,,,,,,,,,,,,25.22586,-0.08131921
1685,2021/11/26 17:42:15,11870.0423,8270.0013,1,2,0,0,0,0,0.05393621,4.200046,0.22653456306566,2.981605,0.0000282391,11.39117,0.0000851525,,-0.0000105100698419847,,,,,,,,,,,,,,,,,,,,25.31563,-0.005512238
1686,2021/11/26 17:42:20,11875.0417,8275.0007,1,2,0,0,0,0,0.05398735,4.19996,0.226744710506,2.98168,0.0000282391,11.39149,0.0000851525,,,,,,,,,,,,,,,,,,,,,,25.56163,-0.07724702
1687,2021/11/26 17:42:25,11880.0426,8280.0016,1,2,0,0,0,0,0.05347201,4.199891,0.22457661355091,2.981753,0.0000282391,11.3918,0.0000851525,,0.00000616390298091574,,,,,,,,,,,,,,,,,,,,25.65647,0.09107053
1688,2021/11/26 17:42:30,11885.0418,8285.0008,1,2,0,0,0,0,0.0520661,4.199864,0.2186705390104,2.981825,0.0000282391,11.3921,0.0000851525,,,,,,,,,,,,,,,,,,,,,,25.58293,0.01960576
1689,2021/11/26 17:42:35,11889.784,8289.743,1,2,0,0,0,0,0.04999234,4.19986,0.2099608290724,2.981894,0.0000282391,11.39239,0.0000851525,,0.00000616390298091574,0,0,0,,,,,,,,,,,,,,,,,25.40623,0.07933438
1690,2021/11/26 17:43:35,11949.8263,60.0006,1,3,0,0,0,0,0,4.196471,0,2.981894,0.0000282391,11.39239,0.0000851525,,-0.0000241010402532993,,,,,,,,,,,,,,,,,,,,25.41831,-0.09295762
1691,2021/11/26 17:44:35,12009.8262,120.0005,1,3,0,0,0,0,0,4.195625,0,2.981894,0.0000282391,11.39239,0.0000851525,,0.00000229157490139187,,,,,,,,,,,,,,,,,,,,25.55149,-0.02132237
1692,2021/11/26 17:45:35,12069.827,180.0013,1,3,0,0,0,0,0,4.194802,0,2.981894,0.0000282391,11.39239,0.0000851525,,-0.00000063224229052139,,0,0,,,,,,,,,,,,,,,,,25.48254,0.01109958
1693,2021/11/26 17:46:35,12129.8261,240.0004,1,3,0,0,0,0,0,4.194215,0,2.981894,0.0000282391,11.39239,0.0000851525,,-0.0000134349302243209,,,,,,,,,,,,,,,,,,,,25.16482,0.05147755
1694,2021/11/26 17:47:35,12189.8267,300.001,1,3,0,0,0,0,0,4.193329,0,2.981894,0.0000282391,11.39239,0.0000851525,,-0.0000511258185724728,,0,0,,,,,,,,,,,,,,,,,25.46856,-0.04608333
1695,2021/11/26 17:48:35,12249.8266,360.0009,1,3,0,0,0,0,0,4.19281,0,2.981894,0.0000282391,11.39239,0.0000851525,,-0.0000294760993710952,,,,,,,,,,,,,,,,,,,,25.28131,0.07269323
1696,2021/11/26 17:49:35,12309.8272,420.0015,1,3,0,0,0,0,0,4.192404,0,2.981894,0.0000282391,11.39239,0.0000851525,,-0.0000211769602174172,,0,0,,,,,,,,,,,,,,,,,25.25289,0.03880262
1697,2021/11/26 17:50:35,12369.8261,480.0004,1,3,0,0,0,0,0,4.192101,0,2.981894,0.0000282391,11.39239,0.0000851525,,-0.00000861294483911479,,,,,,,,,,,,,,,,,,,,25.56225,0.03845155
1698,2021/11/26 17:51:35,12429.827,540.0013,1,3,0,0,0,0,0,4.191631,0,2.981894,0.0000282391,11.39239,0.0000851525,,0.0000589521987421904,,0,0,,,,,,,,,,,,,,,,,25.29463,-0.08017123
1699,2021/11/26 17:52:35,12489.8261,600.0004,1,3,0,0,0,0,0,4.191192,0,2.981894,0.0000282391,11.39239,0.0000851525,,-0.0000275795100606047,,,,,,,,,,,,,,,,,,,,25.52138,0.07822156
