Repository: HVES-Battery-Testing-Consortium/LG-HG2

# Battery Testing Consortium (BTC)
The Battery Testing Consortium (BTC) has been developed within the High Voltage and Energy Storage Lab at Oxford Brookes University to provide accurate and comprehensive cell data to Formula Student Electric teams. Through the BTC, we aim to provide FS teams with information for improved and informed decisions for cell selection, pack architecture design, thermal cooling requirements, and end of life predictions. A range of tests are completed to provide a comprehensive electrochemical lithium-ion characterisation for modelling, validation, and battery management parameterisation.

File: Data/Round1/LG_HG2/Package 3/211126_BTC_POCV_LG_HG2_6_25C/211126_BTC_POCV_LG_HG2_6_25C_Channel_8_Wb_1.CSV (part 10 of 33)
Data_Point,Date_Time,Test_Time(s),Step_Time(s),Cycle_Index,Step_Index,TC_Counter1,TC_Counter2,TC_Counter3,TC_Counter4,Current(A),Voltage(V),Power(W),Charge_Capacity(Ah),Discharge_Capacity(Ah),Charge_Energy(Wh),Discharge_Energy(Wh),ACR(Ohm),dV/dt(V/s),Internal_Resistance(Ohm),dQ/dV(Ah/V),dV/dQ(V/Ah),MetaCode_MV_UD1,MetaCode_MV_UD2,MetaCode_MV_UD3,MetaCode_MV_UD4,MetaCode_MV_UD5,MetaCode_MV_UD6,MetaCode_MV_UD7,MetaCode_MV_UD8,MetaCode_MV_UD9,MetaCode_MV_UD10,MetaCode_MV_UD11,MetaCode_MV_UD12,MetaCode_MV_UD13,MetaCode_MV_UD14,MetaCode_MV_UD15,MetaCode_MV_UD16,Aux_Temperature_1(C),Aux_dT/dt_1(C)
1916,2021/11/26 18:28:55,14669.8688,980.0007,1,4,0,0,0,0,-1.50309,4.010655,-6.02837542395,2.981895,0.409088,11.39239,1.657646,,,,,,,,,,,,,,,,,,,,,,25.59025,-0.04890025
1917,2021/11/26 18:29:00,14674.8689,985.0008,1,4,0,0,0,0,-1.503098,4.010303,-6.027878418694,2.981895,0.4111739,11.39239,1.666012,,-0.0000722235126886517,,,,,,,,,,,,,,,,,,,,25.7992,-0.03705025
1918,2021/11/26 18:29:05,14679.8691,990.001,1,4,0,0,0,0,-1.503815,4.010122,-6.03048161543,2.981895,0.4132608,11.39239,1.67438,,,,,,,,,,,,,,,,,,,,,,25.62692,-0.06818414
1919,2021/11/26 18:29:10,14684.8697,995.0016,1,4,0,0,0,0,-1.503181,4.009543,-6.027068856283,2.981895,0.4153494,11.39239,1.682755,,,,,,,,,,,,,,,,,,,,,,25.70606,-0.04143775
1920,2021/11/26 18:29:15,14689.8691,1000.001,1,4,0,0,0,0,-1.503296,4.009021,-6.026745233216,2.981895,0.4174358,11.39239,1.691121,,-0.000062982966483105,,,,,,,,,,,,,,,,,,,,25.8134,0.06956697
1921,2021/11/26 18:29:20,14694.8683,1005.0002,1,4,0,0,0,0,-1.502731,4.008758,-6.024084918098,2.981895,0.4195236,11.39239,1.69949,,,,,,,,,,,,,,,,,,,,,,25.66489,0.008769631
1922,2021/11/26 18:29:25,14699.8683,1010.0002,1,4,0,0,0,0,-1.503151,4.008324,-6.025116228924,2.981895,0.4216099,11.39239,1.707853,,-0.000114545102405827,,,,,,,,,,,,,,,,,,,,25.81545,0.06815791
1923,2021/11/26 18:29:30,14704.8684,1015.0003,1,4,0,0,0,0,-1.504143,4.007678,-6.028120809954,2.981895,0.4236981,11.39239,1.716223,,,,,,,,,,,,,,,,,,,,,,25.66951,-0.06583035
1924,2021/11/26 18:29:35,14709.8685,1020.0004,1,4,0,0,0,0,-1.503868,4.007213,-6.026319399884,2.981895,0.4257851,11.39239,1.724587,,-0.000082743339589797,,,,,,,,,,,,,,,,,,,,25.75954,-0.002698302
1925,2021/11/26 18:29:40,14714.8685,1025.0004,1,4,0,0,0,0,-1.503944,4.007044,-6.026369781536,2.981895,0.427873,11.39239,1.732954,,,,,0,,,,,,,,,,,,,,,,,25.79985,-0.01596272
1926,2021/11/26 18:29:45,14719.8688,1030.0007,1,4,0,0,0,0,-1.503021,4.0067,-6.0221542407,2.981895,0.42996,11.39239,1.741315,,-0.00010964360262733,,,0.190426304936409,,,,,,,,,,,,,,,,,25.70759,0.03857553
1927,2021/11/26 18:29:50,14724.8688,1035.0007,1,4,0,0,0,0,-1.503021,4.005996,-6.021096113916,2.981895,0.4320471,11.39239,1.749677,,,,,,,,,,,,,,,,,,,,,,25.92273,0.06596684
1928,2021/11/26 18:29:55,14729.8688,1040.0007,1,4,0,0,0,0,-1.503288,4.005466,-6.021368972208,2.981895,0.4341345,11.39239,1.758039,,-0.0000903348627616651,,5.11141204833984,,,,,,,,,,,,,,,,,,25.63802,-0.0681442
1929,2021/11/26 18:30:00,14734.8687,1045.0006,1,4,0,0,0,0,-1.503075,4.005373,-6.020376021975,2.981895,0.4362204,11.39239,1.766394,,,,,,,,,,,,,,,,,,,,,,26.03105,0.03217518
1930,2021/11/26 18:30:05,14739.8688,1050.0007,1,4,0,0,0,0,-1.503311,4.004856,-6.020544078216,2.981895,0.4383085,11.39239,1.774757,,,,,,,,,,,,,,,,,,,,,,25.562,-0.0579232
1931,2021/11/26 18:30:10,14744.8689,1055.0008,1,4,0,0,0,0,-1.503525,4.004215,-6.020437357875,2.981895,0.4403966,11.39239,1.783119,,-0.0000806108873803169,,,,,,,,,,,,,,,,,,,,26.02914,0.1223892
1932,2021/11/26 18:30:15,14749.8689,1060.0008,1,4,0,0,0,0,-1.502747,4.003747,-6.016618793009,2.981895,0.4424839,11.39239,1.791476,,,,,,,,,,,,,,,,,,,,,,25.60144,-0.07883191
1933,2021/11/26 18:30:20,14754.869,1065.0009,1,4,0,0,0,0,-1.503151,4.003416,-6.017738763816,2.981895,0.4445707,11.39239,1.799831,,-0.0000707209692336619,,,,,,,,,,,,,,,,,,,,26.03311,0.08362472
1934,2021/11/26 18:30:25,14759.8692,1070.0011,1,4,0,0,0,0,-1.503128,4.002848,-6.016792908544,2.981895,0.446658,11.39239,1.808186,,,,,,,,,,,,,,,,,,,,,,25.64995,-0.1253015
1935,2021/11/26 18:30:30,14764.8683,1075.0002,1,4,0,0,0,0,-1.502312,4.002358,-6.012790451696,2.981895,0.448744,11.39239,1.816536,,-0.000070648398832418,,,,,,,,,,,,,,,,,,,,25.97413,0.01071393
1936,2021/11/26 18:30:35,14769.8684,1080.0003,1,4,0,0,0,0,-1.502861,4.001929,-6.014343018869,2.981895,0.4508312,11.39239,1.824889,,,,,,,,,,,,,,,,,,,,,,25.68179,-0.05624056
1937,2021/11/26 18:30:40,14774.8684,1085.0003,1,4,0,0,0,0,-1.503746,4.001632,-6.017438113472,2.981895,0.452919,11.39239,1.833244,,-0.000139433293952607,,,,,,,,,,,,,,,,,,,,26.05836,0.08949101
1938,2021/11/26 18:30:45,14779.8684,1090.0003,1,4,0,0,0,0,-1.50309,4.000782,-6.01353541638,2.981895,0.4550055,11.39239,1.841592,,,,4.34288215637207,,,,,,,,,,,,,,,,,,25.72231,0.001295805
1939,2021/11/26 18:30:50,14784.8684,1095.0003,1,4,0,0,0,0,-1.503944,4.000256,-6.016161009664,2.981895,0.4570928,11.39239,1.849943,,-0.000077202363172546,,,,,,,,,,,,,,,,,,,,25.95176,0.07742107
1940,2021/11/26 18:30:55,14789.8685,1100.0004,1,4,0,0,0,0,-1.502563,4.000023,-6.010286558949,2.981895,0.4591806,11.39239,1.858294,,,,,,,,,,,,,,,,,,,,,,25.76075,-0.05428135
1941,2021/11/26 18:31:00,14794.8686,1105.0005,1,4,0,0,0,0,-1.503708,3.999498,-6.014077138584,2.981895,0.4612674,11.39239,1.866641,,-0.000118944597488735,,,,,,,,,,,,,,,,,,,,25.99088,-0.0124377
1942,2021/11/26 18:31:05,14799.8695,1110.0014,1,4,0,0,0,0,-1.503128,3.998974,-6.010969790672,2.981895,0.4633551,11.39239,1.87499,,,,,,,,,,,,,,,,,,,,,,25.81213,-0.0745821
1943,2021/11/26 18:31:10,14804.8686,1115.0005,1,4,0,0,0,0,-1.503166,3.998606,-6.010568586596,2.981895,0.465442,11.39239,1.883335,,,,,,,,,,,,,,,,,,,,,,25.90749,0.008057952
1944,2021/11/26 18:31:15,14809.8687,1120.0006,1,4,0,0,0,0,-1.504166,3.997894,-6.013496226404,2.981895,0.4675294,11.39239,1.89168,,-0.0000699319571140222,,,,,,,,,,,,,,,,,,,,25.89107,0.05890965
1945,2021/11/26 18:31:20,14814.8689,1125.0008,1,4,0,0,0,0,-1.503059,3.997402,-6.008331052718,2.981895,0.4696174,11.39239,1.900027,,,,,,,,,,,,,,,,,,,,,,25.77406,0.01027465
1946,2021/11/26 18:31:25,14819.8688,1130.0007,1,4,0,0,0,0,-1.503822,3.996738,-6.010382532636,2.981895,0.4717047,11.39239,1.90837,,-0.000115247203211766,,,,,,,,,,,,,,,,,,,,26.05021,0.1182228
1947,2021/11/26 18:31:30,14824.8689,1135.0008,1,4,0,0,0,0,-1.504601,3.996151,-6.012612790751,2.981895,0.4737913,11.39239,1.91671,,,,,0.233285695314407,,,,,,,,,,,,,,,,,25.66792,-0.009796619
1948,2021/11/26 18:31:35,14829.8689,1140.0008,1,4,0,0,0,0,-1.503151,3.995869,-6.006394483219,2.981895,0.4758784,11.39239,1.92505,,-0.000105343999166507,,4.05787801742554,,,,,,,,,,,,,,,,,,26.00559,0.07759809
1949,2021/11/26 18:31:40,14834.8692,1145.0011,1,4,0,0,0,0,-1.503456,3.995068,-6.006408955008,2.981895,0.4779652,11.39239,1.933387,,,,,,,,,,,,,,,,,,,,,,25.93295,0.04662454
1950,2021/11/26 18:31:45,14839.8691,1150.001,1,4,0,0,0,0,-1.503403,3.994258,-6.004979459974,2.981895,0.4800541,11.39239,1.941732,,-0.0000968735621427186,,,,,,,,,,,,,,,,,,,,25.69805,-0.08113205
1951,2021/11/26 18:31:50,14844.8693,1155.0012,1,4,0,0,0,0,-1.502968,3.994107,-6.003015009576,2.981895,0.4821407,11.39239,1.950067,,-0.000138263698318042,,,,,,,,,,,,,,,,,,,,25.92634,0.02381206
1952,2021/11/26 18:31:55,14849.8691,1160.001,1,4,0,0,0,0,-1.504539,3.993628,-6.008569077492,2.981895,0.484228,11.39239,1.958403,,,,,,,,,,,,,,,,,,,,,,25.64544,-0.1139992
1953,2021/11/26 18:32:00,14854.8684,1165.0003,1,4,0,0,0,0,-1.502945,3.992965,-6.001206781925,2.981895,0.4863156,11.39239,1.966739,,-0.000101330100733321,,,,,,,,,,,,,,,,,,,,25.99747,0.03255546
1954,2021/11/26 18:32:05,14859.8685,1170.0004,1,4,0,0,0,0,-1.503601,3.992171,-6.002632307771,2.981895,0.4884028,11.39239,1.975073,,,,,,,,,,,,,,,,,,,,,,25.61376,-0.09081006
1955,2021/11/26 18:32:10,14864.8686,1175.0005,1,4,0,0,0,0,-1.50367,3.991866,-6.00244914822,2.981895,0.4904904,11.39239,1.983407,,-0.000126505401567556,,,,,,,,,,,,,,,,,,,,25.92963,0.0407207
1956,2021/11/26 18:32:15,14869.8686,1180.0005,1,4,0,0,0,0,-1.503235,3.991063,-5.999505588805,2.981895,0.4925778,11.39239,1.991739,,,,,,,,,,,,,,,,,,,,,,25.68836,0.02395749
1957,2021/11/26 18:32:20,14874.8686,1185.0005,1,4,0,0,0,0,-1.503471,3.990611,-5.999767910781,2.981895,0.4946663,11.39239,2.000073,,-0.000126411105156876,,3.75558996200562,,,,,,,,,,,,,,,,,,25.89898,0.09095967
1958,2021/11/26 18:32:25,14879.8687,1190.0006,1,4,0,0,0,0,-1.503288,3.989895,-5.99796127476,2.981895,0.4967539,11.39239,2.008404,,,,,,,,,,,,,,,,,,,,,,25.70706,-0.03895402
1959,2021/11/26 18:32:30,14884.8687,1195.0006,1,4,0,0,0,0,-1.502998,3.989621,-5.996392383758,2.981895,0.4988414,11.39239,2.016732,,-0.0000924091364140622,,,,,,,,,,,,,,,,,,,,25.86009,-0.04671991
1960,2021/11/26 18:32:35,14889.8689,1200.0008,1,4,0,0,0,0,-1.502716,3.988903,-5.994188360548,2.981895,0.5009282,11.39239,2.025057,,,,,,,,,,,,,,,,,,,,,,25.76558,-0.04543662
1961,2021/11/26 18:32:40,14894.8689,1205.0008,1,4,0,0,0,0,-1.502312,3.988185,-5.99149818372,2.981895,0.5030152,11.39239,2.033381,,-0.0001093429964385,,,,,,,,,,,,,,,,,,,,25.78493,-0.02542853
1962,2021/11/26 18:32:45,14899.8697,1210.0016,1,4,0,0,0,0,-1.502609,3.987513,-5.991672921417,2.981895,0.5051016,11.39239,2.041701,,,,,,,,,,,,,,,,,,,,,,25.76643,0.04127622
1963,2021/11/26 18:32:50,14904.869,1215.0009,1,4,0,0,0,0,-1.503204,3.987003,-5.993278857612,2.981895,0.5071888,11.39239,2.050024,,-0.000104343198472634,,,,,,,,,,,,,,,,,,,,25.85694,0.05196869
1964,2021/11/26 18:32:55,14909.8691,1220.001,1,4,0,0,0,0,-1.503296,3.986413,-5.992758717248,2.981895,0.5092757,11.39239,2.058343,,,,,0.278479307889938,,,,,,,,,,,,,,,,,25.69184,-0.04856527
1965,2021/11/26 18:33:00,14914.8691,1225.001,1,4,0,0,0,0,-1.502113,3.985765,-5.987069421445,2.981895,0.5113624,11.39239,2.066661,,-0.000115701201139018,,3.35277390480042,,,,,,,,,,,,,,,,,,25.93672,-0.01400828
1966,2021/11/26 18:33:05,14919.8692,1230.0011,1,4,0,0,0,0,-1.503288,3.984815,-5.99032457172,2.981895,0.5134493,11.39239,2.074978,,,,,,,,,,,,,,,,,,,,,,25.60492,-0.09985268
1967,2021/11/26 18:33:10,14924.8685,1235.0004,1,4,0,0,0,0,-1.503311,3.984506,-5.989951699366,2.981895,0.5155371,11.39239,2.083297,,-0.0000890250666998327,,,,,,,,,,,,,,,,,,,,25.97701,0.1108766
1968,2021/11/26 18:33:15,14929.8684,1240.0003,1,4,0,0,0,0,-1.502785,3.983718,-5.98667165463,2.981895,0.5176231,11.39239,2.091608,,,,,,,,,,,,,,,,,,,,,,25.65028,-0.03115237
1969,2021/11/26 18:33:20,14934.8685,1245.0004,1,4,0,0,0,0,-1.504112,3.983251,-5.991255628112,2.981895,0.5197102,11.39239,2.099922,,-0.000108648499008268,,,,,,,,,,,,,,,,,,,,26.03344,0.06432056
1970,2021/11/26 18:33:25,14939.8685,1250.0004,1,4,0,0,0,0,-1.503433,3.982528,-5.987464018624,2.981895,0.5217991,11.39239,2.108242,,,,,,,,,,,,,,,,,,,,,,25.61028,-0.1148826
1971,2021/11/26 18:33:30,14944.8686,1255.0005,1,4,0,0,0,0,-1.502457,3.981795,-5.982475770315,2.981895,0.5238865,11.39239,2.116554,,-0.000108650703623425,,,,,,,,,,,,,,,,,,,,26.02999,0.06905794
1972,2021/11/26 18:33:35,14949.8689,1260.0008,1,4,0,0,0,0,-1.503059,3.98111,-5.98384321549,2.981895,0.5259727,11.39239,2.124861,,,,,,,,,,,,,,,,,,,,,,25.62169,-0.03184557
1973,2021/11/26 18:33:40,14954.8687,1265.0006,1,4,0,0,0,0,-1.503296,3.98032,-5.98359913472,2.981895,0.52806,11.39239,2.13317,,-0.000179553404450417,,3.22200393676758,,,,,,,,,,,,,,,,,,25.96336,0.09810388
1974,2021/11/26 18:33:45,14959.869,1270.0009,1,4,0,0,0,0,-1.50338,3.979953,-5.98338174114,2.981895,0.5301467,11.39239,2.141475,,,,,,,,,,,,,,,,,,,,,,25.77008,-0.07510722
1975,2021/11/26 18:33:50,14964.869,1275.0009,1,4,0,0,0,0,-1.503143,3.979273,-5.981416355039,2.981895,0.5322341,11.39239,2.149782,,-0.000091856527433265,,,,,,,,,,,,,,,,,,,,25.8277,-0.01979947
1976,2021/11/26 18:33:55,14969.869,1280.0009,1,4,0,0,0,0,-1.503326,3.978348,-5.980753985448,2.981895,0.5343207,11.39239,2.158085,,,,,,,,,,,,,,,,,,,,,,25.80763,-0.02314866
1977,2021/11/26 18:34:00,14974.8689,1285.0008,1,4,0,0,0,0,-1.503242,3.977712,-5.979463742304,2.981895,0.5364072,11.39239,2.166385,,-0.000115625698526856,,,,,,,,,,,,,,,,,,,,25.83063,-0.1171541
1978,2021/11/26 18:34:05,14979.8691,1290.001,1,4,0,0,0,0,-1.503563,3.977417,-5.980297036771,2.981895,0.5384948,11.39239,2.174688,,,,,,,,,,,,,,,,,,,,,,25.71484,0.01356721
1979,2021/11/26 18:34:10,14984.8682,1295.0001,1,4,0,0,0,0,-1.503075,3.97643,-5.97687252225,2.981895,0.5405813,11.39239,2.182986,,-0.000114214897621423,,,0.312422305345535,,,,,,,,,,,,,,,,,25.76469,-0.07201195
1980,2021/11/26 18:34:15,14989.8684,1300.0003,1,4,0,0,0,0,-1.502716,3.975737,-5.974403601692,2.981895,0.5426679,11.39239,2.191283,,-0.000125752805615775,,3.11720395088196,,,,,,,,,,,,,,,,,,25.89747,0.003522635
1981,2021/11/26 18:34:20,14994.8692,1305.0011,1,4,0,0,0,0,-1.503128,3.975041,-5.974995428248,2.981895,0.5447549,11.39239,2.199579,,,,,,,,,,,,,,,,,,,,,,25.83152,0.05387604
1982,2021/11/26 18:34:25,14999.8693,1310.0012,1,4,0,0,0,0,-1.50293,3.974565,-5.97349297545,2.981895,0.5468423,11.39239,2.207876,,-0.00010814060078701,,,,,,,,,,,,,,,,,,,,25.62796,-0.02304077
1983,2021/11/26 18:34:30,15004.8685,1315.0004,1,4,0,0,0,0,-1.502678,3.973714,-5.971212606092,2.981895,0.5489289,11.39239,2.216168,,-0.000203810996026732,,,,,,,,,,,,,,,,,,,,25.98896,0.1216877
1984,2021/11/26 18:34:35,15009.8685,1320.0004,1,4,0,0,0,0,-1.503418,3.972983,-5.973054155894,2.981895,0.5510165,11.39239,2.224463,,,,,,,,,,,,,,,,,,,,,,25.6044,-0.04886031
1985,2021/11/26 18:34:40,15014.8688,1325.0007,1,4,0,0,0,0,-1.503273,3.972171,-5.971257415683,2.981895,0.5531032,11.39239,2.232753,,-0.000174287095433101,,,,,,,,,,,,,,,,,,,,25.99209,0.06164253
1986,2021/11/26 18:34:45,15019.8689,1330.0008,1,4,0,0,0,0,-1.502388,3.97157,-5.96683910916,2.981895,0.5551906,11.39239,2.241044,,,,,,,,,,,,,,,,,,,,,,25.63243,-0.08216858
1987,2021/11/26 18:34:50,15024.8689,1335.0008,1,4,0,0,0,0,-1.503059,3.970815,-5.968369223085,2.981895,0.5572776,11.39239,2.249331,,-0.000111269298940897,,,,,,,,,,,,,,,,,,,,25.97961,0.053581
1988,2021/11/26 18:34:55,15029.8687,1340.0006,1,4,0,0,0,0,-1.503143,3.970068,-5.967579923724,2.981895,0.559364,11.39239,2.257615,,-0.000148360297316685,,2.95008492469788,,,,,,,,,,,,,,,,,,25.67817,-0.0541687
1989,2021/11/26 18:35:00,15034.869,1345.0009,1,4,0,0,0,0,-1.503494,3.969522,-5.968152509868,2.981895,0.5614519,11.39239,2.265904,,,,,,,,,,,,,,,,,,,,,,25.92026,0.1038545
1990,2021/11/26 18:35:05,15039.8691,1350.001,1,4,0,0,0,0,-1.502365,3.968735,-5.962488558275,2.981895,0.5635406,11.39239,2.274194,,-0.000172360800206661,,,,,,,,,,,,,,,,,,,,25.87149,-0.034495
1991,2021/11/26 18:35:10,15044.869,1355.0009,1,4,0,0,0,0,-1.502968,3.96778,-5.96344637104,2.981895,0.5656264,11.39239,2.282471,,-0.000129940395709127,,,,,,,,,,,,,,,,,,,,25.62274,-0.05668163
1992,2021/11/26 18:35:15,15049.8692,1360.0011,1,4,0,0,0,0,-1.5028,3.967137,-5.9618134836,2.981895,0.5677142,11.39239,2.290754,,,,,,,,,,,,,,,,,,,,,,25.71448,-0.02402723
1993,2021/11/26 18:35:20,15054.8691,1365.001,1,4,0,0,0,0,-1.502998,3.966497,-5.961637058006,2.981895,0.5698007,11.39239,2.299031,,-0.000139851705171168,,,0.342024713754654,,,,,,,,,,,,,,,,,26.02775,0.0532043
1994,2021/11/26 18:35:25,15059.8692,1370.0011,1,4,0,0,0,0,-1.502007,3.965821,-5.956690902747,2.981895,0.5718885,11.39239,2.307311,,-0.000168069600476883,,2.8459849357605,,,,,,,,,,,,,,,,,,25.88706,0.03340483
1995,2021/11/26 18:35:30,15064.8691,1375.001,1,4,0,0,0,0,-1.503296,3.964579,-5.959935752384,2.981895,0.5739743,11.39239,2.315582,,,,,,,,,,,,,,,,,,,,,,25.65202,-0.08091211
1996,2021/11/26 18:35:35,15069.8684,1380.0003,1,4,0,0,0,0,-1.503746,3.964107,-5.961010044822,2.981895,0.5760625,11.39239,2.323861,,-0.000167563805007376,,,,,,,,,,,,,,,,,,,,25.85211,0.05534053
1997,2021/11/26 18:35:40,15074.8685,1385.0004,1,4,0,0,0,0,-1.503006,3.963527,-5.957204862162,2.981895,0.5781497,11.39239,2.332134,,-0.000192752399016172,,,,,,,,,,,,,,,,,,,,25.92858,0.05082905
1998,2021/11/26 18:35:45,15079.8686,1390.0005,1,4,0,0,0,0,-1.503433,3.962789,-5.957787754637,2.981895,0.5802357,11.39239,2.340401,,-0.000211570106330328,,,,,,,,,,,,,,,,,,,,25.6018,-0.0918442
1999,2021/11/26 18:35:50,15084.8686,1395.0005,1,4,0,0,0,0,-1.502808,3.961791,-5.953811209128,2.981895,0.582324,11.39239,2.348676,,-0.000187074692803435,,,,,,,,,,,,,,,,,,,,25.99347,0.05099118
2000,2021/11/26 18:35:55,15089.8688,1400.0007,1,4,0,0,0,0,-1.503128,3.961246,-5.954259777488,2.981895,0.5844104,11.39239,2.356941,,,,,,,,,,,,,,,,,,,,,,25.60492,-0.090096
2001,2021/11/26 18:36:00,15094.8689,1405.0008,1,4,0,0,0,0,-1.501846,3.960517,-5.948086614382,2.981895,0.5864979,11.39239,2.365209,,-0.000118417803605553,,2.74348497390747,,,,,,,,,,,,,,,,,,25.93741,0.09850085
2002,2021/11/26 18:36:05,15099.8687,1410.0006,1,4,0,0,0,0,-1.503616,3.959511,-5.953584091776,2.981895,0.5885843,11.39239,2.373471,,-0.000216672706301324,,,,,,,,,,,,,,,,,,,,25.62448,-0.03343821
2003,2021/11/26 18:36:10,15104.8688,1415.0007,1,4,0,0,0,0,-1.504051,3.958901,-5.954389007951,2.981895,0.5906712,11.39239,2.381734,,,,,,,,,,,,,,,,,,,,,,25.9694,0.05235434
2004,2021/11/26 18:36:15,15109.8689,1420.0008,1,4,0,0,0,0,-1.503288,3.95821,-5.95032959448,2.981895,0.5927594,11.39239,2.39,,-0.000165590899996459,,,,,,,,,,,,,,,,,,,,25.63693,-0.1089334
2005,2021/11/26 18:36:20,15114.869,1425.0009,1,4,0,0,0,0,-1.503456,3.957244,-5.949542235264,2.981895,0.5948465,11.39239,2.398261,,,,,,,,,,,,,,,,,,,,,,26.00142,0.06623626
2006,2021/11/26 18:36:25,15119.8692,1430.0011,1,4,0,0,0,0,-1.50309,3.956513,-5.94699512517,2.981895,0.5969331,11.39239,2.406517,,-0.0001395750005031,,,,,,,,,,,,,,,,,,,,25.6321,-0.03650248
2007,2021/11/26 18:36:30,15124.8691,1435.001,1,4,0,0,0,0,-1.503494,3.955734,-5.947422334596,2.981895,0.5990199,11.39239,2.414773,,-0.00012856800458394,,,0.36776939034462,,,,,,,,,,,,,,,,,26.02861,0.1289403
2008,2021/11/26 18:36:35,15129.8692,1440.0011,1,4,0,0,0,0,-1.504158,3.955307,-5.949406666506,2.981895,0.601108,11.39239,2.423033,,,,2.71062397956848,,,,,,,,,,,,,,,,,,25.57652,-0.06156325
2009,2021/11/26 18:36:40,15134.8683,1445.0002,1,4,0,0,0,0,-1.503128,3.954311,-5.943835584808,2.981895,0.603194,11.39239,2.431282,,-0.00013913240400143,,,,,,,,,,,,,,,,,,,,25.949,0.07184148
2010,2021/11/26 18:36:45,15139.8693,1450.0012,1,4,0,0,0,0,-1.503075,3.953553,-5.942486675475,2.981895,0.6052808,11.39239,2.439533,,-0.000150823296280578,,,,,,,,,,,,,,,,,,,,25.5663,-0.1218098
2011,2021/11/26 18:36:50,15144.8685,1455.0004,1,4,0,0,0,0,-1.503166,3.952703,-5.941568757698,2.981895,0.6073682,11.39239,2.447785,,,,,,,,,,,,,,,,,,,,,,25.93482,0.02725184
2012,2021/11/26 18:36:55,15149.8687,1460.0006,1,4,0,0,0,0,-1.502625,3.951932,-5.9382718215,2.981895,0.609455,11.39239,2.456033,,-0.000167719001183286,,,,,,,,,,,,,,,,,,,,25.62362,-0.0627327
2013,2021/11/26 18:37:00,15154.8686,1465.0005,1,4,0,0,0,0,-1.502731,3.951298,-5.937737994838,2.981895,0.6115417,11.39239,2.464278,,-0.000221180598600768,,,,,,,,,,,,,,,,,,,,25.93814,0.09861469
2014,2021/11/26 18:37:05,15159.8687,1470.0006,1,4,0,0,0,0,-1.502914,3.950197,-5.936806374058,2.981895,0.6136292,11.39239,2.472526,,,,2.71318411827087,,,,,,,,,,,,,,,,,,25.63953,0.003837347
2015,2021/11/26 18:37:10,15164.8686,1475.0005,1,4,0,0,0,0,-1.50309,3.949627,-5.93664484743,2.981895,0.6157162,11.39239,2.480769,,-0.000127667706692591,,,,,,,,,,,,,,,,,,,,25.83772,0.07679224
2016,2021/11/26 18:37:15,15169.8689,1480.0008,1,4,0,0,0,0,-1.5028,3.948891,-5.9343933948,2.981895,0.6178033,11.39239,2.489012,,-0.000188968100701459,,,,,,,,,,,,,,,,,,,,25.69062,-0.03467441
2017,2021/11/26 18:37:20,15174.8689,1485.0008,1,4,0,0,0,0,-1.502808,3.948014,-5.933107023312,2.981895,0.6198899,11.39239,2.497251,,-0.000198353794985451,,,,,,,,,,,,,,,,,,,,25.8161,-0.04212558
2018,2021/11/26 18:37:25,15179.8688,1490.0007,1,4,0,0,0,0,-1.503021,3.947137,-5.932629800877,2.981895,0.6219759,11.39239,2.505485,,,,,,,,,,,,,,,,,,,,,,25.69858,-0.01946211
2019,2021/11/26 18:37:30,15184.8691,1495.001,1,4,0,0,0,0,-1.503387,3.946499,-5.933115292113,2.981895,0.624064,11.39239,2.513727,,-0.000170845203683712,,,,,,,,,,,,,,,,,,,,25.82114,-0.001621246
2020,2021/11/26 18:37:35,15189.8692,1500.0011,1,4,0,0,0,0,-1.503204,3.945778,-5.931309272712,2.981895,0.6261507,11.39239,2.521961,,-0.00017925730207935,,,0.370952993631363,,,,,,,,,,,,,,,,,25.81042,0.07974923
2021,2021/11/26 18:37:40,15194.869,1505.0009,1,4,0,0,0,0,-1.503044,3.944669,-5.929011072436,2.981895,0.6282367,11.39239,2.530191,,,,2.65482902526855,,,,,,,,,,,,,,,,,,25.63608,0.001305938
2022,2021/11/26 18:37:45,15199.869,1510.0009,1,4,0,0,0,0,-1.503059,3.943852,-5.927842243268,2.981895,0.6303238,11.39239,2.538424,,-0.0000867787530296482,,,,,,,,,,,,,,,,,,,,25.8573,0.0985682
2023,2021/11/26 18:37:50,15204.8692,1515.0011,1,4,0,0,0,0,-1.503349,3.943296,-5.928150098304,2.981895,0.6324117,11.39239,2.546657,,-0.000225222393055446,,,,,,,,,,,,,,,,,,,,25.67157,-0.08168042
2024,2021/11/26 18:37:55,15209.8692,1520.0011,1,4,0,0,0,0,-1.503296,3.942468,-5.926696374528,2.981895,0.6344984,11.39239,2.554885,,,,,,,,,,,,,,,,,,,,,,25.96786,0.04312277
2025,2021/11/26 18:38:00,15214.8693,1525.0012,1,4,0,0,0,0,-1.502785,3.941671,-5.923484053735,2.981895,0.6365854,11.39239,2.563113,,-0.000142276898259297,,,,,,,,,,,,,,,,,,,,25.59211,-0.1117569
2026,2021/11/26 18:38:05,15219.8685,1530.0004,1,4,0,0,0,0,-1.502708,3.940924,-5.922058022192,2.981895,0.6386721,11.39239,2.571337,,,,,,,,,,,,,,,,,,,,,,25.82856,-0.03921032
2027,2021/11/26 18:38:10,15224.8686,1535.0005,1,4,0,0,0,0,-1.502548,3.940293,-5.920479366564,2.981895,0.6407584,11.39239,2.579558,,-0.000128805899294093,,2.67497205734253,,,,,,,,,,,,,,,,,,25.92788,-0.007253885
2028,2021/11/26 18:38:15,15229.8686,1540.0005,1,4,0,0,0,0,-1.503548,3.939484,-5.923203289232,2.981895,0.6428463,11.39239,2.587784,,-0.000121046097774524,,,,,,,,,,,,,,,,,,,,25.6091,-0.1029259
2029,2021/11/26 18:38:20,15234.8686,1545.0005,1,4,0,0,0,0,-1.502861,3.938546,-5.919087180106,2.981895,0.6449326,11.39239,2.596002,,,,,,,,,,,,,,,,,,,,,,25.89403,-0.0310725
2030,2021/11/26 18:38:25,15239.8689,1550.0008,1,4,0,0,0,0,-1.503479,3.937808,-5.920411634032,2.981895,0.6470202,11.39239,2.604223,,-0.000151053405716084,,,,,,,,,,,,,,,,,,,,25.92115,0.01286745
2031,2021/11/26 18:38:30,15244.869,1555.0009,1,4,0,0,0,0,-1.502998,3.936873,-5.917112245254,2.981895,0.649107,11.39239,2.61244,,,,,,,,,,,,,,,,,,,,,,25.60525,-0.1210511
2032,2021/11/26 18:38:35,15249.8691,1560.001,1,4,0,0,0,0,-1.503418,3.936075,-5.91756600435,2.981895,0.6511942,11.39239,2.620656,,-0.000120855998829938,,,0.376740097999573,,,,,,,,,,,,,,,,,25.81384,-0.06933212
2033,2021/11/26 18:38:40,15254.8688,1565.0007,1,4,0,0,0,0,-1.50309,3.935281,-5.91508151829,2.981895,0.6532805,11.39239,2.628868,,-0.000164719996973872,,2.49045705795288,,,,,,,,,,,,,,,,,,25.87267,0.02137959
2034,2021/11/26 18:38:45,15259.8689,1570.0008,1,4,0,0,0,0,-1.502731,3.934619,-5.912673944489,2.981895,0.6553685,11.39239,2.637084,,,,,,,,,,,,,,,,,,,,,,25.59693,-0.1145077
2035,2021/11/26 18:38:50,15264.869,1575.0009,1,4,0,0,0,0,-1.503036,3.933812,-5.912661053232,2.981895,0.6574546,11.39239,2.645291,,-0.000117910996777937,,,,,,,,,,,,,,,,,,,,25.8888,-0.01897812
2036,2021/11/26 18:38:55,15269.8691,1580.001,1,4,0,0,0,0,-1.502998,3.933065,-5.91138882887,2.981895,0.6595427,11.39239,2.653504,,,,,,,,,,,,,,,,,,,,,,25.8706,-0.001077056
2037,2021/11/26 18:39:00,15274.8686,1585.0005,1,4,0,0,0,0,-1.502945,3.932154,-5.90981119353,2.981895,0.6616299,11.39239,2.661712,,-0.000152707201777957,,,,,,,,,,,,,,,,,,,,25.65028,-0.1044869
2038,2021/11/26 18:39:05,15279.8692,1590.0011,1,4,0,0,0,0,-1.503769,3.931384,-5.911893386296,2.981895,0.6637164,11.39239,2.669916,,-0.000183805503183976,,,,,,,,,,,,,,,,,,,,25.82146,-0.03152251
2039,2021/11/26 18:39:10,15284.8694,1595.0013,1,4,0,0,0,0,-1.503151,3.930722,-5.908468705022,2.981895,0.6658026,11.39239,2.678117,,-0.000215900407056324,,,,,,,,,,,,,,,,,,,,25.95124,0.07919788
2040,2021/11/26 18:39:15,15289.8684,1600.0003,1,4,0,0,0,0,-1.503868,3.929527,-5.909489910436,2.981895,0.6678898,11.39239,2.68632,,,,2.72794699668884,,,,,,,,,,,,,,,,,,25.8417,0.010584
2041,2021/11/26 18:39:20,15294.8685,1605.0004,1,4,0,0,0,0,-1.501968,3.928973,-5.901191718864,2.981895,0.6699777,11.39239,2.694524,,-0.000150368403410539,,,,,,,,,,,,,,,,,,,,25.67558,-0.003726482
2042,2021/11/26 18:39:25,15299.8686,1610.0005,1,4,0,0,0,0,-1.503471,3.928333,-5.906134743843,2.981895,0.6720642,11.39239,2.702722,,-0.000173452397575602,,,,,,,,,,,,,,,,,,,,25.61113,-0.01055241
2043,2021/11/26 18:39:30,15304.8686,1615.0005,1,4,0,0,0,0,-1.504021,3.927431,-5.906938700051,2.981895,0.6741512,11.39239,2.710919,,-0.000155784204252996,,,,,,,,,,,,,,,,,,,,25.90059,0.04549682
2044,2021/11/26 18:39:35,15309.8688,1620.0007,1,4,0,0,0,0,-1.502419,3.926474,-5.899209140606,2.981895,0.6762384,11.39239,2.719115,,,,,,,,,,,,,,,,,,,,,,25.96165,0.1090544
2045,2021/11/26 18:39:40,15314.8688,1625.0007,1,4,0,0,0,0,-1.502464,3.925845,-5.89844078208,2.981895,0.6783254,11.39239,2.727309,,-0.00014951110642869,,,0.382512390613556,,,,,,,,,,,,,,,,,25.60233,-0.06397843
2046,2021/11/26 18:39:45,15319.869,1630.0009,1,4,0,0,0,0,-1.503532,3.925171,-5.901620203972,2.981895,0.6804128,11.39239,2.735503,,,,2.56862998008728,,,,,,,,,,,,,,,,,,25.82546,0.02623081
2047,2021/11/26 18:39:50,15324.8688,1635.0007,1,4,0,0,0,0,-1.503746,3.924374,-5.901261705004,2.981895,0.6825001,11.39239,2.743695,,-0.000135671798489057,,,,,,,,,,,,,,,,,,,,25.95941,0.08248687
2048,2021/11/26 18:39:55,15329.869,1640.0009,1,4,0,0,0,0,-1.502876,3.923499,-5.896532483124,2.981895,0.6845875,11.39239,2.751886,,-0.00016532810695935,,,,,,,,,,,,,,,,,,,,25.68439,-0.1001143
2049,2021/11/26 18:40:00,15334.8689,1645.0008,1,4,0,0,0,0,-1.502838,3.922627,-5.895072915426,2.981895,0.6866745,11.39239,2.760073,,,,,,,,,,,,,,,,,,,,,,25.6901,-0.07625818
2050,2021/11/26 18:40:05,15339.8691,1650.001,1,4,0,0,0,0,-1.502335,3.922016,-5.89218190736,2.981895,0.6887614,11.39239,2.768259,,-0.000148253297084011,,,,,,,,,,,,,,,,,,,,25.94102,0.0416863
2051,2021/11/26 18:40:10,15344.8692,1655.0011,1,4,0,0,0,0,-1.503036,3.920995,-5.89339664082,2.981895,0.6908482,11.39239,2.776442,,-0.000136967006255873,,,,,,,,,,,,,,,,,,,,25.72904,-0.07292926
2052,2021/11/26 18:40:15,15349.8692,1660.0011,1,4,0,0,0,0,-1.502876,3.920014,-5.891294960264,2.981895,0.6929353,11.39239,2.784625,,,,2.73483991622925,,,,,,,,,,,,,,,,,,25.5973,-0.1378644
2053,2021/11/26 18:40:20,15354.8693,1665.0012,1,4,0,0,0,0,-1.502419,3.919759,-5.889120397021,2.981895,0.6950219,11.39239,2.792804,,-0.000134803893161006,,,,,,,,,,,,,,,,,,,,25.8732,-0.02579272
2054,2021/11/26 18:40:25,15359.8684,1670.0003,1,4,0,0,0,0,-1.502754,3.918893,-5.889132131322,2.981895,0.6971085,11.39239,2.800982,,-0.000142606193549,,,,,,,,,,,,,,,,,,,,25.90555,0.003730059
2055,2021/11/26 18:40:30,15364.8685,1675.0004,1,4,0,0,0,0,-1.503044,3.91796,-5.88886627024,2.981895,0.6991956,11.39239,2.80916,,,,,,,,,,,,,,,,,,,,,,25.76055,-0.01471162
2056,2021/11/26 18:40:35,15369.8685,1680.0004,1,4,0,0,0,0,-1.503021,3.917204,-5.887639873284,2.981895,0.701283,11.39239,2.817338,,-0.000186642297194339,,,,,,,,,,,,,,,,,,,,25.6463,-0.02699494
2057,2021/11/26 18:40:40,15374.8685,1685.0004,1,4,0,0,0,0,-1.502747,3.916512,-5.885526658464,2.981895,0.7033702,11.39239,2.825512,,,,,,,,,,,,,,,,,,,,,,25.71087,0.05176127
2058,2021/11/26 18:40:45,15379.8689,1690.0008,1,4,0,0,0,0,-1.502457,3.915631,-5.883067205367,2.981895,0.7054563,11.39239,2.833682,,-0.000122857003589161,,,0.372404009103775,,,,,,,,,,,,,,,,,25.96283,0.09545386
2059,2021/11/26 18:40:50,15384.8687,1695.0006,1,4,0,0,0,0,-1.502716,3.914645,-5.88259967582,2.981895,0.7075431,11.39239,2.841852,,-0.000160638606757857,,2.60574388504028,,,,,,,,,,,,,,,,,,25.93984,0.08984327
2060,2021/11/26 18:40:55,15389.8687,1700.0006,1,4,0,0,0,0,-1.503731,3.914,-5.885603134,2.981895,0.70963,11.39239,2.850021,,-0.000159571398398839,,,,,,,,,,,,,,,,,,,,25.66792,-0.1088864
2061,2021/11/26 18:41:00,15394.8689,1705.0008,1,4,0,0,0,0,-1.503098,3.913324,-5.882109477752,2.981895,0.7117165,11.39239,2.858186,,,,,,,,,,,,,,,,,,,,,,25.69148,-0.06646454
2062,2021/11/26 18:41:05,15399.8689,1710.0008,1,4,0,0,0,0,-1.503075,3.912596,-5.8809252327,2.981895,0.7138044,11.39239,2.866356,,-0.000159017406986095,,,,,,,,,,,,,,,,,,,,26.01701,0.04433692
2063,2021/11/26 18:41:10,15404.8699,1715.0018,1,4,0,0,0,0,-1.504036,3.911549,-5.883110511764,2.981895,0.715892,11.39239,2.874523,,,,,,,,,,,,,,,,,,,,,,25.74205,-0.04765153
2064,2021/11/26 18:41:15,15409.8682,1720.0001,1,4,0,0,0,0,-1.50338,3.910963,-5.87966355494,2.981895,0.7179787,11.39239,2.882684,,-0.000113047601189464,,,,,,,,,,,,,,,,,,,,25.70397,-0.07581592
2065,2021/11/26 18:41:20,15414.8685,1725.0004,1,4,0,0,0,0,-1.503296,3.910235,-5.87824063456,2.981895,0.7200667,11.39239,2.89085,,-0.000131768203573301,,2.6683189868927,,,,,,,,,,,,,,,,,,26.02828,0.03412485
2066,2021/11/26 18:41:25,15419.8685,1730.0004,1,4,0,0,0,0,-1.502968,3.909314,-5.875573843952,2.981895,0.7221528,11.39239,2.899006,,,,,,,,,,,,,,,,,,,,,,25.8635,-0.0395453
2067,2021/11/26 18:41:30,15424.8683,1735.0002,1,4,0,0,0,0,-1.503288,3.908466,-5.875550036208,2.981895,0.7242397,11.39239,2.907164,,-0.000169525999808684,,,,,,,,,,,,,,,,,,,,25.63506,-0.1043886
2068,2021/11/26 18:41:35,15429.8684,1740.0003,1,4,0,0,0,0,-1.503181,3.907998,-5.874428341638,2.981895,0.7263267,11.39239,2.91532,,-0.00014069999451749,,,,,,,,,,,,,,,,,,,,25.78115,-0.06120801
2069,2021/11/26 18:41:40,15434.8685,1745.0004,1,4,0,0,0,0,-1.50322,3.90724,-5.8734413128,2.981895,0.7284148,11.39239,2.923479,,,,,,,,,,,,,,,,,,,,,,25.985,0.09871423
2070,2021/11/26 18:41:45,15439.8687,1750.0006,1,4,0,0,0,0,-1.503151,3.906169,-5.871561838519,2.981895,0.7305019,11.39239,2.931633,,-0.000165304794791155,,,0.380352586507797,,,,,,,,,,,,,,,,,25.85662,0.02072036
2071,2021/11/26 18:41:50,15444.8688,1755.0007,1,4,0,0,0,0,-1.503677,3.905367,-5.872410534459,2.981895,0.732588,11.39239,2.93978,,,,,,,,,,,,,,,,,,,,,,25.61547,-0.04993737
2072,2021/11/26 18:41:55,15449.8686,1760.0005,1,4,0,0,0,0,-1.502754,3.904717,-5.867829090618,2.981895,0.7346756,11.39239,2.947933,,-0.000100754499726463,,2.72617697715759,,,,,,,,,,,,,,,,,,25.62257,-0.01639187
2073,2021/11/26 18:42:00,15454.8689,1765.0008,1,4,0,0,0,0,-1.50322,3.904169,-5.86882492418,2.981895,0.7367634,11.39239,2.956084,,,,,,,,,,,,,,,,,,,,,,25.85523,0.02543032
2074,2021/11/26 18:42:05,15459.8688,1770.0007,1,4,0,0,0,0,-1.503838,3.903038,-5.869536859844,2.981895,0.7388504,11.39239,2.964231,,-0.0000995296722976491,,,,,,,,,,,,,,,,,,,,26.01528,0.03325224
2075,2021/11/26 18:42:10,15464.8688,1775.0007,1,4,0,0,0,0,-1.503235,3.902356,-5.86615812166,2.981895,0.7409384,11.39239,2.97238,,,,,,,,,,,,,,,,,,,,,,25.88828,-0.03825247
2076,2021/11/26 18:42:15,15469.8689,1780.0008,1,4,0,0,0,0,-1.502754,3.901743,-5.863359900222,2.981895,0.7430255,11.39239,2.980525,,-0.000138265400892124,,,,,,,,,,,,,,,,,,,,25.67952,-0.1053005
2077,2021/11/26 18:42:20,15474.8691,1785.001,1,4,0,0,0,0,-1.502968,3.900795,-5.86277005956,2.981895,0.7451132,11.39239,2.988669,,-0.000164539698744193,,,,,,,,,,,,,,,,,,,,25.7247,-0.0885874
2078,2021/11/26 18:42:25,15479.8698,1790.0017,1,4,0,0,0,0,-1.503723,3.900159,-5.864758791957,2.981895,0.7472012,11.39239,2.996813,,,,2.76090502738953,,,,,,,,,,,,,,,,,,25.9938,0.07877171
2079,2021/11/26 18:42:30,15484.8683,1795.0002,1,4,0,0,0,0,-1.5028,3.899532,-5.8602166896,2.981895,0.7492863,11.39239,3.004945,,-0.00011036320211133,,,,,,,,,,,,,,,,,,,,25.91167,0.05078614
2080,2021/11/26 18:42:35,15489.8692,1800.0011,1,4,0,0,0,0,-1.502388,3.898769,-5.857463760372,2.981895,0.7513747,11.39239,3.013088,,-0.000180807706783526,,,,,,,,,,,,,,,,,,,,25.64751,-0.01455128
2081,2021/11/26 18:42:40,15494.8692,1805.0011,1,4,0,0,0,0,-1.502998,3.897763,-5.858329993474,2.981895,0.7534609,11.39239,3.02122,,,,,,,,,,,,,,,,,,,,,,25.66398,-0.000872016
2082,2021/11/26 18:42:45,15499.8693,1810.0012,1,4,0,0,0,0,-1.50396,3.897041,-5.86099378236,2.981895,0.7555484,11.39239,3.029356,,-0.000152066102600656,,,,,,,,,,,,,,,,,,,,25.88791,0.04710078
2083,2021/11/26 18:42:50,15504.8684,1815.0003,1,4,0,0,0,0,-1.502609,3.896465,-5.854863377185,2.981895,0.7576349,11.39239,3.037487,,,,,,,,,,,,,,,,,,,,,,25.9509,0.01179278
2084,2021/11/26 18:42:55,15509.8695,1820.0014,1,4,0,0,0,0,-1.503601,3.895787,-5.857709228987,2.981895,0.7597228,11.39239,3.045621,,-0.000132396497065201,,,0.362464010715485,,,,,,,,,,,,,,,,,26.04815,0.06368816
2085,2021/11/26 18:43:00,15514.8686,1825.0005,1,4,0,0,0,0,-1.502808,3.894809,-5.853150123672,2.981895,0.7618096,11.39239,3.05375,,,,2.70286989212036,,,,,,,,,,,,,,,,,,25.96542,0.06938159
2086,2021/11/26 18:43:05,15519.8686,1830.0005,1,4,0,0,0,0,-1.503242,3.894138,-5.853831795396,2.981895,0.7638974,11.39239,3.061881,,-0.000104519596789032,,,,,,,,,,,,,,,,,,,,25.77665,0.05048215
2087,2021/11/26 18:43:10,15524.8687,1835.0006,1,4,0,0,0,0,-1.502823,3.893533,-5.851290943659,2.981895,0.7659839,11.39239,3.070006,,-0.00013253980432637,,,,,,,,,,,,,,,,,,,,25.64751,-0.04704535
2088,2021/11/26 18:43:15,15529.8687,1840.0006,1,4,0,0,0,0,-1.504074,3.892713,-5.854928412762,2.981895,0.7680704,11.39239,3.078128,,,,,,,,,,,,,,,,,,,,,,25.89846,0.07041991
2089,2021/11/26 18:43:20,15534.8688,1845.0007,1,4,0,0,0,0,-1.50219,3.891961,-5.84646489459,2.981895,0.7701581,11.39239,3.086254,,-0.000121434502943885,,,,,,,,,,,,,,,,,,,,25.90834,0.07273734
2090,2021/11/26 18:43:25,15539.8683,1850.0002,1,4,0,0,0,0,-1.503166,3.890991,-5.848805377506,2.981895,0.7722448,11.39239,3.094375,,-0.000167381498613395,,,,,,,,,,,,,,,,,,,,25.65461,-0.04893482
2091,2021/11/26 18:43:30,15544.8692,1855.0011,1,4,0,0,0,0,-1.503036,3.89054,-5.84762167944,2.981895,0.7743317,11.39239,3.102495,,,,,,,,,,,,,,,,,,,,,,26.02667,0.117079
2092,2021/11/26 18:43:35,15549.869,1860.0009,1,4,0,0,0,0,-1.502823,3.889776,-5.845644837648,2.981895,0.7764196,11.39239,3.110617,,-0.000177920097485185,,2.92700791358948,,,,,,,,,,,,,,,,,,25.76643,0.03656387
2093,2021/11/26 18:43:40,15554.8691,1865.001,1,4,0,0,0,0,-1.503189,3.889063,-5.845996721907,2.981895,0.7785064,11.39239,3.118733,,-0.000144321893458255,,,,,,,,,,,,,,,,,,,,25.66224,0.009086132
2094,2021/11/26 18:43:45,15559.869,1870.0009,1,4,0,0,0,0,-1.502419,3.888339,-5.841914392041,2.981895,0.7805926,11.39239,3.126846,,,,,,,,,,,,,,,,,,,,,,26.05042,0.1442593
2095,2021/11/26 18:43:50,15564.8692,1875.0011,1,4,0,0,0,0,-1.503128,3.887614,-5.843581456592,2.981895,0.7826802,11.39239,3.134962,,-0.000106696199509315,,,,,,,,,,,,,,,,,,,,25.71173,0.02640009
2096,2021/11/26 18:43:55,15569.8692,1880.0011,1,4,0,0,0,0,-1.503563,3.886878,-5.844165946314,2.981895,0.7847672,11.39239,3.143075,,,,,,,,,,,,,,,,,,,,,,25.70029,-0.0002276897
2097,2021/11/26 18:44:00,15574.8686,1885.0005,1,4,0,0,0,0,-1.504036,3.885966,-5.844632758776,2.981895,0.7868544,11.39239,3.151187,,,,,0.351833403110504,,,,,,,,,,,,,,,,,26.02066,0.1118499
2098,2021/11/26 18:44:05,15579.8688,1890.0007,1,4,0,0,0,0,-1.502899,3.885557,-5.839599729743,2.981895,0.7889414,11.39239,3.159296,,-0.000093235466920305,,,,,,,,,,,,,,,,,,,,25.65791,-0.04278421
2099,2021/11/26 18:44:10,15584.8685,1895.0004,1,4,0,0,0,0,-1.502403,3.884793,-5.836524657579,2.981895,0.7910277,11.39239,3.167402,,-0.000128720595967025,,2.85240292549133,,,,,,,,,,,,,,,,,,25.98293,0.03381193
2100,2021/11/26 18:44:15,15589.8686,1900.0005,1,4,0,0,0,0,-1.502266,3.883977,-5.834766591882,2.981895,0.7931145,11.39239,3.175508,,,,,,,,,,,,,,,,,,,,,,25.70775,-0.05712271
2101,2021/11/26 18:44:20,15594.8687,1905.0006,1,4,0,0,0,0,-1.503128,3.883119,-5.836824896232,2.981895,0.7952011,11.39239,3.183611,,-0.000144259596709162,,,,,,,,,,,,,,,,,,,,25.85435,0.06572485
2102,2021/11/26 18:44:25,15599.8688,1910.0007,1,4,0,0,0,0,-1.502731,3.882671,-5.834610074501,2.981895,0.7972875,11.39239,3.191712,,-0.000160714596859179,,,,,,,,,,,,,,,,,,,,25.65705,-0.03990352
2103,2021/11/26 18:44:30,15604.869,1915.0009,1,4,0,0,0,0,-1.503746,3.881876,-5.837355507496,2.981895,0.7993748,11.39239,3.199816,,,,,,,,,,,,,,,,,,,,,,25.9402,0.09396076
2104,2021/11/26 18:44:35,15609.869,1920.0009,1,4,0,0,0,0,-1.5028,3.880743,-5.8319805804,2.981895,0.8014615,11.39239,3.207915,,-0.000120016797154676,,,,,,,,,,,,,,,,,,,,25.77353,0.04381597
2105,2021/11/26 18:44:40,15614.8688,1925.0007,1,4,0,0,0,0,-1.503181,3.880402,-5.832946558762,2.981895,0.8035491,11.39239,3.216017,,,,2.8365330696106,,,,,,,,,,,,,,,,,,25.67502,-0.02590418
2106,2021/11/26 18:44:45,15619.8691,1930.001,1,4,0,0,0,0,-1.502853,3.879945,-5.830986983085,2.981895,0.8056364,11.39239,3.224115,,-0.000116902898298576,,,,,,,,,,,,,,,,,,,,25.88601,0.04953325
2107,2021/11/26 18:44:50,15624.8692,1935.0011,1,4,0,0,0,0,-1.503258,3.878924,-5.831023534392,2.981895,0.8077237,11.39239,3.232213,,,,,,,,,,,,,,,,,,,,,,25.65892,-0.0009357929
2108,2021/11/26 18:44:55,15629.8691,1940.001,1,4,0,0,0,0,-1.503868,3.878467,-5.832702410356,2.981895,0.8098114,11.39239,3.24031,,-0.000143235200084746,,,,,,,,,,,,,,,,,,,,25.96132,0.05542696
2109,2021/11/26 18:45:00,15634.8682,1945.0001,1,4,0,0,0,0,-1.503906,3.877724,-5.831732389944,2.981895,0.8118982,11.39239,3.248403,,,,,,,,,,,,,,,,,,,,,,25.78354,-0.007147789
2110,2021/11/26 18:45:05,15639.8686,1950.0005,1,4,0,0,0,0,-1.50309,3.876934,-5.82738072606,2.981895,0.8139855,11.39239,3.256496,,-0.0000878707287483849,,,,,,,,,,,,,,,,,,,,25.71139,-0.07619321
2111,2021/11/26 18:45:10,15644.8685,1955.0004,1,4,0,0,0,0,-1.503624,3.876201,-5.828348852424,2.981895,0.816072,11.39239,3.264584,,,,,0.341203689575195,,,,,,,,,,,,,,,,,26.02325,0.06075799
2112,2021/11/26 18:45:15,15649.8685,1960.0004,1,4,0,0,0,0,-1.503441,3.875565,-5.826683319165,2.981895,0.8181589,11.39239,3.272672,,-0.000128999396110885,,,,,,,,,,,,,,,,,,,,25.65202,-0.1018393
2113,2021/11/26 18:45:20,15654.8685,1965.0004,1,4,0,0,0,0,-1.503143,3.874926,-5.824567892418,2.981895,0.8202446,11.39239,3.280755,,,,3.06588697433472,,,,,,,,,,,,,,,,,,25.9535,0.00805676
2114,2021/11/26 18:45:25,15659.8687,1970.0006,1,4,0,0,0,0,-1.502586,3.874377,-5.821584638922,2.981895,0.8223328,11.39239,3.288846,,-0.000108134001493454,,,,,,,,,,,,,,,,,,,,25.80017,-0.07778525
2115,2021/11/26 18:45:30,15664.8686,1975.0005,1,4,0,0,0,0,-1.503441,3.873353,-5.823357707673,2.981895,0.8244198,11.39239,3.29693,,-0.000182553703780286,,,,,,,,,,,,,,,,,,,,25.81696,-0.02801478
2116,2021/11/26 18:45:35,15669.8688,1980.0007,1,4,0,0,0,0,-1.502663,3.872608,-5.819224755104,2.981895,0.8265066,11.39239,3.305013,,-0.000167803693329915,,,,,,,,,,,,,,,,,,,,25.90525,0.06582856
2117,2021/11/26 18:45:40,15674.8689,1985.0008,1,4,0,0,0,0,-1.503075,3.872116,-5.8200807567,2.981895,0.8285932,11.39239,3.313093,,,,,,,,,,,,,,,,,,,,,,25.6719,-0.01660228
2118,2021/11/26 18:45:45,15679.8688,1990.0007,1,4,0,0,0,0,-1.503433,3.871577,-5.820656623841,2.981895,0.8306812,11.39239,3.321177,,-0.000106462102849036,,,,,,,,,,,,,,,,,,,,26.00992,0.1143396
2119,2021/11/26 18:45:50,15684.8688,1995.0007,1,4,0,0,0,0,-1.503021,3.870713,-5.817762923973,2.981895,0.832768,11.39239,3.329255,,,,,,,,,,,,,,,,,,,,,,25.7777,0.06292939
2120,2021/11/26 18:45:55,15689.8689,2000.0008,1,4,0,0,0,0,-1.502914,3.870201,-5.816579265714,2.981895,0.8348543,11.39239,3.33733,,-0.000172942498466,,2.96712398529053,,,,,,,,,,,,,,,,,,25.70548,0.005509257
2121,2021/11/26 18:46:00,15694.869,2005.0009,1,4,0,0,0,0,-1.503006,3.869499,-5.815880213994,2.981895,0.8369418,11.39239,3.345408,,-0.000126072103739716,,,,,,,,,,,,,,,,,,,,25.95176,0.08880198
2122,2021/11/26 18:46:05,15699.8684,2010.0003,1,4,0,0,0,0,-1.50338,3.868585,-5.8159533173,2.981895,0.8390288,11.39239,3.353483,,,,,,,,,,,,,,,,,,,,,,25.61028,-0.06458759
2123,2021/11/26 18:46:10,15704.8683,2015.0002,1,4,0,0,0,0,-1.503548,3.867824,-5.815459039552,2.981895,0.8411161,11.39239,3.361557,,-0.000116890303615946,,,,,,,,,,,,,,,,,,,,25.97081,0.07497489
2124,2021/11/26 18:46:15,15709.8684,2020.0003,1,4,0,0,0,0,-1.502892,3.867312,-5.812152266304,2.981895,0.8432029,11.39239,3.369628,,,,,,,,,,,,,,,,,,,,,,25.61997,-0.101366
2125,2021/11/26 18:46:20,15714.8684,2025.0003,1,4,0,0,0,0,-1.50351,3.866846,-5.81384162946,2.981895,0.8452895,11.39239,3.377697,,-0.0000928161825868301,,,,,,,,,,,,,,,,,,,,25.9691,0.01801252
2126,2021/11/26 18:46:25,15719.8684,2030.0003,1,4,0,0,0,0,-1.504089,3.865956,-5.814741894084,2.981895,0.8473768,11.39239,3.385767,,,,,0.32140040397644,,,,,,,,,,,,,,,,,25.65879,-0.06137788
2127,2021/11/26 18:46:30,15724.8685,2035.0004,1,4,0,0,0,0,-1.503387,3.86513,-5.81078619531,2.981895,0.8494637,11.39239,3.393834,,-0.000131729495478794,,3.15985608100891,,,,,,,,,,,,,,,,,,25.96283,0.1079541
2128,2021/11/26 18:46:35,15729.8687,2040.0006,1,4,0,0,0,0,-1.502625,3.864756,-5.8072789845,2.981895,0.8515513,11.39239,3.401903,,,,,,,,,,,,,,,,,,,,,,25.64268,-0.002752542
2129,2021/11/26 18:46:40,15734.8686,2045.0005,1,4,0,0,0,0,-1.502785,3.864049,-5.806834876465,2.981895,0.8536381,11.39239,3.409967,,-0.000113396199594717,,,,,,,,,,,,,,,,,,,,25.88998,0.07999063
2130,2021/11/26 18:46:45,15739.8686,2050.0005,1,4,0,0,0,0,-1.502083,3.863291,-5.802983735153,2.981895,0.8557255,11.39239,3.418032,,-0.000164364304509945,,,,,,,,,,,,,,,,,,,,25.69687,-0.04348099
