Repository: HVES-Battery-Testing-Consortium/LG-HG2

# Battery Testing Consortium (BTC)
The Battery Testing Consortium (BTC) has been developed within the High Voltage and Energy Storage Lab at Oxford Brookes University to provide accurate and comprehensive cell data to Formula Student Electric teams. Through the BTC, we aim to provide FS teams with information for improved and informed decisions for cell selection, pack architecture design, thermal cooling requirements, and end of life predictions. A range of tests are completed to provide a comprehensive electrochemical lithium-ion characterisation for modelling, validation, and battery management parameterisation.

File: Data/Round1/LG_HG2/Package 3/211126_BTC_POCV_LG_HG2_6_25C/211126_BTC_POCV_LG_HG2_6_25C_Channel_8_Wb_1.CSV (part 11 of 33)
Data_Point,Date_Time,Test_Time(s),Step_Time(s),Cycle_Index,Step_Index,TC_Counter1,TC_Counter2,TC_Counter3,TC_Counter4,Current(A),Voltage(V),Power(W),Charge_Capacity(Ah),Discharge_Capacity(Ah),Charge_Energy(Wh),Discharge_Energy(Wh),ACR(Ohm),dV/dt(V/s),Internal_Resistance(Ohm),dQ/dV(Ah/V),dV/dQ(V/Ah),MetaCode_MV_UD1,MetaCode_MV_UD2,MetaCode_MV_UD3,MetaCode_MV_UD4,MetaCode_MV_UD5,MetaCode_MV_UD6,MetaCode_MV_UD7,MetaCode_MV_UD8,MetaCode_MV_UD9,MetaCode_MV_UD10,MetaCode_MV_UD11,MetaCode_MV_UD12,MetaCode_MV_UD13,MetaCode_MV_UD14,MetaCode_MV_UD15,MetaCode_MV_UD16,Aux_Temperature_1(C),Aux_dT/dt_1(C)
2131,2021/11/26 18:46:50,15744.8689,2055.0008,1,4,0,0,0,0,-1.503723,3.862578,-5.808247377894,2.981895,0.8578119,11.39239,3.426092,,,,,,,,,,,,,,,,,,,,,,25.853,-0.03529847
2132,2021/11/26 18:46:55,15749.8687,2060.0006,1,4,0,0,0,0,-1.503387,3.86201,-5.80609562787,2.981895,0.8598987,11.39239,3.434152,,-0.000118478601507377,,,,,,,,,,,,,,,,,,,,25.73042,-0.03046811
2133,2021/11/26 18:47:00,15754.8689,2065.0008,1,4,0,0,0,0,-1.503128,3.8612,-5.8038778336,2.981895,0.861986,11.39239,3.442212,,-0.000213021703530103,,,,,,,,,,,,,,,,,,,,25.86719,-0.01886666
2134,2021/11/26 18:47:05,15759.869,2070.0009,1,4,0,0,0,0,-1.50251,3.860672,-5.80069828672,2.981895,0.8640738,11.39239,3.450274,,,,,,,,,,,,,,,,,,,,,,25.86719,0.05723715
2135,2021/11/26 18:47:10,15764.8689,2075.0008,1,4,0,0,0,0,-1.502899,3.86,-5.80119014,2.981895,0.8661601,11.39239,3.458328,,,,3.17007803916931,,,,,,,,,,,,,,,,,,25.75086,0.03942192
2136,2021/11/26 18:47:15,15769.8684,2080.0003,1,4,0,0,0,0,-1.502808,3.859494,-5.800078459152,2.981895,0.868247,11.39239,3.466382,,-0.0000949243985814974,,,,,,,,,,,,,,,,,,,,25.86439,0.05279303
2137,2021/11/26 18:47:20,15774.8682,2085.0001,1,4,0,0,0,0,-1.502296,3.858732,-5.796957648672,2.981895,0.8703333,11.39239,3.474434,,,,,,,,,,,,,,,,,,,,,,25.74287,-0.0634408
2138,2021/11/26 18:47:25,15779.8684,2090.0003,1,4,0,0,0,0,-1.503654,3.858236,-5.801451994344,2.981895,0.8724201,11.39239,3.482486,,-0.0000925529966480099,,,,,,,,,,,,,,,,,,,,25.91511,-0.0215441
2139,2021/11/26 18:47:30,15784.8685,2095.0004,1,4,0,0,0,0,-1.50322,3.857592,-5.79880944624,2.981895,0.8745068,11.39239,3.490535,,,,,,,,,,,,,,,,,,,,,,25.80539,-0.01924992
2140,2021/11/26 18:47:35,15789.8685,2100.0004,1,4,0,0,0,0,-1.503334,3.856949,-5.798282567966,2.981895,0.8765933,11.39239,3.498584,,-0.000130466098198667,,,,,,,,,,,,,,,,,,,,25.83378,0.05724192
2141,2021/11/26 18:47:40,15794.8685,2105.0004,1,4,0,0,0,0,-1.503021,3.856074,-5.795760199554,2.981895,0.8786801,11.39239,3.506631,,-0.000168252998264506,,,0.316485613584518,,,,,,,,,,,,,,,,,25.76955,0.002051592
2142,2021/11/26 18:47:45,15799.8686,2110.0005,1,4,0,0,0,0,-1.502022,3.855456,-5.790979732032,2.981895,0.8807668,11.39239,3.514678,,,,,,,,,,,,,,,,,,,,,,26.04003,-0.06891012
2143,2021/11/26 18:47:50,15804.8686,2115.0005,1,4,0,0,0,0,-1.503235,3.855021,-5.795002492935,2.981895,0.8828523,11.39239,3.522718,,-0.000118026902782731,,3.22775292396545,,,,,,,,,,,,,,,,,,25.65892,-0.01756132
2144,2021/11/26 18:47:55,15809.8686,2120.0005,1,4,0,0,0,0,-1.503815,3.854519,-5.796483489985,2.981895,0.8849393,11.39239,3.530762,,,,,,,,,,,,,,,,,,,,,,26.02201,0.05749762
2145,2021/11/26 18:48:00,15814.8688,2125.0007,1,4,0,0,0,0,-1.502609,3.853517,-5.790329325853,2.981895,0.8870252,11.39239,3.538801,,-0.00011782770161517,,,,,,,,,,,,,,,,,,,,25.70568,0.02936006
2146,2021/11/26 18:48:05,15819.8688,2130.0007,1,4,0,0,0,0,-1.502533,3.852955,-5.789192035015,2.981895,0.8891119,11.39239,3.546842,,-0.000260465691098943,,,,,,,,,,,,,,,,,,,,25.85451,0.009947419
2147,2021/11/26 18:48:10,15824.8689,2135.0008,1,4,0,0,0,0,-1.503349,3.852608,-5.791814384192,2.981895,0.8911985,11.39239,3.554881,,-0.000197241897694767,,,,,,,,,,,,,,,,,,,,25.83099,-0.07402778
2148,2021/11/26 18:48:15,15829.8688,2140.0007,1,4,0,0,0,0,-1.503189,3.851762,-5.789926269018,2.981895,0.8932844,11.39239,3.562916,,,,,,,,,,,,,,,,,,,,,,25.92338,-0.02537131
2149,2021/11/26 18:48:20,15834.8689,2145.0008,1,4,0,0,0,0,-1.502403,3.851122,-5.785937246166,2.981895,0.8953705,11.39239,3.570951,,-0.0000959920434979722,,,,,,,,,,,,,,,,,,,,25.81042,-0.07759273
2150,2021/11/26 18:48:25,15839.869,2150.0009,1,4,0,0,0,0,-1.504166,3.85057,-5.79189647462,2.981895,0.8974569,11.39239,3.578985,,,,,,,,,,,,,,,,,,,,,,25.94503,0.05386174
2151,2021/11/26 18:48:30,15844.8691,2155.001,1,4,0,0,0,0,-1.503204,3.849936,-5.787239194944,2.981895,0.8995436,11.39239,3.587019,,-0.000100810801086482,,3.20887303352356,,,,,,,,,,,,,,,,,,25.87687,0.01779318
2152,2021/11/26 18:48:35,15849.8691,2160.001,1,4,0,0,0,0,-1.503654,3.849324,-5.788051429896,2.981895,0.9016303,11.39239,3.595052,,,,,,,,,,,,,,,,,,,,,,25.91406,0.04922271
2153,2021/11/26 18:48:40,15854.8693,2165.0012,1,4,0,0,0,0,-1.503128,3.848535,-5.78484071748,2.981895,0.903717,11.39239,3.603084,,-0.0000936949872993864,,,,,,,,,,,,,,,,,,,,25.93255,-0.06698608
2154,2021/11/26 18:48:45,15859.8692,2170.0011,1,4,0,0,0,0,-1.502945,3.848,-5.78333236,2.981895,0.9058046,11.39239,3.611117,,,,,,,,,,,,,,,,,,,,,,25.80191,-0.05359709
2155,2021/11/26 18:48:50,15864.8686,2175.0005,1,4,0,0,0,0,-1.503838,3.847589,-5.786150546582,2.981895,0.9078904,11.39239,3.619143,,,,,,,,,,,,,,,,,,,,,,26.11007,0.08883595
2156,2021/11/26 18:48:55,15869.8685,2180.0004,1,4,0,0,0,0,-1.503601,3.846746,-5.783971132346,2.981895,0.9099772,11.39239,3.627171,,-0.00009309766755905,,,,,,,,,,,,,,,,,,,,25.80106,-0.0160569
2157,2021/11/26 18:49:00,15874.8687,2185.0006,1,4,0,0,0,0,-1.503258,3.84608,-5.78165052864,2.981895,0.9120644,11.39239,3.6352,,,,,0.299585312604904,,,,,,,,,,,,,,,,,26.19398,0.0553596
2158,2021/11/26 18:49:05,15879.8686,2190.0005,1,4,0,0,0,0,-1.502083,3.845714,-5.776581622262,2.981895,0.9141499,11.39239,3.64322,,-0.000107616797322407,,,,,,,,,,,,,,,,,,,,25.77753,-0.1013726
2159,2021/11/26 18:49:10,15884.8687,2195.0006,1,4,0,0,0,0,-1.502998,3.844916,-5.778901058168,2.981895,0.916237,11.39239,3.651246,,,,3.50939011573792,,,,,,,,,,,,,,,,,,26.15764,0.07460177
2160,2021/11/26 18:49:15,15889.8688,2200.0007,1,4,0,0,0,0,-1.504105,3.844277,-5.782196257085,2.981895,0.9183236,11.39239,3.659268,,-0.000102060199424159,,,,,,,,,,,,,,,,,,,,25.8502,-0.02465367
2161,2021/11/26 18:49:20,15894.8688,2205.0007,1,4,0,0,0,0,-1.502266,3.843747,-5.774330430702,2.981895,0.92041,11.39239,3.667288,,-0.000126014594570734,,,,,,,,,,,,,,,,,,,,26.02585,0.05207539
2162,2021/11/26 18:49:25,15899.8687,2210.0006,1,4,0,0,0,0,-1.502495,3.843057,-5.774173927215,2.981895,0.9224963,11.39239,3.675307,,,,,,,,,,,,,,,,,,,,,,26.10127,-0.02934039
2163,2021/11/26 18:49:30,15904.8689,2215.0008,1,4,0,0,0,0,-1.503044,3.842335,-5.77519856774,2.981895,0.9245828,11.39239,3.683324,,,,,,,,,,,,,,,,,,,,,,25.78805,-0.05773664
2164,2021/11/26 18:49:35,15909.8689,2220.0008,1,4,0,0,0,0,-1.502838,3.841934,-5.773804408692,2.981895,0.9266676,11.39239,3.691334,,-0.0000932836919673719,,,,,,,,,,,,,,,,,,,,26.12494,0.07400751
2165,2021/11/26 18:49:40,15914.8692,2225.0011,1,4,0,0,0,0,-1.502609,3.8414,-5.7721222126,2.981895,0.9287549,11.39239,3.699353,,-0.000130881700897589,,,,,,,,,,,,,,,,,,,,25.87428,-0.06844044
2166,2021/11/26 18:49:45,15919.869,2230.0009,1,4,0,0,0,0,-1.503708,3.840715,-5.77531387122,2.981895,0.930842,11.39239,3.70737,,,,,,,,,,,,,,,,,,,,,,26.0466,0.02136469
2167,2021/11/26 18:49:50,15924.8691,2235.001,1,4,0,0,0,0,-1.503654,3.840082,-5.774154659628,2.981895,0.9329286,11.39239,3.715383,,-0.000112846901174635,,3.40367794036865,,,,,,,,,,,,,,,,,,25.8931,-0.07666647
2168,2021/11/26 18:49:55,15929.8692,2240.0011,1,4,0,0,0,0,-1.503601,3.839397,-5.772921168597,2.981895,0.9350154,11.39239,3.723396,,,,,,,,,,,,,,,,,,,,,,25.95038,0.04568994
2169,2021/11/26 18:50:00,15934.8692,2245.0011,1,4,0,0,0,0,-1.502571,3.83881,-5.76808458051,2.981895,0.9371018,11.39239,3.731406,,-0.000155788395204581,,,,,,,,,,,,,,,,,,,,26.07011,0.04432201
2170,2021/11/26 18:50:05,15939.8686,2250.0005,1,4,0,0,0,0,-1.50293,3.838315,-5.76871876295,2.981895,0.9391882,11.39239,3.739415,,-0.000129402906168252,,,,,,,,,,,,,,,,,,,,25.83257,-0.09255767
2171,2021/11/26 18:50:10,15944.8685,2255.0004,1,4,0,0,0,0,-1.502388,3.837602,-5.765567193576,2.981895,0.9412742,11.39239,3.747421,,,,,,,,,,,,,,,,,,,,,,26.22352,0.06362081
2172,2021/11/26 18:50:15,15949.8687,2260.0006,1,4,0,0,0,0,-1.502388,3.836958,-5.764599655704,2.981895,0.9433606,11.39239,3.755427,,-0.000169610997545533,,,,,,,,,,,,,,,,,,,,25.83063,-0.05696833
2173,2021/11/26 18:50:20,15954.8686,2265.0005,1,4,0,0,0,0,-1.501785,3.836633,-5.761797889905,2.981895,0.9454474,11.39239,3.763433,,,,,,,,,,,,,,,,,,,,,,26.16817,0.1104528
2174,2021/11/26 18:50:25,15959.8687,2270.0006,1,4,0,0,0,0,-1.504112,3.835716,-5.769346464192,2.981895,0.9475331,11.39239,3.771434,,-0.0000935170392040163,,,0.294528603553772,,,,,,,,,,,,,,,,,25.87615,-0.08552134
2175,2021/11/26 18:50:30,15964.8688,2275.0007,1,4,0,0,0,0,-1.503731,3.83508,-5.76692868348,2.981895,0.9496211,11.39239,3.779443,,,,,,,,,,,,,,,,,,,,,,26.05471,0.001746416
2176,2021/11/26 18:50:35,15969.869,2280.0009,1,4,0,0,0,0,-1.502769,3.834556,-5.762451885564,2.981895,0.9517072,11.39239,3.787443,,-0.000115029703010805,,3.43103098869324,,,,,,,,,,,,,,,,,,25.9938,-0.01622319
2177,2021/11/26 18:50:40,15974.8688,2285.0007,1,4,0,0,0,0,-1.503296,3.834012,-5.763654903552,2.981895,0.9537933,11.39239,3.795442,,,,,,,,,,,,,,,,,,,,,,25.87806,0.034073
2178,2021/11/26 18:50:45,15979.8689,2290.0008,1,4,0,0,0,0,-1.503273,3.833335,-5.762549005455,2.981895,0.9558796,11.39239,3.803441,,-0.0000926402935874648,,,,,,,,,,,,,,,,,,,,26.1495,0.07677615
2179,2021/11/26 18:50:50,15984.8692,2295.0011,1,4,0,0,0,0,-1.503326,3.832918,-5.762125285268,2.981895,0.9579663,11.39239,3.811439,,,,,,,,,,,,,,,,,,,,,,25.7756,-0.1099277
2180,2021/11/26 18:50:55,15989.8691,2300.001,1,4,0,0,0,0,-1.503365,3.832362,-5.76143889813,2.981895,0.9600516,11.39239,3.819431,,-0.0000963132770266384,,,,,,,,,,,,,,,,,,,,26.16903,0.06275475
2181,2021/11/26 18:51:00,15994.8692,2305.0011,1,4,0,0,0,0,-1.503387,3.831698,-5.760524961126,2.981895,0.9621392,11.39239,3.827431,,,,,,,,,,,,,,,,,,,,,,25.93189,-0.001455545
2182,2021/11/26 18:51:05,15999.8691,2310.001,1,4,0,0,0,0,-1.503731,3.831048,-5.760865640088,2.981895,0.9642257,11.39239,3.835425,,,,,,,,,,,,,,,,,,,,,,25.94191,0.01438022
2183,2021/11/26 18:51:10,16004.8694,2315.0013,1,4,0,0,0,0,-1.502953,3.830179,-5.756579018587,2.981895,0.9663128,11.39239,3.843421,,-0.0000715613423381001,,,,,,,,,,,,,,,,,,,,26.13135,0.00659883
2184,2021/11/26 18:51:15,16009.8686,2320.0005,1,4,0,0,0,0,-1.502914,3.829978,-5.756127555892,2.981895,0.9683992,11.39239,3.851412,,-0.000205730597372167,,3.45952391624451,,,,,,,,,,,,,,,,,,25.81923,-0.07953882
2185,2021/11/26 18:51:20,16014.8685,2325.0004,1,4,0,0,0,0,-1.50309,3.829559,-5.75617183731,2.981895,0.9704857,11.39239,3.859402,,-0.000138772898935713,,,,,,,,,,,,,,,,,,,,26.13114,0.1215488
2186,2021/11/26 18:51:25,16019.8685,2330.0004,1,4,0,0,0,0,-1.503456,3.828741,-5.756343628896,2.981895,0.9725721,11.39239,3.867392,,,,,,,,,,,,,,,,,,,,,,25.8687,-0.07526338
2187,2021/11/26 18:51:30,16024.8688,2335.0007,1,4,0,0,0,0,-1.502998,3.82823,-5.75382203354,2.981895,0.9746589,11.39239,3.875381,,-0.000119124502816703,,,,,,,,,,,,,,,,,,,,26.01597,-0.01704216
2188,2021/11/26 18:51:35,16029.8687,2340.0006,1,4,0,0,0,0,-1.502808,3.82764,-5.75220801312,2.981895,0.9767449,11.39239,3.883366,,,,,,,,,,,,,,,,,,,,,,26.01767,-0.00497818
2189,2021/11/26 18:51:40,16034.8688,2345.0007,1,4,0,0,0,0,-1.503479,3.827125,-5.754002067875,2.981895,0.9788316,11.39239,3.891352,,-0.000122237295727246,,,,,,,,,,,,,,,,,,,,25.79584,-0.006489158
2190,2021/11/26 18:51:45,16039.869,2350.0009,1,4,0,0,0,0,-1.503403,3.826322,-5.752503973766,2.981895,0.9809183,11.39239,3.899337,,,,,,,,,,,,,,,,,,,,,,26.13288,0.02779067
2191,2021/11/26 18:51:50,16044.8688,2355.0007,1,4,0,0,0,0,-1.502823,3.825764,-5.749446131772,2.981895,0.9830043,11.39239,3.907318,,-0.0000869585710461251,,,0.27848419547081,,,,,,,,,,,,,,,,,25.91732,-0.05363703
2192,2021/11/26 18:51:55,16049.8689,2360.0008,1,4,0,0,0,0,-1.503525,3.825213,-5.751303375825,2.981895,0.9850903,11.39239,3.915298,,,,3.54713702201843,,,,,,,,,,,,,,,,,,25.84518,0.03537774
2193,2021/11/26 18:52:00,16054.8689,2365.0008,1,4,0,0,0,0,-1.503403,3.824414,-5.749635480842,2.981895,0.9871781,11.39239,3.923284,,-0.000141615906613879,,,,,,,,,,,,,,,,,,,,26.11332,0.06633699
2194,2021/11/26 18:52:05,16059.869,2370.0009,1,4,0,0,0,0,-1.503128,3.824085,-5.74808923788,2.981895,0.9892653,11.39239,3.931266,,,,,,,,,,,,,,,,,,,,,,25.75412,-0.1009035
2195,2021/11/26 18:52:10,16064.8692,2375.0011,1,4,0,0,0,0,-1.50309,3.823381,-5.74688574729,2.981895,0.9913521,11.39239,3.939246,,-0.000110476401459891,,,,,,,,,,,,,,,,,,,,26.04069,-0.0178349
2196,2021/11/26 18:52:15,16069.8692,2380.0011,1,4,0,0,0,0,-1.503288,3.82307,-5.74717525416,2.981895,0.9934391,11.39239,3.947225,,-0.000142391305416822,,,,,,,,,,,,,,,,,,,,25.96129,-0.004754066
2197,2021/11/26 18:52:20,16074.8693,2385.0012,1,4,0,0,0,0,-1.502968,3.822178,-5.744611224304,2.981895,0.995526,11.39239,3.955202,,,,,,,,,,,,,,,,,,,,,,25.73769,-0.1189035
2198,2021/11/26 18:52:25,16079.8686,2390.0005,1,4,0,0,0,0,-1.503418,3.821674,-5.745573481732,2.981895,0.9976124,11.39239,3.963176,,,,,,,,,,,,,,,,,,,,,,26.16348,0.08135915
2199,2021/11/26 18:52:30,16084.8686,2395.0005,1,4,0,0,0,0,-1.503876,3.821256,-5.746695188256,2.981895,0.9996994,11.39239,3.971152,,-0.000102448102552444,,,,,,,,,,,,,,,,,,,,25.75638,-0.06228983
2200,2021/11/26 18:52:35,16089.8685,2400.0004,1,4,0,0,0,0,-1.504089,3.820681,-5.746644264609,2.981895,1.001787,11.39239,3.979126,,-0.000134447094751522,,,,,,,,,,,,,,,,,,,,25.9919,0.02286792
2201,2021/11/26 18:52:40,16094.8686,2405.0005,1,4,0,0,0,0,-1.502769,3.819902,-5.740430308638,2.981895,1.003874,11.39239,3.987099,,,,3.69705510139465,,,,,,,,,,,,,,,,,,25.90713,0.06263494
2202,2021/11/26 18:52:45,16099.8688,2410.0007,1,4,0,0,0,0,-1.502678,3.819241,-5.739089427398,2.981895,1.00596,11.39239,3.995069,,-0.000117965399113018,,,,,,,,,,,,,,,,,,,,25.80744,0.008331537
2203,2021/11/26 18:52:50,16104.8687,2415.0006,1,4,0,0,0,0,-1.503273,3.819051,-5.741076253923,2.981895,1.008047,11.39239,4.003038,,,,,,,,,,,,,,,,,,,,,,26.15691,0.105527
2204,2021/11/26 18:52:55,16109.8689,2420.0008,1,4,0,0,0,0,-1.50309,3.818323,-5.73928311807,2.981895,1.010133,11.39239,4.011005,,-0.0000779919064370915,,,,,,,,,,,,,,,,,,,,25.82494,-0.003132224
2205,2021/11/26 18:53:00,16114.8689,2425.0008,1,4,0,0,0,0,-1.502838,3.817502,-5.737087070676,2.981895,1.012219,11.39239,4.01897,,,,,,,,,,,,,,,,,,,,,,26.06334,0.09623289
2206,2021/11/26 18:53:05,16119.8689,2430.0008,1,4,0,0,0,0,-1.503273,3.817129,-5.738186963217,2.981895,1.014306,11.39239,4.026937,,-0.000111675602965988,,,,,,,,,,,,,,,,,,,,25.8817,-0.01696765
2207,2021/11/26 18:53:10,16124.8691,2435.001,1,4,0,0,0,0,-1.504013,3.816583,-5.740190447579,2.981895,1.016392,11.39239,4.034898,,,,,,,,,,,,,,,,,,,,,,25.9227,-0.08373737
2208,2021/11/26 18:53:15,16129.8693,2440.0012,1,4,0,0,0,0,-1.501991,3.815989,-5.731581134099,2.981895,1.018479,11.39239,4.042861,,-0.000108353298855945,,,0.280785799026489,,,,,,,,,,,,,,,,,26.00385,-0.02136409
2209,2021/11/26 18:53:20,16134.8691,2445.001,1,4,0,0,0,0,-1.503654,3.815332,-5.736939223128,2.981895,1.020565,11.39239,4.050821,,,,,,,,,,,,,,,,,,,,,,25.75152,-0.1174957
2210,2021/11/26 18:53:25,16139.8692,2450.0011,1,4,0,0,0,0,-1.501389,3.814688,-5.727330601632,2.981895,1.022652,11.39239,4.058782,,,,3.61079096794128,,,,,,,,,,,,,,,,,,26.11384,0.04750907
2211,2021/11/26 18:53:30,16144.8692,2455.0011,1,4,0,0,0,0,-1.504303,3.814212,-5.737730554236,2.981895,1.024738,11.39239,4.066741,,-0.000093985720013734,,,,,,,,,,,,,,,,,,,,25.76991,-0.1007926
2212,2021/11/26 18:53:35,16149.8692,2460.0011,1,4,0,0,0,0,-1.502968,3.813445,-5.73148580476,2.981895,1.026824,11.39239,4.074694,,-0.000108080203062855,,,,,,,,,,,,,,,,,,,,26.07891,0.07315457
2213,2021/11/26 18:53:40,16154.8685,2465.0004,1,4,0,0,0,0,-1.503433,3.812847,-5.732360003751,2.981895,1.028911,11.39239,4.082653,,,,,,,,,,,,,,,,,,,,,,25.78184,0.01904666
2214,2021/11/26 18:53:45,16159.8686,2470.0005,1,4,0,0,0,0,-1.50264,3.81258,-5.7289352112,2.981895,1.030998,11.39239,4.090611,,,,,,,,,,,,,,,,,,,,,,26.09795,0.05634189
2215,2021/11/26 18:53:50,16164.8688,2475.0007,1,4,0,0,0,0,-1.502625,3.811885,-5.727833698125,2.981895,1.033085,11.39239,4.098566,,-0.0000974972499534488,,,,,,,,,,,,,,,,,,,,25.74514,-0.09209216
2216,2021/11/26 18:53:55,16169.8687,2480.0006,1,4,0,0,0,0,-1.502876,3.811154,-5.727691878904,2.981895,1.035171,11.39239,4.106518,,,,,,,,,,,,,,,,,,,,,,26.07805,0.07179856
2217,2021/11/26 18:54:00,16174.8688,2485.0007,1,4,0,0,0,0,-1.502495,3.810532,-5.72530527734,2.981895,1.037258,11.39239,4.114469,,-0.0000910453163669445,,,,,,,,,,,,,,,,,,,,25.79722,-0.02552271
2218,2021/11/26 18:54:05,16179.8689,2490.0008,1,4,0,0,0,0,-1.502983,3.810287,-5.726796586121,2.981895,1.039344,11.39239,4.122418,,,,3.52425193786621,,,,,,,,,,,,,,,,,,25.83772,0.01335621
2219,2021/11/26 18:54:10,16184.8688,2495.0007,1,4,0,0,0,0,-1.503563,3.809529,-5.727866851827,2.981895,1.041431,11.39239,4.130372,,-0.0000787128665251657,,,,,,,,,,,,,,,,,,,,26.03498,-0.001673698
2220,2021/11/26 18:54:15,16189.8688,2500.0007,1,4,0,0,0,0,-1.502716,3.808655,-5.72332680698,2.981895,1.043518,11.39239,4.138319,,,,,,,,,,,,,,,,,,,,,,25.69838,-0.04693925
2221,2021/11/26 18:54:20,16194.869,2505.0009,1,4,0,0,0,0,-1.50235,3.808273,-5.72135894155,2.981895,1.045604,11.39239,4.146266,,,,,,,,,,,,,,,,,,,,,,25.81249,0.01223743
2222,2021/11/26 18:54:25,16199.8689,2510.0008,1,4,0,0,0,0,-1.502121,3.807737,-5.719681710177,2.981895,1.047691,11.39239,4.154211,,-0.0000842677764012478,,,,,,,,,,,,,,,,,,,,26.0336,0.0578028
2223,2021/11/26 18:54:30,16204.8692,2515.0011,1,4,0,0,0,0,-1.503326,3.807036,-5.723216201736,2.981895,1.049776,11.39239,4.162152,,-0.000135889102239162,,,,,,,,,,,,,,,,,,,,25.82734,0.01232445
2224,2021/11/26 18:54:35,16209.8692,2520.0011,1,4,0,0,0,0,-1.503723,3.806513,-5.723941147899,2.981895,1.051862,11.39239,4.170094,,,,,,,,,,,,,,,,,,,,,,25.69217,-0.05121469
2225,2021/11/26 18:54:40,16214.8691,2525.001,1,4,0,0,0,0,-1.504166,3.805985,-5.72483323351,2.981895,1.053948,11.39239,4.178033,,-0.000120104203233495,,,0.28054091334343,,,,,,,,,,,,,,,,,26.01767,0.0285399
2226,2021/11/26 18:54:45,16219.8694,2530.0013,1,4,0,0,0,0,-1.502495,3.805594,-5.71788595703,2.981895,1.056035,11.39239,4.185974,,,,,,,,,,,,,,,,,,,,,,25.66687,-0.05693495
2227,2021/11/26 18:54:50,16224.8692,2535.0011,1,4,0,0,0,0,-1.503242,3.804718,-5.719411895756,2.981895,1.058122,11.39239,4.193914,,-0.000166842204635032,,3.56984901428223,,,,,,,,,,,,,,,,,,25.97459,0.1189387
2228,2021/11/26 18:54:55,16229.8693,2540.0012,1,4,0,0,0,0,-1.503838,3.804161,-5.720841869918,2.981895,1.060208,11.39239,4.201853,,-0.000151973697938956,,,,,,,,,,,,,,,,,,,,25.77162,-0.06942928
2229,2021/11/26 18:55:00,16234.8686,2545.0005,1,4,0,0,0,0,-1.503044,3.803796,-5.717272755024,2.981895,1.062295,11.39239,4.20979,,,,,,,,,,,,,,,,,,,,,,25.83772,-0.02218008
2230,2021/11/26 18:55:05,16239.8686,2550.0005,1,4,0,0,0,0,-1.503044,3.803068,-5.716178538992,2.981895,1.06438,11.39239,4.217722,,-0.000130478394567035,,,,,,,,,,,,,,,,,,,,25.93619,0.03401697
2231,2021/11/26 18:55:10,16244.8686,2555.0005,1,4,0,0,0,0,-1.50322,3.802389,-5.71582719258,2.981895,1.066467,11.39239,4.225656,,,,,,,,,,,,,,,,,,,,,,25.66463,-0.01807332
2232,2021/11/26 18:55:15,16249.8688,2560.0007,1,4,0,0,0,0,-1.502747,3.801824,-5.713179610528,2.981895,1.068553,11.39239,4.23359,,-0.000106459701783024,,,,,,,,,,,,,,,,,,,,26.04259,0.05749464
2233,2021/11/26 18:55:20,16254.8689,2565.0008,1,4,0,0,0,0,-1.503242,3.801292,-5.714261788664,2.981895,1.070639,11.39239,4.24152,,-0.000140614400152117,,,,,,,,,,,,,,,,,,,,25.62498,-0.1346719
2234,2021/11/26 18:55:25,16259.8687,2570.0006,1,4,0,0,0,0,-1.503242,3.800842,-5.713585329764,2.981895,1.072726,11.39239,4.249451,,,,,,,,,,,,,,,,,,,,,,25.9386,0.05510688
2235,2021/11/26 18:55:30,16264.8689,2575.0008,1,4,0,0,0,0,-1.502045,3.800015,-5.707793530675,2.981895,1.074812,11.39239,4.25738,,-0.000101445897598751,,,,,,,,,,,,,,,,,,,,25.74461,-0.03395081
2236,2021/11/26 18:55:35,16269.869,2580.0009,1,4,0,0,0,0,-1.503143,3.79951,-5.71120685993,2.981895,1.076898,11.39239,4.265305,,,,3.58706498146057,,,,,,,,,,,,,,,,,,25.96148,0.0974673
2237,2021/11/26 18:55:40,16274.869,2585.0009,1,4,0,0,0,0,-1.503258,3.798885,-5.71070426733,2.981895,1.078984,11.39239,4.273232,,-0.000138103394419886,,,,,,,,,,,,,,,,,,,,25.74583,-0.0778693
2238,2021/11/26 18:55:45,16279.8691,2590.001,1,4,0,0,0,0,-1.504181,3.798394,-5.713472085314,2.981895,1.081071,11.39239,4.281158,,,,,,,,,,,,,,,,,,,,,,25.88151,0.003195405
2239,2021/11/26 18:55:50,16284.8691,2595.001,1,4,0,0,0,0,-1.502388,3.797558,-5.705405568504,2.981895,1.083158,11.39239,4.289083,,-0.000116465802420862,,,,,,,,,,,,,,,,,,,,25.80139,-0.05472064
2240,2021/11/26 18:55:55,16289.8691,2600.001,1,4,0,0,0,0,-1.502769,3.797135,-5.706216766815,2.981895,1.085244,11.39239,4.297005,,,,,,,,,,,,,,,,,,,,,,25.76623,0.04684687
2241,2021/11/26 18:56:00,16294.8694,2605.0013,1,4,0,0,0,0,-1.501297,3.796653,-5.699903758941,2.981895,1.08733,11.39239,4.304926,,-0.000130352200358175,,,,,,,,,,,,,,,,,,,,25.97738,0.06916344
2242,2021/11/26 18:56:05,16299.8685,2610.0004,1,4,0,0,0,0,-1.503769,3.795972,-5.708265018468,2.981895,1.089416,11.39239,4.312846,,,,,0.282849311828613,,,,,,,,,,,,,,,,,25.61268,-0.09287775
2243,2021/11/26 18:56:10,16304.8685,2615.0004,1,4,0,0,0,0,-1.503143,3.795182,-5.704701257026,2.981895,1.091504,11.39239,4.32077,,-0.0000919454687391408,,,,,,,,,,,,,,,,,,,,25.99554,0.0495857
2244,2021/11/26 18:56:15,16309.8688,2620.0007,1,4,0,0,0,0,-1.503586,3.7947,-5.7056577942,2.981895,1.09359,11.39239,4.328686,,,,3.43521904945374,,,,,,,,,,,,,,,,,,25.76486,-0.01167834
2245,2021/11/26 18:56:20,16314.8688,2625.0007,1,4,0,0,0,0,-1.503586,3.794258,-5.704993209188,2.981895,1.095676,11.39239,4.336605,,-0.000132541405037045,,,,,,,,,,,,,,,,,,,,25.69734,-0.0159651
2246,2021/11/26 18:56:25,16319.8687,2630.0006,1,4,0,0,0,0,-1.503532,3.793432,-5.703546401824,2.981895,1.097762,11.39239,4.344518,,-0.000133659603307024,,,,,,,,,,,,,,,,,,,,25.97633,0.03396153
2247,2021/11/26 18:56:30,16324.8686,2635.0005,1,4,0,0,0,0,-1.502731,3.792982,-5.699831633842,2.981895,1.099849,11.39239,4.352434,,,,,,,,,,,,,,,,,,,,,,25.5855,-0.06186008
2248,2021/11/26 18:56:35,16329.8688,2640.0007,1,4,0,0,0,0,-1.503143,3.792744,-5.701036594392,2.981895,1.101936,11.39239,4.360347,,-0.0000968147505773231,,,,,,,,,,,,,,,,,,,,25.88828,0.09044647
2249,2021/11/26 18:56:40,16334.8688,2645.0007,1,4,0,0,0,0,-1.503258,3.791899,-5.700202506942,2.981895,1.104022,11.39239,4.368258,,,,,,,,,,,,,,,,,,,,,,25.76121,-0.06084085
2250,2021/11/26 18:56:45,16339.8691,2650.001,1,4,0,0,0,0,-1.503021,3.790871,-5.697758721291,2.981895,1.106109,11.39239,4.376171,,-0.000161451796884649,,,,,,,,,,,,,,,,,,,,25.71603,-0.04490614
2251,2021/11/26 18:56:50,16344.8691,2655.001,1,4,0,0,0,0,-1.502007,3.79051,-5.69337255357,2.981895,1.108194,11.39239,4.384078,,-0.000183968702913262,,,,,,,,,,,,,,,,,,,,25.90141,0.04115582
2252,2021/11/26 18:56:55,16349.869,2660.0009,1,4,0,0,0,0,-1.502693,3.790139,-5.695415344327,2.981895,1.110281,11.39239,4.391984,,,,3.50617003440857,,,,,,,,,,,,,,,,,,25.60108,-0.02494633
2253,2021/11/26 18:57:00,16354.8691,2665.001,1,4,0,0,0,0,-1.504524,3.789507,-5.701404229668,2.981895,1.112368,11.39239,4.399894,,-0.000165850506164134,,,,,,,,,,,,,,,,,,,,26.01318,0.07156134
2254,2021/11/26 18:57:05,16359.8692,2670.0011,1,4,0,0,0,0,-1.503334,3.788579,-5.695499622386,2.981895,1.114455,11.39239,4.407801,,-0.000162218799232505,,,,,,,,,,,,,,,,,,,,25.70739,-0.08891046
2255,2021/11/26 18:57:10,16364.8693,2675.0012,1,4,0,0,0,0,-1.50293,3.787951,-5.69302519643,2.981895,1.116541,11.39239,4.415706,,-0.000164327400852926,,,,,,,,,,,,,,,,,,,,25.85625,0.07990241
2256,2021/11/26 18:57:15,16369.8684,2680.0003,1,4,0,0,0,0,-1.502609,3.787688,-5.691414077992,2.981895,1.118626,11.39239,4.423604,,,,,,,,,,,,,,,,,,,,,,25.90851,0.05683184
2257,2021/11/26 18:57:20,16374.8685,2685.0004,1,4,0,0,0,0,-1.503693,3.786794,-5.694175630242,2.981895,1.120713,11.39239,4.431509,,,,,,,,,,,,,,,,,,,,,,25.73302,-0.06121516
2258,2021/11/26 18:57:25,16379.8687,2690.0006,1,4,0,0,0,0,-1.502533,3.786353,-5.689120332149,2.981895,1.1228,11.39239,4.439411,,-0.0000921438913792372,,,,,,,,,,,,,,,,,,,,26.0687,0.03793895
2259,2021/11/26 18:57:30,16384.8687,2695.0006,1,4,0,0,0,0,-1.502953,3.785652,-5.689657030356,2.981895,1.124887,11.39239,4.447313,,,,,0.285844385623932,,,,,,,,,,,,,,,,,25.80795,-0.02421498
2260,2021/11/26 18:57:35,16389.8687,2700.0006,1,4,0,0,0,0,-1.50145,3.785195,-5.68328103275,2.981895,1.126973,11.39239,4.455209,,-0.00010346069757361,,,,,,,,,,,,,,,,,,,,25.86732,0.02536595
2261,2021/11/26 18:57:40,16394.8687,2705.0006,1,4,0,0,0,0,-1.5019,3.784475,-5.6839030025,2.981895,1.129061,11.39239,4.463109,,,,3.51782989501953,,,,,,,,,,,,,,,,,,26.06368,0.0001037121
2262,2021/11/26 18:57:45,16399.8688,2710.0007,1,4,0,0,0,0,-1.503983,3.783931,-5.690967897173,2.981895,1.131147,11.39239,4.471005,,-0.000109875501948409,,,,,,,,,,,,,,,,,,,,25.68938,-0.06774783
2263,2021/11/26 18:57:50,16404.8688,2715.0007,1,4,0,0,0,0,-1.502205,3.783432,-5.68349046756,2.981895,1.133234,11.39239,4.478902,,-0.000138203497044742,,,,,,,,,,,,,,,,,,,,26.0687,0.1108551
2264,2021/11/26 18:57:55,16409.869,2720.0009,1,4,0,0,0,0,-1.503578,3.78261,-5.68744917858,2.981895,1.135321,11.39239,4.486796,,,,,,,,,,,,,,,,,,,,,,25.81023,-0.07120967
2265,2021/11/26 18:58:00,16414.8689,2725.0008,1,4,0,0,0,0,-1.503731,3.782103,-5.687265526293,2.981895,1.137408,11.39239,4.494689,,-0.000102028701803647,,,,,,,,,,,,,,,,,,,,25.95472,-0.01487732
2266,2021/11/26 18:58:05,16419.8691,2730.001,1,4,0,0,0,0,-1.502419,3.781496,-5.681391438824,2.981895,1.139494,11.39239,4.502581,,,,,,,,,,,,,,,,,,,,,,25.92753,-0.007358193
2267,2021/11/26 18:58:10,16424.869,2735.0009,1,4,0,0,0,0,-1.502464,3.780948,-5.680738255872,2.981895,1.141581,11.39239,4.51047,,-0.000134133297251537,,,,,,,,,,,,,,,,,,,,25.77248,-0.001519322
2268,2021/11/26 18:58:15,16429.8691,2740.001,1,4,0,0,0,0,-1.503418,3.780421,-5.683552978978,2.981895,1.143667,11.39239,4.518357,,-0.000146741804201156,,,,,,,,,,,,,,,,,,,,26.13512,0.06236196
2269,2021/11/26 18:58:20,16434.8693,2745.0012,1,4,0,0,0,0,-1.502945,3.77969,-5.68066618705,2.981895,1.145754,11.39239,4.526247,,,,3.39059209823608,,,,,,,,,,,,,,,,,,25.86127,-0.09893239
2270,2021/11/26 18:58:25,16439.8692,2750.0011,1,4,0,0,0,0,-1.503944,3.778946,-5.683323163024,2.981895,1.14784,11.39239,4.53413,,,,,,,,,,,,,,,,,,,,,,25.82475,0.02114952
2271,2021/11/26 18:58:30,16444.8685,2755.0004,1,4,0,0,0,0,-1.502785,3.778481,-5.678244569585,2.981895,1.149927,11.39239,4.542018,,-0.0000951662077568471,,,,,,,,,,,,,,,,,,,,26.21732,0.06288111
2272,2021/11/26 18:58:35,16449.8685,2760.0004,1,4,0,0,0,0,-1.503166,3.777828,-5.678702603448,2.981895,1.152014,11.39239,4.549901,,-0.000153533706907183,,,,,,,,,,,,,,,,,,,,25.83601,-0.07736325
2273,2021/11/26 18:58:40,16454.8686,2765.0005,1,4,0,0,0,0,-1.503098,3.777032,-5.677249245136,2.981895,1.154101,11.39239,4.557786,,,,,,,,,,,,,,,,,,,,,,25.8687,0.02865255
2274,2021/11/26 18:58:45,16459.8687,2770.0006,1,4,0,0,0,0,-1.502914,3.77661,-5.67592004154,2.981895,1.156188,11.39239,4.565666,,-0.000117379902803805,,,,,,,,,,,,,,,,,,,,26.15606,0.06926894
2275,2021/11/26 18:58:50,16464.8689,2775.0008,1,4,0,0,0,0,-1.502663,3.776006,-5.674064503978,2.981895,1.158275,11.39239,4.573546,,,,,0.291813403367996,,,,,,,,,,,,,,,,,25.89068,-0.07336199
2276,2021/11/26 18:58:55,16469.8688,2780.0007,1,4,0,0,0,0,-1.503998,3.775295,-5.67803612941,2.981895,1.160361,11.39239,4.581424,,-0.000109420900116675,,,,,,,,,,,,,,,,,,,,25.74754,-0.02996683
2277,2021/11/26 18:59:00,16474.8688,2785.0007,1,4,0,0,0,0,-1.503929,3.774662,-5.676823646998,2.981895,1.162447,11.39239,4.589301,,,,3.40633296966553,,,,,,,,,,,,,,,,,,25.99813,0.01855195
2278,2021/11/26 18:59:05,16479.8697,2790.0016,1,4,0,0,0,0,-1.502754,3.774139,-5.671602478806,2.981895,1.164534,11.39239,4.597177,,-0.000104946702776942,,,,,,,,,,,,,,,,,,,,25.98862,0.01854599
2279,2021/11/26 18:59:10,16484.8689,2795.0008,1,4,0,0,0,0,-1.504974,3.773458,-5.678956180092,2.981895,1.166621,11.39239,4.605053,,,,,,,,,,,,,,,,,,,,,,25.71153,-0.04949331
2280,2021/11/26 18:59:15,16489.8692,2800.0011,1,4,0,0,0,0,-1.503723,3.772776,-5.673210045048,2.981895,1.168708,11.39239,4.612927,,-0.000118221498269122,,,,,,,,,,,,,,,,,,,,26.12008,0.04766405
2281,2021/11/26 18:59:20,16494.8692,2805.0011,1,4,0,0,0,0,-1.504196,3.772072,-5.673935614112,2.981895,1.170794,11.39239,4.620796,,,,,,,,,,,,,,,,,,,,,,25.88184,-0.0537467
2282,2021/11/26 18:59:25,16499.8692,2810.0011,1,4,0,0,0,0,-1.503494,3.771764,-5.670824543416,2.981895,1.172881,11.39239,4.628667,,-0.000105060898931697,,,,,,,,,,,,,,,,,,,,25.82508,0.04299879
2283,2021/11/26 18:59:30,16504.8691,2815.001,1,4,0,0,0,0,-1.503288,3.770897,-5.668744209336,2.981895,1.174967,11.39239,4.636536,,,,,,,,,,,,,,,,,,,,,,26.01889,0.07472217
2284,2021/11/26 18:59:35,16509.8693,2820.0012,1,4,0,0,0,0,-1.503998,3.770086,-5.670201803828,2.981895,1.177054,11.39239,4.644403,,-0.000111757501144893,,,,,,,,,,,,,,,,,,,,25.78822,-0.0686264
2285,2021/11/26 18:59:40,16514.8686,2825.0005,1,4,0,0,0,0,-1.503036,3.769545,-5.66576183862,2.981895,1.17914,11.39239,4.652267,,,,3.23458409309387,,,,,,,,,,,,,,,,,,26.11992,0.02746403
2286,2021/11/26 18:59:45,16519.8684,2830.0003,1,4,0,0,0,0,-1.502731,3.769149,-5.664017045919,2.981895,1.181226,11.39239,4.660131,,-0.000106975603557657,,,,,,,,,,,,,,,,,,,,25.79012,-0.07330358
2287,2021/11/26 18:59:50,16524.8687,2835.0006,1,4,0,0,0,0,-1.503296,3.76852,-5.66520104192,2.981895,1.183313,11.39239,4.667996,,-0.000123832898680121,,,,,,,,,,,,,,,,,,,,26.06887,0.09684026
2288,2021/11/26 18:59:55,16529.8687,2840.0006,1,4,0,0,0,0,-1.503128,3.767804,-5.663491690912,2.981895,1.185399,11.39239,4.675858,,,,,,,,,,,,,,,,,,,,,,25.69373,-0.05694985
2289,2021/11/26 19:00:00,16534.8688,2845.0007,1,4,0,0,0,0,-1.503075,3.767169,-5.662337544675,2.981895,1.187485,11.39239,4.683717,,,,,,,,,,,,,,,,,,,,,,26.06489,0.06641924
2290,2021/11/26 19:00:05,16539.8687,2850.0006,1,4,0,0,0,0,-1.50338,3.766682,-5.66275438516,2.981895,1.189572,11.39239,4.691577,,-0.000100239500170574,,,,,,,,,,,,,,,,,,,,25.80208,-0.09489238
2291,2021/11/26 19:00:10,16544.869,2855.0009,1,4,0,0,0,0,-1.502747,3.765808,-5.659056674576,2.981895,1.191658,11.39239,4.699435,,-0.000117248302558437,,,0.304772913455963,,,,,,,,,,,,,,,,,25.95728,0.08376598
2292,2021/11/26 19:00:15,16549.8689,2860.0008,1,4,0,0,0,0,-1.504112,3.765176,-5.663246403712,2.981895,1.193745,11.39239,4.707293,,,,,,,,,,,,,,,,,,,,,,25.90677,0.02108634
2293,2021/11/26 19:00:20,16554.8689,2865.0008,1,4,0,0,0,0,-1.50396,3.764704,-5.66196422784,2.981895,1.195831,11.39239,4.715146,,,,3.34991002082825,,,,,,,,,,,,,,,,,,25.86056,0.01302838
2294,2021/11/26 19:00:25,16559.8689,2870.0008,1,4,0,0,0,0,-1.503891,3.763916,-5.660519397156,2.981895,1.197919,11.39239,4.723005,,-0.0000973000205704011,,,,,,,,,,,,,,,,,,,,25.94138,-0.06054223
2295,2021/11/26 19:00:30,16564.8691,2875.001,1,4,0,0,0,0,-1.502419,3.763172,-5.653861113068,2.981895,1.200006,11.39239,4.730859,,-0.00012737579527311,,,,,,,,,,,,,,,,,,,,25.85435,-0.02433717
2296,2021/11/26 19:00:35,16569.8693,2880.0012,1,4,0,0,0,0,-1.502838,3.76257,-5.65453317366,2.981895,1.202092,11.39239,4.738711,,,,,,,,,,,,,,,,,,,,,,25.91022,-0.01184344
2297,2021/11/26 19:00:40,16574.8693,2885.0012,1,4,0,0,0,0,-1.502319,3.762177,-5.651989988463,2.981895,1.204178,11.39239,4.746559,,-0.0000954502465901896,,,,,,,,,,,,,,,,,,,,25.7711,0.03776491
2298,2021/11/26 19:00:45,16579.8692,2890.0011,1,4,0,0,0,0,-1.503822,3.761474,-5.656587353628,2.981895,1.206264,11.39239,4.754407,,,,,,,,,,,,,,,,,,,,,,25.89276,0.07413626
2299,2021/11/26 19:00:50,16584.8685,2895.0004,1,4,0,0,0,0,-1.503578,3.760546,-5.654274233588,2.981895,1.208351,11.39239,4.762257,,-0.000144023593747988,,,,,,,,,,,,,,,,,,,,25.71587,-0.05673945
2300,2021/11/26 19:00:55,16589.8688,2900.0007,1,4,0,0,0,0,-1.504089,3.760076,-5.655488950764,2.981895,1.210438,11.39239,4.770104,,,,,,,,,,,,,,,,,,,,,,26.01146,-0.01410067
2301,2021/11/26 19:01:00,16594.8685,2905.0004,1,4,0,0,0,0,-1.503235,3.75968,-5.6516825648,2.981895,1.212525,11.39239,4.777948,,-0.000121866702102125,,3.19979596138,,,,,,,,,,,,,,,,,,25.78112,-0.063501
2302,2021/11/26 19:01:05,16599.8688,2910.0007,1,4,0,0,0,0,-1.502983,3.758848,-5.649484643584,2.981895,1.214611,11.39239,4.785792,,-0.000174732093000785,,,,,,,,,,,,,,,,,,,,25.83411,-0.04060566
2303,2021/11/26 19:01:10,16604.8687,2915.0006,1,4,0,0,0,0,-1.502602,3.758071,-5.646885000742,2.981895,1.216697,11.39239,4.793633,,,,,,,,,,,,,,,,,,,,,,26.02201,0.06494105
2304,2021/11/26 19:01:15,16609.8688,2920.0007,1,4,0,0,0,0,-1.503769,3.757511,-5.650428558959,2.981895,1.218784,11.39239,4.801475,,-0.000119272001029458,,,,,,,,,,,,,,,,,,,,25.69217,-0.04482567
2305,2021/11/26 19:01:20,16614.8689,2925.0008,1,4,0,0,0,0,-1.502983,3.756969,-5.646660538527,2.981895,1.22087,11.39239,4.809314,,,,,,,,,,,,,,,,,,,,,,26.02253,0.09583175
2306,2021/11/26 19:01:25,16619.8687,2930.0006,1,4,0,0,0,0,-1.502838,3.75622,-5.64499015236,2.981895,1.222957,11.39239,4.817151,,-0.000121196600957774,,,,,,,,,,,,,,,,,,,,25.86542,0.04537046
2307,2021/11/26 19:01:30,16624.869,2935.0009,1,4,0,0,0,0,-1.50251,3.755582,-5.64279951082,2.981895,1.225044,11.39239,4.824988,,-0.000141239201184362,,,0.308497309684753,,,,,,,,,,,,,,,,,25.67693,-0.06688952
2308,2021/11/26 19:01:35,16629.8691,2940.001,1,4,0,0,0,0,-1.503838,3.754869,-5.646714687222,2.981895,1.22713,11.39239,4.832825,,,,3.2122540473938,,,,,,,,,,,,,,,,,,25.66185,-0.1160067
2309,2021/11/26 19:01:40,16634.869,2945.0009,1,4,0,0,0,0,-1.50193,3.754343,-5.63876038199,2.981895,1.229216,11.39239,4.840654,,-0.000165197707246989,,,,,,,,,,,,,,,,,,,,25.7093,-0.083552
2310,2021/11/26 19:01:45,16639.8682,2950.0001,1,4,0,0,0,0,-1.502968,3.753502,-5.641393393936,2.981895,1.231301,11.39239,4.848485,,-0.00018018510309048,,,,,,,,,,,,,,,,,,,,25.91471,0.07937193
2311,2021/11/26 19:01:50,16644.8684,2955.0003,1,4,0,0,0,0,-1.503616,3.752952,-5.642998674432,2.981895,1.233389,11.39239,4.856318,,,,,,,,,,,,,,,,,,,,,,25.98083,0.123539
2312,2021/11/26 19:01:55,16649.8684,2960.0003,1,4,0,0,0,0,-1.503128,3.75237,-5.64029241336,2.981895,1.235475,11.39239,4.864147,,-0.000138511095428839,,,,,,,,,,,,,,,,,,,,25.9386,-0.09648025
2313,2021/11/26 19:02:00,16654.8684,2965.0003,1,4,0,0,0,0,-1.503578,3.751801,-5.641125443978,2.981895,1.237562,11.39239,4.871977,,-0.000149322193465196,,,,,,,,,,,,,,,,,,,,25.89882,-0.04598737
2314,2021/11/26 19:02:05,16659.8685,2970.0004,1,4,0,0,0,0,-1.503365,3.75082,-5.6388515093,2.981895,1.239648,11.39239,4.879804,,,,,,,,,,,,,,,,,,,,,,25.56194,-0.0264442
2315,2021/11/26 19:02:10,16664.8686,2975.0005,1,4,0,0,0,0,-1.502853,3.7503,-5.6361496059,2.981895,1.241735,11.39239,4.887629,,-0.00010600940004224,,,,,,,,,,,,,,,,,,,,25.57357,-0.1020205
2316,2021/11/26 19:02:15,16669.8686,2980.0005,1,4,0,0,0,0,-1.5028,3.749921,-5.6353812788,2.981895,1.243821,11.39239,4.895454,,,,3.19372010231018,,,,,,,,,,,,,,,,,,25.61078,-0.09790421
2317,2021/11/26 19:02:20,16674.8686,2985.0005,1,4,0,0,0,0,-1.503021,3.749116,-5.635000079436,2.981895,1.245908,11.39239,4.903277,,-0.0002001058019232,,,,,,,,,,,,,,,,,,,,25.69563,0.06014585
2318,2021/11/26 19:02:25,16679.869,2990.0009,1,4,0,0,0,0,-1.503235,3.74814,-5.6343352329,2.981895,1.247995,11.39239,4.911102,,-0.00013895430311095,,,,,,,,,,,,,,,,,,,,25.7981,0.04907012
2319,2021/11/26 19:02:30,16684.869,2995.0009,1,4,0,0,0,0,-1.503075,3.747746,-5.63314331895,2.981895,1.250081,11.39239,4.918922,,,,,,,,,,,,,,,,,,,,,,25.89172,0.009841919
2320,2021/11/26 19:02:35,16689.8688,3000.0007,1,4,0,0,0,0,-1.503075,3.747001,-5.632023528075,2.981895,1.252167,11.39239,4.926738,,-0.000111701599962544,,,,,,,,,,,,,,,,,,,,25.93462,0.06575048
2321,2021/11/26 19:02:40,16694.8683,3005.0002,1,4,0,0,0,0,-1.505539,3.746368,-5.640303132352,2.981895,1.254254,11.39239,4.934557,,,,,,,,,,,,,,,,,,,,,,25.68991,-0.02796888
2322,2021/11/26 19:02:45,16699.8684,3010.0003,1,4,0,0,0,0,-1.503204,3.74561,-5.63041593444,2.981895,1.256342,11.39239,4.942378,,-0.000119490701763425,,,0.315845996141434,,,,,,,,,,,,,,,,,25.66724,-0.07468939
2323,2021/11/26 19:02:50,16704.8683,3015.0002,1,4,0,0,0,0,-1.504379,3.745036,-5.633953512644,2.981895,1.258429,11.39239,4.950194,,-0.000146108301123604,,,,,,,,,,,,,,,,,,,,25.85918,0.03755331
2324,2021/11/26 19:02:55,16709.8692,3020.0011,1,4,0,0,0,0,-1.503166,3.744346,-5.628373599436,2.981895,1.260516,11.39239,4.958009,,,,3.1651771068573,,,,,,,,,,,,,,,,,,25.48384,-0.124653
2325,2021/11/26 19:03:00,16714.869,3025.0009,1,4,0,0,0,0,-1.502167,3.743624,-5.623548433208,2.981895,1.262603,11.39239,4.965824,,-0.000122504003229551,,,,,,,,,,,,,,,,,,,,25.6835,-0.06447434
2326,2021/11/26 19:03:05,16719.8694,3030.0013,1,4,0,0,0,0,-1.504471,3.742881,-5.631055920951,2.981895,1.264689,11.39239,4.973633,,,,,,,,,,,,,,,,,,,,,,25.73528,-0.02375662
2327,2021/11/26 19:03:10,16724.8685,3035.0004,1,4,0,0,0,0,-1.503059,3.742419,-5.625076559721,2.981895,1.266776,11.39239,4.981442,,,,,,,,,,,,,,,,,,,,,,25.49771,-0.1068521
2328,2021/11/26 19:03:15,16729.8687,3040.0006,1,4,0,0,0,0,-1.504158,3.741658,-5.628044813964,2.981895,1.268862,11.39239,4.989251,,-0.0000702125907992013,,,,,,,,,,,,,,,,,,,,25.87267,0.03109396
2329,2021/11/26 19:03:20,16734.8687,3045.0006,1,4,0,0,0,0,-1.503838,3.740982,-5.625830888916,2.981895,1.270948,11.39239,4.997055,,-0.00029781850753352,,,,,,,,,,,,,,,,,,,,25.6584,-0.07256627
2330,2021/11/26 19:03:25,16739.8687,3050.0006,1,4,0,0,0,0,-1.503548,3.740284,-5.623696527632,2.981895,1.273036,11.39239,5.004864,,-0.000154460300109349,,,,,,,,,,,,,,,,,,,,25.59487,-0.04890382
2331,2021/11/26 19:03:30,16744.8687,3055.0006,1,4,0,0,0,0,-1.505249,3.739918,-5.629507829582,2.981895,1.275123,11.39239,5.01267,,,,3.16901588439941,,,,,,,,,,,,,,,,,,25.8256,0.06004453
2332,2021/11/26 19:03:35,16749.8689,3060.0008,1,4,0,0,0,0,-1.503326,3.739151,-5.621162916226,2.981895,1.27721,11.39239,5.020473,,-0.000128204294014722,,,,,,,,,,,,,,,,,,,,25.56023,-0.09031117
2333,2021/11/26 19:03:40,16754.8689,3065.0008,1,4,0,0,0,0,-1.503563,3.738416,-5.620943976208,2.981895,1.279297,11.39239,5.028275,,-0.000148050807183608,,,,,,,,,,,,,,,,,,,,25.47726,-0.08256853
2334,2021/11/26 19:03:45,16759.8689,3070.0008,1,4,0,0,0,0,-1.503006,3.737532,-5.617533021192,2.981895,1.281383,11.39239,5.036074,,,,,,,,,,,,,,,,,,,,,,25.76173,-0.0006490946
2335,2021/11/26 19:03:50,16764.8691,3075.001,1,4,0,0,0,0,-1.503471,3.737011,-5.618487665181,2.981895,1.28347,11.39239,5.043872,,-0.000126141298096627,,,,,,,,,,,,,,,,,,,,25.84915,0.03647566
2336,2021/11/26 19:03:55,16769.8689,3080.0008,1,4,0,0,0,0,-1.50396,3.736205,-5.6191028718,2.981895,1.285555,11.39239,5.051665,,,,,,,,,,,,,,,,,,,,,,25.64784,-0.0182873
2337,2021/11/26 19:04:00,16774.869,3085.0009,1,4,0,0,0,0,-1.502998,3.735547,-5.614519669906,2.981895,1.287642,11.39239,5.059462,,-0.000114970898721367,,,0.318134009838104,,,,,,,,,,,,,,,,,25.41283,-0.08160651
2338,2021/11/26 19:04:05,16779.8684,3090.0003,1,4,0,0,0,0,-1.503677,3.73487,-5.61603811699,2.981895,1.28973,11.39239,5.067259,,,,,,,,,,,,,,,,,,,,,,25.67206,0.05836785
2339,2021/11/26 19:04:10,16784.8691,3095.001,1,4,0,0,0,0,-1.503532,3.73418,-5.61445912376,2.981895,1.291817,11.39239,5.075056,,-0.000100078599643894,,3.01444697380066,,,,,,,,,,,,,,,,,,25.8301,0.1064736
2340,2021/11/26 19:04:15,16789.8685,3100.0004,1,4,0,0,0,0,-1.503059,3.733634,-5.611872186406,2.981895,1.293903,11.39239,5.082846,,,,,,,,,,,,,,,,,,,,,,25.51469,-0.00346303
2341,2021/11/26 19:04:20,16794.8686,3105.0005,1,4,0,0,0,0,-1.502983,3.732893,-5.610474719819,2.981895,1.29599,11.39239,5.090634,,-0.000121606099128257,,,,,,,,,,,,,,,,,,,,25.52975,-0.007790923
2342,2021/11/26 19:04:25,16799.8684,3110.0003,1,4,0,0,0,0,-1.502823,3.732298,-5.608983277254,2.981895,1.298076,11.39239,5.098421,,-0.000154413006384857,,,,,,,,,,,,,,,,,,,,25.82908,0.1053435
2343,2021/11/26 19:04:30,16804.8687,3115.0006,1,4,0,0,0,0,-1.50338,3.731903,-5.61046833214,2.981895,1.300163,11.39239,5.106211,,,,,,,,,,,,,,,,,,,,,,25.755,0.08425057
2344,2021/11/26 19:04:35,16809.8687,3120.0006,1,4,0,0,0,0,-1.502563,3.73073,-5.60565686099,2.981895,1.302249,11.39239,5.113992,,-0.0000998817195068114,,,,,,,,,,,,,,,,,,,,25.54533,-0.09132147
2345,2021/11/26 19:04:40,16814.8686,3125.0005,1,4,0,0,0,0,-1.501823,3.730072,-5.601907921256,2.981895,1.304334,11.39239,5.121772,,,,,,,,,,,,,,,,,,,,,,25.51348,-0.1040894
2346,2021/11/26 19:04:45,16819.8688,3130.0007,1,4,0,0,0,0,-1.503181,3.729652,-5.606342023012,2.981895,1.306421,11.39239,5.129555,,,,3.04845499992371,,,,,,,,,,,,,,,,,,25.5831,-0.07984638
2347,2021/11/26 19:04:50,16824.8689,3135.0008,1,4,0,0,0,0,-1.502892,3.728744,-5.603899527648,2.981895,1.308507,11.39239,5.137336,,-0.0000995656591840088,,,,,,,,,,,,,,,,,,,,25.77248,0.07833779
