Repository: HVES-Battery-Testing-Consortium/LG-HG2

# Battery Testing Consortium (BTC)
The Battery Testing Consortium (BTC) has been developed within the High Voltage and Energy Storage Lab at Oxford Brookes University to provide accurate and comprehensive cell data to Formula Student Electric teams. Through the BTC, we aim to provide FS teams with information for improved and informed decisions for cell selection, pack architecture design, thermal cooling requirements, and end of life predictions. A range of tests are completed to provide a comprehensive electrochemical lithium-ion characterisation for modelling, validation, and battery management parameterisation.

File: Data/Round1/LG_HG2/Package 3/211126_BTC_POCV_LG_HG2_6_25C/211126_BTC_POCV_LG_HG2_6_25C_Channel_8_Wb_1.CSV (part 13 of 33)
Data_Point,Date_Time,Test_Time(s),Step_Time(s),Cycle_Index,Step_Index,TC_Counter1,TC_Counter2,TC_Counter3,TC_Counter4,Current(A),Voltage(V),Power(W),Charge_Capacity(Ah),Discharge_Capacity(Ah),Charge_Energy(Wh),Discharge_Energy(Wh),ACR(Ohm),dV/dt(V/s),Internal_Resistance(Ohm),dQ/dV(Ah/V),dV/dQ(V/Ah),MetaCode_MV_UD1,MetaCode_MV_UD2,MetaCode_MV_UD3,MetaCode_MV_UD4,MetaCode_MV_UD5,MetaCode_MV_UD6,MetaCode_MV_UD7,MetaCode_MV_UD8,MetaCode_MV_UD9,MetaCode_MV_UD10,MetaCode_MV_UD11,MetaCode_MV_UD12,MetaCode_MV_UD13,MetaCode_MV_UD14,MetaCode_MV_UD15,MetaCode_MV_UD16,Aux_Temperature_1(C),Aux_dT/dt_1(C)
2564,2021/11/26 19:22:55,17909.8697,4220.0016,1,4,0,0,0,0,-1.503273,3.589441,-5.395909740393,2.981895,1.761363,11.39239,6.792658,,,,,,,,,,,,,,,,,,,,,,25.88364,0.1047939
2565,2021/11/26 19:23:00,17914.8685,4225.0004,1,4,0,0,0,0,-1.503365,3.588817,-5.395301869205,2.981895,1.76345,11.39239,6.800147,,-0.0000495487111038528,,4.04132509231567,,,,,,,,,,,,,,,,,,25.99006,0.1279145
2566,2021/11/26 19:23:05,17919.8683,4230.0002,1,4,0,0,0,0,-1.504013,3.588242,-5.396762615146,2.981895,1.765537,11.39239,6.807636,,-0.000123635996715166,,,,,,,,,,,,,,,,,,,,25.85129,0.07805407
2567,2021/11/26 19:23:10,17924.8693,4235.0012,1,4,0,0,0,0,-1.503944,3.587605,-5.39555701412,2.981895,1.767626,11.39239,6.815131,,,,,,,,,,,,,,,,,,,,,,25.61396,-0.05153358
2568,2021/11/26 19:23:15,17929.8683,4240.0002,1,4,0,0,0,0,-1.50351,3.587467,-5.39379250917,2.981895,1.769713,11.39239,6.82262,,-0.000120154101750813,,,,,,,,,,,,,,,,,,,,25.9328,0.07301807
2569,2021/11/26 19:23:20,17934.8684,4245.0003,1,4,0,0,0,0,-1.502441,3.586804,-5.388961388564,2.981895,1.771801,11.39239,6.830109,,,,,,,,,,,,,,,,,,,,,,25.86911,0.06528914
2570,2021/11/26 19:23:25,17939.8686,4250.0005,1,4,0,0,0,0,-1.503128,3.586327,-5.390708530856,2.981895,1.773888,11.39239,6.837595,,-0.000100388198916335,,,,,,,,,,,,,,,,,,,,25.64634,-0.02135336
2571,2021/11/26 19:23:30,17944.8683,4255.0002,1,4,0,0,0,0,-1.504288,3.585778,-5.394042816064,2.981895,1.775975,11.39239,6.845078,,,,,,,,,,,,,,,,,,,,,,25.94737,0.09851098
2572,2021/11/26 19:23:35,17949.8688,4260.0007,1,4,0,0,0,0,-1.50251,3.585324,-5.38698516324,2.981895,1.778063,11.39239,6.852562,,-0.0001093569007935,,,0.246615692973137,,,,,,,,,,,,,,,,,25.66526,0.01397014
2573,2021/11/26 19:23:40,17954.8689,4265.0008,1,4,0,0,0,0,-1.502899,3.584598,-5.387288749602,2.981895,1.78015,11.39239,6.860047,,,,,,,,,,,,,,,,,,,,,,25.7599,0.0281167
2574,2021/11/26 19:23:45,17959.8696,4270.0015,1,4,0,0,0,0,-1.504196,3.584157,-5.391274622772,2.981895,1.782239,11.39239,6.867535,,-0.000110778702946845,,,,,,,,,,,,,,,,,,,,25.96429,0.1162922
2575,2021/11/26 19:23:50,17964.8687,4275.0006,1,4,0,0,0,0,-1.503746,3.583753,-5.389054238738,2.981895,1.784325,11.39239,6.875011,,,,4.20000505447388,,,,,,,,,,,,,,,,,,25.60499,-0.04241467
2576,2021/11/26 19:23:55,17969.8696,4280.0015,1,4,0,0,0,0,-1.504105,3.583298,-5.38965643829,2.981895,1.786414,11.39239,6.882495,,-0.000111571302113589,,,,,,,,,,,,,,,,,,,,25.92384,0.07318139
2577,2021/11/26 19:24:00,17974.869,4285.0009,1,4,0,0,0,0,-1.504402,3.582699,-5.389819540998,2.981895,1.788501,11.39239,6.889975,,,,,,,,,,,,,,,,,,,,,,25.78952,0.008051991
2578,2021/11/26 19:24:05,17979.8683,4290.0002,1,4,0,0,0,0,-1.503525,3.582392,-5.3862159318,2.981895,1.790588,11.39239,6.89745,,-0.0000749163664295338,,,,,,,,,,,,,,,,,,,,25.64345,-0.1052827
2579,2021/11/26 19:24:10,17984.8685,4295.0004,1,4,0,0,0,0,-1.502151,3.581892,-5.380542649692,2.981895,1.792676,11.39239,6.904932,,,,,,,,,,,,,,,,,,,,,,26.07034,0.06027699
2580,2021/11/26 19:24:15,17989.8691,4300.001,1,4,0,0,0,0,-1.504105,3.581364,-5.38674749922,2.981895,1.794764,11.39239,6.912408,,-0.000163160497322679,,,,,,,,,,,,,,,,,,,,25.69103,-0.0740391
2581,2021/11/26 19:24:20,17994.8684,4305.0003,1,4,0,0,0,0,-1.503471,3.580781,-5.383600390851,2.981895,1.796851,11.39239,6.919882,,,,,,,,,,,,,,,,,,,,,,25.71891,-0.09278417
2582,2021/11/26 19:24:25,17999.8683,4310.0002,1,4,0,0,0,0,-1.50322,3.580447,-5.38219953934,2.981895,1.798939,11.39239,6.927359,,-0.0000803329603513703,,,,,,,,,,,,,,,,,,,,25.98507,0.08433163
2583,2021/11/26 19:24:30,18004.8692,4315.0011,1,4,0,0,0,0,-1.504364,3.579917,-5.385498257788,2.981895,1.801025,11.39239,6.934827,,,,,,,,,,,,,,,,,,,,,,25.60885,-0.06556392
2584,2021/11/26 19:24:35,18009.8694,4320.0013,1,4,0,0,0,0,-1.503929,3.579154,-5.382793496066,2.981895,1.803114,11.39239,6.942306,,,,,,,,,,,,,,,,,,,,,,25.73436,-0.0694418
2585,2021/11/26 19:24:40,18014.8693,4325.0012,1,4,0,0,0,0,-1.503059,3.578928,-5.379339940752,2.981895,1.805201,11.39239,6.949774,,-0.0000559887812414672,,,,,,,,,,,,,,,,,,,,26.00548,0.07146001
2586,2021/11/26 19:24:45,18019.8694,4330.0013,1,4,0,0,0,0,-1.503906,3.578509,-5.381741156154,2.981895,1.807289,11.39239,6.957246,,,,4.32236099243164,,,,,,,,,,,,,,,,,,25.7305,-0.05711615
2587,2021/11/26 19:24:50,18024.8689,4335.0008,1,4,0,0,0,0,-1.503242,3.578009,-5.378613405178,2.981895,1.809376,11.39239,6.964715,,-0.0000939308374654502,,,,,,,,,,,,,,,,,,,,25.74968,-0.07635891
2588,2021/11/26 19:24:55,18029.8687,4340.0006,1,4,0,0,0,0,-1.50351,3.577407,-5.37866719857,2.981895,1.811463,11.39239,6.97218,,,,,,,,,,,,,,,,,,,,,,25.99614,0.08231699
2589,2021/11/26 19:25:00,18034.8689,4345.0008,1,4,0,0,0,0,-1.503128,3.576949,-5.376612196472,2.981895,1.81355,11.39239,6.979646,,-0.0000718780502211303,,,,,,,,,,,,,,,,,,,,25.86833,0.04213333
2590,2021/11/26 19:25:05,18039.8697,4350.0016,1,4,0,0,0,0,-1.503044,3.576575,-5.3757495943,2.981895,1.815639,11.39239,6.987118,,,,,,,,,,,,,,,,,,,,,,25.72053,-0.006465912
2591,2021/11/26 19:25:10,18044.8688,4355.0007,1,4,0,0,0,0,-1.50367,3.57583,-5.3768682961,2.981895,1.817724,11.39239,6.994576,,-0.000118685900815763,,,,,,,,,,,,,,,,,,,,25.65854,-0.09507716
2592,2021/11/26 19:25:15,18049.8692,4360.0011,1,4,0,0,0,0,-1.502808,3.575468,-5.373241914144,2.981895,1.819812,11.39239,7.002042,,,,,,,,,,,,,,,,,,,,,,25.57906,-0.1044708
2593,2021/11/26 19:25:20,18054.869,4365.0009,1,4,0,0,0,0,-1.502533,3.575272,-5.371964163976,2.981895,1.821899,11.39239,7.009505,,,,,0.229807704687119,,,,,,,,,,,,,,,,,25.6066,-0.09369195
2594,2021/11/26 19:25:25,18059.8682,4370.0001,1,4,0,0,0,0,-1.502823,3.57471,-5.37215640633,2.981895,1.823985,11.39239,7.016962,,-0.0000642831510049291,,,,,,,,,,,,,,,,,,,,25.57285,-0.02426505
2595,2021/11/26 19:25:30,18064.8691,4375.001,1,4,0,0,0,0,-1.502785,3.574042,-5.37101670697,2.981895,1.826074,11.39239,7.024429,,,,,,,,,,,,,,,,,,,,,,25.60609,-0.1221204
2596,2021/11/26 19:25:35,18069.8685,4380.0004,1,4,0,0,0,0,-1.502823,3.573591,-5.370474747393,2.981895,1.828161,11.39239,7.031885,,-0.0000841917280922644,,4.25066804885864,,,,,,,,,,,,,,,,,,25.65665,-0.09578705
2597,2021/11/26 19:25:40,18074.8685,4385.0004,1,4,0,0,0,0,-1.503311,3.573392,-5.371919500912,2.981895,1.830249,11.39239,7.039347,,,,,,,,,,,,,,,,,,,,,,25.93354,0.09106815
2598,2021/11/26 19:25:45,18079.8687,4390.0006,1,4,0,0,0,0,-1.503365,3.572819,-5.371251035935,2.981895,1.832336,11.39239,7.046804,,-0.000125254999147728,,,,,,,,,,,,,,,,,,,,26.0235,0.1008159
2599,2021/11/26 19:25:50,18084.8692,4395.0011,1,4,0,0,0,0,-1.503349,3.572109,-5.370126493041,2.981895,1.834422,11.39239,7.054258,,,,,,,,,,,,,,,,,,,,,,25.91649,0.07244051
2600,2021/11/26 19:25:55,18089.8686,4400.0005,1,4,0,0,0,0,-1.503288,3.571781,-5.369415515928,2.981895,1.836509,11.39239,7.061712,,-0.0000703322875779122,,,,,,,,,,,,,,,,,,,,25.67485,-0.08509874
2601,2021/11/26 19:26:00,18094.8694,4405.0013,1,4,0,0,0,0,-1.502319,3.57144,-5.36544216936,2.981895,1.838598,11.39239,7.069172,,,,,,,,,,,,,,,,,,,,,,25.69762,-0.08768499
2602,2021/11/26 19:26:05,18099.8695,4410.0014,1,4,0,0,0,0,-1.502876,3.571045,-5.36683782542,2.981895,1.840685,11.39239,7.076624,,-0.0000946419822867028,,,,,,,,,,,,,,,,,,,,25.98929,-0.01182377
2603,2021/11/26 19:26:10,18104.8689,4415.0008,1,4,0,0,0,0,-1.503677,3.57,-5.36812689,2.981895,1.842773,11.39239,7.08408,,,,,,,,,,,,,,,,,,,,,,25.83182,-0.04171669
2604,2021/11/26 19:26:15,18109.8697,4420.0016,1,4,0,0,0,0,-1.50338,3.569968,-5.36701849184,2.981895,1.844861,11.39239,7.091534,,-0.000108359898149502,,,,,,,,,,,,,,,,,,,,25.66822,-0.09655952
2605,2021/11/26 19:26:20,18114.8696,4425.0015,1,4,0,0,0,0,-1.503311,3.569566,-5.366167833026,2.981895,1.846948,11.39239,7.098985,,,,,,,,,,,,,,,,,,,,,,25.96614,0.01660585
2606,2021/11/26 19:26:25,18119.8699,4430.0018,1,4,0,0,0,0,-1.503059,3.568839,-5.364175578501,2.981895,1.849035,11.39239,7.106432,,,,4.3795747756958,,,,,,,,,,,,,,,,,,25.76124,-0.0675112
2607,2021/11/26 19:26:30,18124.8689,4435.0008,1,4,0,0,0,0,-1.50351,3.568398,-5.36512207698,2.981895,1.851123,11.39239,7.113885,,-0.0000700150267221034,,,,,,,,,,,,,,,,,,,,25.68905,-0.1039326
2608,2021/11/26 19:26:35,18129.8684,4440.0003,1,4,0,0,0,0,-1.503433,3.568105,-5.364406804465,2.981895,1.85321,11.39239,7.121331,,,,,,,,,,,,,,,,,,,,,,26.02336,0.01714051
2609,2021/11/26 19:26:40,18134.8682,4445.0001,1,4,0,0,0,0,-1.504364,3.567467,-5.366768925988,2.981895,1.855297,11.39239,7.128778,,-0.00011101079871878,,,,,,,,,,,,,,,,,,,,25.85887,-0.04393458
2610,2021/11/26 19:26:45,18139.8693,4450.0012,1,4,0,0,0,0,-1.503387,3.56693,-5.36247619191,2.981895,1.857384,11.39239,7.136223,,,,,,,,,,,,,,,,,,,,,,25.68593,-0.1115578
2611,2021/11/26 19:26:50,18144.8689,4455.0008,1,4,0,0,0,0,-1.504341,3.5666,-5.3653826106,2.981895,1.859471,11.39239,7.143667,,-0.0000737729424145073,,,,,,,,,,,,,,,,,,,,26.05932,0.03842056
2612,2021/11/26 19:26:55,18149.8691,4460.001,1,4,0,0,0,0,-1.502747,3.566155,-5.359028727785,2.981895,1.861557,11.39239,7.151108,,,,,,,,,,,,,,,,,,,,,,25.80794,-0.06307364
2613,2021/11/26 19:27:00,18154.8695,4465.0014,1,4,0,0,0,0,-1.502808,3.565739,-5.358621095112,2.981895,1.863646,11.39239,7.158555,,-0.0000695368580636568,,,,,,,,,,,,,,,,,,,,25.7645,-0.09131432
2614,2021/11/26 19:27:05,18159.8685,4470.0004,1,4,0,0,0,0,-1.503418,3.565217,-5.360011411706,2.981895,1.865733,11.39239,7.165997,,,,,0.228810697793961,,,,,,,,,,,,,,,,,26.14768,0.05739212
2615,2021/11/26 19:27:10,18164.8694,4475.0013,1,4,0,0,0,0,-1.502998,3.564689,-5.357720437622,2.981895,1.867821,11.39239,7.173439,,-0.000138528193929233,,,,,,,,,,,,,,,,,,,,25.85485,-0.06283104
2616,2021/11/26 19:27:15,18169.8694,4480.0013,1,4,0,0,0,0,-1.503639,3.564376,-5.359534764264,2.981895,1.869908,11.39239,7.180879,,,,,,,,,,,,,,,,,,,,,,25.70135,-0.09612024
2617,2021/11/26 19:27:20,18174.8685,4485.0004,1,4,0,0,0,0,-1.503151,3.563744,-5.356845357344,2.981895,1.871995,11.39239,7.188318,,-0.0000882149033714086,,4.55817604064941,,,,,,,,,,,,,,,,,,25.99402,-0.02246678
2618,2021/11/26 19:27:25,18179.8682,4490.0001,1,4,0,0,0,0,-1.503433,3.563338,-5.357239939354,2.981895,1.874082,11.39239,7.195755,,,,,,,,,,,,,,,,,,,,,,26.02737,-0.03374338
2619,2021/11/26 19:27:30,18184.8689,4495.0008,1,4,0,0,0,0,-1.503967,3.56273,-5.35822834991,2.981895,1.876169,11.39239,7.203191,,-0.000139926400152035,,,,,,,,,,,,,,,,,,,,25.80482,-0.09241223
2620,2021/11/26 19:27:35,18189.8699,4500.0018,1,4,0,0,0,0,-1.50322,3.562536,-5.35527536592,2.981895,1.878257,11.39239,7.21063,,,,,,,,,,,,,,,,,,,,,,25.73322,-0.0848031
2621,2021/11/26 19:27:40,18194.8697,4505.0016,1,4,0,0,0,0,-1.502899,3.561968,-5.353278145232,2.981895,1.880345,11.39239,7.218066,,-0.0000902079918887466,,,,,,,,,,,,,,,,,,,,25.86769,0.05040705
2622,2021/11/26 19:27:45,18199.8683,4510.0002,1,4,0,0,0,0,-1.503258,3.561463,-5.353797746454,2.981895,1.882432,11.39239,7.2255,,,,,,,,,,,,,,,,,,,,,,26.03482,0.1014835
2623,2021/11/26 19:27:50,18204.8683,4515.0002,1,4,0,0,0,0,-1.503296,3.56114,-5.35344751744,2.981895,1.884518,11.39239,7.232929,,-0.000105607403384056,,,,,,,,,,,,,,,,,,,,26.107,0.06665349
2624,2021/11/26 19:27:55,18209.8692,4520.0011,1,4,0,0,0,0,-1.503403,3.560615,-5.353039272845,2.981895,1.886606,11.39239,7.240364,,,,,,,,,,,,,,,,,,,,,,26.00234,-0.02633035
2625,2021/11/26 19:28:00,18214.8693,4525.0012,1,4,0,0,0,0,-1.503349,3.55998,-5.35189237302,2.981895,1.888693,11.39239,7.247796,,,,,,,,,,,,,,,,,,,,,,25.88986,-0.05124509
2626,2021/11/26 19:28:05,18219.8694,4530.0013,1,4,0,0,0,0,-1.503639,3.559518,-5.352230086002,2.981895,1.890782,11.39239,7.255231,,-0.0000884732507984154,,,,,,,,,,,,,,,,,,,,25.72168,-0.08981049
2627,2021/11/26 19:28:10,18224.8684,4535.0003,1,4,0,0,0,0,-1.50235,3.559082,-5.3469868427,2.981895,1.892868,11.39239,7.262657,,-0.00014529969485011,,,,,,,,,,,,,,,,,,,,25.90889,0.02664626
2628,2021/11/26 19:28:15,18229.8685,4540.0004,1,4,0,0,0,0,-1.502716,3.558699,-5.347713926484,2.981895,1.894956,11.39239,7.270089,,,,4.47985410690308,,,,,,,,,,,,,,,,,,26.05384,0.07039249
2629,2021/11/26 19:28:20,18234.8684,4545.0003,1,4,0,0,0,0,-1.502785,3.558235,-5.347262184475,2.981895,1.897042,11.39239,7.277511,,,,,,,,,,,,,,,,,,,,,,26.17977,0.06307125
2630,2021/11/26 19:28:25,18239.8687,4550.0006,1,4,0,0,0,0,-1.503677,3.557711,-5.349648203347,2.981895,1.899131,11.39239,7.284943,,-0.0000815545281511731,,,,,,,,,,,,,,,,,,,,26.15141,0.01665175
2631,2021/11/26 19:28:30,18244.8704,4555.0023,1,4,0,0,0,0,-1.503471,3.557444,-5.348513888124,2.981895,1.901218,11.39239,7.292369,,,,,,,,,,,,,,,,,,,,,,26.0215,0.02938807
2632,2021/11/26 19:28:35,18249.8695,4560.0014,1,4,0,0,0,0,-1.502785,3.556826,-5.34514476041,2.981895,1.903306,11.39239,7.299794,,-0.0001092891980079,,,,,,,,,,,,,,,,,,,,25.86135,0.02494156
2633,2021/11/26 19:28:40,18254.8682,4565.0001,1,4,0,0,0,0,-1.502968,3.556255,-5.34493746484,2.981895,1.905393,11.39239,7.307218,,,,,,,,,,,,,,,,,,,,,,25.87203,-0.08434117
2634,2021/11/26 19:28:45,18259.8688,4570.0007,1,4,0,0,0,0,-1.503601,3.556094,-5.346946494494,2.981895,1.907479,11.39239,7.314635,,-0.0000724599667591974,,,,,,,,,,,,,,,,,,,,25.81526,-0.1025182
2635,2021/11/26 19:28:50,18264.8697,4575.0016,1,4,0,0,0,0,-1.502914,3.555571,-5.343717433894,2.981895,1.909566,11.39239,7.322058,,,,,0.221047401428223,,,,,,,,,,,,,,,,,25.73587,-0.07246852
2636,2021/11/26 19:28:55,18269.8688,4580.0007,1,4,0,0,0,0,-1.502609,3.554851,-5.341551106259,2.981895,1.911654,11.39239,7.329481,,-0.000111023502540775,,,,,,,,,,,,,,,,,,,,25.86543,0.03728926
2637,2021/11/26 19:29:00,18274.8691,4585.001,1,4,0,0,0,0,-1.503403,3.554554,-5.343927147262,2.981895,1.913741,11.39239,7.3369,,,,,,,,,,,,,,,,,,,,,,25.87143,-0.03581166
2638,2021/11/26 19:29:05,18279.8685,4590.0004,1,4,0,0,0,0,-1.503098,3.554187,-5.342291371326,2.981895,1.915829,11.39239,7.34432,,-0.0000771329214330763,,,,,,,,,,,,,,,,,,,,26.07503,0.01983464
2639,2021/11/26 19:29:10,18284.8684,4595.0003,1,4,0,0,0,0,-1.503624,3.553738,-5.343485746512,2.981895,1.917916,11.39239,7.351737,,,,4.57878589630127,,,,,,,,,,,,,,,,,,26.0851,0.07694244
2640,2021/11/26 19:29:15,18289.8684,4600.0003,1,4,0,0,0,0,-1.502892,3.552923,-5.339659553316,2.981895,1.920003,11.39239,7.359154,,-0.000154005203512497,,,,,,,,,,,,,,,,,,,,26.1366,0.1235974
2641,2021/11/26 19:29:20,18294.8686,4605.0005,1,4,0,0,0,0,-1.50396,3.552524,-5.34285399504,2.981895,1.922092,11.39239,7.366574,,,,,,,,,,,,,,,,,,,,,,26.10253,0.09299338
2642,2021/11/26 19:29:25,18299.8685,4610.0004,1,4,0,0,0,0,-1.503288,3.552433,-5.340329899704,2.981895,1.924178,11.39239,7.373985,,-0.0000705682032275945,,,,,,,,,,,,,,,,,,,,26.00983,-0.1007891
2643,2021/11/26 19:29:30,18304.8686,4615.0005,1,4,0,0,0,0,-1.502853,3.551879,-5.337952010787,2.981895,1.926265,11.39239,7.381398,,,,,,,,,,,,,,,,,,,,,,25.91761,-0.04763842
2644,2021/11/26 19:29:35,18309.8695,4620.0014,1,4,0,0,0,0,-1.503403,3.551178,-5.338851658734,2.981895,1.928353,11.39239,7.388814,,-0.0000901211096788757,,,,,,,,,,,,,,,,,,,,25.83868,-0.0282836
2645,2021/11/26 19:29:40,18314.8689,4625.0008,1,4,0,0,0,0,-1.503525,3.550807,-5.338727094675,2.981895,1.93044,11.39239,7.396225,,,,,,,,,,,,,,,,,,,,,,25.83297,-0.09159923
2646,2021/11/26 19:29:45,18319.8687,4630.0006,1,4,0,0,0,0,-1.502678,3.550618,-5.335435555004,2.981895,1.932528,11.39239,7.403638,,-0.000127886698464863,,,,,,,,,,,,,,,,,,,,25.77345,0.08574247
2647,2021/11/26 19:29:50,18324.8687,4635.0006,1,4,0,0,0,0,-1.503166,3.549973,-5.336198714518,2.981895,1.934614,11.39239,7.411047,,,,,,,,,,,,,,,,,,,,,,25.72853,0.05156636
2648,2021/11/26 19:29:55,18329.8697,4640.0016,1,4,0,0,0,0,-1.503075,3.549499,-5.335163209425,2.981895,1.936703,11.39239,7.41846,,,,,,,,,,,,,,,,,,,,,,25.78453,-0.06818593
2649,2021/11/26 19:30:00,18334.8696,4645.0015,1,4,0,0,0,0,-1.503006,3.54916,-5.33440877496,2.981895,1.938789,11.39239,7.425863,,-0.0000866152113303542,,,,,,,,,,,,,,,,,,,,25.80097,0.1023853
2650,2021/11/26 19:30:05,18339.8683,4650.0002,1,4,0,0,0,0,-1.504166,3.548588,-5.337665417608,2.981895,1.940876,11.39239,7.43327,,,,4.49425411224365,,,,,,,,,,,,,,,,,,26.00536,0.03754079
2651,2021/11/26 19:30:10,18344.8684,4655.0003,1,4,0,0,0,0,-1.503036,3.548061,-5.332863413196,2.981895,1.942963,11.39239,7.440676,,-0.0000975550428847782,,,,,,,,,,,,,,,,,,,,26.09306,0.003459454
2652,2021/11/26 19:30:15,18349.8684,4660.0003,1,4,0,0,0,0,-1.503128,3.54755,-5.3324217364,2.981895,1.945052,11.39239,7.448086,,,,,,,,,,,,,,,,,,,,,,26.06063,0.08440197
2653,2021/11/26 19:30:20,18354.8692,4665.0011,1,4,0,0,0,0,-1.503998,3.547259,-5.335070441482,2.981895,1.947138,11.39239,7.455486,,-0.000112622597953305,,,,,,,,,,,,,,,,,,,,26.10851,0.106259
2654,2021/11/26 19:30:25,18359.8691,4670.001,1,4,0,0,0,0,-1.503059,3.546729,-5.330942944011,2.981895,1.949226,11.39239,7.462892,,,,,,,,,,,,,,,,,,,,,,26.15019,0.07287264
2655,2021/11/26 19:30:30,18364.8686,4675.0005,1,4,0,0,0,0,-1.503601,3.546142,-5.331982657342,2.981895,1.951314,11.39239,7.470297,,-0.0000839468266349286,,,,,,,,,,,,,,,,,,,,26.15778,-0.005293489
2656,2021/11/26 19:30:35,18369.8691,4680.001,1,4,0,0,0,0,-1.50322,3.545593,-5.32980630946,2.981895,1.953401,11.39239,7.477699,,,,,,,,,,,,,,,,,,,,,,26.0917,0.04238307
2657,2021/11/26 19:30:40,18374.8691,4685.001,1,4,0,0,0,0,-1.503761,3.545458,-5.331521467538,2.981895,1.955489,11.39239,7.485101,,-0.0000847510382300243,,,0.221003398299217,,,,,,,,,,,,,,,,,26.03185,0.0673306
2658,2021/11/26 19:30:45,18379.8695,4690.0014,1,4,0,0,0,0,-1.502853,3.545042,-5.327677004826,2.981895,1.957577,11.39239,7.492504,,,,,,,,,,,,,,,,,,,,,,25.96666,-0.09396672
2659,2021/11/26 19:30:50,18384.8687,4695.0006,1,4,0,0,0,0,-1.503799,3.544319,-5.329943367881,2.981895,1.959664,11.39239,7.499902,,-0.000116054601676296,,,,,,,,,,,,,,,,,,,,26.01545,-0.02189338
2660,2021/11/26 19:30:55,18389.8687,4700.0006,1,4,0,0,0,0,-1.503258,3.543811,-5.327262236238,2.981895,1.96175,11.39239,7.507295,,,,4.36959505081177,,,,,,,,,,,,,,,,,,25.94411,0.0171864
2661,2021/11/26 19:31:00,18394.8687,4705.0006,1,4,0,0,0,0,-1.503075,3.543519,-5.326174820925,2.981895,1.963839,11.39239,7.514697,,,,,,,,,,,,,,,,,,,,,,25.90154,-0.08309007
2662,2021/11/26 19:31:05,18399.8687,4710.0006,1,4,0,0,0,0,-1.503258,3.54297,-5.32599799626,2.981895,1.965926,11.39239,7.522092,,-0.0000856355982250534,,,,,,,,,,,,,,,,,,,,25.87316,-0.1174653
2663,2021/11/26 19:31:10,18404.8682,4715.0001,1,4,0,0,0,0,-1.503151,3.542671,-5.325169456321,2.981895,1.968013,11.39239,7.529486,,,,,,,,,,,,,,,,,,,,,,25.98494,0.02399027
2664,2021/11/26 19:31:15,18409.8683,4720.0002,1,4,0,0,0,0,-1.503708,3.541864,-5.325929231712,2.981895,1.970101,11.39239,7.536881,,-0.0000633380623185076,,,,,,,,,,,,,,,,,,,,26.01319,-0.07839739
2665,2021/11/26 19:31:20,18414.8682,4725.0001,1,4,0,0,0,0,-1.50309,3.541535,-5.32324584315,2.981895,1.972189,11.39239,7.544277,,,,,,,,,,,,,,,,,,,,,,26.18799,0.0293839
2666,2021/11/26 19:31:25,18419.8683,4730.0002,1,4,0,0,0,0,-1.503189,3.541246,-5.323162033494,2.981895,1.974276,11.39239,7.551667,,-0.000100078599643894,,,,,,,,,,,,,,,,,,,,26.18565,0.1040584
2667,2021/11/26 19:31:30,18424.869,4735.0009,1,4,0,0,0,0,-1.503059,3.540716,-5.321905050244,2.981895,1.976363,11.39239,7.559056,,,,,,,,,,,,,,,,,,,,,,26.27831,0.01348138
2668,2021/11/26 19:31:35,18429.8684,4740.0003,1,4,0,0,0,0,-1.5028,3.540334,-5.3204139352,2.981895,1.97845,11.39239,7.566447,,-0.000111033899884205,,,,,,,,,,,,,,,,,,,,26.27917,0.1185846
2669,2021/11/26 19:31:40,18434.8691,4745.001,1,4,0,0,0,0,-1.503784,3.539813,-5.323114152392,2.981895,1.980538,11.39239,7.573838,,,,,,,,,,,,,,,,,,,,,,26.29917,0.07843852
2670,2021/11/26 19:31:45,18439.8687,4750.0006,1,4,0,0,0,0,-1.503494,3.539125,-5.32105320275,2.981895,1.982625,11.39239,7.581223,,-0.0000855892722029239,,,,,,,,,,,,,,,,,,,,26.18467,0.07953048
2671,2021/11/26 19:31:50,18444.8688,4755.0007,1,4,0,0,0,0,-1.503006,3.538721,-5.318718895326,2.981895,1.984712,11.39239,7.588609,,,,4.52265977859497,,,,,,,,,,,,,,,,,,26.16164,0.1173609
2672,2021/11/26 19:31:55,18449.8695,4760.0014,1,4,0,0,0,0,-1.502716,3.538074,-5.316720408984,2.981895,1.986799,11.39239,7.595997,,,,,,,,,,,,,,,,,,,,,,26.12261,-0.01469195
2673,2021/11/26 19:32:00,18454.8686,4765.0005,1,4,0,0,0,0,-1.50351,3.537848,-5.31918984648,2.981895,1.988886,11.39239,7.60338,,-0.0000795031519373879,,,,,,,,,,,,,,,,,,,,25.98745,0.08713007
2674,2021/11/26 19:32:05,18459.8695,4770.0014,1,4,0,0,0,0,-1.504433,3.537338,-5.321688019354,2.981895,1.990974,11.39239,7.610764,,,,,,,,,,,,,,,,,,,,,,25.86549,-0.07524908
2675,2021/11/26 19:32:10,18464.8689,4775.0008,1,4,0,0,0,0,-1.50425,3.536536,-5.319834278,2.981895,1.993061,11.39239,7.618146,,-0.0000864135508891195,,,,,,,,,,,,,,,,,,,,25.83847,-0.06969392
2676,2021/11/26 19:32:15,18469.8695,4780.0014,1,4,0,0,0,0,-1.502892,3.536284,-5.314652933328,2.981895,1.99515,11.39239,7.625534,,,,,,,,,,,,,,,,,,,,,,25.97338,-0.07601202
2677,2021/11/26 19:32:20,18474.8694,4785.0013,1,4,0,0,0,0,-1.503471,3.535877,-5.316088529067,2.981895,1.997237,11.39239,7.632913,,-0.0000901624371181242,,,,,,,,,,,,,,,,,,,,26.08626,-0.01163125
2678,2021/11/26 19:32:25,18479.8698,4790.0017,1,4,0,0,0,0,-1.502769,3.535413,-5.312909058597,2.981895,1.999324,11.39239,7.640292,,,,,0.227661296725273,,,,,,,,,,,,,,,,,26.21216,0.08558631
2679,2021/11/26 19:32:30,18484.87,4795.0019,1,4,0,0,0,0,-1.502953,3.534857,-5.312723932721,2.981895,2.001412,11.39239,7.647675,,,,,,,,,,,,,,,,,,,,,,26.24935,0.01703262
2680,2021/11/26 19:32:35,18489.8683,4800.0002,1,4,0,0,0,0,-1.503288,3.534423,-5.313255682824,2.981895,2.003497,11.39239,7.655044,,-0.0000852237426443025,,,,,,,,,,,,,,,,,,,,26.25332,0.1180148
2681,2021/11/26 19:32:40,18494.8684,4805.0003,1,4,0,0,0,0,-1.503204,3.533877,-5.312138041908,2.981895,2.005586,11.39239,7.662427,,,,,,,,,,,,,,,,,,,,,,26.20496,0.01602471
2682,2021/11/26 19:32:45,18499.8699,4810.0018,1,4,0,0,0,0,-1.503334,3.533226,-5.311618775484,2.981895,2.007673,11.39239,7.669801,,-0.0000610888964729384,,4.35283517837524,,,,,,,,,,,,,,,,,,26.20778,0.09585619
2683,2021/11/26 19:32:50,18504.8691,4815.001,1,4,0,0,0,0,-1.503532,3.53294,-5.31188834408,2.981895,2.00976,11.39239,7.677175,,,,,,,,,,,,,,,,,,,,,,26.10666,0.03546298
2684,2021/11/26 19:32:55,18509.8687,4820.0006,1,4,0,0,0,0,-1.504196,3.53261,-5.31373783156,2.981895,2.011848,11.39239,7.684552,,,,,,,,,,,,,,,,,,,,,,26.0335,-0.086146
2685,2021/11/26 19:33:00,18514.8684,4825.0003,1,4,0,0,0,0,-1.503021,3.531908,-5.308531894068,2.981895,2.013935,11.39239,7.691923,,-0.0000806812386144884,,,,,,,,,,,,,,,,,,,,25.96879,0.005097985
2686,2021/11/26 19:33:05,18519.8685,4830.0004,1,4,0,0,0,0,-1.503349,3.531363,-5.308871034687,2.981895,2.016023,11.39239,7.699297,,-0.000137719296617433,,,,,,,,,,,,,,,,,,,,25.8822,-0.115425
2687,2021/11/26 19:33:10,18524.8688,4835.0007,1,4,0,0,0,0,-1.502983,3.531109,-5.307196798147,2.981895,2.018109,11.39239,7.706664,,,,,,,,,,,,,,,,,,,,,,25.95063,-0.04736722
2688,2021/11/26 19:33:15,18529.8694,4840.0013,1,4,0,0,0,0,-1.502754,3.530474,-5.305433925396,2.981895,2.020197,11.39239,7.714035,,-0.000123348596389405,,,,,,,,,,,,,,,,,,,,26.06363,-0.1174706
2689,2021/11/26 19:33:20,18534.8694,4845.0013,1,4,0,0,0,0,-1.50222,3.529888,-5.30266835136,2.981895,2.022283,11.39239,7.721399,,,,,,,,,,,,,,,,,,,,,,26.28753,0.06137371
2690,2021/11/26 19:33:25,18539.8689,4850.0008,1,4,0,0,0,0,-1.503242,3.529315,-5.30541453923,2.981895,2.024371,11.39239,7.728769,,-0.000104503102193121,,,,,,,,,,,,,,,,,,,,26.26078,0.02988338
2691,2021/11/26 19:33:30,18544.8697,4855.0016,1,4,0,0,0,0,-1.502678,3.528903,-5.302804902234,2.981895,2.026459,11.39239,7.736139,,,,,,,,,,,,,,,,,,,,,,26.16749,0.08003592
2692,2021/11/26 19:33:35,18549.8688,4860.0007,1,4,0,0,0,0,-1.502998,3.528445,-5.30324577811,2.981895,2.028546,11.39239,7.743503,,-0.0000762591735110618,,4.19926881790161,,,,,,,,,,,,,,,,,,25.98298,-0.08739829
2693,2021/11/26 19:33:40,18554.8689,4865.0008,1,4,0,0,0,0,-1.502228,3.528038,-5.299917468664,2.981895,2.030634,11.39239,7.750871,,,,,,,,,,,,,,,,,,,,,,25.95637,-0.06830812
2694,2021/11/26 19:33:45,18559.8689,4870.0008,1,4,0,0,0,0,-1.503563,3.527492,-5.303806453996,2.981895,2.032721,11.39239,7.758232,,-0.000117831601528451,,,,,,,,,,,,,,,,,,,,26.0747,-0.1138729
2695,2021/11/26 19:33:50,18564.8691,4875.001,1,4,0,0,0,0,-1.503242,3.526959,-5.301872901078,2.981895,2.03481,11.39239,7.7656,,,,,,,,,,,,,,,,,,,,,,26.27275,0.05870283
2696,2021/11/26 19:33:55,18569.8686,4880.0005,1,4,0,0,0,0,-1.50322,3.526514,-5.30112637508,2.981895,2.036896,11.39239,7.772957,,-0.0000946923682931811,,,,,,,,,,,,,,,,,,,,26.1433,-0.04033625
2697,2021/11/26 19:34:00,18574.8693,4885.0012,1,4,0,0,0,0,-1.50248,3.525806,-5.29745299888,2.981895,2.038985,11.39239,7.780322,,,,,,,,,,,,,,,,,,,,,,25.94916,0.05359888
2698,2021/11/26 19:34:05,18579.8693,4890.0012,1,4,0,0,0,0,-1.503242,3.525411,-5.299545882462,2.981895,2.041071,11.39239,7.787677,,-0.000111738503619563,,,0.236233606934547,,,,,,,,,,,,,,,,,25.97326,-0.0944078
2699,2021/11/26 19:34:10,18584.8684,4895.0003,1,4,0,0,0,0,-1.502708,3.525083,-5.297170424764,2.981895,2.043157,11.39239,7.795033,,,,,,,,,,,,,,,,,,,,,,26.01211,0.01481295
2700,2021/11/26 19:34:15,18589.8693,4900.0012,1,4,0,0,0,0,-1.503036,3.524396,-5.297294066256,2.981895,2.045245,11.39239,7.802392,,-0.000121122699056286,,,,,,,,,,,,,,,,,,,,26.13931,-0.09005189
2701,2021/11/26 19:34:20,18594.8693,4905.0012,1,4,0,0,0,0,-1.503868,3.523804,-5.299336073872,2.981895,2.047333,11.39239,7.80975,,,,,,,,,,,,,,,,,,,,,,26.29481,0.08472145
2702,2021/11/26 19:34:25,18599.8695,4910.0014,1,4,0,0,0,0,-1.503098,3.523496,-5.296159790608,2.981895,2.049419,11.39239,7.817101,,-0.0000940223908401094,,4.17181491851807,,,,,,,,,,,,,,,,,,26.251,0.02382159
2703,2021/11/26 19:34:30,18604.8687,4915.0006,1,4,0,0,0,0,-1.502785,3.522826,-5.29405007041,2.981895,2.051506,11.39239,7.824453,,,,,,,,,,,,,,,,,,,,,,26.17487,0.06948709
2704,2021/11/26 19:34:35,18609.869,4920.0009,1,4,0,0,0,0,-1.504143,3.522231,-5.297939103033,2.981895,2.053594,11.39239,7.831809,,,,,,,,,,,,,,,,,,,,,,26.09462,0.005559325
2705,2021/11/26 19:34:40,18614.8698,4925.0017,1,4,0,0,0,0,-1.503166,3.521768,-5.293801917488,2.981895,2.055682,11.39239,7.839164,,-0.0000841957080410793,,,,,,,,,,,,,,,,,,,,26.01436,-0.09679437
2706,2021/11/26 19:34:45,18619.8697,4930.0016,1,4,0,0,0,0,-1.50309,3.521445,-5.29304876505,2.981895,2.05777,11.39239,7.846516,,,,,,,,,,,,,,,,,,,,,,25.9718,0.0295341
2707,2021/11/26 19:34:50,18624.8689,4935.0008,1,4,0,0,0,0,-1.5028,3.520778,-5.2910251784,2.981895,2.059856,11.39239,7.853859,,-0.0000632938172202557,,,,,,,,,,,,,,,,,,,,25.93401,-0.1142955
2708,2021/11/26 19:34:55,18629.869,4940.0009,1,4,0,0,0,0,-1.50264,3.52023,-5.2896384072,2.981895,2.061944,11.39239,7.861211,,,,,,,,,,,,,,,,,,,,,,25.99609,-0.09291947
2709,2021/11/26 19:35:00,18634.8682,4945.0001,1,4,0,0,0,0,-1.504448,3.51956,-5.29499500288,2.981895,2.06403,11.39239,7.868554,,-0.0000727820734027773,,,,,,,,,,,,,,,,,,,,26.06432,0.0721544
2710,2021/11/26 19:35:05,18639.8685,4950.0004,1,4,0,0,0,0,-1.503143,3.519226,-5.289899927318,2.981895,2.066119,11.39239,7.875905,,,,,,,,,,,,,,,,,,,,,,26.20136,0.02172649
2711,2021/11/26 19:35:10,18644.8683,4955.0002,1,4,0,0,0,0,-1.503113,3.5188,-5.2891540244,2.981895,2.068207,11.39239,7.88325,,-0.000129333697259426,,,,,,,,,,,,,,,,,,,,26.23011,-0.05720437
2712,2021/11/26 19:35:15,18649.8691,4960.001,1,4,0,0,0,0,-1.503166,3.517937,-5.288043288542,2.981895,2.070294,11.39239,7.890594,,,,3.90556311607361,,,,,,,,,,,,,,,,,,26.28644,0.1080143
2713,2021/11/26 19:35:20,18654.8693,4965.0012,1,4,0,0,0,0,-1.503532,3.517418,-5.288550520376,2.981895,2.072381,11.39239,7.897935,,-0.000107269202999305,,,,,,,,,,,,,,,,,,,,26.35287,0.0960964
2714,2021/11/26 19:35:25,18659.8693,4970.0012,1,4,0,0,0,0,-1.503311,3.516976,-5.287108707536,2.981895,2.074468,11.39239,7.905278,,,,,,,,,,,,,,,,,,,,,,26.37413,0.04454136
2715,2021/11/26 19:35:30,18664.8693,4975.0012,1,4,0,0,0,0,-1.503769,3.516275,-5.287665340475,2.981895,2.076555,11.39239,7.912617,,-0.000136597198434174,,,,,,,,,,,,,,,,,,,,26.28859,-0.03893137
2716,2021/11/26 19:35:35,18669.8694,4980.0013,1,4,0,0,0,0,-1.503799,3.515778,-5.287023440622,2.981895,2.078644,11.39239,7.91996,,,,,,,,,,,,,,,,,,,,,,26.15796,-0.05162776
2717,2021/11/26 19:35:40,18674.8689,4985.0008,1,4,0,0,0,0,-1.503349,3.515443,-5.284937718607,2.981895,2.080731,11.39239,7.927297,,-0.000109644803160336,,,0.26193380355835,,,,,,,,,,,,,,,,,26.01467,-0.06374478
2718,2021/11/26 19:35:45,18679.8698,4990.0017,1,4,0,0,0,0,-1.503731,3.514812,-5.285331763572,2.981895,2.082819,11.39239,7.934635,,,,,,,,,,,,,,,,,,,,,,26.0822,-0.02769411
2719,2021/11/26 19:35:50,18684.8695,4995.0014,1,4,0,0,0,0,-1.503044,3.514143,-5.281911551292,2.981895,2.084906,11.39239,7.94197,,-0.000113663401862141,,,,,,,,,,,,,,,,,,,,26.18311,-0.009142756
2720,2021/11/26 19:35:55,18689.8682,5000.0001,1,4,0,0,0,0,-1.504143,3.513506,-5.284815455358,2.981895,2.086992,11.39239,7.949302,,,,3.7108678817749,,,,,,,,,,,,,,,,,,26.42509,0.004309416
2721,2021/11/26 19:36:00,18694.8688,5005.0007,1,4,0,0,0,0,-1.503479,3.512973,-5.281681133067,2.981895,2.08908,11.39239,7.956635,,-0.000106074199720751,,,,,,,,,,,,,,,,,,,,26.49868,0.02215922
2722,2021/11/26 19:36:05,18699.8683,5010.0002,1,4,0,0,0,0,-1.503235,3.512447,-5.280033266045,2.981895,2.091167,11.39239,7.963967,,,,,,,,,,,,,,,,,,,,,,26.30421,-0.01450121
2723,2021/11/26 19:36:10,18704.8684,5015.0003,1,4,0,0,0,0,-1.503181,3.511636,-5.278624514116,2.981895,2.093254,11.39239,7.971297,,-0.000102821897598915,,,,,,,,,,,,,,,,,,,,26.16104,-0.05051196
2724,2021/11/26 19:36:15,18709.8682,5020.0001,1,4,0,0,0,0,-1.503838,3.51113,-5.28017071694,2.981895,2.095342,11.39239,7.978629,,-0.000153521497850306,,,,,,,,,,,,,,,,,,,,26.27752,0.07683992
2725,2021/11/26 19:36:20,18714.8683,5025.0002,1,4,0,0,0,0,-1.502296,3.510602,-5.273963342192,2.981895,2.097428,11.39239,7.985952,,,,,,,,,,,,,,,,,,,,,,26.55312,0.1444364
2726,2021/11/26 19:36:25,18719.8683,5030.0002,1,4,0,0,0,0,-1.503677,3.509989,-5.277889729553,2.981895,2.099515,11.39239,7.99328,,-0.000122167606605217,,,,,,,,,,,,,,,,,,,,26.41299,0.05575776
2727,2021/11/26 19:36:30,18724.8684,5035.0003,1,4,0,0,0,0,-1.503326,3.509177,-5.275437022702,2.981895,2.101604,11.39239,8.000609,,,,,,,,,,,,,,,,,,,,,,26.2814,-0.08087099
2728,2021/11/26 19:36:35,18729.8685,5040.0004,1,4,0,0,0,0,-1.503006,3.50893,-5.27394284358,2.981895,2.103691,11.39239,8.007935,,-0.000144274206832051,,,,,,,,,,,,,,,,,,,,26.18757,-0.104655
2729,2021/11/26 19:36:40,18734.8692,5045.0011,1,4,0,0,0,0,-1.503036,3.508409,-5.273265029724,2.981895,2.105779,11.39239,8.015261,,-0.000121638899145182,,3.49504208564758,,,,,,,,,,,,,,,,,,26.22661,-0.07807612
2730,2021/11/26 19:36:45,18739.8688,5050.0007,1,4,0,0,0,0,-1.503654,3.507618,-5.274243836172,2.981895,2.107866,11.39239,8.02258,,,,,,,,,,,,,,,,,,,,,,26.4609,0.0952369
2731,2021/11/26 19:36:50,18744.8696,5055.0015,1,4,0,0,0,0,-1.503151,3.506796,-5.271243914196,2.981895,2.109953,11.39239,8.029902,,-0.000131354201585054,,,,,,,,,,,,,,,,,,,,26.54904,0.1171112
2732,2021/11/26 19:36:55,18749.8687,5060.0006,1,4,0,0,0,0,-1.503204,3.50646,-5.27092469784,2.981895,2.112039,11.39239,8.037217,,,,,,,,,,,,,,,,,,,,,,26.3452,0.07615209
2733,2021/11/26 19:37:00,18754.8696,5065.0015,1,4,0,0,0,0,-1.50322,3.505925,-5.2701765785,2.981895,2.114128,11.39239,8.04454,,-0.000139709605718963,,,,,,,,,,,,,,,,,,,,26.1267,-0.0933075
2734,2021/11/26 19:37:05,18759.8698,5070.0017,1,4,0,0,0,0,-1.503441,3.505163,-5.269805765883,2.981895,2.116215,11.39239,8.051857,,,,,0.274609804153442,,,,,,,,,,,,,,,,,26.09705,-0.1316994
2735,2021/11/26 19:37:10,18764.8686,5075.0005,1,4,0,0,0,0,-1.503326,3.504404,-5.268261647704,2.981895,2.1183,11.39239,8.059165,,-0.000119552300020587,,,,,,,,,,,,,,,,,,,,26.27569,-0.07238746
2736,2021/11/26 19:37:15,18769.8692,5080.0011,1,4,0,0,0,0,-1.503166,3.50392,-5.26697341072,2.981895,2.12039,11.39239,8.066486,,-0.000141372394864447,,,,,,,,,,,,,,,,,,,,26.52509,0.05703449
2737,2021/11/26 19:37:20,18774.869,5085.0009,1,4,0,0,0,0,-1.503296,3.503373,-5.266606617408,2.981895,2.122476,11.39239,8.073797,,,,3.48125100135803,,,,,,,,,,,,,,,,,,26.28188,-0.02215147
2738,2021/11/26 19:37:25,18779.8691,5090.001,1,4,0,0,0,0,-1.503036,3.50258,-5.26450383288,2.981895,2.124563,11.39239,8.081107,,-0.000116185503429733,,,,,,,,,,,,,,,,,,,,26.22654,-0.06338656
2739,2021/11/26 19:37:30,18784.869,5095.0009,1,4,0,0,0,0,-1.50367,3.501828,-5.26559370876,2.981895,2.126651,11.39239,8.088421,,,,,,,,,,,,,,,,,,,,,,26.53256,0.05450904
2740,2021/11/26 19:37:35,18789.8684,5100.0003,1,4,0,0,0,0,-1.503334,3.501523,-5.263958577682,2.981895,2.128737,11.39239,8.095725,,-0.000140740507049486,,,,,,,,,,,,,,,,,,,,26.38685,0.02602816
2741,2021/11/26 19:37:40,18794.8692,5105.0011,1,4,0,0,0,0,-1.50351,3.500759,-5.26342616409,2.981895,2.130825,11.39239,8.103036,,-0.000113665802928153,,,,,,,,,,,,,,,,,,,,26.09436,-0.07105052
2742,2021/11/26 19:37:45,18799.8685,5110.0004,1,4,0,0,0,0,-1.502769,3.499927,-5.259581797863,2.981895,2.132912,11.39239,8.11034,,,,,,,,,,,,,,,,,,,,,,26.33102,0.04647851
2743,2021/11/26 19:37:50,18804.8688,5115.0007,1,4,0,0,0,0,-1.503288,3.499328,-5.260497790464,2.981895,2.135,11.39239,8.117649,,-0.000133615903905593,,,,,,,,,,,,,,,,,,,,26.55693,0.134024
2744,2021/11/26 19:37:55,18809.8696,5120.0015,1,4,0,0,0,0,-1.503815,3.498735,-5.261450174025,2.981895,2.137088,11.39239,8.124954,,,,,,,,,,,,,,,,,,,,,,26.30712,0.04666507
2745,2021/11/26 19:38:00,18814.8686,5125.0005,1,4,0,0,0,0,-1.504402,3.498113,-5.262568193426,2.981895,2.139174,11.39239,8.132252,,-0.000105114602774847,,3.23947191238403,,,,,,,,,,,,,,,,,,26.20254,-0.02935708
2746,2021/11/26 19:38:05,18819.8694,5130.0013,1,4,0,0,0,0,-1.502838,3.497419,-5.256054175122,2.981895,2.141263,11.39239,8.139558,,,,,,,,,,,,,,,,,,,,,,26.47677,0.08307755
2747,2021/11/26 19:38:10,18824.8688,5135.0007,1,4,0,0,0,0,-1.50309,3.496895,-5.25614790555,2.981895,2.14335,11.39239,8.146858,,-0.000114545102405827,,,,,,,,,,,,,,,,,,,,26.49976,0.07015288
2748,2021/11/26 19:38:15,18829.8694,5140.0013,1,4,0,0,0,0,-1.502899,3.496247,-5.254506120053,2.981895,2.145437,11.39239,8.154155,,,,,,,,,,,,,,,,,,,,,,26.24288,-0.0703156
2749,2021/11/26 19:38:20,18834.8683,5145.0002,1,4,0,0,0,0,-1.503929,3.495194,-5.256523617226,2.981895,2.147524,11.39239,8.161448,,-0.000126346305478364,,,,,,,,,,,,,,,,,,,,26.28371,-0.05132437
2750,2021/11/26 19:38:25,18839.8698,5150.0017,1,4,0,0,0,0,-1.503098,3.494601,-5.252727773898,2.981895,2.149612,11.39239,8.168747,,-0.000143644501804374,,,0.312832087278366,,,,,,,,,,,,,,,,,26.48472,-0.003037453
2751,2021/11/26 19:38:30,18844.8699,5155.0018,1,4,0,0,0,0,-1.503418,3.494131,-5.253139439758,2.981895,2.151699,11.39239,8.176038,,,,,,,,,,,,,,,,,,,,,,26.59459,0.05747378
2752,2021/11/26 19:38:35,18849.8691,5160.001,1,4,0,0,0,0,-1.503418,3.493353,-5.251969780554,2.981895,2.153786,11.39239,8.183331,,-0.000110831497295294,,3.04666709899902,,,,,,,,,,,,,,,,,,26.41559,0.03640175
2753,2021/11/26 19:38:40,18854.8683,5165.0002,1,4,0,0,0,0,-1.503654,3.492568,-5.251613843472,2.981895,2.155872,11.39239,8.190619,,,,,,,,,,,,,,,,,,,,,,26.2823,0.04516363
2754,2021/11/26 19:38:45,18859.8692,5170.0011,1,4,0,0,0,0,-1.503815,3.491774,-5.25098211781,2.981895,2.157961,11.39239,8.197911,,-0.000125854799989611,,,,,,,,,,,,,,,,,,,,26.2141,-0.06451845
2755,2021/11/26 19:38:50,18864.869,5175.0009,1,4,0,0,0,0,-1.503258,3.491183,-5.248148774214,2.981895,2.160048,11.39239,8.2052,,,,,,,,,,,,,,,,,,,,,,26.31281,-0.005674362
2756,2021/11/26 19:38:55,18869.8694,5180.0013,1,4,0,0,0,0,-1.503143,3.490324,-5.246456088332,2.981895,2.162135,11.39239,8.212485,,-0.0000913611729629338,,,,,,,,,,,,,,,,,,,,26.51124,0.05360663
2757,2021/11/26 19:39:00,18874.8684,5185.0003,1,4,0,0,0,0,-1.502998,3.489693,-5.245001599614,2.981895,2.164222,11.39239,8.219769,,,,,,,,,,,,,,,,,,,,,,26.43106,-0.01936555
2758,2021/11/26 19:39:05,18879.8685,5190.0004,1,4,0,0,0,0,-1.504128,3.489047,-5.247973286016,2.981895,2.166308,11.39239,8.227048,,-0.000138680596137419,,,,,,,,,,,,,,,,,,,,26.14612,-0.1153445
2759,2021/11/26 19:39:10,18884.8686,5195.0005,1,4,0,0,0,0,-1.503235,3.488304,-5.24374066344,2.981895,2.168396,11.39239,8.23433,,,,2.80665111541748,,,,,,,,,,,,,,,,,,26.29241,-0.07917643
2760,2021/11/26 19:39:15,18889.8687,5200.0006,1,4,0,0,0,0,-1.502769,3.487485,-5.240884345965,2.981895,2.170483,11.39239,8.241611,,-0.000132773304358125,,,,,,,,,,,,,,,,,,,,26.52888,0.04622996
2761,2021/11/26 19:39:20,18894.8685,5205.0004,1,4,0,0,0,0,-1.502151,3.486687,-5.237530363737,2.981895,2.17257,11.39239,8.248887,,-0.000119282500236295,,,,,,,,,,,,,,,,,,,,26.21625,-0.09772718
2762,2021/11/26 19:39:25,18899.8695,5210.0014,1,4,0,0,0,0,-1.502769,3.486163,-5.238897685347,2.981895,2.174659,11.39239,8.256172,,,,,,,,,,,,,,,,,,,,,,26.47979,-0.03502488
2763,2021/11/26 19:39:30,18904.8691,5215.001,1,4,0,0,0,0,-1.503471,3.485257,-5.239982827047,2.981895,2.176746,11.39239,8.263446,,-0.00012502989557106,,,,,,,,,,,,,,,,,,,,26.28708,-0.07312775
2764,2021/11/26 19:39:35,18909.869,5220.0009,1,4,0,0,0,0,-1.502899,3.484404,-5.236707287196,2.981895,2.178833,11.39239,8.27072,,,,,0.346450686454773,,,,,,,,,,,,,,,,,26.40543,-0.01979947
2765,2021/11/26 19:39:40,18914.8689,5225.0008,1,4,0,0,0,0,-1.503326,3.483506,-5.236845140956,2.981895,2.18092,11.39239,8.277989,,-0.000155628396896645,,,,,,,,,,,,,,,,,,,,26.36766,0.05674899
2766,2021/11/26 19:39:45,18919.8683,5230.0002,1,4,0,0,0,0,-1.503288,3.483148,-5.236174590624,2.981895,2.183006,11.39239,8.285258,,-0.000151686297613196,,2.87167191505432,,,,,,,,,,,,,,,,,,26.30571,0.0247854
2767,2021/11/26 19:39:50,18924.8689,5235.0008,1,4,0,0,0,0,-1.504021,3.482333,-5.237501960993,2.981895,2.185095,11.39239,8.292532,,,,,,,,,,,,,,,,,,,,,,26.46735,0.0703001
2768,2021/11/26 19:39:55,18929.8691,5240.001,1,4,0,0,0,0,-1.503181,3.481663,-5.233569670003,2.981895,2.187182,11.39239,8.2998,,-0.000111008499516174,,,,,,,,,,,,,,,,,,,,26.26277,-0.06199956
2769,2021/11/26 19:40:00,18934.8685,5245.0004,1,4,0,0,0,0,-1.503578,3.480825,-5.23369189185,2.981895,2.18927,11.39239,8.307066,,,,,,,,,,,,,,,,,,,,,,26.54745,0.04664361
2770,2021/11/26 19:40:05,18939.8695,5250.0014,1,4,0,0,0,0,-1.503387,3.480152,-5.232015274824,2.981895,2.191357,11.39239,8.314333,,-0.000155351794091985,,,,,,,,,,,,,,,,,,,,26.14567,-0.1337385
2771,2021/11/26 19:40:10,18944.8694,5255.0013,1,4,0,0,0,0,-1.503639,3.479074,-5.231271350286,2.981895,2.193444,11.39239,8.321595,,-0.000191191793419421,,,,,,,,,,,,,,,,,,,,26.52667,0.01064301
2772,2021/11/26 19:40:15,18949.8693,5260.0012,1,4,0,0,0,0,-1.502838,3.478532,-5.227670073816,2.981895,2.195531,11.39239,8.328855,,,,,,,,,,,,,,,,,,,,,,26.29672,-0.07589102
2773,2021/11/26 19:40:20,18954.8695,5265.0014,1,4,0,0,0,0,-1.503746,3.477878,-5.229845130988,2.981895,2.197619,11.39239,8.336117,,-0.0001327749050688,,2.72111701965332,,,,,,,,,,,,,,,,,,26.1651,-0.1167274
2774,2021/11/26 19:40:25,18959.8695,5270.0014,1,4,0,0,0,0,-1.502754,3.47713,-5.22527101602,2.981895,2.199707,11.39239,8.343375,,-0.000150762702105567,,,,,,,,,,,,,,,,,,,,26.52222,-0.004997253
2775,2021/11/26 19:40:30,18964.8704,5275.0023,1,4,0,0,0,0,-1.503441,3.476126,-5.226150349566,2.981895,2.201794,11.39239,8.350634,,,,,,,,,,,,,,,,,,,,,,26.4722,-0.01882017
2776,2021/11/26 19:40:35,18969.8697,5280.0016,1,4,0,0,0,0,-1.502586,3.475238,-5.221843965468,2.981895,2.203881,11.39239,8.357885,,-0.000153243701788597,,,,,,,,,,,,,,,,,,,,26.24677,-0.1028216
2777,2021/11/26 19:40:40,18974.8697,5285.0016,1,4,0,0,0,0,-1.503456,3.474887,-5.224339709472,2.981895,2.205968,11.39239,8.365138,,,,,0.361730188131332,,,,,,,,,,,,,,,,,26.55454,0.0009447336
2778,2021/11/26 19:40:45,18979.8682,5290.0001,1,4,0,0,0,0,-1.502823,3.474061,-5.220898774203,2.981895,2.208056,11.39239,8.372395,,-0.000104405196907464,,,,,,,,,,,,,,,,,,,,26.41066,-0.04900813
2779,2021/11/26 19:40:50,18984.8689,5295.0008,1,4,0,0,0,0,-1.503143,3.47335,-5.22094173905,2.981895,2.210144,11.39239,8.379645,,-0.000180228496901691,,2.77172899246216,,,,,,,,,,,,,,,,,,26.31367,-0.08318067
2780,2021/11/26 19:40:55,18989.8699,5300.0018,1,4,0,0,0,0,-1.503128,3.472352,-5.219389517056,2.981895,2.21223,11.39239,8.386892,,-0.000151393804117106,,,,,,,,,,,,,,,,,,,,26.59134,0.03085017
2781,2021/11/26 19:41:00,18994.8691,5305.001,1,4,0,0,0,0,-1.503311,3.471805,-5.219202646355,2.981895,2.214318,11.39239,8.39414,,,,,,,,,,,,,,,,,,,,,,26.36139,-0.08547008
2782,2021/11/26 19:41:05,18999.8683,5310.0002,1,4,0,0,0,0,-1.503059,3.471011,-5.217134322649,2.981895,2.216405,11.39239,8.401385,,-0.000160749405040406,,,,,,,,,,,,,,,,,,,,26.21698,-0.1054889
