Repository: HVES-Battery-Testing-Consortium/LG-HG2

# Battery Testing Consortium (BTC)
The Battery Testing Consortium (BTC) has been developed within the High Voltage and Energy Storage Lab at Oxford Brookes University to provide accurate and comprehensive cell data to Formula Student Electric teams. Through the BTC, we aim to provide FS teams with information for improved and informed decisions for cell selection, pack architecture design, thermal cooling requirements, and end of life predictions. A range of tests are completed to provide a comprehensive electrochemical lithium-ion characterisation for modelling, validation, and battery management parameterisation.

File: Data/Round1/LG_HG2/Package 3/211126_BTC_POCV_LG_HG2_6_25C/211126_BTC_POCV_LG_HG2_6_25C_Channel_8_Wb_1.CSV (part 14 of 33)
Data_Point,Date_Time,Test_Time(s),Step_Time(s),Cycle_Index,Step_Index,TC_Counter1,TC_Counter2,TC_Counter3,TC_Counter4,Current(A),Voltage(V),Power(W),Charge_Capacity(Ah),Discharge_Capacity(Ah),Charge_Energy(Wh),Discharge_Energy(Wh),ACR(Ohm),dV/dt(V/s),Internal_Resistance(Ohm),dQ/dV(Ah/V),dV/dQ(V/Ah),MetaCode_MV_UD1,MetaCode_MV_UD2,MetaCode_MV_UD3,MetaCode_MV_UD4,MetaCode_MV_UD5,MetaCode_MV_UD6,MetaCode_MV_UD7,MetaCode_MV_UD8,MetaCode_MV_UD9,MetaCode_MV_UD10,MetaCode_MV_UD11,MetaCode_MV_UD12,MetaCode_MV_UD13,MetaCode_MV_UD14,MetaCode_MV_UD15,MetaCode_MV_UD16,Aux_Temperature_1(C),Aux_dT/dt_1(C)
2783,2021/11/26 19:41:10,19004.8694,5315.0013,1,4,0,0,0,0,-1.503098,3.470412,-5.216369336376,2.981895,2.218492,11.39239,8.408628,,,,,,,,,,,,,,,,,,,,,,26.54477,0.03197193
2784,2021/11/26 19:41:15,19009.8691,5320.001,1,4,0,0,0,0,-1.503761,3.469715,-5.217622098115,2.981895,2.220579,11.39239,8.415872,,-0.000115097696834709,,,,,,,,,,,,,,,,,,,,26.33135,-0.07420182
2785,2021/11/26 19:41:20,19014.8684,5325.0003,1,4,0,0,0,0,-1.503761,3.469038,-5.216604051918,2.981895,2.222665,11.39239,8.423109,,,,,,,,,,,,,,,,,,,,,,26.31311,-0.06077051
2786,2021/11/26 19:41:25,19019.8684,5330.0003,1,4,0,0,0,0,-1.503563,3.468238,-5.214714331994,2.981895,2.224752,11.39239,8.430347,,-0.00010556719644228,,2.9527370929718,,,,,,,,,,,,,,,,,,26.61122,0.06796718
2787,2021/11/26 19:41:30,19024.8693,5335.0012,1,4,0,0,0,0,-1.503731,3.46746,-5.21412709326,2.981895,2.226841,11.39239,8.437592,,-0.000173484106198885,,,,,,,,,,,,,,,,,,,,26.38982,-0.08210778
2788,2021/11/26 19:41:35,19029.8692,5340.0011,1,4,0,0,0,0,-1.503098,3.466958,-5.211177635884,2.981895,2.228928,11.39239,8.444826,,,,,,,,,,,,,,,,,,,,,,26.24447,-0.1158607
2789,2021/11/26 19:41:40,19034.8689,5345.0008,1,4,0,0,0,0,-1.502693,3.466275,-5.208747178575,2.981895,2.231015,11.39239,8.452061,,-0.000108119900687598,,,,,,,,,,,,,,,,,,,,26.54253,0.01881063
2790,2021/11/26 19:41:45,19039.8687,5350.0006,1,4,0,0,0,0,-1.503944,3.465577,-5.212033735688,2.981895,2.233102,11.39239,8.459295,,,,,,,,,,,,,,,,,,,,,,26.42916,-0.02006531
2791,2021/11/26 19:41:50,19044.8688,5355.0007,1,4,0,0,0,0,-1.504379,3.464903,-5.212527310237,2.981895,2.23519,11.39239,8.466532,,-0.000145898302434944,,,0.345209985971451,,,,,,,,,,,,,,,,,26.20409,-0.1143461
2792,2021/11/26 19:41:55,19049.8688,5360.0007,1,4,0,0,0,0,-1.503822,3.464376,-5.209804845072,2.981895,2.237277,11.39239,8.47376,,-0.000123981095384806,,,,,,,,,,,,,,,,,,,,26.56555,0.03486216
2793,2021/11/26 19:42:00,19054.8688,5365.0007,1,4,0,0,0,0,-1.503143,3.463675,-5.206398830525,2.981895,2.239365,11.39239,8.480994,,,,,,,,,,,,,,,,,,,,,,26.37069,-0.05882919
2794,2021/11/26 19:42:05,19059.8697,5370.0016,1,4,0,0,0,0,-1.503036,3.462727,-5.204603339172,2.981895,2.241452,11.39239,8.488222,,-0.000162471493240446,,3.2301390171051,,,,,,,,,,,,,,,,,,26.35388,-0.0595063
2795,2021/11/26 19:42:10,19064.8684,5375.0003,1,4,0,0,0,0,-1.502953,3.462101,-5.203375084253,2.981895,2.243539,11.39239,8.495449,,,,,,,,,,,,,,,,,,,,,,26.61385,0.07349312
2796,2021/11/26 19:42:15,19069.8682,5380.0001,1,4,0,0,0,0,-1.503036,3.461882,-5.203333273752,2.981895,2.245626,11.39239,8.502674,,-0.000123559395433404,,,,,,,,,,,,,,,,,,,,26.28515,-0.09233475
2797,2021/11/26 19:42:20,19074.8692,5385.0011,1,4,0,0,0,0,-1.502754,3.461323,-5.201516983542,2.981895,2.247714,11.39239,8.509901,,,,,,,,,,,,,,,,,,,,,,26.3973,-0.03195286
2798,2021/11/26 19:42:25,19079.8683,5390.0002,1,4,0,0,0,0,-1.502853,3.460575,-5.200735520475,2.981895,2.2498,11.39239,8.517122,,-0.000115856702905148,,,,,,,,,,,,,,,,,,,,26.67673,0.0597769
2799,2021/11/26 19:42:30,19084.8684,5395.0003,1,4,0,0,0,0,-1.503891,3.460058,-5.203550085678,2.981895,2.251886,11.39239,8.52434,,,,,,,,,,,,,,,,,,,,,,26.53631,-0.04484475
2800,2021/11/26 19:42:35,19089.8685,5400.0004,1,4,0,0,0,0,-1.502533,3.459465,-5.197960324845,2.981895,2.253974,11.39239,8.531564,,-0.000097602438472677,,,,,,,,,,,,,,,,,,,,26.28652,-0.1341265
2801,2021/11/26 19:42:40,19094.8693,5405.0012,1,4,0,0,0,0,-1.502823,3.458641,-5.197725243543,2.981895,2.256061,11.39239,8.538782,,,,,,,,,,,,,,,,,,,,,,26.51819,-0.05534649
2802,2021/11/26 19:42:45,19099.8696,5410.0015,1,4,0,0,0,0,-1.503456,3.457967,-5.198901233952,2.981895,2.258149,11.39239,8.546003,,-0.0000892026728251949,,3.44821691513062,,,,,,,,,,,,,,,,,,26.64565,0.03198206
2803,2021/11/26 19:42:50,19104.8686,5415.0005,1,4,0,0,0,0,-1.503563,3.457775,-5.198982552325,2.981895,2.260236,11.39239,8.553218,,,,,,,,,,,,,,,,,,,,,,26.50979,-0.02378881
2804,2021/11/26 19:42:55,19109.8687,5420.0006,1,4,0,0,0,0,-1.502495,3.456979,-5.194093662605,2.981895,2.262322,11.39239,8.560433,,-0.00011137560068164,,,,,,,,,,,,,,,,,,,,26.34102,-0.07016599
2805,2021/11/26 19:43:00,19114.8695,5425.0014,1,4,0,0,0,0,-1.503853,3.456195,-5.197609219335,2.981895,2.264411,11.39239,8.567654,,-0.000136179703986272,,,,,,,,,,,,,,,,,,,,26.5739,0.1209784
2806,2021/11/26 19:43:05,19119.8687,5430.0006,1,4,0,0,0,0,-1.503433,3.455646,-5.195332232718,2.981895,2.266498,11.39239,8.574866,,,,,,,,,,,,,,,,,,,,,,26.79537,0.1309079
2807,2021/11/26 19:43:10,19124.869,5435.0009,1,4,0,0,0,0,-1.503876,3.455328,-5.196384851328,2.981895,2.268587,11.39239,8.582084,,,,,,,,,,,,,,,,,,,,,,26.50534,0.02532363
2808,2021/11/26 19:43:15,19129.8691,5440.001,1,4,0,0,0,0,-1.503784,3.45508,-5.19569402272,2.981895,2.270674,11.39239,8.589297,,-0.0000639307399978861,,,0.281398594379425,,,,,,,,,,,,,,,,,26.37239,-0.01618505
2809,2021/11/26 19:43:20,19134.8692,5445.0011,1,4,0,0,0,0,-1.503799,3.454371,-5.194679655429,2.981895,2.272761,11.39239,8.596506,,,,,,,,,,,,,,,,,,,,,,26.61414,0.0402379
2810,2021/11/26 19:43:25,19139.8682,5450.0001,1,4,0,0,0,0,-1.503242,3.453686,-5.191725850012,2.981895,2.274848,11.39239,8.603715,,-0.0000640877187834121,,,,,,,,,,,,,,,,,,,,26.67702,0.08260071
2811,2021/11/26 19:43:30,19144.8691,5455.001,1,4,0,0,0,0,-1.502495,3.453083,-5.188239942085,2.981895,2.276935,11.39239,8.610921,,,,3.674556016922,,,,,,,,,,,,,,,,,,26.42026,-0.05589485
2812,2021/11/26 19:43:35,19149.8691,5460.001,1,4,0,0,0,0,-1.502945,3.452593,-5.189057386385,2.981895,2.279022,11.39239,8.618128,,-0.000122214099974371,,,,,,,,,,,,,,,,,,,,26.5084,-0.0452286
2813,2021/11/26 19:43:40,19154.8693,5465.0012,1,4,0,0,0,0,-1.504021,3.451926,-5.191769194446,2.981895,2.28111,11.39239,8.625337,,,,,,,,,,,,,,,,,,,,,,26.81122,0.06321609
2814,2021/11/26 19:43:45,19159.8686,5470.0005,1,4,0,0,0,0,-1.502914,3.451505,-5.18731518557,2.981895,2.283197,11.39239,8.632539,,,,,,,,,,,,,,,,,,,,,,26.53985,-0.08387327
2815,2021/11/26 19:43:50,19164.8688,5475.0007,1,4,0,0,0,0,-1.502602,3.450939,-5.185387843278,2.981895,2.285285,11.39239,8.639747,,-0.0000831669676699676,,,,,,,,,,,,,,,,,,,,26.35911,-0.1288319
2816,2021/11/26 19:43:55,19169.8696,5480.0015,1,4,0,0,0,0,-1.503479,3.450336,-5.187507718944,2.981895,2.287372,11.39239,8.646947,,-0.000120028700621333,,,,,,,,,,,,,,,,,,,,26.6253,-0.04785955
2817,2021/11/26 19:44:00,19174.8686,5485.0005,1,4,0,0,0,0,-1.503349,3.449863,-5.186348091187,2.981895,2.28946,11.39239,8.65415,,,,,,,,,,,,,,,,,,,,,,26.7258,0.100916
2818,2021/11/26 19:44:05,19179.8695,5490.0014,1,4,0,0,0,0,-1.503616,3.449358,-5.186509878528,2.981895,2.291548,11.39239,8.661352,,-0.000167507794685662,,,,,,,,,,,,,,,,,,,,26.68808,-0.05990863
2819,2021/11/26 19:44:10,19184.8689,5495.0008,1,4,0,0,0,0,-1.50322,3.448679,-5.18412324638,2.981895,2.293634,11.39239,8.66855,,,,,,,,,,,,,,,,,,,,,,26.33467,-0.1078218
2820,2021/11/26 19:44:15,19189.8695,5500.0014,1,4,0,0,0,0,-1.502228,3.448148,-5.179904473744,2.981895,2.295721,11.39239,8.675743,,-0.0000895041666808538,,3.77360892295837,,,,,,,,,,,,,,,,,,26.30367,-0.05107701
2821,2021/11/26 19:44:20,19194.8691,5505.001,1,4,0,0,0,0,-1.502731,3.447443,-5.180579466833,2.981895,2.297808,11.39239,8.682941,,,,,,,,,,,,,,,,,,,,,,26.32273,0.0252074
2822,2021/11/26 19:44:25,19199.8698,5510.0017,1,4,0,0,0,0,-1.503098,3.447209,-5.181492953482,2.981895,2.299896,11.39239,8.69014,,-0.0000995828595478088,,,,,,,,,,,,,,,,,,,,26.3666,-0.0845629
2823,2021/11/26 19:44:30,19204.8683,5515.0002,1,4,0,0,0,0,-1.503143,3.44645,-5.18050719235,2.981895,2.301982,11.39239,8.697329,,,,,,,,,,,,,,,,,,,,,,26.42553,-0.07734835
2824,2021/11/26 19:44:35,19209.8682,5520.0001,1,4,0,0,0,0,-1.503021,3.445788,-5.179091725548,2.981895,2.304069,11.39239,8.70452,,-0.000100493401987478,,,,,,,,,,,,,,,,,,,,26.45562,0.05756259
2825,2021/11/26 19:44:40,19214.869,5525.0009,1,4,0,0,0,0,-1.502747,3.445284,-5.177390195148,2.981895,2.306157,11.39239,8.711715,,,,,,,,,,,,,,,,,,,,,,26.51899,0.02657235
2826,2021/11/26 19:44:45,19219.8684,5530.0003,1,4,0,0,0,0,-1.502708,3.44489,-5.17666376212,2.981895,2.308243,11.39239,8.718902,,-0.000102073099697009,,,0.268134593963623,,,,,,,,,,,,,,,,,26.52601,-0.04787922
2827,2021/11/26 19:44:50,19224.8684,5535.0003,1,4,0,0,0,0,-1.502518,3.444093,-5.174811726174,2.981895,2.31033,11.39239,8.72609,,,,,,,,,,,,,,,,,,,,,,26.41136,0.08814633
2828,2021/11/26 19:44:55,19229.8685,5540.0004,1,4,0,0,0,0,-1.503471,3.443439,-5.177110676769,2.981895,2.312418,11.39239,8.733279,,-0.000100495301012415,,,,,,,,,,,,,,,,,,,,26.42196,-0.07900894
2829,2021/11/26 19:45:00,19234.8693,5545.0012,1,4,0,0,0,0,-1.502708,3.442944,-5.173739492352,2.981895,2.314505,11.39239,8.740466,,,,3.54782891273499,,,,,,,,,,,,,,,,,,26.69787,0.085814
2830,2021/11/26 19:45:05,19239.8685,5550.0004,1,4,0,0,0,0,-1.502098,3.442222,-5.170554781756,2.981895,2.316593,11.39239,8.747654,,-0.000108719497802667,,,,,,,,,,,,,,,,,,,,26.38963,0.1018476
2831,2021/11/26 19:45:10,19244.8694,5555.0013,1,4,0,0,0,0,-1.503113,3.441623,-5.173148272399,2.981895,2.318681,11.39239,8.75484,,,,,,,,,,,,,,,,,,,,,,26.36082,-0.08939803
2832,2021/11/26 19:45:15,19249.8694,5560.0013,1,4,0,0,0,0,-1.502769,3.441196,-5.171322671724,2.981895,2.320767,11.39239,8.762018,,-0.000132066896185279,,,,,,,,,,,,,,,,,,,,26.70448,0.08122683
2833,2021/11/26 19:45:20,19254.8696,5565.0015,1,4,0,0,0,0,-1.503288,3.4405,-5.172062364,2.981895,2.322854,11.39239,8.7692,,-0.000160001000040211,,,,,,,,,,,,,,,,,,,,26.25887,0.01477718
2834,2021/11/26 19:45:25,19259.8687,5570.0006,1,4,0,0,0,0,-1.503914,3.44,-5.17346416,2.981895,2.324942,11.39239,8.776382,,,,,,,,,,,,,,,,,,,,,,26.51977,-0.01924634
2835,2021/11/26 19:45:30,19264.8691,5575.001,1,4,0,0,0,0,-1.503532,3.43917,-5.17090214844,2.981895,2.327029,11.39239,8.783564,,-0.000112913403427228,,,,,,,,,,,,,,,,,,,,26.48521,-0.0343287
2836,2021/11/26 19:45:35,19269.8691,5580.001,1,4,0,0,0,0,-1.503296,3.43857,-5.16918852672,2.981895,2.329117,11.39239,8.790743,,,,,,,,,,,,,,,,,,,,,,26.34223,-0.05508304
2837,2021/11/26 19:45:40,19274.87,5585.0019,1,4,0,0,0,0,-1.502708,3.438172,-5.166568569776,2.981895,2.331205,11.39239,8.797922,,-0.00013896799646318,,3.51188206672668,,,,,,,,,,,,,,,,,,26.63272,0.07958829
2838,2021/11/26 19:45:45,19279.8689,5590.0008,1,4,0,0,0,0,-1.502365,3.437531,-5.164426260815,2.981895,2.333292,11.39239,8.805095,,-0.000172378393472172,,,,,,,,,,,,,,,,,,,,26.48303,-0.05079627
2839,2021/11/26 19:45:50,19284.869,5595.0009,1,4,0,0,0,0,-1.503944,3.436839,-5.168813393016,2.981895,2.335378,11.39239,8.812265,,,,,,,,,,,,,,,,,,,,,,26.22209,-0.0214535
2840,2021/11/26 19:45:55,19289.8685,5600.0004,1,4,0,0,0,0,-1.503166,3.436226,-5.165218091516,2.981895,2.337466,11.39239,8.819441,,-0.000168446204042993,,,,,,,,,,,,,,,,,,,,26.61547,0.04346669
2841,2021/11/26 19:46:00,19294.8694,5605.0013,1,4,0,0,0,0,-1.502785,3.435853,-5.163348350605,2.981895,2.339554,11.39239,8.826616,,,,,,,,,,,,,,,,,,,,,,26.50476,-0.03610492
2842,2021/11/26 19:46:05,19299.8694,5610.0013,1,4,0,0,0,0,-1.503143,3.435036,-5.163350318148,2.981895,2.341641,11.39239,8.833787,,-0.0000836360995890573,,,0.291341990232468,,,,,,,,,,,,,,,,,26.30012,-0.01548767
2843,2021/11/26 19:46:10,19304.8694,5615.0013,1,4,0,0,0,0,-1.502953,3.434173,-5.161400612869,2.981895,2.343728,11.39239,8.840954,,,,,,,,,,,,,,,,,,,,,,26.4436,-0.04000187
2844,2021/11/26 19:46:15,19309.8685,5620.0004,1,4,0,0,0,0,-1.502998,3.433677,-5.160809663646,2.981895,2.345814,11.39239,8.848119,,-0.0000999323674477637,,,,,,,,,,,,,,,,,,,,26.68276,0.1021343
2845,2021/11/26 19:46:20,19314.8684,5625.0003,1,4,0,0,0,0,-1.502609,3.43294,-5.15836654046,2.981895,2.347903,11.39239,8.855288,,,,3.33506393432617,,,,,,,,,,,,,,,,,,26.62253,0.06532431
2846,2021/11/26 19:46:25,19319.8686,5630.0005,1,4,0,0,0,0,-1.502945,3.432372,-5.15866633554,2.981895,2.349989,11.39239,8.862452,,-0.000130978805827908,,,,,,,,,,,,,,,,,,,,26.41836,0.05164504
2847,2021/11/26 19:46:30,19324.8694,5635.0013,1,4,0,0,0,0,-1.503128,3.431757,-5.158370035896,2.981895,2.352078,11.39239,8.869621,,,,,,,,,,,,,,,,,,,,,,26.21677,-0.1161462
2848,2021/11/26 19:46:35,19329.8694,5640.0013,1,4,0,0,0,0,-1.503654,3.43147,-5.15974359138,2.981895,2.354164,11.39239,8.876778,,-0.0000929609668673947,,,,,,,,,,,,,,,,,,,,26.28987,-0.07984459
2849,2021/11/26 19:46:40,19334.8688,5645.0007,1,4,0,0,0,0,-1.503838,3.43061,-5.15908168118,2.981895,2.356253,11.39239,8.883945,,,,,,,,,,,,,,,,,,,,,,26.61544,0.06199777
2850,2021/11/26 19:46:45,19339.8698,5650.0017,1,4,0,0,0,0,-1.502296,3.429721,-5.152456139416,2.981895,2.35834,11.39239,8.891104,,-0.000164616096299142,,,,,,,,,,,,,,,,,,,,26.46837,-0.03128827
2851,2021/11/26 19:46:50,19344.8683,5655.0002,1,4,0,0,0,0,-1.503036,3.429057,-5.153996117052,2.981895,2.360426,11.39239,8.898259,,,,,,,,,,,,,,,,,,,,,,26.1826,0.008149743
2852,2021/11/26 19:46:55,19349.8688,5660.0007,1,4,0,0,0,0,-1.50322,3.428599,-5.15393858878,2.981895,2.362513,11.39239,8.905416,,-0.0000958428863668814,,,,,,,,,,,,,,,,,,,,26.37313,-0.05714953
2853,2021/11/26 19:47:00,19354.8684,5665.0003,1,4,0,0,0,0,-1.503059,3.428107,-5.152647079313,2.981895,2.3646,11.39239,8.912569,,-0.000169662496773526,,3.23750901222229,,,,,,,,,,,,,,,,,,26.61492,0.0974375
2854,2021/11/26 19:47:05,19359.8692,5670.0011,1,4,0,0,0,0,-1.502808,3.427141,-5.150334911928,2.981895,2.366687,11.39239,8.919724,,,,,,,,,,,,,,,,,,,,,,26.49718,0.09771764
2855,2021/11/26 19:47:10,19364.8684,5675.0003,1,4,0,0,0,0,-1.502609,3.426727,-5.149030830743,2.981895,2.368775,11.39239,8.926879,,-0.000167262493050657,,,,,,,,,,,,,,,,,,,,26.21009,-0.09898186
2856,2021/11/26 19:47:15,19369.8683,5680.0002,1,4,0,0,0,0,-1.50351,3.42608,-5.1511455408,2.981895,2.370861,11.39239,8.934028,,,,,,,,,,,,,,,,,,,,,,26.39838,0.03931046
2857,2021/11/26 19:47:20,19374.8684,5685.0003,1,4,0,0,0,0,-1.50322,3.425185,-5.1488065957,2.981895,2.372948,11.39239,8.941176,,-0.000104955099232029,,,,,,,,,,,,,,,,,,,,26.60657,-0.022313
2858,2021/11/26 19:47:25,19379.8684,5690.0003,1,4,0,0,0,0,-1.503258,3.424677,-5.148173097666,2.981895,2.375035,11.39239,8.948324,,-0.000125682505313307,,,0.306513607501984,,,,,,,,,,,,,,,,,26.6371,0.1231903
2859,2021/11/26 19:47:30,19384.8683,5695.0002,1,4,0,0,0,0,-1.503578,3.424117,-5.148426990626,2.981895,2.377124,11.39239,8.955476,,,,,,,,,,,,,,,,,,,,,,26.4799,-0.03556967
2860,2021/11/26 19:47:35,19389.8689,5700.0008,1,4,0,0,0,0,-1.502388,3.423702,-5.143728800376,2.981895,2.37921,11.39239,8.962622,,-0.000120760298159439,,,,,,,,,,,,,,,,,,,,26.32575,0.07861793
2861,2021/11/26 19:47:40,19394.8689,5705.0008,1,4,0,0,0,0,-1.503876,3.4226,-5.1471659976,2.981895,2.381299,11.39239,8.969769,,,,3.19481801986694,,,,,,,,,,,,,,,,,,26.20163,-0.1060611
2862,2021/11/26 19:47:45,19399.8696,5710.0015,1,4,0,0,0,0,-1.503258,3.422047,-5.144219529126,2.981895,2.383386,11.39239,8.976912,,-0.0000791021084296517,,,,,,,,,,,,,,,,,,,,26.26727,-0.03392696
2863,2021/11/26 19:47:50,19404.8697,5715.0016,1,4,0,0,0,0,-1.503006,3.421657,-5.142771000942,2.981895,2.385473,11.39239,8.984056,,,,,,,,,,,,,,,,,,,,,,26.34876,-0.1028585
2864,2021/11/26 19:47:55,19409.8696,5720.0015,1,4,0,0,0,0,-1.503036,3.42085,-5.1416607006,2.981895,2.387559,11.39239,8.991192,,-0.000171037594554946,,,,,,,,,,,,,,,,,,,,26.38864,-0.0321126
2865,2021/11/26 19:48:00,19414.869,5725.0009,1,4,0,0,0,0,-1.503418,3.419959,-5.141627919862,2.981895,2.389647,11.39239,8.998333,,,,,,,,,,,,,,,,,,,,,,26.39181,0.04543662
2866,2021/11/26 19:48:05,19419.8687,5730.0006,1,4,0,0,0,0,-1.503601,3.419349,-5.141336575749,2.981895,2.391735,11.39239,9.005472,,-0.0000841950095491484,,,,,,,,,,,,,,,,,,,,26.25263,-0.08304119
2867,2021/11/26 19:48:10,19424.8692,5735.0011,1,4,0,0,0,0,-1.50251,3.418784,-5.13675714784,2.981895,2.393822,11.39239,9.01261,,,,,,,,,,,,,,,,,,,,,,26.20872,-0.1200253
2868,2021/11/26 19:48:15,19429.8682,5740.0001,1,4,0,0,0,0,-1.504143,3.41817,-5.14141647831,2.981895,2.39591,11.39239,9.019747,,-0.000120429598609917,,,,,,,,,,,,,,,,,,,,26.18036,-0.08959293
2869,2021/11/26 19:48:20,19434.8694,5745.0013,1,4,0,0,0,0,-1.503326,3.41717,-5.13712050742,2.981895,2.397998,11.39239,9.026883,,-0.000193591302377172,,3.15280699729919,,,,,,,,,,,,,,,,,,26.18923,-0.02130091
2870,2021/11/26 19:48:25,19439.8684,5750.0003,1,4,0,0,0,0,-1.502586,3.416743,-5.133950197398,2.981895,2.400083,11.39239,9.034009,,,,,,,,,,,,,,,,,,,,,,26.24467,-0.07557333
2871,2021/11/26 19:48:30,19444.8694,5755.0013,1,4,0,0,0,0,-1.503387,3.416196,-5.135864655852,2.981895,2.402173,11.39239,9.041146,,-0.000126862694742158,,,,,,,,,,,,,,,,,,,,26.26945,-0.07681847
2872,2021/11/26 19:48:35,19449.8693,5760.0012,1,4,0,0,0,0,-1.502892,3.415408,-5.132989359936,2.981895,2.404259,11.39239,9.048272,,-0.000184795600944199,,,,,,,,,,,,,,,,,,,,26.37845,0.08762538
2873,2021/11/26 19:48:40,19454.8685,5765.0004,1,4,0,0,0,0,-1.50351,3.414436,-5.13363867036,2.981895,2.406346,11.39239,9.055399,,,,,0.323855191469193,,,,,,,,,,,,,,,,,26.42672,0.04345536
2874,2021/11/26 19:48:45,19459.8688,5770.0007,1,4,0,0,0,0,-1.503075,3.414071,-5.131604768325,2.981895,2.408434,11.39239,9.062529,,-0.000150271895108745,,,,,,,,,,,,,,,,,,,,26.54056,0.005816221
2875,2021/11/26 19:48:50,19464.8697,5775.0016,1,4,0,0,0,0,-1.503059,3.413539,-5.130750515801,2.981895,2.41052,11.39239,9.069651,,,,,,,,,,,,,,,,,,,,,,26.5352,0.07103682
2876,2021/11/26 19:48:55,19469.8695,5780.0014,1,4,0,0,0,0,-1.503036,3.412625,-5.1292982295,2.981895,2.412609,11.39239,9.076778,,-0.0000907781213754788,,3.08339691162109,,,,,,,,,,,,,,,,,,26.54942,0.08637428
2877,2021/11/26 19:49:00,19474.8687,5785.0006,1,4,0,0,0,0,-1.503166,3.411833,-5.128551363278,2.981895,2.414694,11.39239,9.083893,,,,,,,,,,,,,,,,,,,,,,26.34299,0.05857527
2878,2021/11/26 19:49:05,19479.8687,5790.0006,1,4,0,0,0,0,-1.502998,3.411268,-5.127128981464,2.981895,2.416781,11.39239,9.091015,,-0.000123271005577408,,,,,,,,,,,,,,,,,,,,26.21007,-0.0948149
2879,2021/11/26 19:49:10,19484.8686,5795.0005,1,4,0,0,0,0,-1.502655,3.410558,-5.12489203149,2.981895,2.418869,11.39239,9.098138,,-0.000158956594532356,,,,,,,,,,,,,,,,,,,,26.15733,-0.1326281
2880,2021/11/26 19:49:15,19489.8684,5800.0003,1,4,0,0,0,0,-1.504196,3.409689,-5.128840555044,2.981895,2.420956,11.39239,9.105254,,,,,,,,,,,,,,,,,,,,,,26.2207,-0.08360863
2881,2021/11/26 19:49:20,19494.8692,5805.0011,1,4,0,0,0,0,-1.502838,3.409053,-5.123254392414,2.981895,2.423045,11.39239,9.112374,,-0.000186673802090809,,,,,,,,,,,,,,,,,,,,26.41076,0.05023599
2882,2021/11/26 19:49:25,19499.8682,5810.0001,1,4,0,0,0,0,-1.503479,3.408357,-5.124393174003,2.981895,2.425132,11.39239,9.119489,,-0.000182262607268058,,,,,,,,,,,,,,,,,,,,26.54539,0.1158661
2883,2021/11/26 19:49:30,19504.869,5815.0009,1,4,0,0,0,0,-1.50396,3.407568,-5.12484596928,2.981895,2.427219,11.39239,9.126603,,,,2.91391801834106,,,,,,,,,,,,,,,,,,26.53345,0.1052266
2884,2021/11/26 19:49:35,19509.8692,5820.0011,1,4,0,0,0,0,-1.503143,3.406818,-5.120934628974,2.981895,2.429307,11.39239,9.133718,,-0.000142275093821809,,,,,,,,,,,,,,,,,,,,26.32346,-0.0879252
2885,2021/11/26 19:49:40,19514.8685,5825.0004,1,4,0,0,0,0,-1.504311,3.406245,-5.124051822195,2.981895,2.431394,11.39239,9.140826,,-0.000157912392751314,,,,,,,,,,,,,,,,,,,,26.27518,-0.04900753
2886,2021/11/26 19:49:45,19519.8688,5830.0007,1,4,0,0,0,0,-1.502914,3.40566,-5.11841409324,2.981895,2.433481,11.39239,9.147932,,,,,,,,,,,,,,,,,,,,,,26.18391,-0.05815446
2887,2021/11/26 19:49:50,19524.8693,5835.0012,1,4,0,0,0,0,-1.503258,3.404623,-5.118026761734,2.981895,2.435569,11.39239,9.155043,,-0.000146135193062946,,,0.332748889923096,,,,,,,,,,,,,,,,,26.27518,0.03114581
2888,2021/11/26 19:49:55,19529.8694,5840.0013,1,4,0,0,0,0,-1.502167,3.403994,-5.113367454998,2.981895,2.437656,11.39239,9.162149,,-0.000118334399303421,,,,,,,,,,,,,,,,,,,,26.39301,0.0172925
2889,2021/11/26 19:50:00,19534.8686,5845.0005,1,4,0,0,0,0,-1.503456,3.403381,-5.116833584736,2.981895,2.439743,11.39239,9.169251,,,,,,,,,,,,,,,,,,,,,,26.55736,0.04595757
2890,2021/11/26 19:50:05,19539.8695,5850.0014,1,4,0,0,0,0,-1.503601,3.402524,-5.116038488924,2.981895,2.441831,11.39239,9.176357,,-0.000119805699796416,,2.84210801124573,,,,,,,,,,,,,,,,,,26.49803,-0.05678892
2891,2021/11/26 19:50:10,19544.8687,5855.0006,1,4,0,0,0,0,-1.503273,3.401747,-5.113754417931,2.981895,2.443918,11.39239,9.183458,,,,,,,,,,,,,,,,,,,,,,26.30177,-0.06006241
2892,2021/11/26 19:50:15,19549.8687,5860.0006,1,4,0,0,0,0,-1.50338,3.40094,-5.1129051772,2.981895,2.446006,11.39239,9.190558,,-0.000122573896078393,,,,,,,,,,,,,,,,,,,,26.26451,0.0149405
2893,2021/11/26 19:50:20,19554.8683,5865.0002,1,4,0,0,0,0,-1.502754,3.400495,-5.11010746323,2.981895,2.448092,11.39239,9.197653,,,,,,,,,,,,,,,,,,,,,,26.37134,-0.07544339
2894,2021/11/26 19:50:25,19559.8691,5870.001,1,4,0,0,0,0,-1.502808,3.399695,-5.10908884356,2.981895,2.450179,11.39239,9.204746,,-0.000134744797833264,,,,,,,,,,,,,,,,,,,,26.24589,-0.07475376
2895,2021/11/26 19:50:30,19564.87,5875.0019,1,4,0,0,0,0,-1.503441,3.398678,-5.109711850998,2.981895,2.452268,11.39239,9.211848,,-0.000213994804653339,,,,,,,,,,,,,,,,,,,,26.22554,-0.0150919
2896,2021/11/26 19:50:35,19569.8682,5880.0001,1,4,0,0,0,0,-1.502693,3.397916,-5.106024587788,2.981895,2.454355,11.39239,9.218939,,-0.000149308601976372,,,,,,,,,,,,,,,,,,,,26.21226,-0.07169068
2897,2021/11/26 19:50:40,19574.869,5885.0009,1,4,0,0,0,0,-1.503494,3.397151,-5.107596145594,2.981895,2.456442,11.39239,9.226032,,,,2.77287411689758,,,,,,,,,,,,,,,,,,26.26278,-0.09910107
2898,2021/11/26 19:50:45,19579.8683,5890.0002,1,4,0,0,0,0,-1.502602,3.396228,-5.103178985256,2.981895,2.458529,11.39239,9.233122,,-0.000206198601517826,,,,,,,,,,,,,,,,,,,,26.51527,-0.01341105
2899,2021/11/26 19:50:50,19584.8691,5895.001,1,4,0,0,0,0,-1.503273,3.395355,-5.104145496915,2.981895,2.460615,11.39239,9.240204,,-0.000157618196681142,,,,,,,,,,,,,,,,,,,,26.67514,0.07059932
2900,2021/11/26 19:50:55,19589.8687,5900.0006,1,4,0,0,0,0,-1.502571,3.39474,-5.10083787654,2.981895,2.462702,11.39239,9.24729,,,,,0.364928096532822,,,,,,,,,,,,,,,,,26.54049,0.05217314
2901,2021/11/26 19:51:00,19594.8686,5905.0005,1,4,0,0,0,0,-1.50322,3.394217,-5.10225487874,2.981895,2.464789,11.39239,9.254376,,-0.00016107720148284,,,,,,,,,,,,,,,,,,,,26.45812,0.05882919
2902,2021/11/26 19:51:05,19599.8693,5910.0012,1,4,0,0,0,0,-1.503365,3.393178,-5.10118504397,2.981895,2.466876,11.39239,9.261458,,-0.000195947897736914,,,,,,,,,,,,,,,,,,,,26.28446,-0.1150393
2903,2021/11/26 19:51:10,19604.8695,5915.0014,1,4,0,0,0,0,-1.503128,3.39236,-5.09915130208,2.981895,2.468965,11.39239,9.268545,,,,2.66897702217102,,,,,,,,,,,,,,,,,,26.30442,-0.07210433
2904,2021/11/26 19:51:15,19609.8688,5920.0007,1,4,0,0,0,0,-1.504501,3.3918,-5.1029664918,2.981895,2.471052,11.39239,9.275625,,-0.000102692800282966,,,,,,,,,,,,,,,,,,,,26.5316,-0.004569888
2905,2021/11/26 19:51:20,19614.8689,5925.0008,1,4,0,0,0,0,-1.503059,3.390975,-5.096835492525,2.981895,2.473138,11.39239,9.2827,,-0.000188267193152569,,,,,,,,,,,,,,,,,,,,26.48071,-0.04917443
2906,2021/11/26 19:51:25,19619.8693,5930.0012,1,4,0,0,0,0,-1.502602,3.389974,-5.093781712348,2.981895,2.475226,11.39239,9.289777,,,,,,,,,,,,,,,,,,,,,,26.21177,-0.114482
2907,2021/11/26 19:51:30,19624.8698,5935.0017,1,4,0,0,0,0,-1.503403,3.389049,-5.095106433747,2.981895,2.477313,11.39239,9.296852,,-0.000131153399706818,,,,,,,,,,,,,,,,,,,,26.47048,-0.01938343
2908,2021/11/26 19:51:35,19629.869,5940.0009,1,4,0,0,0,0,-1.503601,3.388448,-5.094873801248,2.981895,2.479401,11.39239,9.303929,,-0.00017501249385532,,,,,,,,,,,,,,,,,,,,26.44391,-0.01274526
2909,2021/11/26 19:51:40,19634.8689,5945.0008,1,4,0,0,0,0,-1.502678,3.387658,-5.090559148124,2.981895,2.481488,11.39239,9.311,,-0.000188737292774022,,2.4822940826416,,,,,,,,,,,,,,,,,,26.21621,-0.1320523
2910,2021/11/26 19:51:45,19639.8689,5950.0008,1,4,0,0,0,0,-1.503693,3.386473,-5.092215744789,2.981895,2.483576,11.39239,9.31807,,,,,,,,,,,,,,,,,,,,,,26.55417,0.05397618
2911,2021/11/26 19:51:50,19644.8689,5955.0008,1,4,0,0,0,0,-1.502823,3.385713,-5.088127367799,2.981895,2.485662,11.39239,9.325134,,-0.000153207292896695,,,,,,,,,,,,,,,,,,,,26.20556,-0.0620085
2912,2021/11/26 19:51:55,19649.869,5960.0009,1,4,0,0,0,0,-1.503456,3.3849,-5.0890482144,2.981895,2.487751,11.39239,9.332205,,-0.000151507498230785,,,0.396882295608521,,,,,,,,,,,,,,,,,26.54622,0.06974339
2913,2021/11/26 19:52:00,19654.8693,5965.0012,1,4,0,0,0,0,-1.503563,3.384054,-5.088138384402,2.981895,2.489838,11.39239,9.339271,,,,,,,,,,,,,,,,,,,,,,26.19051,-0.02437174
2914,2021/11/26 19:52:05,19659.8686,5970.0005,1,4,0,0,0,0,-1.502609,3.383102,-5.083479513118,2.981895,2.491925,11.39239,9.346331,,-0.000170215498656034,,,,,,,,,,,,,,,,,,,,26.61176,0.07419288
2915,2021/11/26 19:52:10,19664.8685,5975.0004,1,4,0,0,0,0,-1.504272,3.382095,-5.08759080984,2.981895,2.494013,11.39239,9.353393,,-0.000217839304241352,,2.38650107383728,,,,,,,,,,,,,,,,,,26.18607,-0.1194721
2916,2021/11/26 19:52:15,19669.8693,5980.0012,1,4,0,0,0,0,-1.50293,3.381284,-5.08183316212,2.981895,2.496099,11.39239,9.360448,,-0.000271076598437503,,,,,,,,,,,,,,,,,,,,26.59714,0.04594266
2917,2021/11/26 19:52:20,19674.8686,5985.0005,1,4,0,0,0,0,-1.503403,3.380078,-5.081619405434,2.981895,2.498186,11.39239,9.367503,,-0.000219948604353704,,,,,,,,,,,,,,,,,,,,26.28006,-0.0474596
2918,2021/11/26 19:52:25,19679.8692,5990.0011,1,4,0,0,0,0,-1.503349,3.379239,-5.080175571411,2.981895,2.500273,11.39239,9.374556,,,,,,,,,,,,,,,,,,,,,,26.57766,0.1114249
2919,2021/11/26 19:52:30,19684.8694,5995.0013,1,4,0,0,0,0,-1.502853,3.378363,-5.077182969639,2.981895,2.502362,11.39239,9.381614,,-0.000171403895365074,,,,,,,,,,,,,,,,,,,,26.35534,-0.06934702
2920,2021/11/26 19:52:35,19689.8698,6000.0017,1,4,0,0,0,0,-1.503044,3.377347,-5.076301144268,2.981895,2.504449,11.39239,9.388665,,-0.000178081405465491,,2.14521098136902,,,,,,,,,,,,,,,,,,26.51481,-0.01384795
2921,2021/11/26 19:52:40,19694.8687,6005.0006,1,4,0,0,0,0,-1.503769,3.375947,-5.076644444243,2.981895,2.506536,11.39239,9.395711,,-0.000220523594180122,,,,,,,,,,,,,,,,,,,,26.43773,-0.04650235
2922,2021/11/26 19:52:45,19699.8696,6010.0015,1,4,0,0,0,0,-1.502998,3.374934,-5.072519052132,2.981895,2.508624,11.39239,9.402759,,-0.000186447097803466,,,,,,,,,,,,,,,,,,,,26.34468,0.04430652
2923,2021/11/26 19:52:50,19704.8688,6015.0007,1,4,0,0,0,0,-1.503036,3.373978,-5.071210397208,2.981895,2.51071,11.39239,9.409799,,-0.000219869005377404,,,0.473100811243057,,,,,,,,,,,,,,,,,26.51568,0.05037129
2924,2021/11/26 19:52:55,19709.869,6020.0009,1,4,0,0,0,0,-1.503799,3.373166,-5.072563657634,2.981895,2.512798,11.39239,9.416843,,,,,,,,,,,,,,,,,,,,,,26.23747,-0.08250058
2925,2021/11/26 19:53:00,19714.8689,6025.0008,1,4,0,0,0,0,-1.503334,3.371743,-5.068855891162,2.981895,2.514886,11.39239,9.423883,,-0.000211882404983044,,1.94782602787018,,,,,,,,,,,,,,,,,,26.64006,0.07112622
2926,2021/11/26 19:53:05,19719.8685,6030.0004,1,4,0,0,0,0,-1.504272,3.370559,-5.070237528048,2.981895,2.516973,11.39239,9.43092,,-0.000279114407021552,,,,,,,,,,,,,,,,,,,,26.28354,-0.07444978
2927,2021/11/26 19:53:10,19724.8683,6035.0002,1,4,0,0,0,0,-1.502998,3.369538,-5.064408874924,2.981895,2.519061,11.39239,9.437957,,-0.000222854301682673,,,,,,,,,,,,,,,,,,,,26.67153,0.1312131
2928,2021/11/26 19:53:15,19729.8691,6040.001,1,4,0,0,0,0,-1.503296,3.368198,-5.063398580608,2.981895,2.521148,11.39239,9.444987,,-0.000218645494896919,,,,,,,,,,,,,,,,,,,,26.25076,-0.05164385
2929,2021/11/26 19:53:20,19734.8684,6045.0003,1,4,0,0,0,0,-1.503365,3.366966,-5.06177884059,2.981895,2.523236,11.39239,9.452017,,-0.000215886102523655,,1.74380803108215,,,,,,,,,,,,,,,,,,26.55725,0.07086694
2930,2021/11/26 19:53:25,19739.8692,6050.0011,1,4,0,0,0,0,-1.50293,3.365931,-5.05875867783,2.981895,2.525322,11.39239,9.459041,,-0.000188485195394605,,,,,,,,,,,,,,,,,,,,26.29108,-0.09868443
2931,2021/11/26 19:53:30,19744.8685,6055.0004,1,4,0,0,0,0,-1.503723,3.364666,-5.059525651518,2.981895,2.52741,11.39239,9.466069,,-0.000319766491884366,,,0.560525894165039,,,,,,,,,,,,,,,,,26.58827,-0.01217961
2932,2021/11/26 19:53:35,19749.8693,6060.0012,1,4,0,0,0,0,-1.503403,3.363163,-5.056189343689,2.981895,2.529498,11.39239,9.473091,,-0.000211428006878123,,,,,,,,,,,,,,,,,,,,26.39695,-0.07447064
2933,2021/11/26 19:53:40,19754.8697,6065.0016,1,4,0,0,0,0,-1.503143,3.361999,-5.053565262857,2.981895,2.531585,11.39239,9.480108,,-0.000218301604036242,,1.77746796607971,,,,,,,,,,,,,,,,,,26.49571,-0.007895231
2934,2021/11/26 19:53:45,19759.8696,6070.0015,1,4,0,0,0,0,-1.503479,3.360837,-5.052947851923,2.981895,2.533673,11.39239,9.487129,,,,,,,,,,,,,,,,,,,,,,26.67021,0.08995354
2935,2021/11/26 19:53:50,19764.8687,6075.0006,1,4,0,0,0,0,-1.502953,3.359386,-5.048999266858,2.981895,2.53576,11.39239,9.494141,,-0.00021552290127147,,,,,,,,,,,,,,,,,,,,26.39475,-0.07070839
2936,2021/11/26 19:53:55,19769.8687,6080.0006,1,4,0,0,0,0,-1.50293,3.358038,-5.04689605134,2.981895,2.537846,11.39239,9.501149,,-0.00019199779490009,,,,,,,,,,,,,,,,,,,,26.41644,-0.05398214
2937,2021/11/26 19:54:00,19774.8687,6085.0006,1,4,0,0,0,0,-1.503021,3.356812,-5.045358929052,2.981895,2.539932,11.39239,9.508152,,-0.000237203305005096,,1.56860995292664,,,,,,,,,,,,,,,,,,26.63078,0.05521178
2938,2021/11/26 19:54:05,19779.8683,6090.0002,1,4,0,0,0,0,-1.503311,3.355671,-5.044617126681,2.981895,2.54202,11.39239,9.515159,,-0.000215117601328529,,,,,,,,,,,,,,,,,,,,26.26891,-0.08650243
2939,2021/11/26 19:54:10,19784.8697,6095.0016,1,4,0,0,0,0,-1.502968,3.354314,-5.041426603952,2.981895,2.544107,11.39239,9.522161,,-0.000214264597161673,,,0.606270313262939,,,,,,,,,,,,,,,,,26.45805,-0.02630711
2940,2021/11/26 19:54:15,19789.8692,6100.0011,1,4,0,0,0,0,-1.502861,3.352841,-5.038853978101,2.981895,2.546194,11.39239,9.529161,,-0.000228094504564069,,,,,,,,,,,,,,,,,,,,26.5679,0.05230963
2941,2021/11/26 19:54:20,19794.8682,6105.0001,1,4,0,0,0,0,-1.50367,3.351754,-5.03993193718,2.981895,2.548282,11.39239,9.536161,,-0.000235254206927493,,1.64491403102875,,,,,,,,,,,,,,,,,,26.237,-0.07112563
2942,2021/11/26 19:54:25,19799.8683,6110.0002,1,4,0,0,0,0,-1.503143,3.350595,-5.036423420085,2.981895,2.550369,11.39239,9.543152,,,,,,,,,,,,,,,,,,,,,,26.66442,0.0956279
2943,2021/11/26 19:54:30,19804.8685,6115.0004,1,4,0,0,0,0,-1.502174,3.349102,-5.030933947748,2.981895,2.552457,11.39239,9.550149,,-0.000201343893422745,,,,,,,,,,,,,,,,,,,,26.41776,0.02852082
2944,2021/11/26 19:54:35,19809.8693,6120.0012,1,4,0,0,0,0,-1.503853,3.347766,-5.034547942398,2.981895,2.554544,11.39239,9.557137,,-0.0002413273032289,,,,,,,,,,,,,,,,,,,,26.45672,0.05562484
2945,2021/11/26 19:54:40,19814.8686,6125.0005,1,4,0,0,0,0,-1.503204,3.346817,-5.030948701668,2.981895,2.556631,11.39239,9.564123,,-0.000258195213973522,,1.61929798126221,,,,,,,,,,,,,,,,,,26.66442,0.08371353
2946,2021/11/26 19:54:45,19819.8693,6130.0012,1,4,0,0,0,0,-1.502388,3.345221,-5.025819887748,2.981895,2.558719,11.39239,9.571109,,-0.000229997196584009,,,,,,,,,,,,,,,,,,,,26.33847,-0.07557452
2947,2021/11/26 19:54:50,19824.8686,6135.0005,1,4,0,0,0,0,-1.503296,3.343951,-5.026948162496,2.981895,2.560807,11.39239,9.578091,,-0.000374746014131233,,,0.621877372264862,,,,,,,,,,,,,,,,,26.67593,0.1084954
2948,2021/11/26 19:54:55,19829.8686,6140.0005,1,4,0,0,0,0,-1.504013,3.34262,-5.02734393406,2.981895,2.562894,11.39239,9.585069,,-0.000222336093429476,,,,,,,,,,,,,,,,,,,,26.48022,-0.03570855
2949,2021/11/26 19:55:00,19834.8688,6145.0007,1,4,0,0,0,0,-1.5028,3.341393,-5.0214454004,2.981895,2.564981,11.39239,9.592044,,-0.000303345412248746,,1.61187398433685,,,,,,,,,,,,,,,,,,26.4997,-0.0723666
2950,2021/11/26 19:55:05,19839.8695,6150.0014,1,4,0,0,0,0,-1.503189,3.340119,-5.020830139491,2.981895,2.567068,11.39239,9.599016,,-0.00035585041041486,,,,,,,,,,,,,,,,,,,,26.62589,0.01966059
2951,2021/11/26 19:55:10,19844.8689,6155.0008,1,4,0,0,0,0,-1.503868,3.338728,-5.021006199904,2.981895,2.569156,11.39239,9.605989,,,,,,,,,,,,,,,,,,,,,,26.38718,-0.1154113
2952,2021/11/26 19:55:15,19849.8691,6160.001,1,4,0,0,0,0,-1.502861,3.337519,-5.015827141859,2.981895,2.571243,11.39239,9.612956,,-0.000219214402022772,,,,,,,,,,,,,,,,,,,,26.74763,0.04315853
2953,2021/11/26 19:55:20,19854.87,6165.0019,1,4,0,0,0,0,-1.503983,3.336205,-5.017595604515,2.981895,2.573331,11.39239,9.619925,,-0.000317343889037147,,1.56578397750854,,,,,,,,,,,,,,,,,,26.33802,-0.07417262
2954,2021/11/26 19:55:25,19859.8699,6170.0018,1,4,0,0,0,0,-1.503616,3.334691,-5.014094742656,2.981895,2.575418,11.39239,9.626886,,,,,0.632360219955444,,,,,,,,,,,,,,,,,26.652,0.0644815
2955,2021/11/26 19:55:30,19864.8682,6175.0001,1,4,0,0,0,0,-1.503242,3.33329,-5.01074152618,2.981895,2.577506,11.39239,9.633844,,-0.000214300496736541,,,,,,,,,,,,,,,,,,,,26.62099,0.06102026
2956,2021/11/26 19:55:35,19869.8691,6180.001,1,4,0,0,0,0,-1.503601,3.332104,-5.010154906504,2.981895,2.579593,11.39239,9.640802,,-0.000175864901393652,,1.54838705062866,,,,,,,,,,,,,,,,,,26.29902,-0.08453608
2957,2021/11/26 19:55:40,19874.8699,6185.0018,1,4,0,0,0,0,-1.503151,3.330871,-5.006802074521,2.981895,2.58168,11.39239,9.647754,,-0.000236783598666079,,,,,,,,,,,,,,,,,,,,26.63476,0.03972113
2958,2021/11/26 19:55:45,19879.8687,6190.0006,1,4,0,0,0,0,-1.503433,3.32913,-5.00512390329,2.981895,2.583768,11.39239,9.654706,,-0.000231683297897689,,,,,,,,,,,,,,,,,,,,26.70604,0.1026875
2959,2021/11/26 19:55:50,19884.8687,6195.0006,1,4,0,0,0,0,-1.503334,3.327767,-5.002745275178,2.981895,2.585855,11.39239,9.661654,,-0.000339538091793656,,,,,,,,,,,,,,,,,,,,26.41863,-0.0538075
2960,2021/11/26 19:55:55,19889.8686,6200.0005,1,4,0,0,0,0,-1.503326,3.326453,-5.000743282678,2.981895,2.587941,11.39239,9.668594,,-0.000250791606958956,,1.52752900123596,,,,,,,,,,,,,,,,,,26.72726,0.06806076
2961,2021/11/26 19:56:00,19894.8693,6205.0012,1,4,0,0,0,0,-1.503273,3.32501,-4.99839775773,2.981895,2.590029,11.39239,9.675538,,-0.000284069305052981,,,,,,,,,,,,,,,,,,,,26.69054,0.07970452
2962,2021/11/26 19:56:05,19899.8687,6210.0006,1,4,0,0,0,0,-1.503151,3.323548,-4.995794499748,2.981895,2.592117,11.39239,9.682477,,-0.000252460711635649,,,0.66300368309021,,,,,,,,,,,,,,,,,26.37126,-0.09739637
2963,2021/11/26 19:56:10,19904.8687,6215.0006,1,4,0,0,0,0,-1.503639,3.322082,-4.995212056398,2.981895,2.594204,11.39239,9.689413,,-0.000229370896704495,,1.43235099315643,,,,,,,,,,,,,,,,,,26.68609,0.05893767
2964,2021/11/26 19:56:15,19909.8687,6220.0006,1,4,0,0,0,0,-1.50264,3.32073,-4.9898617272,2.981895,2.596292,11.39239,9.69635,,-0.000349068286595866,,,,,,,,,,,,,,,,,,,,26.50503,0.01702905
2965,2021/11/26 19:56:20,19914.8688,6225.0007,1,4,0,0,0,0,-1.503349,3.319255,-4.989998684995,2.981895,2.59838,11.39239,9.703281,,-0.00031291029881686,,,,,,,,,,,,,,,,,,,,26.74233,0.08037925
2966,2021/11/26 19:56:25,19919.8691,6230.001,1,4,0,0,0,0,-1.503471,3.317496,-4.987759028616,2.981895,2.600467,11.39239,9.710206,,-0.000271471595624462,,,,,,,,,,,,,,,,,,,,26.60066,0.01218081
2967,2021/11/26 19:56:30,19924.869,6235.0009,1,4,0,0,0,0,-1.502609,3.316213,-4.982971499717,2.981895,2.602555,11.39239,9.717133,,-0.000235962696024217,,1.38710701465607,,,,,,,,,,,,,,,,,,26.68965,-0.04661679
2968,2021/11/26 19:56:35,19929.8689,6240.0008,1,4,0,0,0,0,-1.502747,3.315009,-4.981619829723,2.981895,2.604641,11.39239,9.724048,,-0.000269422685960308,,,0.700330018997192,,,,,,,,,,,,,,,,,26.55062,-0.05190134
2969,2021/11/26 19:56:40,19934.8683,6245.0002,1,4,0,0,0,0,-1.504036,3.313145,-4.98308935322,2.981895,2.60673,11.39239,9.730969,,-0.000343858788255602,,,,,,,,,,,,,,,,,,,,26.72373,0.03970206
2970,2021/11/26 19:56:45,19939.8692,6250.0011,1,4,0,0,0,0,-1.50309,3.311522,-4.97751560298,2.981895,2.608818,11.39239,9.737885,,-0.000306886591715738,,1.40950894355774,,,,,,,,,,,,,,,,,,26.52008,0.0242269
2971,2021/11/26 19:56:50,19944.8693,6255.0012,1,4,0,0,0,0,-1.504051,3.31003,-4.97845393153,2.981895,2.610905,11.39239,9.744796,,-0.000326205103192478,,,,,,,,,,,,,,,,,,,,26.6228,0.07193565
2972,2021/11/26 19:56:55,19949.8694,6260.0013,1,4,0,0,0,0,-1.502716,3.308697,-4.972031921052,2.981895,2.612991,11.39239,9.7517,,-0.000279010098893195,,,,,,,,,,,,,,,,,,,,26.61613,0.03251433
2973,2021/11/26 19:57:00,19954.8694,6265.0013,1,4,0,0,0,0,-1.50251,3.307021,-4.96883212271,2.981895,2.615079,11.39239,9.758606,,-0.000256249797530472,,1.33619999885559,,,,,,,,,,,,,,,,,,26.61086,-0.04591763
2974,2021/11/26 19:57:05,19959.8685,6270.0004,1,4,0,0,0,0,-1.502373,3.305322,-4.965826529106,2.981895,2.617166,11.39239,9.765508,,-0.000235900501138531,,,,,,,,,,,,,,,,,,,,26.68522,-0.03944457
2975,2021/11/26 19:57:10,19964.8685,6275.0004,1,4,0,0,0,0,-1.503914,3.304105,-4.96908976697,2.981895,2.619252,11.39239,9.772402,,-0.000351994385709986,,,0.739613115787506,,,,,,,,,,,,,,,,,26.60196,-0.04358053
2976,2021/11/26 19:57:15,19969.8687,6280.0006,1,4,0,0,0,0,-1.50351,3.302521,-4.96537334871,2.981895,2.621342,11.39239,9.779303,,-0.000263765512499958,,,,,,,,,,,,,,,,,,,,26.62189,0.0635159
2977,2021/11/26 19:57:20,19974.8696,6285.0015,1,4,0,0,0,0,-1.502968,3.300673,-4.960805897464,2.981895,2.62343,11.39239,9.786197,,-0.000343340710969642,,1.35293805599213,,,,,,,,,,,,,,,,,,26.73347,0.03416538
2978,2021/11/26 19:57:25,19979.869,6290.0009,1,4,0,0,0,0,-1.503761,3.299051,-4.960984230811,2.981895,2.625517,11.39239,9.793085,,-0.000297350488835946,,,,,,,,,,,,,,,,,,,,26.57983,-0.01798451
2979,2021/11/26 19:57:30,19984.8689,6295.0008,1,4,0,0,0,0,-1.502861,3.297779,-4.956103445719,2.981895,2.627604,11.39239,9.799967,,-0.000320387189276516,,,,,,,,,,,,,,,,,,,,26.65289,-0.05879164
2980,2021/11/26 19:57:35,19989.8698,6300.0017,1,4,0,0,0,0,-1.503494,3.296056,-4.955600419664,2.981895,2.629692,11.39239,9.806851,,-0.000483117386465892,,1.30816698074341,,,,,,,,,,,,,,,,,,26.58515,-0.05895317
2981,2021/11/26 19:57:40,19994.8688,6305.0007,1,4,0,0,0,0,-1.502953,3.29389,-4.95056185717,2.981895,2.631779,11.39239,9.813726,,-0.000305133609799668,,,0.775640428066254,,,,,,,,,,,,,,,,,26.66662,-0.02115488
2982,2021/11/26 19:57:45,19999.8689,6310.0008,1,4,0,0,0,0,-1.503479,3.292276,-4.949867828204,2.981895,2.633867,11.39239,9.820603,,-0.000382596510462463,,,,,,,,,,,,,,,,,,,,26.65822,0.04982054
2983,2021/11/26 19:57:50,20004.8683,6315.0002,1,4,0,0,0,0,-1.503098,3.290716,-4.946268638168,2.981895,2.635954,11.39239,9.827473,,-0.00027377120568417,,1.23504400253296,,,,,,,,,,,,,,,,,,26.52096,-0.01562476
2984,2021/11/26 19:57:55,20009.8691,6320.001,1,4,0,0,0,0,-1.503387,3.288948,-4.944561666876,2.981895,2.638042,11.39239,9.834344,,-0.000343949999660254,,,,,,,,,,,,,,,,,,,,26.85118,0.1306015
2985,2021/11/26 19:58:00,20014.8694,6325.0013,1,4,0,0,0,0,-1.504486,3.287218,-4.945573459948,2.981895,2.64013,11.39239,9.841208,,-0.000283391302218661,,,,,,,,,,,,,,,,,,,,26.55105,-0.1149452
2986,2021/11/26 19:58:05,20019.8684,6330.0003,1,4,0,0,0,0,-1.503708,3.285558,-4.940519849064,2.981895,2.642217,11.39239,9.848066,,-0.000278082414297387,,1.26110994815826,,,,,,,,,,,,,,,,,,26.95918,0.07191837
2987,2021/11/26 19:58:10,20024.8692,6335.0011,1,4,0,0,0,0,-1.503616,3.284053,-4.937954635648,2.981895,2.644305,11.39239,9.854927,,-0.000373782793758437,,,0.803370714187622,,,,,,,,,,,,,,,,,26.54487,-0.05683899
2988,2021/11/26 19:58:15,20029.8684,6340.0003,1,4,0,0,0,0,-1.502876,3.282165,-4.93268700654,2.981895,2.646393,11.39239,9.861781,,-0.000438335293438286,,,,,,,,,,,,,,,,,,,,27.01225,0.1416314
2989,2021/11/26 19:58:20,20034.8687,6345.0006,1,4,0,0,0,0,-1.503433,3.280256,-4.931645118848,2.981895,2.648481,11.39239,9.868631,,-0.000442593096522614,,1.16890597343445,,,,,,,,,,,,,,,,,,26.59888,-0.06142974
2990,2021/11/26 19:58:25,20039.8685,6350.0004,1,4,0,0,0,0,-1.50222,3.27886,-4.9255690692,2.981895,2.650567,11.39239,9.875473,,-0.000307517999317497,,,,,,,,,,,,,,,,,,,,26.92286,0.05798519
2991,2021/11/26 19:58:30,20044.8688,6355.0007,1,4,0,0,0,0,-1.503799,3.277017,-4.927974887583,2.981895,2.652655,11.39239,9.882318,,-0.000332019611960277,,1.17096698284149,,,,,,,,,,,,,,,,,,26.51385,-0.1359749
2992,2021/11/26 19:58:35,20049.8689,6360.0008,1,4,0,0,0,0,-1.503387,3.275022,-4.923625499514,2.981895,2.654744,11.39239,9.88916,,-0.000444796809460968,,,,,,,,,,,,,,,,,,,,26.93615,0.07219613
2993,2021/11/26 19:58:40,20054.8687,6365.0006,1,4,0,0,0,0,-1.502983,3.273231,-4.919610548073,2.981895,2.656831,11.39239,9.895993,,-0.000382647907827049,,,0.849591195583344,,,,,,,,,,,,,,,,,26.56079,-0.06597281
