Repository: HVES-Battery-Testing-Consortium/LG-HG2

# Battery Testing Consortium (BTC)
The Battery Testing Consortium (BTC) has been developed within the High Voltage and Energy Storage Lab at Oxford Brookes University to provide accurate and comprehensive cell data to Formula Student Electric teams. Through the BTC, we aim to provide FS teams with information for improved and informed decisions for cell selection, pack architecture design, thermal cooling requirements, and end of life predictions. A range of tests are completed to provide a comprehensive electrochemical lithium-ion characterisation for modelling, validation, and battery management parameterisation.

File: Data/Round1/LG_HG2/Package 3/211126_BTC_POCV_LG_HG2_6_25C/211126_BTC_POCV_LG_HG2_6_25C_Channel_8_Wb_1.CSV (part 15 of 33)
Data_Point,Date_Time,Test_Time(s),Step_Time(s),Cycle_Index,Step_Index,TC_Counter1,TC_Counter2,TC_Counter3,TC_Counter4,Current(A),Voltage(V),Power(W),Charge_Capacity(Ah),Discharge_Capacity(Ah),Charge_Energy(Wh),Discharge_Energy(Wh),ACR(Ohm),dV/dt(V/s),Internal_Resistance(Ohm),dQ/dV(Ah/V),dV/dQ(V/Ah),MetaCode_MV_UD1,MetaCode_MV_UD2,MetaCode_MV_UD3,MetaCode_MV_UD4,MetaCode_MV_UD5,MetaCode_MV_UD6,MetaCode_MV_UD7,MetaCode_MV_UD8,MetaCode_MV_UD9,MetaCode_MV_UD10,MetaCode_MV_UD11,MetaCode_MV_UD12,MetaCode_MV_UD13,MetaCode_MV_UD14,MetaCode_MV_UD15,MetaCode_MV_UD16,Aux_Temperature_1(C),Aux_dT/dt_1(C)
2994,2021/11/26 19:58:45,20059.8699,6370.0018,1,4,0,0,0,0,-1.503143,3.271413,-4.917401551059,2.981895,2.658918,11.39239,9.902825,,-0.000360935810022056,,1.18997502326965,,,,,,,,,,,,,,,,,,26.93792,0.1037347
2995,2021/11/26 19:58:50,20064.8696,6375.0015,1,4,0,0,0,0,-1.502754,3.269561,-4.913345870994,2.981895,2.661006,11.39239,9.909654,,-0.000342701008776203,,,,,,,,,,,,,,,,,,,,26.61656,-0.01647353
2996,2021/11/26 19:58:55,20069.8683,6380.0002,1,4,0,0,0,0,-1.503098,3.267736,-4.911727446128,2.981895,2.663093,11.39239,9.916472,,-0.000449441402452067,,,,,,,,,,,,,,,,,,,,26.95253,0.08574605
2997,2021/11/26 19:59:00,20074.8689,6385.0008,1,4,0,0,0,0,-1.502808,3.26595,-4.9080957876,2.981895,2.665181,11.39239,9.923295,,-0.000398378004319966,,1.12855398654938,,,,,,,,,,,,,,,,,,26.65777,-0.07177889
2998,2021/11/26 19:59:05,20079.8685,6390.0004,1,4,0,0,0,0,-1.503204,3.263973,-4.906417269492,2.981895,2.667268,11.39239,9.93011,,-0.000340874394169077,,,0.88931268453598,,,,,,,,,,,,,,,,,26.89855,-0.02515554
2999,2021/11/26 19:59:10,20084.8685,6395.0004,1,4,0,0,0,0,-1.502373,3.262114,-4.900911996522,2.981895,2.669354,11.39239,9.936917,,-0.000314898701617494,,,,,,,,,,,,,,,,,,,,26.76136,-0.02311051
3000,2021/11/26 19:59:15,20089.8693,6400.0012,1,4,0,0,0,0,-1.5028,3.260001,-4.8991295028,2.981895,2.671443,11.39239,9.943727,,-0.000315170298563316,,1.08844494819641,,,,,,,,,,,,,,,,,,26.8065,-0.04646361
3001,2021/11/26 19:59:20,20094.8684,6405.0003,1,4,0,0,0,0,-1.503441,3.258226,-4.898550555666,2.981895,2.673528,11.39239,9.950523,,-0.000470277591375634,,,,,,,,,,,,,,,,,,,,26.90563,0.07095456
3002,2021/11/26 19:59:25,20099.8686,6410.0005,1,4,0,0,0,0,-1.503639,3.256319,-4.896328244841,2.981895,2.675615,11.39239,9.957322,,-0.000441076495917514,,1.08314299583435,,,,,,,,,,,,,,,,,,26.68873,-0.04037023
3003,2021/11/26 19:59:30,20104.8695,6415.0014,1,4,0,0,0,0,-1.503876,3.254159,-4.893851620284,2.981895,2.677703,11.39239,9.964121,,-0.000329467293340713,,,0.918986201286316,,,,,,,,,,,,,,,,,27.07461,0.1490849
3004,2021/11/26 19:59:35,20109.8688,6420.0007,1,4,0,0,0,0,-1.503365,3.252351,-4.889470661115,2.981895,2.679791,11.39239,9.970913,,-0.00043706048745662,,,,,,,,,,,,,,,,,,,,26.74761,0
3005,2021/11/26 19:59:40,20114.8686,6425.0005,1,4,0,0,0,0,-1.503441,3.250379,-4.886753054139,2.981895,2.681878,11.39239,9.977698,,-0.000504383526276797,,1.04698801040649,,,,,,,,,,,,,,,,,,26.86223,0.07189512
3006,2021/11/26 19:59:45,20119.8697,6430.0016,1,4,0,0,0,0,-1.503815,3.248336,-4.88489640184,2.981895,2.683966,11.39239,9.984482,,-0.00038742448668927,,,,,,,,,,,,,,,,,,,,27.06091,0.1261246
3007,2021/11/26 19:59:50,20124.8697,6435.0016,1,4,0,0,0,0,-1.503006,3.246213,-4.879077616278,2.981895,2.686054,11.39239,9.991262,,-0.000414303387515247,,1.04887998104095,,,,,,,,,,,,,,,,,,26.7861,0.004002452
3008,2021/11/26 19:59:55,20129.8695,6440.0014,1,4,0,0,0,0,-1.503204,3.244158,-4.876631282232,2.981895,2.68814,11.39239,9.998032,,-0.000514581683091819,,,0.963594198226929,,,,,,,,,,,,,,,,,26.72593,-0.01865864
3009,2021/11/26 20:00:00,20134.8689,6445.0008,1,4,0,0,0,0,-1.503288,3.24229,-4.87409564952,2.981895,2.690227,11.39239,10.0048,,-0.000506942276842892,,,,,,,,,,,,,,,,,,,,27.09409,0.09305418
3010,2021/11/26 20:00:05,20139.8683,6450.0002,1,4,0,0,0,0,-1.50235,3.240185,-4.86789193475,2.981895,2.692314,11.39239,10.01157,,-0.000346409011399373,,1.03026604652405,,,,,,,,,,,,,,,,,,27.07992,0.07327974
3011,2021/11/26 20:00:10,20144.8689,6455.0008,1,4,0,0,0,0,-1.503166,3.237844,-4.867017014104,2.981895,2.694401,11.39239,10.01832,,-0.000475053093396127,,,,,,,,,,,,,,,,,,,,26.90427,-0.0995785
3012,2021/11/26 20:00:15,20149.8683,6460.0002,1,4,0,0,0,0,-1.50322,3.236015,-4.8644424683,2.981895,2.696489,11.39239,10.02509,,-0.000484399206470698,,0.998714029788971,,,,,,,,,,,,,,,,,,26.72107,-0.144338
3013,2021/11/26 20:00:20,20154.869,6465.0009,1,4,0,0,0,0,-1.502464,3.233906,-4.858827344384,2.981895,2.698575,11.39239,10.03183,,-0.000349528505466878,,,0.98906797170639,,,,,,,,,,,,,,,,,26.8056,-0.08185029
3014,2021/11/26 20:00:25,20159.8683,6470.0002,1,4,0,0,0,0,-1.502586,3.231616,-4.855780958976,2.981895,2.700662,11.39239,10.03858,,-0.000359750498319045,,0.940905690193176,,,,,,,,,,,,,,,,,,26.98038,0.06884217
3015,2021/11/26 20:00:30,20164.8683,6475.0002,1,4,0,0,0,0,-1.502655,3.229523,-4.852858883565,2.981895,2.70275,11.39239,10.04532,,-0.000405161001253873,,,,,,,,,,,,,,,,,,,,27.13213,0.1273608
3016,2021/11/26 20:00:35,20169.8685,6480.0004,1,4,0,0,0,0,-1.502609,3.227417,-4.849545830953,2.981895,2.704837,11.39239,10.05206,,-0.000458313414128497,,,,,,,,,,,,,,,,,,,,27.06707,0.0826782
3017,2021/11/26 20:00:40,20174.8687,6485.0006,1,4,0,0,0,0,-1.502747,3.225208,-4.846671646376,2.981895,2.706924,11.39239,10.0588,,-0.000400325690861791,,1.00213301181793,,,,,,,,,,,,,,,,,,27.05824,-0.033741
3018,2021/11/26 20:00:45,20179.8687,6490.0006,1,4,0,0,0,0,-1.502518,3.222702,-4.842167763636,2.981895,2.709011,11.39239,10.06552,,-0.000468144513433799,,,1.06332802772522,,,,,,,,,,,,,,,,,26.97197,-0.00125289
3019,2021/11/26 20:00:50,20184.8686,6495.0005,1,4,0,0,0,0,-1.503418,3.220365,-4.84155470757,2.981895,2.711099,11.39239,10.07225,,-0.000353484792867675,,0.906480312347412,,,,,,,,,,,,,,,,,,26.87419,0.04730463
3020,2021/11/26 20:00:55,20189.8695,6500.0014,1,4,0,0,0,0,-1.502808,3.218312,-4.836505020096,2.981895,2.713186,11.39239,10.07897,,-0.000444150296971202,,,,,,,,,,,,,,,,,,,,26.83524,-0.06981671
3021,2021/11/26 20:01:00,20194.8687,6505.0006,1,4,0,0,0,0,-1.502205,3.216165,-4.831339143825,2.981895,2.715272,11.39239,10.08568,,-0.000558989006094635,,0.938828825950623,,,,,,,,,,,,,,,,,,26.86399,-0.07369101
3022,2021/11/26 20:01:05,20199.8695,6510.0014,1,4,0,0,0,0,-1.503654,3.213819,-4.832471794626,2.981895,2.717361,11.39239,10.0924,,-0.000404504913603887,,,1.0614550113678,,,,,,,,,,,,,,,,,26.81974,0.0123024
3023,2021/11/26 20:01:10,20204.8697,6515.0016,1,4,0,0,0,0,-1.504524,3.211597,-4.831924764828,2.981895,2.719448,11.39239,10.0991,,-0.000490884587634355,,0.932695984840393,,,,,,,,,,,,,,,,,,26.79097,-0.08792877
3024,2021/11/26 20:01:15,20209.8683,6520.0002,1,4,0,0,0,0,-1.503036,3.209363,-4.823788126068,2.981895,2.721534,11.39239,10.1058,,-0.00037410348886624,,,,,,,,,,,,,,,,,,,,26.89497,-0.05475044
3025,2021/11/26 20:01:20,20214.8699,6525.0018,1,4,0,0,0,0,-1.502548,3.207001,-4.818672938548,2.981895,2.723622,11.39239,10.1125,,-0.000485382799524814,,,,,,,,,,,,,,,,,,,,26.88039,0.03651083
3026,2021/11/26 20:01:25,20219.8699,6530.0018,1,4,0,0,0,0,-1.502426,3.204708,-4.814836621608,2.981895,2.725709,11.39239,10.11919,,-0.000409964501159266,,0.853105485439301,1.11260199546814,,,,,,,,,,,,,,,,,26.87685,-0.08185983
3027,2021/11/26 20:01:30,20224.869,6535.0009,1,4,0,0,0,0,-1.503494,3.202454,-4.814870374276,2.981895,2.727796,11.39239,10.12587,,-0.000418677605921403,,,,,,,,,,,,,,,,,,,,26.91312,-0.05571604
3028,2021/11/26 20:01:35,20229.8691,6540.001,1,4,0,0,0,0,-1.503387,3.199872,-4.810645966464,2.981895,2.729885,11.39239,10.13256,,-0.000449075800133869,,0.930700123310089,,,,,,,,,,,,,,,,,,27.01091,0.07065713
3029,2021/11/26 20:01:40,20234.8683,6545.0002,1,4,0,0,0,0,-1.502823,3.197271,-4.804932396033,2.981895,2.731972,11.39239,10.13924,,-0.000433808687375858,,,,,,,,,,,,,,,,,,,,27.11486,0.01175284
3030,2021/11/26 20:01:45,20239.8687,6550.0006,1,4,0,0,0,0,-1.502876,3.195054,-4.801769975304,2.981895,2.73406,11.39239,10.14591,,-0.000541043176781386,,0.829165101051331,,,,,,,,,,,,,,,,,,27.09231,0.1056427
3031,2021/11/26 20:01:50,20244.8695,6555.0014,1,4,0,0,0,0,-1.502968,3.192776,-4.798640159168,2.981895,2.736147,11.39239,10.15258,,-0.000570225995033979,,,1.12959396839142,,,,,,,,,,,,,,,,,27.01223,-0.02101362
3032,2021/11/26 20:01:55,20249.8693,6560.0012,1,4,0,0,0,0,-1.503288,3.190242,-4.795852515696,2.981895,2.738235,11.39239,10.15924,,-0.000543627713341266,,0.886654019355774,,,,,,,,,,,,,,,,,,26.85693,0.09456396
3033,2021/11/26 20:02:00,20254.8693,6565.0012,1,4,0,0,0,0,-1.502953,3.187865,-4.791211265345,2.981895,2.740322,11.39239,10.1659,,-0.000585757894441485,,,,,,,,,,,,,,,,,,,,26.69097,-0.09154618
3034,2021/11/26 20:02:05,20259.8688,6570.0007,1,4,0,0,0,0,-1.503822,3.18554,-4.79048513388,2.981895,2.742409,11.39239,10.17255,,-0.000515900494065136,,0.883603513240814,,,,,,,,,,,,,,,,,,26.67636,-0.08228183
3035,2021/11/26 20:02:10,20264.8694,6575.0013,1,4,0,0,0,0,-1.503639,3.182976,-4.786046849664,2.981895,2.744496,11.39239,10.17919,,-0.000402155012125149,,,1.17017996311188,,,,,,,,,,,,,,,,,26.84677,-0.08463085
3036,2021/11/26 20:02:15,20269.8686,6580.0005,1,4,0,0,0,0,-1.503059,3.180635,-4.780682062465,2.981895,2.746584,11.39239,10.18584,,-0.00055576377781108,,0.87537807226181,,,,,,,,,,,,,,,,,,26.97774,0.01521051
3037,2021/11/26 20:02:20,20274.8691,6585.001,1,4,0,0,0,0,-1.504074,3.177977,-4.779912578298,2.981895,2.748672,11.39239,10.19247,,-0.000437189388321713,,,,,,,,,,,,,,,,,,,,27.10246,0.1090938
3038,2021/11/26 20:02:25,20279.8683,6590.0002,1,4,0,0,0,0,-1.503853,3.175505,-4.775492720765,2.981895,2.75076,11.39239,10.19911,,-0.000797018874436617,,0.8382967710495,,,,,,,,,,,,,,,,,,27.14935,0.03415942
3039,2021/11/26 20:02:30,20284.869,6595.0009,1,4,0,0,0,0,-1.503761,3.173067,-4.771534404987,2.981895,2.752847,11.39239,10.20573,,-0.00046001811278984,,,1.1690080165863,,,,,,,,,,,,,,,,,27.12371,0.1107579
3040,2021/11/26 20:02:35,20289.8689,6600.0008,1,4,0,0,0,0,-1.503471,3.170656,-4.766989346976,2.981895,2.754935,11.39239,10.21236,,-0.000521563517395407,,0.816660284996033,,,,,,,,,,,,,,,,,,27.1007,0.008564591
3041,2021/11/26 20:02:40,20294.8683,6605.0002,1,4,0,0,0,0,-1.503838,3.168196,-4.764453536248,2.981895,2.757022,11.39239,10.21897,,-0.000568528019357473,,,,,,,,,,,,,,,,,,,,27.10734,0.09029329
3042,2021/11/26 20:02:45,20299.8691,6610.001,1,4,0,0,0,0,-1.503983,3.165527,-4.760898794041,2.981895,2.759111,11.39239,10.22558,,-0.000602557498496026,,0.844512224197388,,,,,,,,,,,,,,,,,,27.07549,0.08917809
3043,2021/11/26 20:02:50,20304.8683,6615.0002,1,4,0,0,0,0,-1.503387,3.16313,-4.75540852131,2.981895,2.761198,11.39239,10.23219,,-0.00046227709390223,,,1.1983779668808,,,,,,,,,,,,,,,,,27.11353,0.001652241
3044,2021/11/26 20:02:55,20309.8693,6620.0012,1,4,0,0,0,0,-1.50293,3.160621,-4.75019211953,2.981895,2.763285,11.39239,10.23879,,-0.000464000302599743,,0.851691722869873,,,,,,,,,,,,,,,,,,27.11132,0.06042719
3045,2021/11/26 20:03:00,20314.8695,6625.0014,1,4,0,0,0,0,-1.502998,3.158053,-4.746547342894,2.981895,2.765372,11.39239,10.24538,,-0.000579320010729134,,,,,,,,,,,,,,,,,,,,27.16927,0.1171029
3046,2021/11/26 20:03:05,20319.8694,6630.0013,1,4,0,0,0,0,-1.503021,3.155653,-4.743012727713,2.981895,2.767459,11.39239,10.25197,,-0.00046280468814075,,0.828774273395538,,,,,,,,,,,,,,,,,,27.19711,0.1065832
3047,2021/11/26 20:03:10,20324.8693,6635.0012,1,4,0,0,0,0,-1.50235,3.152896,-4.7367533056,2.981895,2.769544,11.39239,10.25855,,-0.000685986771713942,,,1.216392993927,,,,,,,,,,,,,,,,,27.05871,-0.04134476
3048,2021/11/26 20:03:15,20329.8695,6640.0014,1,4,0,0,0,0,-1.502968,3.150492,-4.735088660256,2.981895,2.771631,11.39239,10.26513,,-0.000583322311285883,,0.805713772773743,,,,,,,,,,,,,,,,,,26.93968,-0.05363524
3049,2021/11/26 20:03:20,20334.8685,6645.0004,1,4,0,0,0,0,-1.50309,3.147907,-4.73158753263,2.981895,2.773718,11.39239,10.2717,,-0.0005541528807953,,,,,,,,,,,,,,,,,,,,26.89368,0.001384616
3050,2021/11/26 20:03:25,20339.8694,6650.0013,1,4,0,0,0,0,-1.503166,3.145553,-4.728288320798,2.981895,2.775807,11.39239,10.27827,,-0.000460830691736192,,0.838478326797485,,,,,,,,,,,,,,,,,,26.77994,-0.03427625
3051,2021/11/26 20:03:30,20344.8689,6655.0008,1,4,0,0,0,0,-1.502899,3.143008,-4.723623580192,2.981895,2.777894,11.39239,10.28483,,-0.000638417608570307,,,1.19913101196289,,,,,,,,,,,,,,,,,26.92728,-0.02046883
3052,2021/11/26 20:03:35,20349.8689,6660.0008,1,4,0,0,0,0,-1.502693,3.140184,-4.718732515512,2.981895,2.779981,11.39239,10.29139,,-0.000560823187697679,,0.790773212909698,,,,,,,,,,,,,,,,,,27.1905,0.05086541
3053,2021/11/26 20:03:40,20354.869,6665.0009,1,4,0,0,0,0,-1.502968,3.137752,-4.715940847936,2.981895,2.782067,11.39239,10.29794,,-0.000462553492980078,,,,,,,,,,,,,,,,,,,,27.14141,-0.009263754
3054,2021/11/26 20:03:45,20359.8683,6670.0002,1,4,0,0,0,0,-1.503876,3.135391,-4.715239275516,2.981895,2.784156,11.39239,10.30449,,-0.000435199006460607,,0.857455670833588,,,,,,,,,,,,,,,,,,26.96669,-0.03662407
3055,2021/11/26 20:03:50,20364.8689,6675.0008,1,4,0,0,0,0,-1.503181,3.132617,-4.708890354677,2.981895,2.786243,11.39239,10.31103,,-0.000470738887088373,,,1.24848902225494,,,,,,,,,,,,,,,,,26.84984,-0.0150764
3056,2021/11/26 20:03:55,20369.8685,6680.0004,1,4,0,0,0,0,-1.503365,3.130047,-4.705603108155,2.981895,2.78833,11.39239,10.31756,,-0.000599826977122575,,0.815370678901672,,,,,,,,,,,,,,,,,,26.86357,-0.03580511
3057,2021/11/26 20:04:00,20374.8691,6685.001,1,4,0,0,0,0,-1.503563,3.127733,-4.702743612679,2.981895,2.790416,11.39239,10.32409,,-0.000701783515978605,,,,,,,,,,,,,,,,,,,,27.02551,0.01548707
3058,2021/11/26 20:04:05,20379.8694,6690.0013,1,4,0,0,0,0,-1.503677,3.124977,-4.698956040429,2.981895,2.792505,11.39239,10.33062,,-0.000621136510744691,,0.792108178138733,,,,,,,,,,,,,,,,,,27.17014,0.04769206
3059,2021/11/26 20:04:10,20384.8692,6695.0011,1,4,0,0,0,0,-1.503456,3.122385,-4.69436846256,2.981895,2.794593,11.39239,10.33714,,-0.000477886293083429,,,1.20508801937103,,,,,,,,,,,,,,,,,26.86578,-0.07811248
3060,2021/11/26 20:04:15,20389.8685,6700.0004,1,4,0,0,0,0,-1.502533,3.119799,-4.687600950867,2.981895,2.796679,11.39239,10.34366,,-0.000356730306521058,,0.855358481407166,,,,,,,,,,,,,,,,,,26.91049,-0.06663263
3061,2021/11/26 20:04:20,20394.8695,6705.0014,1,4,0,0,0,0,-1.503204,3.117364,-4.686034034256,2.981895,2.798767,11.39239,10.35017,,-0.00043031750828959,,,,,,,,,,,,,,,,,,,,27.1936,0.03386676
3062,2021/11/26 20:04:25,20399.8685,6710.0004,1,4,0,0,0,0,-1.502716,3.114924,-4.680846133584,2.981895,2.800853,11.39239,10.35667,,-0.000494960695505142,,0.81080961227417,,,,,,,,,,,,,,,,,,27.05736,-0.06111681
3063,2021/11/26 20:04:30,20404.8686,6715.0005,1,4,0,0,0,0,-1.502998,3.112181,-4.677601818638,2.981895,2.802939,11.39239,10.36316,,-0.000407110113883391,,,1.21842098236084,,,,,,,,,,,,,,,,,26.79984,-0.1334107
3064,2021/11/26 20:04:35,20409.8695,6720.0014,1,4,0,0,0,0,-1.503548,3.109746,-4.675652378808,2.981895,2.805028,11.39239,10.36966,,-0.000411917513702065,,0.804650485515594,,,,,,,,,,,,,,,,,,26.96004,-0.08058667
3065,2021/11/26 20:04:40,20414.8698,6725.0017,1,4,0,0,0,0,-1.503578,3.107271,-4.672024315638,2.981895,2.807116,11.39239,10.37615,,-0.000534420716576278,,,,,,,,,,,,,,,,,,,,27.17325,0.07812262
3066,2021/11/26 20:04:45,20419.8688,6730.0007,1,4,0,0,0,0,-1.502663,3.104687,-4.665298281481,2.981895,2.809203,11.39239,10.38263,,-0.000391908513847739,,0.830335021018982,,,,,,,,,,,,,,,,,,27.15424,0.05723059
3067,2021/11/26 20:04:50,20424.8688,6735.0007,1,4,0,0,0,0,-1.503036,3.102125,-4.6626055515,2.981895,2.81129,11.39239,10.38911,,-0.000406798993935809,,,1.22092401981354,,,,,,,,,,,,,,,,,26.94545,0.03650725
3068,2021/11/26 20:04:55,20429.8697,6740.0016,1,4,0,0,0,0,-1.503403,3.09936,-4.65958712208,2.981895,2.813377,11.39239,10.39558,,-0.000482273986563087,,0.794200718402863,,,,,,,,,,,,,,,,,,26.82862,-0.02404869
3069,2021/11/26 20:05:00,20434.869,6745.0009,1,4,0,0,0,0,-1.503166,3.096943,-4.655219421538,2.981895,2.815465,11.39239,10.40205,,-0.000481102411868051,,,,,,,,,,,,,,,,,,,,27.1498,0.05211353
3070,2021/11/26 20:05:05,20439.8686,6750.0005,1,4,0,0,0,0,-1.503914,3.094305,-4.65356860977,2.981895,2.817552,11.39239,10.40851,,-0.000543608388397843,,0.8265460729599,1.22532296180725,,,,,,,,,,,,,,,,,27.11178,0.06829977
3071,2021/11/26 20:05:10,20444.8693,6755.0012,1,4,0,0,0,0,-1.502968,3.091662,-4.646669052816,2.981895,2.819639,11.39239,10.41497,,-0.00054222228936851,,,,,,,,,,,,,,,,,,,,26.86845,-0.04104376
3072,2021/11/26 20:05:15,20449.8692,6760.0011,1,4,0,0,0,0,-1.50235,3.089273,-4.64116929155,2.981895,2.821726,11.39239,10.42142,,-0.000538149615749717,,0.790649175643921,,,,,,,,,,,,,,,,,,27.1812,0.01174867
3073,2021/11/26 20:05:20,20454.8692,6765.0011,1,4,0,0,0,0,-1.503326,3.086724,-4.640352444024,2.981895,2.823813,11.39239,10.42786,,-0.000445479498011991,,,,,,,,,,,,,,,,,,,,27.31828,0.03510535
3074,2021/11/26 20:05:25,20459.8684,6770.0003,1,4,0,0,0,0,-1.502983,3.084085,-4.635327325555,2.981895,2.8259,11.39239,10.4343,,-0.000535342027433217,,0.839741170406342,1.24188899993896,,,,,,,,,,,,,,,,,27.30855,0.001790524
3075,2021/11/26 20:05:30,20464.8692,6775.0011,1,4,0,0,0,0,-1.503258,3.081467,-4.632239919486,2.981895,2.827987,11.39239,10.44074,,-0.00040178801282309,,,,,,,,,,,,,,,,,,,,27.06487,-0.02226174
3076,2021/11/26 20:05:35,20469.8701,6780.002,1,4,0,0,0,0,-1.502983,3.079135,-4.627887559705,2.981895,2.830074,11.39239,10.44716,,-0.000491560727823526,,0.806280970573425,,,,,,,,,,,,,,,,,,26.93968,-0.05598247
3077,2021/11/26 20:05:40,20474.8689,6785.0008,1,4,0,0,0,0,-1.50309,3.076425,-4.62414365325,2.981895,2.832161,11.39239,10.45359,,-0.000474632397526875,,,,,,,,,,,,,,,,,,,,26.94677,0.02445877
3078,2021/11/26 20:05:45,20479.8687,6790.0006,1,4,0,0,0,0,-1.503563,3.073642,-4.621414386446,2.981895,2.834249,11.39239,10.46001,,-0.000605846114922315,,0.798801422119141,1.22668504714966,,,,,,,,,,,,,,,,,27.04013,-0.02916157
3079,2021/11/26 20:05:50,20484.8687,6795.0006,1,4,0,0,0,0,-1.5028,3.071043,-4.6151634204,2.981895,2.836336,11.39239,10.46642,,-0.000486848701257259,,,,,,,,,,,,,,,,,,,,27.14629,-0.04794717
3080,2021/11/26 20:05:55,20489.8695,6800.0014,1,4,0,0,0,0,-1.503914,3.068782,-4.615184212748,2.981895,2.838423,11.39239,10.47283,,-0.000487339595565572,,0.804949820041656,,,,,,,,,,,,,,,,,,27.24047,0.1087886
3081,2021/11/26 20:06:00,20494.8688,6805.0007,1,4,0,0,0,0,-1.503242,3.065946,-4.608858796932,2.981895,2.84051,11.39239,10.47923,,-0.000488588004373014,,0.800856411457062,,,,,,,,,,,,,,,,,,27.3006,0.1206654
3082,2021/11/26 20:06:05,20499.8697,6810.0016,1,4,0,0,0,0,-1.502876,3.063385,-4.60388779526,2.981895,2.842599,11.39239,10.48563,,-0.000450683786766604,,,1.25637304782867,,,,,,,,,,,,,,,,,27.13035,0.07285774
3083,2021/11/26 20:06:10,20504.8684,6815.0003,1,4,0,0,0,0,-1.50309,3.060699,-4.60050605991,2.981895,2.844684,11.39239,10.49201,,-0.000408883090130985,,0.796702325344086,,,,,,,,,,,,,,,,,,26.89943,-0.07850349
3084,2021/11/26 20:06:15,20509.8683,6820.0002,1,4,0,0,0,0,-1.503235,3.058229,-4.597236870815,2.981895,2.846772,11.39239,10.4984,,-0.000417235889472067,,,,,,,,,,,,,,,,,,,,27.13477,-0.01423717
3085,2021/11/26 20:06:20,20514.8682,6825.0001,1,4,0,0,0,0,-1.503258,3.055241,-4.592815475178,2.981895,2.848859,11.39239,10.50478,,-0.000611909781582654,,0.772870182991028,,,,,,,,,,,,,,,,,,27.27098,0.08665621
3086,2021/11/26 20:06:25,20519.8692,6830.0011,1,4,0,0,0,0,-1.503616,3.052653,-4.590017893248,2.981895,2.850946,11.39239,10.51116,,-0.000598052283748984,,,1.27358794212341,,,,,,,,,,,,,,,,,26.95917,-0.05831838
3087,2021/11/26 20:06:30,20524.8683,6835.0002,1,4,0,0,0,0,-1.502808,3.050049,-4.583638037592,2.981895,2.853034,11.39239,10.51753,,-0.000717540213372558,,0.783997714519501,,,,,,,,,,,,,,,,,,27.34479,0.09617329
3088,2021/11/26 20:06:35,20529.8683,6840.0002,1,4,0,0,0,0,-1.504272,3.047363,-4.584062834736,2.981895,2.85512,11.39239,10.52388,,-0.000508025579620153,,,,,,,,,,,,,,,,,,,,27.18918,0.05377054
3089,2021/11/26 20:06:40,20534.87,6845.0019,1,4,0,0,0,0,-1.503166,3.044399,-4.576237067234,2.981895,2.857209,11.39239,10.53025,,-0.000568548624869436,,0.773465692996979,1.3209969997406,,,,,,,,,,,,,,,,,27.03306,-0.03231466
3090,2021/11/26 20:06:45,20539.8695,6850.0014,1,4,0,0,0,0,-1.503494,3.041687,-4.573158154378,2.981895,2.859296,11.39239,10.5366,,-0.000717124785296619,,,,,,,,,,,,,,,,,,,,27.33377,0.1205164
3091,2021/11/26 20:06:50,20544.8687,6855.0006,1,4,0,0,0,0,-1.502731,3.039059,-4.566888170129,2.981895,2.861383,11.39239,10.54294,,-0.000666932610329241,,0.77971088886261,,,,,,,,,,,,,,,,,,26.97155,-0.06220877
3092,2021/11/26 20:06:55,20549.8695,6860.0014,1,4,0,0,0,0,-1.503098,3.0364,-4.5640067672,2.981895,2.863471,11.39239,10.54929,,-0.000662865175399929,,,,,,,,,,,,,,,,,,,,27.34482,0.07075906
3093,2021/11/26 20:07:00,20554.8687,6865.0006,1,4,0,0,0,0,-1.502861,3.033365,-4.558725957265,2.981895,2.865557,11.39239,10.55562,,-0.000551253906451166,,0.757001280784607,1.29644894599915,,,,,,,,,,,,,,,,,27.27277,0.05099237
3094,2021/11/26 20:07:05,20559.8687,6870.0006,1,4,0,0,0,0,-1.503273,3.030338,-4.555425296274,2.981895,2.867645,11.39239,10.56195,,-0.000607577792834491,,0.723699271678925,,,,,,,,,,,,,,,,,,26.98219,-0.06357968
3095,2021/11/26 20:07:10,20564.8689,6875.0008,1,4,0,0,0,0,-1.503258,3.027797,-4.551560062626,2.981895,2.869732,11.39239,10.56827,,-0.000557042425498366,,,,,,,,,,,,,,,,,,,,27.36914,0.07767677
3096,2021/11/26 20:07:15,20569.869,6880.0009,1,4,0,0,0,0,-1.502403,3.024933,-4.544668413999,2.981895,2.871821,11.39239,10.57459,,-0.000556851387955248,,0.734594881534576,,,,,,,,,,,,,,,,,,26.94414,-0.1279712
3097,2021/11/26 20:07:20,20574.8692,6885.0011,1,4,0,0,0,0,-1.502708,3.021948,-4.541105435184,2.981895,2.873908,11.39239,10.5809,,-0.000532643403857946,,,1.3495090007782,,,,,,,,,,,,,,,,,27.39478,0.03453612
3098,2021/11/26 20:07:25,20579.869,6890.0009,1,4,0,0,0,0,-1.502625,3.019077,-4.536540577125,2.981895,2.875995,11.39239,10.58721,,-0.000514253508299589,,0.7280393242836,,,,,,,,,,,,,,,,,,27.10029,-0.05902052
3099,2021/11/26 20:07:30,20584.87,6895.0019,1,4,0,0,0,0,-1.50338,3.016044,-4.53426022872,2.981895,2.878083,11.39239,10.59351,,-0.000513205886818469,,,,,,,,,,,,,,,,,,,,27.16264,-0.05831122
3100,2021/11/26 20:07:35,20589.8685,6900.0004,1,4,0,0,0,0,-1.503059,3.013188,-4.528999342092,2.981895,2.880168,11.39239,10.59979,,-0.000544169801287353,,0.697205781936646,1.43307602405548,,,,,,,,,,,,,,,,,27.33377,0.05720913
3101,2021/11/26 20:07:40,20594.8683,6905.0002,1,4,0,0,0,0,-1.502441,3.010009,-4.522360931969,2.981895,2.882257,11.39239,10.60608,,-0.000513474980834872,,0.674268424510956,,,,,,,,,,,,,,,,,,27.06845,-0.0547111
3102,2021/11/26 20:07:45,20599.8686,6910.0005,1,4,0,0,0,0,-1.50338,3.00709,-4.5207989642,2.981895,2.884344,11.39239,10.61236,,-0.000486090895719826,,,,,,,,,,,,,,,,,,,,27.47432,0.1168823
3103,2021/11/26 20:07:50,20604.8694,6915.0013,1,4,0,0,0,0,-1.502266,3.003913,-4.512676366858,2.981895,2.886431,11.39239,10.61864,,-0.000775235472247005,,0.686514675617218,1.46253895759583,,,,,,,,,,,,,,,,,27.05915,-0.03580213
3104,2021/11/26 20:07:55,20609.8694,6920.0013,1,4,0,0,0,0,-1.502808,3.000591,-4.509312159528,2.981895,2.888518,11.39239,10.6249,,-0.000573889818042517,,0.679688990116119,,,,,,,,,,,,,,,,,,27.50085,0.06453335
3105,2021/11/26 20:08:00,20614.8686,6925.0005,1,4,0,0,0,0,-1.502716,2.99767,-4.50464667172,2.981895,2.890605,11.39239,10.63116,,-0.00051771808648482,,,,,,,,,,,,,,,,,,,,27.03219,-0.1511496
3106,2021/11/26 20:08:05,20619.8695,6930.0014,1,4,0,0,0,0,-1.504395,2.994548,-4.50498303846,2.981895,2.892692,11.39239,10.63741,,-0.000701843586284667,,0.667516529560089,,,,,,,,,,,,,,,,,,27.41381,0.03206313
3107,2021/11/26 20:08:10,20624.8686,6935.0005,1,4,0,0,0,0,-1.503998,2.991253,-4.498838529494,2.981895,2.89478,11.39239,10.64366,,-0.00059044302906841,,,1.52905201911926,,,,,,,,,,,,,,,,,27.04944,-0.07211208
3108,2021/11/26 20:08:15,20629.8689,6940.0008,1,4,0,0,0,0,-1.502861,2.987684,-4.490073763924,2.981895,2.896869,11.39239,10.64991,,-0.000678245211020112,,0.643441915512085,,,,,,,,,,,,,,,,,,27.45049,0.1250535
3109,2021/11/26 20:08:20,20634.8697,6945.0016,1,4,0,0,0,0,-1.502945,2.984304,-4.48524477528,2.981895,2.898955,11.39239,10.65614,,-0.000822419475298375,,0.617944300174713,,,,,,,,,,,,,,,,,,27.23072,-0.03924668
3110,2021/11/26 20:08:25,20639.8689,6950.0008,1,4,0,0,0,0,-1.503166,2.981102,-4.481091168932,2.981895,2.901042,11.39239,10.66236,,-0.000551116594579071,,,1.55577802658081,,,,,,,,,,,,,,,,,27.53089,0.08027732
3111,2021/11/26 20:08:30,20644.87,6955.0019,1,4,0,0,0,0,-1.503441,2.977693,-4.476785741613,2.981895,2.903131,11.39239,10.66859,,-0.000661774713080376,,0.618130803108215,,,,,,,,,,,,,,,,,,27.15822,-0.1097035
3112,2021/11/26 20:08:35,20649.8691,6960.001,1,4,0,0,0,0,-1.502968,2.974245,-4.47019505916,2.981895,2.905219,11.39239,10.6748,,-0.000671171292196959,,0.588608205318451,,,,,,,,,,,,,,,,,,27.48186,0.1013947
3113,2021/11/26 20:08:40,20654.8692,6965.0011,1,4,0,0,0,0,-1.503044,2.970806,-4.465252133464,2.981895,2.907306,11.39239,10.681,,-0.00072364741936326,,0.614327788352966,1.64304995536804,,,,,,,,,,,,,,,,,27.20644,-0.007050633
3114,2021/11/26 20:08:45,20659.8683,6970.0002,1,4,0,0,0,0,-1.503151,2.967203,-4.460154156653,2.981895,2.909392,11.39239,10.6872,,-0.000719420320820063,,,,,,,,,,,,,,,,,,,,27.45713,0.1058441
3115,2021/11/26 20:08:50,20664.8692,6975.0011,1,4,0,0,0,0,-1.502968,2.963408,-4.453907394944,2.981895,2.911479,11.39239,10.69338,,-0.000648686080239713,,0.589319825172424,1.73461604118347,,,,,,,,,,,,,,,,,27.17902,-0.04616618
3116,2021/11/26 20:08:55,20669.8686,6980.0005,1,4,0,0,0,0,-1.502754,2.959888,-4.447983531552,2.981895,2.913566,11.39239,10.69957,,-0.000743951415643096,,0.556972801685333,,,,,,,,,,,,,,,,,,27.55833,0.06881356
3117,2021/11/26 20:09:00,20674.8693,6985.0012,1,4,0,0,0,0,-1.503006,2.956055,-4.44296840133,2.981895,2.915653,11.39239,10.70574,,-0.00069762219209224,,,,,,,,,,,,,,,,,,,,27.09988,-0.1287597
3118,2021/11/26 20:09:05,20679.8687,6990.0006,1,4,0,0,0,0,-1.503204,2.952289,-4.437892633956,2.981895,2.917741,11.39239,10.71191,,-0.000728518818505108,,0.565066516399384,1.77135896682739,,,,,,,,,,,,,,,,,27.52298,0.04419804
3119,2021/11/26 20:09:10,20684.8685,6995.0004,1,4,0,0,0,0,-1.503151,2.948354,-4.431821263454,2.981895,2.919827,11.39239,10.71806,,-0.000743884826079011,,0.546251177787781,,,,,,,,,,,,,,,,,,27.16753,-0.07071912
3120,2021/11/26 20:09:15,20689.8695,7000.0014,1,4,0,0,0,0,-1.504013,2.944458,-4.428503109954,2.981895,2.921915,11.39239,10.72421,,-0.000864163914229721,,0.529819488525391,,,,,,,,,,,,,,,,,,27.5486,0.1240516
3121,2021/11/26 20:09:20,20694.8687,7005.0006,1,4,0,0,0,0,-1.503288,2.940659,-4.420657386792,2.981895,2.924003,11.39239,10.73036,,-0.00104206101968884,,0.533504724502563,1.84424901008606,,,,,,,,,,,,,,,,,27.11935,-0.08317828
3122,2021/11/26 20:09:25,20699.8689,7010.0008,1,4,0,0,0,0,-1.503616,2.93662,-4.41554881792,2.981895,2.92609,11.39239,10.73649,,-0.000857026781886816,,,,,,,,,,,,,,,,,,,,27.53579,0.04312158
3123,2021/11/26 20:09:30,20704.8696,7015.0015,1,4,0,0,0,0,-1.503181,2.932236,-4.407681442716,2.981895,2.928176,11.39239,10.74261,,-0.0007738919230178,,0.533526718616486,1.95418894290924,,,,,,,,,,,,,,,,,27.15871,-0.1044595
3124,2021/11/26 20:09:35,20709.8699,7020.0018,1,4,0,0,0,0,-1.503578,2.928371,-4.403034211438,2.981895,2.930265,11.39239,10.74873,,-0.000696029688697308,,0.490448296070099,,,,,,,,,,,,,,,,,,27.58705,0.07195294
3125,2021/11/26 20:09:40,20714.8688,7025.0007,1,4,0,0,0,0,-1.503311,2.923995,-4.395673847445,2.981895,2.932351,11.39239,10.75484,,-0.000998442177660763,,0.507176578044891,1.97757005691528,,,,,,,,,,,,,,,,,27.1954,-0.05205572
3126,2021/11/26 20:09:45,20719.869,7030.0009,1,4,0,0,0,0,-1.503418,2.919752,-4.389607712336,2.981895,2.934439,11.39239,10.76094,,-0.000841215078253299,,0.491511791944504,,,,,,,,,,,,,,,,,,27.64491,0.1196194
3127,2021/11/26 20:09:50,20724.869,7035.0009,1,4,0,0,0,0,-1.503731,2.91543,-4.38402246933,2.981895,2.936525,11.39239,10.76703,,-0.000851511780638248,,0.468303114175797,,,,,,,,,,,,,,,,,,27.3068,-0.08729398
3128,2021/11/26 20:09:55,20729.8698,7040.0017,1,4,0,0,0,0,-1.502945,2.910869,-4.374876009205,2.981895,2.938613,11.39239,10.77311,,-0.000806347408797592,,,2.09902000427246,,,,,,,,,,,,,,,,,27.57378,0.01036823
3129,2021/11/26 20:10:00,20734.8693,7045.0012,1,4,0,0,0,0,-1.503311,2.906495,-4.369365904945,2.981895,2.940702,11.39239,10.77918,,-0.000976853887550533,,0.475664108991623,,,,,,,,,,,,,,,,,,27.30195,-0.1089734
3130,2021/11/26 20:10:05,20739.8687,7050.0006,1,4,0,0,0,0,-1.503403,2.901653,-4.362353825159,2.981895,2.942789,11.39239,10.78524,,-0.0011575409444049,,0.455127000808716,2.15655899047852,,,,,,,,,,,,,,,,,27.53936,0.06133795
3131,2021/11/26 20:10:10,20744.8693,7055.0012,1,4,0,0,0,0,-1.504112,2.897169,-4.357666658928,2.981895,2.944875,11.39239,10.79129,,-0.00097460177494213,,0.450463712215424,,,,,,,,,,,,,,,,,,27.26309,-0.02347708
3132,2021/11/26 20:10:15,20749.8693,7060.0012,1,4,0,0,0,0,-1.503578,2.892465,-4.34904673977,2.981895,2.946963,11.39239,10.79734,,-0.000912592571694404,,0.442347913980484,2.24426698684692,,,,,,,,,,,,,,,,,27.67499,0.1372904
3133,2021/11/26 20:10:20,20754.8694,7065.0013,1,4,0,0,0,0,-1.502823,2.887503,-4.339405920969,2.981895,2.949051,11.39239,10.80337,,-0.000965580926276743,,0.445138096809387,,,,,,,,,,,,,,,,,,27.46599,0.0465548
3134,2021/11/26 20:10:25,20759.8693,7070.0012,1,4,0,0,0,0,-1.503189,2.882488,-4.332924254232,2.981895,2.951138,11.39239,10.80939,,-0.00102016003802419,,0.409344792366028,2.34022402763367,,,,,,,,,,,,,,,,,27.29624,-0.06145
3135,2021/11/26 20:10:30,20764.8684,7075.0003,1,4,0,0,0,0,-1.503189,2.877392,-4.325264003088,2.981895,2.953223,11.39239,10.8154,,-0.000929393980186433,,0.411311388015747,,,,,,,,,,,,,,,,,,27.27947,-0.1140708
3136,2021/11/26 20:10:35,20769.8696,7080.0015,1,4,0,0,0,0,-1.502998,2.872318,-4.317088209364,2.981895,2.955311,11.39239,10.8214,,-0.00106956495437771,,0.422397404909134,2.41620588302612,,,,,,,,,,,,,,,,,27.49341,-0.06847262
3137,2021/11/26 20:10:40,20774.8688,7085.0007,1,4,0,0,0,0,-1.502571,2.867196,-4.308165560916,2.981895,2.957398,11.39239,10.82739,,-0.000918850011657923,,0.393327802419662,,,,,,,,,,,,,,,,,,27.71076,0.06562114
3138,2021/11/26 20:10:45,20779.869,7090.0009,1,4,0,0,0,0,-1.503769,2.861784,-4.303462063896,2.981895,2.959485,11.39239,10.83337,,-0.00137616903521121,,0.416129410266876,2.54541110992432,,,,,,,,,,,,,,,,,27.48144,-0.009821057
3139,2021/11/26 20:10:50,20784.8696,7095.0015,1,4,0,0,0,0,-1.503456,2.85653,-4.29466716768,2.981895,2.961573,11.39239,10.83934,,-0.00109932804480195,,0.379361301660538,,,,,,,,,,,,,,,,,,27.46115,-0.07275939
3140,2021/11/26 20:10:55,20789.8696,7100.0015,1,4,0,0,0,0,-1.503349,2.850673,-4.285556403877,2.981895,2.96366,11.39239,10.84529,,-0.00110895105171949,,0.390294998884201,2.56255292892456,,,,,,,,,,,,,,,,,27.55042,-0.01242876
3141,2021/11/26 20:11:00,20794.8691,7105.001,1,4,0,0,0,0,-1.503189,2.845035,-4.276625316615,2.981895,2.965746,11.39239,10.85123,,-0.00117650802712888,,0.36388310790062,,,,,,,,,,,,,,,,,,27.33606,-0.1151747
3142,2021/11/26 20:11:05,20799.8684,7110.0003,1,4,0,0,0,0,-1.504074,2.839228,-4.270409014872,2.981895,2.967833,11.39239,10.85716,,-0.00120788405183703,,0.361337810754776,2.74864411354065,,,,,,,,,,,,,,,,,27.70902,0.03616154
3143,2021/11/26 20:11:10,20804.8692,7115.0011,1,4,0,0,0,0,-1.503983,2.833314,-4.261256089662,2.981895,2.969921,11.39239,10.86309,,-0.00130207894835621,,0.351696491241455,2.789715051651,,,,,,,,,,,,,,,,,27.47703,-0.08326888
3144,2021/11/26 20:11:15,20809.8684,7120.0003,1,4,0,0,0,0,-1.503601,2.82746,-4.25137168346,2.981895,2.972008,11.39239,10.86899,,-0.00100200204178691,,0.344715505838394,,,,,,,,,,,,,,,,,,27.54382,-0.02979696
3145,2021/11/26 20:11:20,20814.8692,7125.0011,1,4,0,0,0,0,-1.503677,2.820971,-4.241829210367,2.981895,2.974095,11.39239,10.87489,,-0.0013300790451467,,0.350076198577881,2.92867588996887,,,,,,,,,,,,,,,,,27.61228,0.05302966
3146,2021/11/26 20:11:25,20819.8683,7130.0002,1,4,0,0,0,0,-1.503387,2.814658,-4.231520246646,2.981895,2.976182,11.39239,10.88077,,-0.00138379004783928,,0.310819804668427,,,,,,,,,,,,,,,,,,27.53403,0.02207875
3147,2021/11/26 20:11:30,20824.8684,7135.0003,1,4,0,0,0,0,-1.50251,2.80822,-4.2193786322,2.981895,2.978268,11.39239,10.88663,,-0.00137255201116204,,0.334491193294525,3.04320192337036,,,,,,,,,,,,,,,,,27.81853,0.124805
3148,2021/11/26 20:11:35,20829.8692,7140.0011,1,4,0,0,0,0,-1.5028,2.801364,-4.2098898192,2.981895,2.980355,11.39239,10.89249,,-0.00136316998396069,,0.315744400024414,3.17003893852234,,,,,,,,,,,,,,,,,27.47615,-0.00939846
3149,2021/11/26 20:11:40,20834.8687,7145.0006,1,4,0,0,0,0,-1.503441,2.794373,-4.201174937493,2.981895,2.982442,11.39239,10.89833,,-0.00127922499086708,,0.297804594039917,,,,,,,,,,,,,,,,,,27.57071,0.03201187
3150,2021/11/26 20:11:45,20839.8695,7150.0014,1,4,0,0,0,0,-1.502533,2.787381,-4.188131936073,2.981895,2.984531,11.39239,10.90416,,-0.00164081901311874,,0.293265610933304,3.32594609260559,,,,,,,,,,,,,,,,,27.82564,-0.03493249
3151,2021/11/26 20:11:50,20844.8696,7155.0015,1,4,0,0,0,0,-1.502625,2.780094,-4.17743874675,2.981895,2.986617,11.39239,10.90996,,-0.00150497199501842,,0.289208203554153,3.44344091415405,,,,,,,,,,,,,,,,,27.8207,-0.1306045
3152,2021/11/26 20:11:55,20849.8696,7160.0015,1,4,0,0,0,0,-1.502823,2.772541,-4.166638383243,2.981895,2.988704,11.39239,10.91576,,-0.00162398000247777,,0.286039888858795,3.55645799636841,,,,,,,,,,,,,,,,,27.48546,-0.07095397
3153,2021/11/26 20:12:00,20854.8689,7165.0008,1,4,0,0,0,0,-1.502808,2.764552,-4.154590862016,2.981895,2.990791,11.39239,10.92153,,-0.00145963300019503,,0.274676114320755,,,,,,,,,,,,,,,,,,27.64714,0.08118808
3154,2021/11/26 20:12:05,20859.8696,7170.0015,1,4,0,0,0,0,-1.502838,2.756416,-4.142446708608,2.981895,2.992877,11.39239,10.92729,,-0.0015667510451749,,0.263486504554749,3.7980489730835,,,,,,,,,,,,,,,,,27.89363,0.05742073
3155,2021/11/26 20:12:10,20864.8688,7175.0007,1,4,0,0,0,0,-1.503456,2.74818,-4.13176771008,2.981895,2.994964,11.39239,10.93304,,-0.00152861897367984,,0.240703701972961,3.86457490921021,,,,,,,,,,,,,,,,,27.54334,-0.05149126
3156,2021/11/26 20:12:15,20869.8683,7180.0002,1,4,0,0,0,0,-1.502678,2.739641,-4.116798258598,2.981895,2.997052,11.39239,10.93877,,-0.00169601105153561,,0.253761887550354,4.03267002105713,,,,,,,,,,,,,,,,,27.78938,0.05339682
3157,2021/11/26 20:12:20,20874.8682,7185.0001,1,4,0,0,0,0,-1.50351,2.730699,-4.10563325349,2.981895,2.999139,11.39239,10.94448,,-0.00169679499231279,,0.23697529733181,4.14277315139771,,,,,,,,,,,,,,,,,27.99254,0.1309729
3158,2021/11/26 20:12:25,20879.8692,7190.0011,1,4,0,0,0,0,-1.503235,2.721753,-4.091434370955,2.981895,3.001226,11.39239,10.95017,,-0.00212751608341932,,0.227337494492531,4.33086395263672,,,,,,,,,,,,,,,,,28.05873,0.09658813
3159,2021/11/26 20:12:30,20884.8699,7195.0018,1,4,0,0,0,0,-1.503586,2.712482,-4.078449960452,2.981895,3.003315,11.39239,10.95584,,-0.00198814389295876,,0.228221699595451,4.45703411102295,,,,,,,,,,,,,,,,,27.90072,-0.03022969
3160,2021/11/26 20:12:35,20889.8684,7200.0003,1,4,0,0,0,0,-1.50338,2.702564,-4.06298066632,2.981895,3.005401,11.39239,10.96149,,-0.00174793705809861,,0.223221004009247,4.5835428237915,,,,,,,,,,,,,,,,,27.7435,-0.08858681
3161,2021/11/26 20:12:40,20894.8694,7205.0013,1,4,0,0,0,0,-1.503616,2.692839,-4.048995805824,2.981895,3.007489,11.39239,10.96712,,-0.0022768669296056,,0.224060699343681,4.73772001266479,,,,,,,,,,,,,,,,,27.71209,-0.07094741
3162,2021/11/26 20:12:45,20899.8685,7210.0004,1,4,0,0,0,0,-1.503365,2.682955,-4.033460643575,2.981895,3.009576,11.39239,10.97273,,-0.00215911609120667,,0.198903098702431,4.84894418716431,,,,,,,,,,,,,,,,,27.84679,0.03047585
3163,2021/11/26 20:12:50,20904.8687,7215.0006,1,4,0,0,0,0,-1.503242,2.672572,-4.017522478424,2.981895,3.011662,11.39239,10.97832,,-0.00188272295054048,,0.196116596460342,4.88505887985229,,,,,,,,,,,,,,,,,28.07157,0.07588625
3164,2021/11/26 20:12:55,20909.8688,7220.0007,1,4,0,0,0,0,-1.502838,2.661841,-4.000315804758,2.981895,3.01375,11.39239,10.98389,,-0.0019632619805634,,0.199176594614983,5.10675621032715,,,,,,,,,,,,,,,,,28.08039,0.08954287
3165,2021/11/26 20:13:00,20914.8686,7225.0005,1,4,0,0,0,0,-1.503143,2.651024,-3.984868168432,2.981895,3.015836,11.39239,10.98943,,-0.00201970804482698,,0.189305305480957,5.13206577301025,,,,,,,,,,,,,,,,,27.7974,-0.0242728
3166,2021/11/26 20:13:05,20919.8686,7230.0005,1,4,0,0,0,0,-1.502983,2.639971,-3.967831533493,2.981895,3.017924,11.39239,10.99495,,-0.00209850003011525,,0.183850094676018,5.42295694351196,,,,,,,,,,,,,,,,,28.23573,0.1260942
3167,2021/11/26 20:13:10,20924.8695,7235.0014,1,4,0,0,0,0,-1.502663,2.628693,-3.950039709459,2.981895,3.02001,11.39239,11.00045,,-0.00241961306892335,,0.179900392889977,5.29188203811646,,,,,,,,,,,,,,,,,27.81196,-0.02898037
3168,2021/11/26 20:13:15,20929.8695,7240.0014,1,4,0,0,0,0,-1.502731,2.616646,-3.932115060226,2.981895,3.022098,11.39239,11.00592,,-0.00296108401380479,,0.17046320438385,5.60160207748413,,,,,,,,,,,,,,,,,28.18855,0.09488761
3169,2021/11/26 20:13:20,20934.8684,7245.0003,1,4,0,0,0,0,-1.503326,2.604609,-3.915576429534,2.981895,3.024185,11.39239,11.01137,,-0.00234028603881598,,0.172761902213097,5.61206007003784,,,,,,,,,,,,,,,,,28.00357,-0.01187801
3170,2021/11/26 20:13:25,20939.8698,7250.0017,1,4,0,0,0,0,-1.503387,2.592568,-3.897633027816,2.981895,3.026273,11.39239,11.0168,,-0.00212288904003799,,0.16382759809494,5.82918977737427,,,,,,,,,,,,,,,,,28.02298,-0.07944286
3171,2021/11/26 20:13:30,20944.869,7255.0009,1,4,0,0,0,0,-1.502754,2.579963,-3.877049718102,2.981895,3.028359,11.39239,11.02219,,-0.00269759190268815,,0.166824504733086,5.94061088562012,,,,,,,,,,,,,,,,,28.29136,0.0703454
3172,2021/11/26 20:13:35,20949.8691,7260.001,1,4,0,0,0,0,-1.503166,2.567165,-3.85887514439,2.981895,3.030447,11.39239,11.02757,,-0.00222590006887913,,0.161210507154465,6.16817998886108,,,,,,,,,,,,,,,,,27.98859,-0.07929265
3173,2021/11/26 20:13:40,20954.8684,7265.0003,1,4,0,0,0,0,-1.50338,2.5541,-3.839782858,2.981895,3.032534,11.39239,11.03291,,-0.00248030689544976,,0.162578403949738,6.17062377929688,,,,,,,,,,,,,,,,,27.97534,-0.08110702
3174,2021/11/26 20:13:45,20959.8683,7270.0002,1,4,0,0,0,0,-1.503624,2.54073,-3.82030260552,2.981895,3.03462,11.39239,11.03823,,-0.00279041100293398,,0.160003796219826,6.41169309616089,,,,,,,,,,,,,,,,,28.18764,0.06315529
3175,2021/11/26 20:13:50,20964.8691,7275.001,1,4,0,0,0,0,-1.503143,2.526943,-3.798356681849,2.981895,3.036707,11.39239,11.04351,,-0.00282319006510079,,0.154438301920891,6.61490106582642,,,,,,,,,,,,,,,,,28.38447,0.121361
3176,2021/11/26 20:13:55,20969.8687,7280.0006,1,4,0,0,0,0,-1.50293,2.512585,-3.77623937405,2.981895,3.038795,11.39239,11.04877,,-0.00307172397151589,,0.145654693245888,6.8844518661499,,,,,,,,,,,,,,,,,28.35756,0.0753063
3177,2021/11/26 20:13:59,20974.2115,7284.3434,1,4,0,0,0,0,-1.503113,2.499968,-3.757734400384,2.981895,3.040607,11.39239,11.05332,,-0.00278919190168381,0,0.147455096244812,6.90494823455811,,,,,,,,,,,,,,,,,28.00848,-0.07364094
3178,2021/11/26 20:13:59,20974.2196,0.0016,1,5,0,0,0,0,-1.503151,2.499947,-3.757797832997,2.981895,3.04061,11.39239,11.05332,,-0.00278919190168381,0,0.147455096244812,6.90494823455811,3.04061007499695,,,,,,,,,,,,,,,,28.008443607509,-0.0736422312063886
3179,2021/11/26 20:14:59,21034.2618,60.0007,1,6,0,0,0,0,0,2.706558,0,2.981895,3.040611,11.39239,11.05332,,0.000658833014313132,,,,,,,,,,,,,,,,,,,,27.73868,-0.08321345
3180,2021/11/26 20:15:59,21094.2618,120.0007,1,6,0,0,0,0,0,2.737071,0,2.981895,3.040611,11.39239,11.05332,,0.000362535793101415,,,,,,,,,,,,,,,,,,,,27.68705,0.005139112
3181,2021/11/26 20:16:59,21154.2624,180.0013,1,6,0,0,0,0,0,2.756147,0,2.981895,3.040611,11.39239,11.05332,,0.000269551499513909,,0,,,,,,,,,,,,,,,,,,27.42587,0.1011437
3182,2021/11/26 20:17:59,21214.2616,240.0005,1,6,0,0,0,0,0,2.770249,0,2.981895,3.040611,11.39239,11.05332,,0.00029624009039253,,,,,,,,,,,,,,,,,,,,27.03101,0.07827342
3183,2021/11/26 20:18:59,21274.2615,300.0004,1,6,0,0,0,0,0,2.781373,0,2.981895,3.040611,11.39239,11.05332,,0.000131747903651558,,0,,,,,,,,,,,,,,,,,,26.81112,-0.02060771
3184,2021/11/26 20:19:59,21334.2611,360,1,6,0,0,0,0,0,2.790179,0,2.981895,3.040611,11.39239,11.05332,,0.000138168703415431,,,,,,,,,,,,,,,,,,,,26.33116,-0.06215453
3185,2021/11/26 20:20:59,21394.2613,420.0002,1,6,0,0,0,0,0,2.798418,0,2.981895,3.040611,11.39239,11.05332,,0.00010983319953084,,0,,,,,,,,,,,,,,,,,,26.61986,0.02448797
3186,2021/11/26 20:21:59,21454.2611,480,1,6,0,0,0,0,0,2.805354,0,2.981895,3.040611,11.39239,11.05332,,0.000126297105452977,,,,,,,,,,,,,,,,,,,,26.2001,0.03644884
3187,2021/11/26 20:22:59,21514.2625,540.0014,1,6,0,0,0,0,0,2.81146,0,2.981895,3.040611,11.39239,11.05332,,0.0000820682034827769,,0,,,,,,,,,,,,,,,,,,26.19247,0.07022262
