Repository: HVES-Battery-Testing-Consortium/LG-HG2

# Battery Testing Consortium (BTC)
The Battery Testing Consortium (BTC) has been developed within the High Voltage and Energy Storage Lab at Oxford Brookes University to provide accurate and comprehensive cell data to Formula Student Electric teams. Through the BTC, we aim to provide FS teams with information for improved and informed decisions for cell selection, pack architecture design, thermal cooling requirements, and end of life predictions. A range of tests are completed to provide a comprehensive electrochemical lithium-ion characterisation for modelling, validation, and battery management parameterisation.

File: Data/Round1/LG_HG2/Package 3/211126_BTC_POCV_LG_HG2_6_25C/211126_BTC_POCV_LG_HG2_6_25C_Channel_8_Wb_1.CSV (part 24 of 33)
Data_Point,Date_Time,Test_Time(s),Step_Time(s),Cycle_Index,Step_Index,TC_Counter1,TC_Counter2,TC_Counter3,TC_Counter4,Current(A),Voltage(V),Power(W),Charge_Capacity(Ah),Discharge_Capacity(Ah),Charge_Energy(Wh),Discharge_Energy(Wh),ACR(Ohm),dV/dt(V/s),Internal_Resistance(Ohm),dQ/dV(Ah/V),dV/dQ(V/Ah),MetaCode_MV_UD1,MetaCode_MV_UD2,MetaCode_MV_UD3,MetaCode_MV_UD4,MetaCode_MV_UD5,MetaCode_MV_UD6,MetaCode_MV_UD7,MetaCode_MV_UD8,MetaCode_MV_UD9,MetaCode_MV_UD10,MetaCode_MV_UD11,MetaCode_MV_UD12,MetaCode_MV_UD13,MetaCode_MV_UD14,MetaCode_MV_UD15,MetaCode_MV_UD16,Aux_Temperature_1(C),Aux_dT/dt_1(C)
4938,2021/11/27 02:19:38,42912.8399,4680.0007,1,10,0,0,0,0,-0.1254349,4.103153,-0.5146785862397,5.981451,3.203179,22.835,11.72491,,0.0000165159599418985,,0,0,,,,,,,,,,,,,,,,,25.49927,0.0107187
4939,2021/11/27 02:21:08,43002.8395,4770.0003,1,10,0,0,0,0,-0.1249084,4.102622,-0.5124519498248,5.981451,3.206307,22.835,11.73775,,-0.00000719163699614001,,0,,,,,,,,,,,,,,,,,,25.34429,0.01600623
4940,2021/11/27 02:22:38,43092.8398,4860.0006,1,10,0,0,0,0,-0.1251144,4.102145,-0.513237410388,5.981451,3.209436,22.835,11.75058,,-0.0000215720501728356,,,0,,,,,,,,,,,,,,,,,25.23957,0.01822948
4941,2021/11/27 02:24:08,43182.8392,4950,1,10,0,0,0,0,-0.1249313,4.101625,-0.5124213433625,5.981451,3.212564,22.835,11.76341,,-0.00002410244087514,,4.50540685653687,0.234937101602554,,,,,,,,,,,,,,,,,25.39027,-0.1033252
4942,2021/11/27 02:25:38,43272.8395,5040.0003,1,10,0,0,0,0,-0.1253586,4.10064,-0.514050489504,5.981451,3.215692,22.835,11.77624,,-0.00000102739397789264,,,0,,,,,,,,,,,,,,,,,25.28251,0.006743073
4943,2021/11/27 02:27:08,43362.8394,5130.0002,1,10,0,0,0,0,-0.1254883,4.099988,-0.5145005241404,5.981451,3.218818,22.835,11.78906,,-0.00000395095821659197,,0,,,,,,,,,,,,,,,,,,25.293,0.09433806
4944,2021/11/27 02:28:38,43452.8397,5220.0005,1,10,0,0,0,0,-0.1246796,4.099497,-0.5111236461612,5.981451,3.221945,22.835,11.80188,,-0.0000173064890987007,,0,0,,,,,,,,,,,,,,,,,25.69744,-0.08885682
4945,2021/11/27 02:30:08,43542.8407,5310.0015,1,10,0,0,0,0,-0.1247482,4.099073,-0.5113519784186,5.981451,3.225071,22.835,11.8147,,-0.0000190450391528429,,0,0,,,,,,,,,,,,,,,,,25.44155,-0.07401109
4946,2021/11/27 02:31:38,43632.8399,5400.0007,1,10,0,0,0,0,-0.1251602,4.098598,-0.5129813453996,5.981451,3.228199,22.835,11.82752,,-0.00000703328805684578,,,,,,,,,,,,,,,,,,,,25.61501,-0.06563187
4947,2021/11/27 02:33:08,43722.8394,5490.0002,1,10,0,0,0,0,-0.1250153,4.097804,-0.5122881964012,5.981451,3.231328,22.835,11.84034,,-0.0000110636901808903,,0,0,,,,,,,,,,,,,,,,,25.23152,-0.009258986
4948,2021/11/27 02:34:38,43812.8397,5580.0005,1,10,0,0,0,0,-0.1248779,4.097092,-0.5116362450668,5.981451,3.234455,22.835,11.85315,,0.00000971935605775798,,0,0,,,,,,,,,,,,,,,,,25.51996,0.02209306
4949,2021/11/27 02:36:08,43902.8407,5670.0015,1,10,0,0,0,0,-0.1245346,4.096636,-0.5101729256056,5.981451,3.237583,22.835,11.86596,,-0.0000327951202052645,,0,0,,,,,,,,,,,,,,,,,25.22968,-0.04073501
4950,2021/11/27 02:37:38,43992.8393,5760.0001,1,10,0,0,0,0,-0.124733,4.096317,-0.510945908361,5.981451,3.240711,22.835,11.87878,,-0.0000522385889780708,,5.45983219146729,,,,,,,,,,,,,,,,,,25.57462,0.0424546
4951,2021/11/27 02:39:08,44082.8405,5850.0013,1,10,0,0,0,0,-0.1261063,4.095804,-0.5165066879652,5.981451,3.243839,22.835,11.89159,,0.00000616385204921244,,0,0,,,,,,,,,,,,,,,,,25.64683,0.07158458
4952,2021/11/27 02:40:38,44172.8396,5940.0004,1,10,0,0,0,0,-0.125,4.095323,-0.511915375,5.981451,3.246967,22.835,11.9044,,0.0000151725598698249,,,0,,,,,,,,,,,,,,,,,25.33253,-0.1335114
4953,2021/11/27 02:42:08,44262.8399,6030.0007,1,10,0,0,0,0,-0.1247864,4.094629,-0.5109540122456,5.981451,3.250093,22.835,11.9172,,-0.000000237085004073379,,0,0,,,,,,,,,,,,,,,,,25.35476,-0.07246375
4954,2021/11/27 02:43:38,44352.8401,6120.0009,1,10,0,0,0,0,-0.1255493,4.094158,-0.5140186709894,5.981451,3.253221,22.835,11.93001,,0.00000695368589731515,,0,,,,,,,,,,,,,,,,,,25.2822,-0.07217705
4955,2021/11/27 02:45:08,44442.8394,6210.0002,1,10,0,0,0,0,-0.1245499,4.093758,-0.5098771495242,5.981451,3.256346,22.835,11.94281,,0.0000237073199969018,,0,0,,,,,,,,,,,,,,,,,25.12095,-0.09961069
4956,2021/11/27 02:46:38,44532.8396,6300.0004,1,10,0,0,0,0,-0.1250763,4.093441,-0.5119924545483,5.981451,3.259471,22.835,11.9556,,0.00000150146399846562,,,0,,,,,,,,,,,,,,,,,25.39275,0.01698256
4957,2021/11/27 02:48:08,44622.8402,6390.001,1,10,0,0,0,0,-0.1244049,4.092888,-0.5091753223512,5.981451,3.2626,22.835,11.9684,,-0.000018885739336838,,0,0,,,,,,,,,,,,,,,,,25.11756,-0.08908868
4958,2021/11/27 02:49:38,44712.8395,6480.0003,1,10,0,0,0,0,-0.1255493,4.092241,-0.5137779929813,5.981451,3.26573,22.835,11.98122,,-0.00000592643709751428,,0,,,,,,,,,,,,,,,,,,25.49157,0.1414043
4959,2021/11/27 02:51:08,44802.8395,6570.0003,1,10,0,0,0,0,-0.1253052,4.091898,-0.5127360972696,5.981451,3.268859,22.835,11.99402,,0.0000214154297282221,,0,0,,,,,,,,,,,,,,,,,25.41158,0.1060766
4960,2021/11/27 02:52:38,44892.8405,6660.0013,1,10,0,0,0,0,-0.1247253,4.091571,-0.5103224204463,5.981451,3.271989,22.835,12.00683,,0.00000213367593460134,,,0,,,,,,,,,,,,,,,,,25.41035,0.07875741
4961,2021/11/27 02:54:08,44982.84,6750.0008,1,10,0,0,0,0,-0.1253433,4.091235,-0.5128088959755,5.981451,3.275118,22.835,12.01963,,-0.0000261572895396966,,6.9511342048645,0.164471194148064,,,,,,,,,,,,,,,,,25.08726,-0.1372516
4962,2021/11/27 02:55:38,45072.8401,6840.0009,1,10,0,0,0,0,-0.125473,4.090914,-0.513299252322,5.981451,3.278245,22.835,12.03242,,-0.0000190448809007648,,0,0,,,,,,,,,,,,,,,,,25.20341,-0.02172053
4963,2021/11/27 02:57:08,45162.8402,6930.001,1,10,0,0,0,0,-0.1245651,4.090161,-0.5094913139811,5.981451,3.281373,22.835,12.04521,,0.000000316094997288019,,,0,,,,,,,,,,,,,,,,,25.36958,0.0523001
4964,2021/11/27 02:58:38,45252.8397,7020.0005,1,10,0,0,0,0,-0.1251602,4.089821,-0.5118828143242,5.981451,3.284497,22.835,12.05799,,0.0000316115911118686,,0,,,,,,,,,,,,,,,,,,25.32883,0.01013398
4965,2021/11/27 03:00:08,45342.8409,7110.0017,1,10,0,0,0,0,-0.1251144,4.089465,-0.511650959796,5.981451,3.287625,22.835,12.07079,,-0.0000376177995349281,,0,0,,,,,,,,,,,,,,,,,25.30599,0.001643896
4966,2021/11/27 03:01:38,45432.8394,7200.0002,1,10,0,0,0,0,-0.1248245,4.089253,-0.5104389610985,5.981451,3.290751,22.835,12.08357,,-0.0000161217794811819,,,0,,,,,,,,,,,,,,,,,25.28899,0.05501747
4967,2021/11/27 03:03:08,45522.8401,7290.0009,1,10,0,0,0,0,-0.1247635,4.088859,-0.5101403598465,5.981451,3.293876,22.835,12.09635,,0.0000202287392312428,,0,0,,,,,,,,,,,,,,,,,25.31401,0.1077998
4968,2021/11/27 03:04:38,45612.8397,7380.0005,1,10,0,0,0,0,-0.124527,4.088087,-0.509077209849,5.981451,3.297002,22.835,12.10913,,0.0000172273194039008,,0,,,,,,,,,,,,,,,,,,25.14721,-0.01745522
4969,2021/11/27 03:06:08,45702.8397,7470.0005,1,10,0,0,0,0,-0.1253128,4.087888,-0.5122646913664,5.981451,3.300128,22.835,12.12191,,-0.000032555890356889,,0,0,,,,,,,,,,,,,,,,,25.43013,-0.0992167
4970,2021/11/27 03:07:38,45792.8399,7560.0007,1,10,0,0,0,0,-0.124733,4.087549,-0.509852249417,5.981451,3.303255,22.835,12.13469,,-0.000035324199416209,,,0,,,,,,,,,,,,,,,,,25.48043,0.09002745
4971,2021/11/27 03:09:08,45882.8399,7650.0007,1,10,0,0,0,0,-0.1258316,4.087368,-0.5143200552288,5.981451,3.30638,22.835,12.14746,,-0.0000067966047936352,,0,0,,,,,,,,,,,,,,,,,25.17039,0.0215131
4972,2021/11/27 03:10:38,45972.8405,7740.0013,1,10,0,0,0,0,-0.1254044,4.086919,-0.5125176250436,5.981451,3.309505,22.835,12.16024,,0.00000150135201693047,,0,,,,,,,,,,,,,,,,,,25.43013,0.08127868
4973,2021/11/27 03:12:08,46062.8396,7830.0004,1,10,0,0,0,0,-0.124733,4.086659,-0.509741237047,5.981451,3.312634,22.835,12.17302,,-0.0000262378398474539,,0,0,,,,,,,,,,,,,,,,,25.26615,0.08483887
4974,2021/11/27 03:13:38,46152.84,7920.0008,1,10,0,0,0,0,-0.1253052,4.086089,-0.5120081993628,5.981451,3.315762,22.835,12.18581,,-0.0000334273208864033,,8.00473403930664,0,,,,,,,,,,,,,,,,,25.33286,-0.05580008
4975,2021/11/27 03:15:08,46242.8399,8010.0007,1,10,0,0,0,0,-0.1250916,4.085559,-0.5110691122044,5.981451,3.31889,22.835,12.19859,,-0.00000213348198485619,,0,0,,,,,,,,,,,,,,,,,25.28559,-0.07298768
4976,2021/11/27 03:16:38,46332.8402,8100.001,1,10,0,0,0,0,-0.1257782,4.085586,-0.5138776530252,5.981451,3.322015,22.835,12.21136,,0.00000798199289420154,,,,,,,,,,,,,,,,,,,,25.0539,-0.06864429
4977,2021/11/27 03:18:08,46422.8402,8190.001,1,10,0,0,0,0,-0.1249084,4.08537,-0.510297030108,5.981451,3.325138,22.835,12.22411,,-0.0000188879294000799,,0,0,,,,,,,,,,,,,,,,,25.06009,-0.03765583
4978,2021/11/27 03:19:38,46512.8405,8280.0013,1,10,0,0,0,0,-0.1246185,4.084773,-0.5090382841005,5.981451,3.328262,22.835,12.23687,,0.0000118544503493467,,0,0,,,,,,,,,,,,,,,,,25.17964,-0.0850296
4979,2021/11/27 03:21:08,46602.8398,8370.0006,1,10,0,0,0,0,-0.1246948,4.084394,-0.5093026929512,5.981451,3.331384,22.835,12.24963,,-0.00000719080298949848,,0,0,,,,,,,,,,,,,,,,,25.24793,-0.07063329
4980,2021/11/27 03:22:38,46692.8399,8460.0007,1,10,0,0,0,0,-0.1250153,4.08405,-0.510568735965,5.981451,3.334511,22.835,12.2624,,0.0000179383896465879,,,,,,,,,,,,,,,,,,,,25.2019,0.04422247
4981,2021/11/27 03:24:08,46782.8399,8550.0007,1,10,0,0,0,0,-0.1251984,4.083807,-0.5112861023088,5.981451,3.337638,22.835,12.27517,,0.0000309752504108474,,0,0,,,,,,,,,,,,,,,,,25.34058,-0.01495361
4982,2021/11/27 03:25:38,46872.8403,8640.0011,1,10,0,0,0,0,-0.1247482,4.083633,-0.5094258662106,5.981451,3.340766,22.835,12.28794,,-0.0000197547906282125,,0,0,,,,,,,,,,,,,,,,,25.53633,0.0662905
4983,2021/11/27 03:27:08,46962.8403,8730.0011,1,10,0,0,0,0,-0.1247482,4.083412,-0.5093982968584,5.981451,3.343891,22.835,12.3007,,-0.0000131980596052017,,0,,,,,,,,,,,,,,,,,,25.48724,0.03878951
4984,2021/11/27 03:28:38,47052.8402,8820.001,1,10,0,0,0,0,-0.1254349,4.082793,-0.5121247316757,5.981451,3.347018,22.835,12.31347,,0.0000166753907251405,,,0,,,,,,,,,,,,,,,,,25.28314,0.06729186
4985,2021/11/27 03:30:08,47142.8402,8910.001,1,10,0,0,0,0,-0.1244202,4.082401,-0.5079331489002,5.981451,3.350145,22.835,12.32624,,0.00000142234500799532,,0,0,,,,,,,,,,,,,,,,,25.44216,0.09709358
4986,2021/11/27 03:31:38,47232.8404,9000.0012,1,10,0,0,0,0,-0.1247253,4.082207,-0.5091544927371,5.981451,3.353269,22.835,12.33899,,-0.0000222832204599399,,0,0,,,,,,,,,,,,,,,,,25.2597,-0.03791451
4987,2021/11/27 03:33:08,47322.8404,9090.0012,1,10,0,0,0,0,-0.1248169,4.082191,-0.5095264258279,5.981451,3.356394,22.835,12.35175,,-0.0000201513903448358,,0,,,,,,,,,,,,,,,,,,25.18368,-0.09901404
4988,2021/11/27 03:34:38,47412.8402,9180.001,1,10,0,0,0,0,-0.1247635,4.081734,-0.509251419909,5.981451,3.359519,22.835,12.3645,,0.0000143826800922398,,,0,,,,,,,,,,,,,,,,,25.12375,-0.122658
4989,2021/11/27 03:36:08,47502.8408,9270.0016,1,10,0,0,0,0,-0.1243134,4.081325,-0.507363387255,5.981451,3.362646,22.835,12.37727,,0.0000185708904609783,,0,0.113368399441242,,,,,,,,,,,,,,,,,25.12592,-0.09565175
4990,2021/11/27 03:37:38,47592.8406,9360.0014,1,10,0,0,0,0,-0.1254349,4.081005,-0.5119004540745,5.981451,3.365772,22.835,12.39002,,-0.0000199930091184797,,9.73874664306641,0,,,,,,,,,,,,,,,,,25.47212,0.1239371
4991,2021/11/27 03:39:08,47682.8407,9450.0015,1,10,0,0,0,0,-0.1254349,4.080642,-0.5118549212058,5.981451,3.368898,22.835,12.40278,,-0.00000379332800548582,,0,,,,,,,,,,,,,,,,,,25.18835,-0.0324291
4992,2021/11/27 03:40:38,47772.8397,9540.0005,1,10,0,0,0,0,-0.1244965,4.080559,-0.5080153135435,5.981451,3.372024,22.835,12.41553,,0.00000956147687247721,,0,0,,,,,,,,,,,,,,,,,25.01099,-0.1243359
4993,2021/11/27 03:42:08,47862.8404,9630.0012,1,10,0,0,0,0,-0.1256866,4.080067,-0.5128097490022,5.981451,3.37515,22.835,12.42829,,-0.00000482056793771335,,,0,,,,,,,,,,,,,,,,,25.3656,0.07800102
4994,2021/11/27 03:43:38,47952.8399,9720.0007,1,10,0,0,0,0,-0.1252213,4.079726,-0.5108685933638,5.981451,3.378277,22.835,12.44105,,-0.0000195967495528748,,0,0,,,,,,,,,,,,,,,,,25.33196,0.06205261
4995,2021/11/27 03:45:08,48042.8399,9810.0007,1,10,0,0,0,0,-0.1253815,4.079369,-0.5114774042735,5.981451,3.381406,22.835,12.45381,,0.0000134341498778667,,0,,,,,,,,,,,,,,,,,,25.41658,0.08116901
4996,2021/11/27 03:46:38,48132.8394,9900.0002,1,10,0,0,0,0,-0.1252365,4.07935,-0.510883516275,5.981451,3.384536,22.835,12.46658,,0.00000213353496292257,,0,0,,,,,,,,,,,,,,,,,25.08821,-0.06097317
4997,2021/11/27 03:48:08,48222.8407,9990.0015,1,10,0,0,0,0,-0.1255646,4.07906,-0.512185537276,5.981451,3.387662,22.835,12.47933,,0.00000995699156192131,,,0,,,,,,,,,,,,,,,,,25.36747,0.05441964
4998,2021/11/27 03:49:38,48312.8396,10080.0004,1,10,0,0,0,0,-0.1251144,4.078624,-0.5102945945856,5.981451,3.390788,22.835,12.49208,,-0.00000663760920360801,,0,0,,,,,,,,,,,,,,,,,25.19977,-0.06381273
4999,2021/11/27 03:51:08,48402.8395,10170.0003,1,10,0,0,0,0,-0.1249695,4.078226,-0.509653864107,5.981451,3.393914,22.835,12.50483,,-0.00000489971489514573,,0,,,,,,,,,,,,,,,,,,25.14634,0.004328489
5000,2021/11/27 03:52:38,48492.8403,10260.0011,1,10,0,0,0,0,-0.1249466,4.078039,-0.5095371077174,5.981451,3.397042,22.835,12.51759,,0.0000024498979200871,,0,0,,,,,,,,,,,,,,,,,25.24917,0.01697481
5001,2021/11/27 03:54:08,48582.8404,10350.0012,1,10,0,0,0,0,-0.1242752,4.077596,-0.5067440584192,5.981451,3.40017,22.835,12.53034,,-0.0000142253302328754,,,0,,,,,,,,,,,,,,,,,25.27575,-0.02353668
5002,2021/11/27 03:55:38,48672.8405,10440.0013,1,10,0,0,0,0,-0.1249847,4.077599,-0.5096374877353,5.981451,3.403295,22.835,12.54309,,-0.0000154896806634497,,0,0,,,,,,,,,,,,,,,,,25.3789,0.03003597
5003,2021/11/27 03:57:08,48762.8405,10530.0013,1,10,0,0,0,0,-0.1252899,4.077045,-0.5108125603455,5.981451,3.406423,22.835,12.55584,,-0.0000048995939323504,,0,,,,,,,,,,,,,,,,,,25.25321,0.00587821
5004,2021/11/27 03:58:38,48852.8392,10620,1,10,0,0,0,0,-0.1256943,4.076582,-0.5124031208826,5.981451,3.40955,22.835,12.56859,,0.00000750744220567867,,0,0,,,,,,,,,,,,,,,,,25.25042,0.0530982
5005,2021/11/27 04:00:08,48942.8397,10710.0005,1,10,0,0,0,0,-0.1250687,4.076303,-0.5098179170161,5.981451,3.412677,22.835,12.58134,,0.0000282121800410096,,,0,,,,,,,,,,,,,,,,,25.17319,-0.08474469
5006,2021/11/27 04:01:38,49032.8397,10800.0005,1,10,0,0,0,0,-0.1256943,4.076033,-0.5123341147119,5.981451,3.415803,22.835,12.59408,,-0.0000407759107474703,,10.0770797729492,0,,,,,,,,,,,,,,,,,25.08949,-0.07308364
5007,2021/11/27 04:03:08,49122.84,10890.0008,1,10,0,0,0,0,-0.1251678,4.075889,-0.5101700591742,5.981451,3.41893,22.835,12.60682,,-0.0000116962901302031,,0,,,,,,,,,,,,,,,,,,25.06849,-0.0359112
5008,2021/11/27 04:04:38,49212.84,10980.0008,1,10,0,0,0,0,-0.1246414,4.075533,-0.5079801388662,5.981451,3.422054,22.835,12.61955,,0.0000196782202692702,,0,0,,,,,,,,,,,,,,,,,25.40487,0.009464025
5009,2021/11/27 04:06:08,49302.8403,11070.0011,1,10,0,0,0,0,-0.1251297,4.075017,-0.5099056547049,5.981451,3.425179,22.835,12.63229,,0.0000207818702619988,,,0,,,,,,,,,,,,,,,,,25.14509,-0.02007782
5010,2021/11/27 04:07:38,49392.84,11160.0008,1,10,0,0,0,0,-0.1248398,4.074771,-0.5086935966858,5.981451,3.428308,22.835,12.64504,,-0.0000275781403615838,,0,0,,,,,,,,,,,,,,,,,25.31036,0.05057991
5011,2021/11/27 04:09:08,49482.8403,11250.0011,1,10,0,0,0,0,-0.1253128,4.074417,-0.5105766026376,5.981451,3.431435,22.835,12.65778,,-0.00000086923239450698,,0,,,,,,,,,,,,,,,,,,25.15499,-0.005992055
5012,2021/11/27 04:10:38,49572.84,11340.0008,1,10,0,0,0,0,-0.1248016,4.074385,-0.508489767016,5.981451,3.434563,22.835,12.67053,,0.0000309762799588498,,,0,,,,,,,,,,,,,,,,,25.11791,-0.04035711
5013,2021/11/27 04:12:08,49662.8403,11430.0011,1,10,0,0,0,0,-0.124855,4.073804,-0.50863479842,5.981451,3.43769,22.835,12.68327,,0.000023155880626291,,0,0,,,,,,,,,,,,,,,,,25.12258,-0.1025981
5014,2021/11/27 04:13:38,49752.8403,11520.0011,1,10,0,0,0,0,-0.1251144,4.073284,-0.5096264836896,5.981451,3.440819,22.835,12.69601,,-0.0000252075296884868,,0,0,,,,,,,,,,,,,,,,,25.30915,0.05039573
5015,2021/11/27 04:15:08,49842.8398,11610.0006,1,10,0,0,0,0,-0.1240234,4.072875,-0.505131805275,5.981451,3.443944,22.835,12.70874,,-0.00000521526499142055,,0,,,,,,,,,,,,,,,,,,25.1411,-0.1098275
5016,2021/11/27 04:16:38,49932.8397,11700.0005,1,10,0,0,0,0,-0.1242981,4.072549,-0.5062101028569,5.981451,3.447068,22.835,12.72147,,-0.00000845575141283916,,,0,,,,,,,,,,,,,,,,,25.18499,-0.02538741
5017,2021/11/27 04:18:08,50022.8397,11790.0005,1,10,0,0,0,0,-0.1250763,4.072361,-0.5093558461443,5.981451,3.450191,22.835,12.73419,,0.00000766498578741448,,0,0,,,,,,,,,,,,,,,,,25.18377,-0.02624214
5018,2021/11/27 04:19:38,50112.8403,11880.0011,1,10,0,0,0,0,-0.1253586,4.0721,-0.51047275506,5.981451,3.453319,22.835,12.74692,,0.0000125654996736557,,0,,,,,,,,,,,,,,,,,,25.32921,0.02624869
5019,2021/11/27 04:21:08,50202.8398,11970.0006,1,10,0,0,0,0,-0.1247101,4.071498,-0.5077569227298,5.981451,3.456444,22.835,12.75965,,-0.0000165962192113511,,0,0,,,,,,,,,,,,,,,,,25.39843,0.09161949
5020,2021/11/27 04:22:38,50292.8393,12060.0001,1,10,0,0,0,0,-0.1248932,4.070969,-0.5084363455108,5.981451,3.459569,22.835,12.77237,,-0.00000648042987450026,,9.02193355560303,0.102966502308846,,,,,,,,,,,,,,,,,25.12011,-0.06467402
5021,2021/11/27 04:24:08,50382.8406,12150.0014,1,10,0,0,0,0,-0.1242447,4.070747,-0.5057687397909,5.981451,3.462693,22.835,12.78509,,0.000015409119441756,,,0,,,,,,,,,,,,,,,,,25.13893,-0.05175352
5022,2021/11/27 04:25:38,50472.8399,12240.0007,1,10,0,0,0,0,-0.1245499,4.070542,-0.5069855990458,5.981451,3.465818,22.835,12.79781,,0.0000105110302683897,,0,,,,,,,,,,,,,,,,,,25.51201,-0.05734742
5023,2021/11/27 04:27:08,50562.8402,12330.001,1,10,0,0,0,0,-0.1251678,4.069991,-0.5094318194898,5.981451,3.468943,22.835,12.81053,,-0.0000316869409289211,,0,0,,,,,,,,,,,,,,,,,25.48331,0.08368194
5024,2021/11/27 04:28:38,50652.8397,12420.0005,1,10,0,0,0,0,-0.1250381,4.06969,-0.508866305189,5.981451,3.472068,22.835,12.82324,,0.0000322400810546242,,0,0,,,,,,,,,,,,,,,,,25.13094,-0.05036652
5025,2021/11/27 04:30:08,50742.8393,12510.0001,1,10,0,0,0,0,-0.124855,4.069067,-0.508043360285,5.981451,3.475191,22.835,12.83595,,0.0000288458195427665,,,0,,,,,,,,,,,,,,,,,25.14916,-0.07005632
5026,2021/11/27 04:31:38,50832.8406,12600.0014,1,10,0,0,0,0,-0.125,4.068594,-0.50857425,5.981451,3.478316,22.835,12.84867,,-0.0000177816691575572,,0,,,,,,,,,,,,,,,,,,25.15038,-0.0649482
5027,2021/11/27 04:33:08,50922.8406,12690.0014,1,10,0,0,0,0,-0.1249695,4.068297,-0.5084130419415,5.981451,3.481443,22.835,12.86139,,-0.00000758590203986387,,0,0,,,,,,,,,,,,,,,,,25.22022,-0.1036614
5028,2021/11/27 04:34:38,51012.8397,12780.0005,1,10,0,0,0,0,-0.1253433,4.067916,-0.5098860155628,5.981451,3.484571,22.835,12.87412,,0.00000237073209063965,,0,0,,,,,,,,,,,,,,,,,25.12943,0.04477024
5029,2021/11/27 04:36:08,51102.8396,12870.0004,1,10,0,0,0,0,-0.1259384,4.067181,-0.5122142676504,5.981451,3.487698,22.835,12.88683,,0.0000162782198458444,,,0,,,,,,,,,,,,,,,,,25.08241,-0.03847778
5030,2021/11/27 04:37:38,51192.8404,12960.0012,1,10,0,0,0,0,-0.1253281,4.066762,-0.5096795546122,5.981451,3.490825,22.835,12.89955,,0.0000125654996736557,,0,,,,,,,,,,,,,,,,,,25.04349,-0.04392564
5031,2021/11/27 04:39:08,51282.8406,13050.0014,1,10,0,0,0,0,-0.1250229,4.066185,-0.5083662406365,5.981451,3.493951,22.835,12.91227,,-0.0000184917098522419,,0,0,,,,,,,,,,,,,,,,,25.03302,-0.00193119
5032,2021/11/27 04:40:38,51372.8399,13140.0007,1,10,0,0,0,0,-0.1259079,4.065933,-0.5119330855707,5.981451,3.497079,22.835,12.92498,,-0.00000995773370959796,,7.04483509063721,0,,,,,,,,,,,,,,,,,25.51359,0.07219136
5033,2021/11/27 04:42:08,51462.8398,13230.0006,1,10,0,0,0,0,-0.1251297,4.065307,-0.5086906453179,5.981451,3.500206,22.835,12.93769,,0.0000378555087081622,,0,0,,,,,,,,,,,,,,,,,25.17391,-0.02422512
5034,2021/11/27 04:43:38,51552.8403,13320.0011,1,10,0,0,0,0,-0.1250381,4.064695,-0.5082417398795,5.981451,3.503332,22.835,12.9504,,0.0000092459313236759,,0,,,,,,,,,,,,,,,,,,25.32059,-0.02896786
5035,2021/11/27 04:45:08,51642.8405,13410.0013,1,10,0,0,0,0,-0.1251678,4.063985,-0.508680061683,5.981451,3.506459,22.835,12.96311,,0.0000152517095557414,,,0,,,,,,,,,,,,,,,,,25.34658,-0.03173888
5036,2021/11/27 04:46:38,51732.8401,13500.0009,1,10,0,0,0,0,-0.1253052,4.063458,-0.5091724173816,5.981451,3.509586,22.835,12.97582,,-0.0000279730102192843,,0,0,,,,,,,,,,,,,,,,,25.42161,0.01804411
5037,2021/11/27 04:48:08,51822.8404,13590.0012,1,10,0,0,0,0,-0.1247864,4.063056,-0.5070141312384,5.981451,3.512711,22.835,12.98852,,-0.00000655864505461068,,0,,,,,,,,,,,,,,,,,,25.1038,-0.1145613
5038,2021/11/27 04:49:38,51912.8399,13680.0007,1,10,0,0,0,0,-0.1251297,4.062507,-0.5083402821579,5.981451,3.515838,22.835,13.00122,,0.00000861373064253712,,0,0,,,,,,,,,,,,,,,,,25.12324,-0.08021176
5039,2021/11/27 04:51:08,52002.8398,13770.0006,1,10,0,0,0,0,-0.1251144,4.061892,-0.5082011804448,5.981451,3.518965,22.835,13.01392,,-0.0000459944894828368,,,0,,,,,,,,,,,,,,,,,25.06702,-0.0834167
5040,2021/11/27 04:52:38,52092.8403,13860.0011,1,10,0,0,0,0,-0.1249619,4.061,-0.5074702759,5.981451,3.522094,22.835,13.02663,,-0.000035244880564278,,5.51969623565674,0.159144803881645,,,,,,,,,,,,,,,,,25.42069,0.09073138
5041,2021/11/27 04:54:08,52182.8408,13950.0016,1,10,0,0,0,0,-0.1247864,4.060461,-0.5066903105304,5.981451,3.525222,22.835,13.03934,,0.0000101144496511552,,,,,,,,,,,,,,,,,,,,25.07843,-0.1202691
5042,2021/11/27 04:55:38,52272.8396,14040.0004,1,10,0,0,0,0,-0.1257248,4.05982,-0.510420057536,5.981451,3.528349,22.835,13.05203,,0.0000152527200043551,,0,0,,,,,,,,,,,,,,,,,25.16529,-0.06380498
5043,2021/11/27 04:57:08,52362.8403,14130.0011,1,10,0,0,0,0,-0.1250687,4.05927,-0.507687621849,5.981451,3.531475,22.835,13.06472,,-0.0000290790503640892,,0,0,,,,,,,,,,,,,,,,,25.40928,0.05239964
5044,2021/11/27 04:58:38,52452.8407,14220.0015,1,10,0,0,0,0,-0.124855,4.05866,-0.5067439943,5.981451,3.5346,22.835,13.0774,,-0.0000477315297757741,,0,0,,,,,,,,,,,,,,,,,25.51421,0.1521981
5045,2021/11/27 05:00:08,52542.8402,14310.001,1,10,0,0,0,0,-0.1249466,4.05795,-0.50702705547,5.981451,3.537724,22.835,13.09008,,0.00000845603062771261,,,,,,,,,,,,,,,,,,,,25.46514,0.1307786
5046,2021/11/27 05:01:38,52632.8403,14400.0011,1,10,0,0,0,0,-0.1243362,4.057238,-0.5044615554156,5.981451,3.540851,22.835,13.10277,,0.0000183324391400674,,0,0,,,,,,,,,,,,,,,,,25.11275,-0.04402876
5047,2021/11/27 05:03:08,52722.8393,14490.0001,1,10,0,0,0,0,-0.1248932,4.056404,-0.5066172760528,5.981451,3.543977,22.835,13.11546,,0.0000356400014425162,,0,0,,,,,,,,,,,,,,,,,25.27739,-0.06311119
5048,2021/11/27 05:04:38,52812.8393,14580.0001,1,10,0,0,0,0,-0.1251068,4.055962,-0.5074284267416,5.981451,3.547105,22.835,13.12814,,-0.0000356426608050242,,4.69409513473511,0,,,,,,,,,,,,,,,,,25.39041,0.132913
5049,2021/11/27 05:06:08,52902.8396,14670.0004,1,10,0,0,0,0,-0.1260376,4.055215,-0.511109566084,5.981451,3.550232,22.835,13.14082,,-0.0000047414641812793,,0,,,,,,,,,,,,,,,,,,25.06087,-0.08378744
5050,2021/11/27 05:07:38,52992.8396,14760.0004,1,10,0,0,0,0,-0.1257629,4.054327,-0.5098839210683,5.981451,3.55336,22.835,13.15351,,0.0000275815691566095,,,0,,,,,,,,,,,,,,,,,25.41271,0.08590996
5051,2021/11/27 05:09:08,53082.8397,14850.0005,1,10,0,0,0,0,-0.125,4.053555,-0.506694375,5.981451,3.556487,22.835,13.16618,,-0.00000679564800520893,,0,0,,,,,,,,,,,,,,,,,25.3645,-0.06141722
5052,2021/11/27 05:10:38,53172.8401,14940.0009,1,10,0,0,0,0,-0.1252747,4.052867,-0.5077216975649,5.981451,3.559616,22.835,13.17887,,-0.0000154109093273291,,0,0,,,,,,,,,,,,,,,,,25.07358,-0.03665924
5053,2021/11/27 05:12:08,53262.8396,15030.0004,1,10,0,0,0,0,-0.1252518,4.052412,-0.5075718973416,5.981451,3.562744,22.835,13.19154,,-0.0000220490892388625,,0,,,,,,,,,,,,,,,,,,25.10911,0.006657839
5054,2021/11/27 05:13:38,53352.8399,15120.0007,1,10,0,0,0,0,-0.1251602,4.05165,-0.50710532433,5.981451,3.565875,22.835,13.20423,,0.0000148556000567623,,,0.224132001399994,,,,,,,,,,,,,,,,,25.27963,-0.04046082
5055,2021/11/27 05:15:08,53442.8403,15210.0011,1,10,0,0,0,0,-0.1250229,4.050585,-0.5064158833965,5.981451,3.569003,22.835,13.2169,,0.0000142234503073269,,4.16658782958984,,,,,,,,,,,,,,,,,,25.1363,-0.08978605
5056,2021/11/27 05:16:38,53532.8407,15300.0015,1,10,0,0,0,0,-0.1244965,4.049777,-0.5041830622805,5.981451,3.572129,22.835,13.22956,,-0.0000368278087989893,,0,0,,,,,,,,,,,,,,,,,25.08964,-0.09538591
5057,2021/11/27 05:18:08,53622.8404,15390.0012,1,10,0,0,0,0,-0.1263733,4.048935,-0.5116772774355,5.981451,3.575254,22.835,13.24222,,-0.0000239428009081166,,0,0,,,,,,,,,,,,,,,,,25.36764,0.09230256
5058,2021/11/27 05:19:38,53712.8397,15480.0005,1,10,0,0,0,0,-0.1260834,4.048299,-0.5104233021366,5.981451,3.578382,22.835,13.25488,,0.0000210989892366342,,,0,,,,,,,,,,,,,,,,,25.40561,0.05194783
5059,2021/11/27 05:21:08,53802.8404,15570.0012,1,10,0,0,0,0,-0.1250153,4.047602,-0.5060121783106,5.981451,3.58151,22.835,13.26754,,0.00000331924502461334,,0,,,,,,,,,,,,,,,,,,25.16931,0.04738986
5060,2021/11/27 05:22:38,53892.8403,15660.0011,1,10,0,0,0,0,-0.1249237,4.046505,-0.5055043766685,5.981451,3.584638,22.835,13.2802,,-0.00000932480179471895,,0,0,,,,,,,,,,,,,,,,,24.99753,-0.04520416
5061,2021/11/27 05:24:08,53982.8396,15750.0004,1,10,0,0,0,0,-0.1242447,4.04564,-0.502649328108,5.981451,3.587764,22.835,13.29285,,-0.00000371390001419059,,4.04401683807373,0,,,,,,,,,,,,,,,,,24.9895,-0.05087376
5062,2021/11/27 05:25:38,54072.8403,15840.0011,1,10,0,0,0,0,-0.1252899,4.044936,-0.5067896269464,5.981451,3.59089,22.835,13.3055,,-0.00000347701598002459,,0,,,,,,,,,,,,,,,,,,25.43309,0.04351676
5063,2021/11/27 05:27:08,54162.8395,15930.0003,1,10,0,0,0,0,-0.1249084,4.044225,-0.50515767399,5.981451,3.594017,22.835,13.31814,,0.0000116962901302031,,,0,,,,,,,,,,,,,,,,,25.11711,0.0513649
5064,2021/11/27 05:28:38,54252.8396,16020.0004,1,10,0,0,0,0,-0.1247253,4.043376,-0.5043112846128,5.981451,3.597145,22.835,13.33079,,-0.0000310568502754904,,0,0,,,,,,,,,,,,,,,,,25.4772,0.07024109
5065,2021/11/27 05:30:08,54342.8399,16110.0007,1,10,0,0,0,0,-0.1246414,4.042242,-0.5038307020188,5.981451,3.600272,22.835,13.34343,,-0.0000323997301165946,,0,0,,,,,,,,,,,,,,,,,25.11342,-0.07662416
5066,2021/11/27 05:31:38,54432.8408,16200.0016,1,10,0,0,0,0,-0.1247253,4.041508,-0.5040782977524,5.981451,3.6034,22.835,13.35608,,0.00000489947206006036,,0,,,,,,,,,,,,,,,,,,25.3701,0.08136988
5067,2021/11/27 05:33:08,54522.841,16290.0018,1,10,0,0,0,0,-0.1249695,4.040636,-0.504956260602,5.981451,3.606524,22.835,13.3687,,0.00000150146399846562,,3.67336797714233,0.261354804039001,,,,,,,,,,,,,,,,,25.02718,-0.04392862
5068,2021/11/27 05:34:38,54612.8395,16380.0003,1,10,0,0,0,0,-0.1258698,4.039945,-0.508507069161,5.981451,3.609651,22.835,13.38133,,-0.0000101942296169,,0,0,,,,,,,,,,,,,,,,,25.0587,-0.01689255
5069,2021/11/27 05:36:08,54702.8402,16470.001,1,10,0,0,0,0,-0.1251678,4.039039,-0.5055576257442,5.981451,3.612777,22.835,13.39396,,-0.0000263136007561116,,,0,,,,,,,,,,,,,,,,,25.04018,-0.0878495
5070,2021/11/27 05:37:38,54792.8402,16560.001,1,10,0,0,0,0,-0.1254883,4.03802,-0.506724265166,5.981451,3.615903,22.835,13.40659,,-0.000019281949789729,,0,,,,,,,,,,,,,,,,,,24.97031,-0.1284081
5071,2021/11/27 05:39:08,54882.8406,16650.0014,1,10,0,0,0,0,-0.1252518,4.037082,-0.5056517872476,5.981451,3.619027,22.835,13.4192,,-0.00000647967908662395,,0,0,,,,,,,,,,,,,,,,,25.34198,0.1183492
5072,2021/11/27 05:40:38,54972.8393,16740.0001,1,10,0,0,0,0,-0.1249466,4.036186,-0.5043077176676,5.981451,3.622152,22.835,13.43181,,-0.000025128509150818,,0,0,,,,,,,,,,,,,,,,,25.0442,-0.07531643
5073,2021/11/27 05:42:08,55062.8392,16830,1,10,0,0,0,0,-0.1245804,4.03543,-0.502735483572,5.981451,3.625274,22.835,13.44441,,-0.0000217329707083991,,3.48283910751343,0,,,,,,,,,,,,,,,,,25.15079,-0.07113159
5074,2021/11/27 05:43:38,55152.8406,16920.0014,1,10,0,0,0,0,-0.1252518,4.034501,-0.5053285123518,5.981451,3.628396,22.835,13.45701,,-0.00000869232371769613,,0,,,,,,,,,,,,,,,,,,25.41392,0.1196837
5075,2021/11/27 05:45:08,55242.84,17010.0008,1,10,0,0,0,0,-0.1246719,4.03359,-0.502875329121,5.981451,3.631519,22.835,13.46961,,0.00000758671922085341,,0,0,,,,,,,,,,,,,,,,,25.0689,-0.06748855
5076,2021/11/27 05:46:38,55332.8407,17100.0015,1,10,0,0,0,0,-0.1244354,4.032523,-0.5017886125142,5.981451,3.634641,22.835,13.4822,,-0.0000299502498819493,,,0,,,,,,,,,,,,,,,,,25.16191,-0.00009059906
5077,2021/11/27 05:48:08,55422.8404,17190.0012,1,10,0,0,0,0,-0.1251984,4.031613,-0.5047514970192,5.981451,3.637764,22.835,13.49479,,-0.0000212603808904532,,0,0,,,,,,,,,,,,,,,,,25.50653,0.1122409
5078,2021/11/27 05:49:38,55512.84,17280.0008,1,10,0,0,0,0,-0.1247864,4.030832,-0.5029930142848,5.981451,3.640885,22.835,13.50738,,0.00000829811142466497,,3.44310402870178,0.285603493452072,,,,,,,,,,,,,,,,,25.4328,0.1077354
5079,2021/11/27 05:51:08,55602.8397,17370.0005,1,10,0,0,0,0,-0.1248398,4.029886,-0.5030901622628,5.981451,3.644007,22.835,13.51996,,0.00000671751922709518,,,0,,,,,,,,,,,,,,,,,25.18043,-0.04538476
5080,2021/11/27 05:52:38,55692.8399,17460.0007,1,10,0,0,0,0,-0.124733,4.028851,-0.502530671783,5.981451,3.647127,22.835,13.53253,,-0.0000189657002920285,,0,,,,,,,,,,,,,,,,,,25.08438,-0.06246686
5081,2021/11/27 05:54:08,55782.8396,17550.0004,1,10,0,0,0,0,-0.1249619,4.027861,-0.5033291634959,5.981451,3.65025,22.835,13.54511,,-0.0000361931706720497,,0,0,,,,,,,,,,,,,,,,,25.13566,-0.07318735
5082,2021/11/27 05:55:38,55872.8393,17640.0001,1,10,0,0,0,0,-0.124855,4.026977,-0.502788213335,5.981451,3.653373,22.835,13.55769,,-0.00000165952599218144,,0,0,,,,,,,,,,,,,,,,,25.09331,-0.07635951
5083,2021/11/27 05:57:08,55962.84,17730.0008,1,10,0,0,0,0,-0.1253052,4.02615,-0.50449753098,5.981451,3.656497,22.835,13.57027,,0.0000109046395664336,,,0,,,,,,,,,,,,,,,,,25.0964,-0.02461195
5084,2021/11/27 05:58:38,56052.8402,17820.001,1,10,0,0,0,0,-0.1250381,4.025113,-0.5032924818053,5.981451,3.659622,22.835,13.58285,,0.0000104318296507699,,3.34696793556213,,,,,,,,,,,,,,,,,,25.28578,-0.01929343
5085,2021/11/27 06:00:08,56142.84,17910.0008,1,10,0,0,0,0,-0.125,4.024235,-0.503029375,5.981451,3.662747,22.835,13.59542,,-0.0000262380599451717,,0,0,,,,,,,,,,,,,,,,,25.15108,0.002866983
5086,2021/11/27 06:01:38,56232.84,18000.0008,1,10,0,0,0,0,-0.125145,4.023051,-0.503464717395,5.981451,3.665873,22.835,13.608,,-0.0000064006048887677,,0,0,,,,,,,,,,,,,,,,,25.43774,0.007050633
5087,2021/11/27 06:03:08,56322.8399,18090.0007,1,10,0,0,0,0,-0.125473,4.022033,-0.504656546609,5.981451,3.668999,22.835,13.62058,,0.00000489931017000345,,,0,,,,,,,,,,,,,,,,,25.42258,-0.05715907
5088,2021/11/27 06:04:38,56412.8399,18180.0007,1,10,0,0,0,0,-0.1248779,4.021135,-0.5021508944165,5.981451,3.672125,22.835,13.63315,,0.00000782393362896983,,0,0.308579504489899,,,,,,,,,,,,,,,,,25.33589,-0.003554225
5089,2021/11/27 06:06:08,56502.84,18270.0008,1,10,0,0,0,0,-0.1248245,4.020375,-0.5018412991875,5.981451,3.675249,22.835,13.64571,,-0.0000203894796868553,,3.20091104507446,,,,,,,,,,,,,,,,,,25.04241,-0.03666878
5090,2021/11/27 06:07:38,56592.8402,18360.001,1,10,0,0,0,0,-0.1250916,4.019325,-0.50278379517,5.981451,3.678372,22.835,13.65826,,-0.0000230735895456746,,0,0,,,,,,,,,,,,,,,,,25.20397,0.04046857
5091,2021/11/27 06:09:08,56682.8402,18450.001,1,10,0,0,0,0,-0.1250381,4.018241,-0.5024332199821,5.981451,3.681496,22.835,13.67082,,0.00000908720267034369,,0,0,,,,,,,,,,,,,,,,,25.04952,-0.07839084
5092,2021/11/27 06:10:38,56772.8401,18540.0009,1,10,0,0,0,0,-0.1249237,4.017153,-0.5018376162261,5.981451,3.684621,22.835,13.68337,,-0.000000395141597664406,,,0,,,,,,,,,,,,,,,,,25.44606,0.08637488
5093,2021/11/27 06:12:08,56862.8405,18630.0013,1,10,0,0,0,0,-0.124115,4.016191,-0.498469545965,5.981451,3.687743,22.835,13.69591,,-0.0000102723197414889,,0,,,,,,,,,,,,,,,,,,25.03839,-0.05589485
5094,2021/11/27 06:13:38,56952.8398,18720.0006,1,10,0,0,0,0,-0.1247787,4.015285,-0.5010220424295,5.981451,3.690864,22.835,13.70844,,-0.0000505793905176688,,3.11047410964966,0,,,,,,,,,,,,,,,,,25.09675,-0.05620599
5095,2021/11/27 06:15:08,57042.8402,18810.001,1,10,0,0,0,0,-0.1245499,4.014333,-0.4999847737167,5.981451,3.693985,22.835,13.72098,,0.00000489918784296606,,0,0,,,,,,,,,,,,,,,,,25.22621,-0.06592274
5096,2021/11/27 06:16:38,57132.8398,18900.0006,1,10,0,0,0,0,-0.1246185,4.013148,-0.500112484038,5.981451,3.697106,22.835,13.7335,,-0.0000070327628236555,,0,0,,,,,,,,,,,,,,,,,25.22631,-0.05546391
5097,2021/11/27 06:18:08,57222.8403,18990.0011,1,10,0,0,0,0,-0.1240921,4.01215,-0.497876119015,5.981451,3.700229,22.835,13.74604,,-0.0000437769813288469,,,,,,,,,,,,,,,,,,,,25.36959,0.04345238
5098,2021/11/27 06:19:38,57312.84,19080.0008,1,10,0,0,0,0,-0.1250153,4.011305,-0.5014744979665,5.981451,3.703354,22.835,13.75857,,-0.0000207033608603524,,0,0,,,,,,,,,,,,,,,,,25.01398,-0.1208609
5099,2021/11/27 06:21:08,57402.8406,19170.0014,1,10,0,0,0,0,-0.1248932,4.010474,-0.5008809313768,5.981451,3.706478,22.835,13.7711,,-0.00000750744220567867,,3.1571090221405,0.315085887908936,,,,,,,,,,,,,,,,,25.37968,0.06881952
5100,2021/11/27 06:22:38,57492.8402,19260.001,1,10,0,0,0,0,-0.1249084,4.009287,-0.5007936243108,5.981451,3.7096,22.835,13.78362,,-0.0000313726886815857,,0,0,,,,,,,,,,,,,,,,,25.38717,0.09912133
5101,2021/11/27 06:24:08,57582.8401,19350.0009,1,10,0,0,0,0,-0.1253433,4.008149,-0.5023946225517,5.981451,3.712724,22.835,13.79614,,-0.0000294783003482735,,,0,,,,,,,,,,,,,,,,,25.00601,-0.1400501
5102,2021/11/27 06:25:38,57672.8398,19440.0006,1,10,0,0,0,0,-0.1246567,4.007209,-0.4995254501503,5.981451,3.715846,22.835,13.80866,,0.0000176225894392701,,0,,,,,,,,,,,,,,,,,,25.44736,0.1151538
5103,2021/11/27 06:27:08,57762.8402,19530.001,1,10,0,0,0,0,-0.1249619,4.006356,-0.5006418578364,5.981451,3.718967,22.835,13.82116,,-0.00000687500778440153,,0,0,,,,,,,,,,,,,,,,,25.44828,0.08213162
5104,2021/11/27 06:28:38,57852.8394,19620.0002,1,10,0,0,0,0,-0.1248016,4.005274,-0.4998646036384,5.981451,3.722085,22.835,13.83365,,-0.0000190458304132335,,3.16850805282593,0,,,,,,,,,,,,,,,,,25.49611,0.1119447
5105,2021/11/27 06:30:08,57942.8399,19710.0007,1,10,0,0,0,0,-0.1241302,4.004074,-0.4970265064348,5.981451,3.725206,22.835,13.84615,,-0.0000364302504749503,,0,0,,,,,,,,,,,,,,,,,25.47547,0.1085711
5106,2021/11/27 06:31:38,58032.8398,19800.0006,1,10,0,0,0,0,-0.1251831,4.003052,-0.5011144588212,5.981451,3.728328,22.835,13.85865,,0.00000853449273563456,,,,,,,,,,,,,,,,,,,,25.31671,-0.01498044
5107,2021/11/27 06:33:08,58122.8396,19890.0004,1,10,0,0,0,0,-0.1240463,4.002039,-0.4964381304057,5.981451,3.731452,22.835,13.87115,,0.00000900930444913683,,0,0,,,,,,,,,,,,,,,,,25.33959,-0.0888133
5108,2021/11/27 06:34:38,58212.8401,19980.0009,1,10,0,0,0,0,-0.1247482,4.001281,-0.4991526024442,5.981451,3.734575,22.835,13.88365,,-0.0000173846492543817,,0,0.326585590839386,,,,,,,,,,,,,,,,,25.10328,0.02829731
5109,2021/11/27 06:36:08,58302.8403,20070.0011,1,10,0,0,0,0,-0.1253128,4.000106,-0.5012644831568,5.981451,3.737698,22.835,13.89614,,-0.0000105894496300607,,3.00694704055786,,,,,,,,,,,,,,,,,,25.48471,0.03292918
5110,2021/11/27 06:37:38,58392.8397,20160.0005,1,10,0,0,0,0,-0.1250687,3.998996,-0.5001492310252,5.981451,3.74082,22.835,13.90863,,-0.00000553152403881541,,0,0,,,,,,,,,,,,,,,,,25.34605,-0.05291283
5111,2021/11/27 06:39:08,58482.8406,20250.0014,1,10,0,0,0,0,-0.1248932,3.998079,-0.4993328801628,5.981451,3.743943,22.835,13.92112,,-0.000000711231393779599,,0,0,,,,,,,,,,,,,,,,,25.30783,-0.04448831
5112,2021/11/27 06:40:38,58572.8405,20340.0013,1,10,0,0,0,0,-0.1246414,3.997146,-0.4982098734444,5.981451,3.747066,22.835,13.93361,,-0.00000383296901418362,,,0,,,,,,,,,,,,,,,,,25.26922,0.06109834
5113,2021/11/27 06:42:08,58662.8397,20430.0005,1,10,0,0,0,0,-0.1244965,3.996233,-0.4975170216845,5.981451,3.750189,22.835,13.94608,,-0.0000550414006283972,,0,,,,,,,,,,,,,,,,,,25.4393,0.01081288
5114,2021/11/27 06:43:38,58752.8398,20520.0006,1,10,0,0,0,0,-0.1250381,3.995221,-0.4995548429201,5.981451,3.753309,22.835,13.95855,,-0.0000356824712071102,,3.13451290130615,0,,,,,,,,,,,,,,,,,25.34427,0.0789541
5115,2021/11/27 06:45:08,58842.8399,20610.0007,1,10,0,0,0,0,-0.1255035,3.993967,-0.5012568373845,5.981451,3.756431,22.835,13.97102,,0.00000513662780576851,,0,0,,,,,,,,,,,,,,,,,25.24173,-0.086779
5116,2021/11/27 06:46:38,58932.8398,20700.0006,1,10,0,0,0,0,-0.1257248,3.993011,-0.5020205093728,5.981451,3.759554,22.835,13.9835,,0.0000137513898152974,,0,0,,,,,,,,,,,,,,,,,25.2078,-0.09000659
5117,2021/11/27 06:48:08,59022.84,20790.0008,1,10,0,0,0,0,-0.1251984,3.991916,-0.4997814961344,5.981451,3.762677,22.835,13.99597,,-0.0000457532296422869,,,,,,,,,,,,,,,,,,,,25.4851,0.08937359
5118,2021/11/27 06:49:38,59112.8401,20880.0009,1,10,0,0,0,0,-0.1256561,3.991123,-0.5015089508003,5.981451,3.765798,22.835,14.00842,,-0.0000458709982922301,,0,0.320428997278214,,,,,,,,,,,,,,,,,25.43912,0.08435547
5119,2021/11/27 06:51:08,59202.84,20970.0008,1,10,0,0,0,0,-0.1242981,3.9902,-0.49597427862,5.981451,3.768921,22.835,14.02088,,0.00000339827397510817,,3.039057970047,,,,,,,,,,,,,,,,,,25.39182,0.108003
5120,2021/11/27 06:52:38,59292.84,21060.0008,1,10,0,0,0,0,-0.1247864,3.989043,-0.4977783154152,5.981451,3.772043,22.835,14.03334,,0.000000197551202063551,,0,0,,,,,,,,,,,,,,,,,25.33969,0.08311629
5121,2021/11/27 06:54:08,59382.8401,21150.0009,1,10,0,0,0,0,-0.125,3.988057,-0.498507125,5.981451,3.775166,22.835,14.04579,,-0.0000133543499032385,,0,0,,,,,,,,,,,,,,,,,25.1791,0.01835287
5122,2021/11/27 06:55:38,59472.8402,21240.001,1,10,0,0,0,0,-0.1251144,3.986949,-0.4988247319656,5.981451,3.778287,22.835,14.05824,,0.0000116171604531701,,,0,,,,,,,,,,,,,,,,,25.26343,0.05328953
5123,2021/11/27 06:57:08,59562.8394,21330.0002,1,10,0,0,0,0,-0.1254044,3.986137,-0.4998791188028,5.981451,3.781408,22.835,14.07068,,-0.0000180955394171178,,0,,,,,,,,,,,,,,,,,,25.44128,0.09110332
5124,2021/11/27 06:58:38,59652.8395,21420.0003,1,10,0,0,0,0,-0.1252747,3.985085,-0.4992303278495,5.981451,3.784531,22.835,14.08313,,-0.000017900360035128,,3.08938097953796,0,,,,,,,,,,,,,,,,,25.16947,-0.0009667873
5125,2021/11/27 07:00:08,59742.8397,21510.0005,1,10,0,0,0,0,-0.1251602,3.983938,-0.4986304768676,5.981451,3.787654,22.835,14.09557,,-0.00000885131885297596,,0,0,,,,,,,,,,,,,,,,,25.0987,0.102132
5126,2021/11/27 07:01:38,59832.8404,21600.0012,1,10,0,0,0,0,-0.1251144,3.982861,-0.4983132642984,5.981451,3.790779,22.835,14.10802,,-0.0000329155700455885,,0,0,,,,,,,,,,,,,,,,,25.25537,-0.02056837
5127,2021/11/27 07:03:08,59922.8403,21690.0011,1,10,0,0,0,0,-0.1241684,3.981947,-0.4944319878748,5.981451,3.793901,22.835,14.12045,,-0.0000256055991485482,,,,,,,,,,,,,,,,,,,,25.40614,0.07472396
5128,2021/11/27 07:04:38,60012.8396,21780.0004,1,10,0,0,0,0,-0.1247101,3.980861,-0.4964535733961,5.981451,3.797024,22.835,14.13289,,-0.0000104311302493443,,0,0.324264287948608,,,,,,,,,,,,,,,,,25.10721,-0.07335305
5129,2021/11/27 07:06:08,60102.8404,21870.0012,1,10,0,0,0,0,-0.1248169,3.980092,-0.4967827451548,5.981451,3.800149,22.835,14.14533,,0.000000197549496760985,,3.14537596702576,,,,,,,,,,,,,,,,,,25.11018,-0.08361042
5130,2021/11/27 07:07:38,60192.8396,21960.0004,1,10,0,0,0,0,-0.1249084,3.979011,-0.4970118975924,5.981451,3.803274,22.835,14.15776,,-0.0000319261198455933,,0,0,,,,,,,,,,,,,,,,,25.31661,0.003272295
5131,2021/11/27 07:09:08,60282.8407,22050.0015,1,10,0,0,0,0,-0.1248016,3.977925,-0.49645140468,5.981451,3.806396,22.835,14.17018,,-0.00000766542962082895,,0,0,,,,,,,,,,,,,,,,,25.37436,0.07644832
5132,2021/11/27 07:10:38,60372.8396,22140.0004,1,10,0,0,0,0,-0.1250229,3.977,-0.4972160733,5.981451,3.809519,22.835,14.18261,,0.00000746836303733289,,,0,,,,,,,,,,,,,,,,,25.45585,0.09855092
5133,2021/11/27 07:12:08,60462.8406,22230.0014,1,10,0,0,0,0,-0.1244736,3.976098,-0.4949192320128,5.981451,3.812643,22.835,14.19503,,-0.0000161617008416215,,0,,,,,,,,,,,,,,,,,,25.40521,0.02894104
5134,2021/11/27 07:13:38,60552.8406,22320.0014,1,10,0,0,0,0,-0.125,3.975182,-0.49689775,5.981451,3.815765,22.835,14.20744,,-0.0000298709692287957,,3.21294498443604,0,,,,,,,,,,,,,,,,,25.07755,-0.1065648
5135,2021/11/27 07:15:08,60642.8398,22410.0006,1,10,0,0,0,0,-0.1247482,3.973883,-0.4957347512606,5.981451,3.818888,22.835,14.21986,,0.0000113013302325271,,0,0,,,,,,,,,,,,,,,,,25.37662,0.05697429
5136,2021/11/27 07:16:38,60732.8401,22500.0009,1,10,0,0,0,0,-0.1255264,3.973121,-0.4987315758944,5.981451,3.822012,22.835,14.23227,,-0.00000707326989868307,,,0,,,,,,,,,,,,,,,,,25.0454,-0.06772876
5137,2021/11/27 07:18:08,60822.84,22590.0008,1,10,0,0,0,0,-0.1252899,3.972056,-0.4976584990344,5.981451,3.82514,22.835,14.24469,,-0.0000178993195731891,,0,,,,,,,,,,,,,,,,,,25.33092,0.080899
5138,2021/11/27 07:19:38,60912.8399,22680.0007,1,10,0,0,0,0,-0.1256561,3.971203,-0.4990058812883,5.981451,3.828268,22.835,14.25712,,-0.0000288032006210415,,0,0,,,,,,,,,,,,,,,,,25.40194,0.09353876
5139,2021/11/27 07:21:08,61002.8409,22770.0017,1,10,0,0,0,0,-0.1251602,3.970255,-0.496917909851,5.981451,3.831395,22.835,14.26953,,0.00000474114904136513,,3.10417795181274,0.312719404697418,,,,,,,,,,,,,,,,,25.3773,0.07395029
