Repository: HVES-Battery-Testing-Consortium/LG-HG2

# Battery Testing Consortium (BTC)
The Battery Testing Consortium (BTC) has been developed within the High Voltage and Energy Storage Lab at Oxford Brookes University to provide accurate and comprehensive cell data to Formula Student Electric teams. Through the BTC, we aim to provide FS teams with information for improved and informed decisions for cell selection, pack architecture design, thermal cooling requirements, and end of life predictions. A range of tests are completed to provide a comprehensive electrochemical lithium-ion characterisation for modelling, validation, and battery management parameterisation.

File: Data/Round1/LG_HG2/Package 3/211126_BTC_POCV_LG_HG2_6_25C/211126_BTC_POCV_LG_HG2_6_25C_Channel_8_Wb_1.CSV (part 26 of 33)
Data_Point,Date_Time,Test_Time(s),Step_Time(s),Cycle_Index,Step_Index,TC_Counter1,TC_Counter2,TC_Counter3,TC_Counter4,Current(A),Voltage(V),Power(W),Charge_Capacity(Ah),Discharge_Capacity(Ah),Charge_Energy(Wh),Discharge_Energy(Wh),ACR(Ohm),dV/dt(V/s),Internal_Resistance(Ohm),dQ/dV(Ah/V),dV/dQ(V/Ah),MetaCode_MV_UD1,MetaCode_MV_UD2,MetaCode_MV_UD3,MetaCode_MV_UD4,MetaCode_MV_UD5,MetaCode_MV_UD6,MetaCode_MV_UD7,MetaCode_MV_UD8,MetaCode_MV_UD9,MetaCode_MV_UD10,MetaCode_MV_UD11,MetaCode_MV_UD12,MetaCode_MV_UD13,MetaCode_MV_UD14,MetaCode_MV_UD15,MetaCode_MV_UD16,Aux_Temperature_1(C),Aux_dT/dt_1(C)
5341,2021/11/27 12:24:08,79182.8404,40950.0012,1,10,0,0,0,0,-0.1250763,3.77619,-0.472311873297,5.981451,4.462814,22.835,16.71835,,0.0000191635808732826,,0,,,,,,,,,,,,,,,,,,25.36136,0.03308237
5342,2021/11/27 12:25:38,79272.8396,41040.0004,1,10,0,0,0,0,-0.125145,3.775225,-0.472450532625,5.981451,4.465939,22.835,16.73015,,-0.0000149348697959795,,,0,,,,,,,,,,,,,,,,,25.0272,0.007550716
5343,2021/11/27 12:27:08,79362.8396,41130.0004,1,10,0,0,0,0,-0.1246185,3.774523,-0.4703753944755,5.981451,4.469065,22.835,16.74195,,-0.0000152915999933612,,3.29999995231628,0,,,,,,,,,,,,,,,,,25.04378,-0.09924173
5344,2021/11/27 12:28:38,79452.8404,41220.0012,1,10,0,0,0,0,-0.1257095,3.773594,-0.474376614943,5.981451,4.472191,22.835,16.75375,,-0.0000319261198455933,,0,0,,,,,,,,,,,,,,,,,25.30148,0.0159955
5345,2021/11/27 12:30:08,79542.8405,41310.0013,1,10,0,0,0,0,-0.1245346,3.77245,-0.46980055177,5.981451,4.475317,22.835,16.76554,,0.00000715218220648239,,0,,,,,,,,,,,,,,,,,,25.24892,0.08891761
5346,2021/11/27 12:31:38,79632.8403,41400.0011,1,10,0,0,0,0,-0.1253815,3.771585,-0.4728869846775,5.981451,4.478442,22.835,16.77733,,-0.000000395102290440263,,,0,,,,,,,,,,,,,,,,,25.32893,0.09422362
5347,2021/11/27 12:33:08,79722.8396,41490.0004,1,10,0,0,0,0,-0.1245346,3.770726,-0.4695858541196,5.981451,4.481565,22.835,16.7891,,-0.0000167138005053857,,0,0.29116028547287,,,,,,,,,,,,,,,,,25.17048,-0.08243799
5348,2021/11/27 12:34:38,79812.8397,41580.0005,1,10,0,0,0,0,-0.1258926,3.76993,-0.474606289518,5.981451,4.484687,22.835,16.80088,,-0.0000280913100141333,,3.48707509040833,,,,,,,,,,,,,,,,,,25.25574,-0.04661322
5349,2021/11/27 12:36:08,79902.8406,41670.0014,1,10,0,0,0,0,-0.1242981,3.768936,-0.4684715838216,5.981451,4.48781,22.835,16.81265,,-0.00000679615504850517,,,0,,,,,,,,,,,,,,,,,24.98072,-0.09527206
5350,2021/11/27 12:37:38,79992.8403,41760.0011,1,10,0,0,0,0,-0.1247253,3.767999,-0.4699648056747,5.981451,4.490932,22.835,16.82442,,0.00000122497999655025,,0,0,,,,,,,,,,,,,,,,,25.28559,0.1210034
5351,2021/11/27 12:39:08,80082.8403,41850.0011,1,10,0,0,0,0,-0.1255112,3.767045,-0.472806338404,5.981451,4.494055,22.835,16.83618,,-0.0000265142207354074,,0,0,,,,,,,,,,,,,,,,,25.11882,-0.01340032
5352,2021/11/27 12:40:38,80172.8398,41940.0006,1,10,0,0,0,0,-0.1251678,3.766271,-0.4714158552738,5.981451,4.497179,22.835,16.84795,,-0.0000281310494756326,,0,,,,,,,,,,,,,,,,,,24.9402,-0.1386344
5353,2021/11/27 12:42:08,80262.8396,42030.0004,1,10,0,0,0,0,-0.1240921,3.765425,-0.4672594956425,5.981451,4.500301,22.835,16.85971,,-0.00000794149127614219,,,0,,,,,,,,,,,,,,,,,25.31828,0.07712722
5354,2021/11/27 12:43:38,80352.8404,42120.0012,1,10,0,0,0,0,-0.1252747,3.764487,-0.4715949795789,5.981451,4.503425,22.835,16.87147,,0.0000130786502268165,,3.4396390914917,0,,,,,,,,,,,,,,,,,25.30407,0.02412677
5355,2021/11/27 12:45:08,80442.8395,42210.0003,1,10,0,0,0,0,-0.1254578,3.763552,-0.4721669541056,5.981451,4.506549,22.835,16.88322,,-0.0000151334197653341,,0,0,,,,,,,,,,,,,,,,,24.98499,-0.1389921
5356,2021/11/27 12:46:38,80532.8396,42300.0004,1,10,0,0,0,0,-0.1252213,3.762558,-0.4711524040854,5.981451,4.509672,22.835,16.89498,,-0.0000309783390548546,,,,,,,,,,,,,,,,,,,,24.99211,-0.1409841
5357,2021/11/27 12:48:08,80622.8404,42390.0012,1,10,0,0,0,0,-0.1248398,3.761663,-0.4696052565874,5.981451,4.512794,22.835,16.90672,,-0.000012129639799241,,0,0,,,,,,,,,,,,,,,,,25.16385,0.008298159
5358,2021/11/27 12:49:38,80712.8398,42480.0006,1,10,0,0,0,0,-0.124733,3.760828,-0.469099358924,5.981451,4.515914,22.835,16.91846,,0.00000410960910812719,,0,0.291248887777328,,,,,,,,,,,,,,,,,25.36395,0.1403451
5359,2021/11/27 12:51:08,80802.8407,42570.0015,1,10,0,0,0,0,-0.1246033,3.760026,-0.4685116476858,5.981451,4.519035,22.835,16.93019,,0.00000723121183909825,,3.43739295005798,,,,,,,,,,,,,,,,,,25.15556,-0.02620459
5360,2021/11/27 12:52:38,80892.8397,42660.0005,1,10,0,0,0,0,-0.1248016,3.758927,-0.4691201038832,5.981451,4.522159,22.835,16.94194,,-0.0000154880108311772,,,0,,,,,,,,,,,,,,,,,25.2927,0.07059515
5361,2021/11/27 12:54:08,80982.8398,42750.0006,1,10,0,0,0,0,-0.1243896,3.757989,-0.4674547485144,5.981451,4.525281,22.835,16.95367,,-0.0000192438801605022,,0,0,,,,,,,,,,,,,,,,,25.37909,0.06033778
5362,2021/11/27 12:55:38,81072.8396,42840.0004,1,10,0,0,0,0,-0.1253052,3.757272,-0.4708057194144,5.981451,4.528405,22.835,16.96541,,-0.00000162002697834396,,0,0,,,,,,,,,,,,,,,,,25.06838,-0.05937576
5363,2021/11/27 12:57:08,81162.8396,42930.0004,1,10,0,0,0,0,-0.1252747,3.756453,-0.4705885226391,5.981451,4.531529,22.835,16.97715,,-0.0000294763394776965,,0,,,,,,,,,,,,,,,,,,25.22877,0.03115118
5364,2021/11/27 12:58:38,81252.8397,43020.0005,1,10,0,0,0,0,-0.1249695,3.75531,-0.469299213045,5.981451,4.534655,22.835,16.98889,,-0.000033783489925554,,,0,,,,,,,,,,,,,,,,,25.10348,-0.09148896
5365,2021/11/27 13:00:08,81342.8396,43110.0004,1,10,0,0,0,0,-0.1248016,3.754406,-0.4685558758496,5.981451,4.53778,22.835,17.00062,,0.00000782380357122747,,3.49555993080139,0,,,,,,,,,,,,,,,,,25.41909,0.08733213
5366,2021/11/27 13:01:38,81432.8397,43200.0005,1,10,0,0,0,0,-0.1251831,3.753547,-0.4698806494557,5.981451,4.540905,22.835,17.01236,,0.0000125253700389294,,0,0,,,,,,,,,,,,,,,,,25.39993,0.1042163
5367,2021/11/27 13:03:08,81522.8397,43290.0005,1,10,0,0,0,0,-0.1250916,3.752751,-0.4694376269916,5.981451,4.544031,22.835,17.02409,,-0.0000140268302857294,,,,,,,,,,,,,,,,,,,,25.32794,-0.0164336
5368,2021/11/27 13:04:38,81612.8396,43380.0004,1,10,0,0,0,0,-0.1248932,3.752003,-0.4685996610796,5.981451,4.547154,22.835,17.0358,,-0.0000269098090939224,,0,0,,,,,,,,,,,,,,,,,25.0369,-0.05246103
5369,2021/11/27 13:06:08,81702.8396,43470.0004,1,10,0,0,0,0,-0.1251831,3.750811,-0.4695381484941,5.981451,4.550276,22.835,17.04752,,0.00000177793094735534,,0,0.287966400384903,,,,,,,,,,,,,,,,,25.22706,0.06461561
5370,2021/11/27 13:07:38,81792.8397,43560.0005,1,10,0,0,0,0,-0.1242752,3.749885,-0.466017708352,5.981451,4.553399,22.835,17.05923,,-0.000000474150311902122,,0,,,,,,,,,,,,,,,,,,25.18845,0.06728768
5371,2021/11/27 13:09:08,81882.8404,43650.0012,1,10,0,0,0,0,-0.1248779,3.749171,-0.4681886012209,5.981451,4.556522,22.835,17.07094,,-0.00000715224086889066,,3.45682406425476,0,,,,,,,,,,,,,,,,,24.98495,-0.101487
5372,2021/11/27 13:10:38,81972.8397,43740.0005,1,10,0,0,0,0,-0.1248779,3.748261,-0.4680749623319,5.981451,4.559644,22.835,17.08264,,-0.0000440985386376269,,0,0,,,,,,,,,,,,,,,,,25.39518,0.04750431
5373,2021/11/27 13:12:08,82062.8397,43830.0005,1,10,0,0,0,0,-0.125145,3.747367,-0.468964243215,5.981451,4.562768,22.835,17.09435,,-0.000005374060037866,,0,,,,,,,,,,,,,,,,,,24.99065,-0.07891893
5374,2021/11/27 13:13:38,82152.8399,43920.0007,1,10,0,0,0,0,-0.1254578,3.746271,-0.4699989178638,5.981451,4.565892,22.835,17.10605,,0.000000276601411997035,,,0,,,,,,,,,,,,,,,,,25.00084,-0.01962185
5375,2021/11/27 13:15:08,82242.8398,44010.0006,1,10,0,0,0,0,-0.1253052,3.745393,-0.4693172189436,5.981451,4.569016,22.835,17.11775,,-0.0000226022893912159,,0,0,,,,,,,,,,,,,,,,,25.33695,0.1152521
5376,2021/11/27 13:16:38,82332.8398,44100.0006,1,10,0,0,0,0,-0.1256561,3.74447,-0.470515496767,5.981451,4.572141,22.835,17.12946,,-0.0000126446402646252,,3.51419901847839,0,,,,,,,,,,,,,,,,,25.34592,0.1110226
5377,2021/11/27 13:18:08,82422.8398,44190.0006,1,10,0,0,0,0,-0.1247101,3.743852,-0.4668961573052,5.981451,4.575267,22.835,17.14116,,-0.00000260765409620944,,,,,,,,,,,,,,,,,,,,25.27159,-0.02937794
5378,2021/11/27 13:19:38,82512.84,44280.0008,1,10,0,0,0,0,-0.1258163,3.742926,-0.4709211004938,5.981451,4.57839,22.835,17.15285,,-0.00000849477055453463,,0,0,,,,,,,,,,,,,,,,,25.18349,-0.09563923
5379,2021/11/27 13:21:08,82602.8397,44370.0005,1,10,0,0,0,0,-0.1248016,3.741863,-0.4669904893808,5.981451,4.581512,22.835,17.16454,,-0.000008376100595342,,0,0,,,,,,,,,,,,,,,,,25.32843,0.06438613
5380,2021/11/27 13:22:38,82692.8399,44460.0007,1,10,0,0,0,0,-0.1246796,3.740922,-0.4664166585912,5.981451,4.584635,22.835,17.17622,,-0.0000263579095189925,,0,0,,,,,,,,,,,,,,,,,25.41199,0.08020937
5381,2021/11/27 13:24:08,82782.8398,44550.0006,1,10,0,0,0,0,-0.124733,3.740007,-0.466502293131,5.981451,4.587756,22.835,17.1879,,-0.0000325204200635199,,,0.287069886922836,,,,,,,,,,,,,,,,,25.34166,0.1065063
5382,2021/11/27 13:25:38,82872.8397,44640.0005,1,10,0,0,0,0,-0.1243362,3.739232,-0.4649218977984,5.981451,4.590879,22.835,17.19958,,-0.00000205476999326493,,3.49476194381714,0,,,,,,,,,,,,,,,,,25.36913,0.1246393
5383,2021/11/27 13:27:08,82962.8401,44730.0009,1,10,0,0,0,0,-0.1251297,3.738376,-0.4677818673672,5.981451,4.594004,22.835,17.21126,,0.0000125658198157907,,0,0,,,,,,,,,,,,,,,,,24.98354,-0.1156896
5384,2021/11/27 13:28:38,83052.8398,44820.0006,1,10,0,0,0,0,-0.1249619,3.737562,-0.4670528488878,5.981451,4.597129,22.835,17.22294,,-0.0000229945708269952,,0,,,,,,,,,,,,,,,,,,25.27537,0.08297503
5385,2021/11/27 13:30:08,83142.84,44910.0008,1,10,0,0,0,0,-0.1251602,3.736341,-0.4676411868282,5.981451,4.600253,22.835,17.23461,,-0.0000293578104901826,,,0,,,,,,,,,,,,,,,,,25.2034,0.01465559
5386,2021/11/27 13:31:38,83232.8397,45000.0005,1,10,0,0,0,0,-0.1258316,3.735564,-0.4700519950224,5.981451,4.603375,22.835,17.24628,,-0.00000110641497030883,,0,0,,,,,,,,,,,,,,,,,25.31751,0.08341193
5387,2021/11/27 13:33:08,83322.8398,45090.0006,1,10,0,0,0,0,-0.1253662,3.734697,-0.4682047710414,5.981451,4.606498,22.835,17.25794,,0.00000825859660835704,,3.48159503936768,0,,,,,,,,,,,,,,,,,25.0518,-0.09887278
5388,2021/11/27 13:34:38,83412.8392,45180,1,10,0,0,0,0,-0.1251297,3.733941,-0.4672269171477,5.981451,4.60962,22.835,17.2696,,-0.0000144217101478716,,,,,,,,,,,,,,,,,,,,25.0172,-0.06479919
5389,2021/11/27 13:36:08,83502.8406,45270.0014,1,10,0,0,0,0,-0.1256027,3.732972,-0.4688713622244,5.981451,4.612744,22.835,17.28126,,-0.0000159235496539623,,0,0,,,,,,,,,,,,,,,,,25.37697,0.04187644
5390,2021/11/27 13:37:38,83592.8408,45360.0016,1,10,0,0,0,0,-0.1248169,3.732039,-0.4658215386591,5.981451,4.615868,22.835,17.29292,,-0.0000047415419430763,,0,0,,,,,,,,,,,,,,,,,25.18682,0.03596008
5391,2021/11/27 13:39:08,83682.8398,45450.0006,1,10,0,0,0,0,-0.125145,3.731082,-0.46692625689,5.981451,4.618993,22.835,17.30459,,0.0000356780401489232,,0,0,,,,,,,,,,,,,,,,,25.21524,-0.01081228
5392,2021/11/27 13:40:38,83772.8399,45540.0007,1,10,0,0,0,0,-0.1253662,3.730218,-0.4676432558316,5.981451,4.622119,22.835,17.31625,,0.00000948237720876932,,,0.28718888759613,,,,,,,,,,,,,,,,,25.49745,0.04032552
5393,2021/11/27 13:42:08,83862.8399,45630.0007,1,10,0,0,0,0,-0.1252213,3.729507,-0.4670137148991,5.981451,4.625244,22.835,17.3279,,-0.0000269100401055766,,3.4231059551239,0,,,,,,,,,,,,,,,,,25.48086,0.05484581
5394,2021/11/27 13:43:38,83952.8408,45720.0016,1,10,0,0,0,0,-0.1252518,3.728592,-0.4670128594656,5.981451,4.628368,22.835,17.33955,,-0.0000359564000973478,,0,,,,,,,,,,,,,,,,,,25.15816,-0.01257777
5395,2021/11/27 13:45:08,84042.8399,45810.0007,1,10,0,0,0,0,-0.1250153,3.727459,-0.4659894051227,5.981451,4.631493,22.835,17.3512,,0.0000156457899720408,,,0,,,,,,,,,,,,,,,,,25.16405,0.06060243
5396,2021/11/27 13:46:38,84132.8398,45900.0006,1,10,0,0,0,0,-0.1253967,3.726516,-0.4672928088972,5.981451,4.63462,22.835,17.36286,,0.00000193609798770922,,0,0,,,,,,,,,,,,,,,,,25.09111,-0.004363656
5397,2021/11/27 13:48:08,84222.84,45990.0008,1,10,0,0,0,0,-0.1252518,3.725753,-0.4666572696054,5.981451,4.637745,22.835,17.3745,,-0.0000317267185891978,,0,0,,,,,,,,,,,,,,,,,25.45318,0.06991446
5398,2021/11/27 13:49:38,84312.8407,46080.0015,1,10,0,0,0,0,-0.1256943,3.725009,-0.4682123987487,5.981451,4.640868,22.835,17.38614,,-0.000025645120331319,,0,,,,,,,,,,,,,,,,,,25.30402,-0.03011107
5399,2021/11/27 13:51:08,84402.8399,46170.0007,1,10,0,0,0,0,-0.1246796,3.724349,-0.4643503435804,5.981451,4.64399,22.835,17.39776,,0.0000105883900687331,,3.57084608078003,0,,,,,,,,,,,,,,,,,25.37103,0.01228631
5400,2021/11/27 13:52:38,84492.8401,46260.0009,1,10,0,0,0,0,-0.1248016,3.722979,-0.4646337359664,5.981451,4.64711,22.835,17.40938,,-0.0000121697603390203,,0,0,,,,,,,,,,,,,,,,,25.08494,-0.0174731
5401,2021/11/27 13:54:08,84582.8398,46350.0006,1,10,0,0,0,0,-0.1246567,3.72228,-0.464007141276,5.981451,4.650232,22.835,17.421,,-0.0000548034186067525,,0,0,,,,,,,,,,,,,,,,,25.13539,-0.08184671
5402,2021/11/27 13:55:38,84672.8399,46440.0007,1,10,0,0,0,0,-0.1246719,3.721366,-0.4639497698154,5.981451,4.653354,22.835,17.43262,,-0.0000254870592470979,,,,,,,,,,,,,,,,,,,,25.34546,0.07260501
5403,2021/11/27 13:57:08,84762.8398,46530.0006,1,10,0,0,0,0,-0.124588,3.720652,-0.463548591376,5.981451,4.656475,22.835,17.44423,,0.0000126441100292141,,0,0.283586114645004,,,,,,,,,,,,,,,,,25.10745,-0.08333445
5404,2021/11/27 13:58:38,84852.8399,46620.0007,1,10,0,0,0,0,-0.1251984,3.719777,-0.4657101287568,5.981451,4.659595,22.835,17.45584,,-0.0000244592702074442,,3.4996190071106,,,,,,,,,,,,,,,,,,25.30853,0.0895673
5405,2021/11/27 14:00:08,84942.8399,46710.0007,1,10,0,0,0,0,-0.1254501,3.718617,-0.4665008745117,5.981451,4.662716,22.835,17.46745,,-0.0000121704597404459,,,0,,,,,,,,,,,,,,,,,25.38736,-0.02101362
5406,2021/11/27 14:01:38,85032.8399,46800.0007,1,10,0,0,0,0,-0.1246033,3.717883,-0.4632604908139,5.981451,4.665838,22.835,17.47906,,-0.00000940405880101025,,0,0,,,,,,,,,,,,,,,,,25.07191,-0.1090878
5407,2021/11/27 14:03:08,85122.84,46890.0008,1,10,0,0,0,0,-0.1250763,3.716893,-0.4648952239359,5.981451,4.66896,22.835,17.49067,,0.0000280148506135447,,0,0,,,,,,,,,,,,,,,,,25.02216,-0.09866118
5408,2021/11/27 14:04:38,85212.8398,46980.0006,1,10,0,0,0,0,-0.1248245,3.716238,-0.463877550231,5.981451,4.672082,22.835,17.50227,,-0.00000122489802834025,,0,,,,,,,,,,,,,,,,,,25.06648,-0.02301753
5409,2021/11/27 14:06:08,85302.8407,47070.0015,1,10,0,0,0,0,-0.1248779,3.715468,-0.4639798413572,5.981451,4.675208,22.835,17.51388,,-0.0000363542312697973,,,0,,,,,,,,,,,,,,,,,25.05059,-0.1027268
5410,2021/11/27 14:07:38,85392.8392,47160,1,10,0,0,0,0,-0.1249237,3.714485,-0.4640272097945,5.981451,4.678329,22.835,17.52548,,-0.0000129601103253663,,3.63338994979858,0,,,,,,,,,,,,,,,,,25.18917,0.007624626
5411,2021/11/27 14:09:08,85482.8399,47250.0007,1,10,0,0,0,0,-0.1259613,3.71359,-0.467768624067,5.981451,4.681453,22.835,17.53708,,-0.0000265941307588946,,0,0,,,,,,,,,,,,,,,,,25.30236,0.05972087
5412,2021/11/27 14:10:38,85572.84,47340.0008,1,10,0,0,0,0,-0.1255417,3.712805,-0.4661118514685,5.981451,4.684576,22.835,17.54868,,0.0000246965591941262,,,,,,,,,,,,,,,,,,,,25.31799,0.07334709
5413,2021/11/27 14:12:08,85662.8409,47430.0017,1,10,0,0,0,0,-0.1250916,3.711966,-0.4643357660856,5.981451,4.687698,22.835,17.56027,,-0.0000154086101247231,,0,0,,,,,,,,,,,,,,,,,25.10509,-0.03603876
5414,2021/11/27 14:13:38,85752.8401,47520.0009,1,10,0,0,0,0,-0.1245651,3.711167,-0.4622818884717,5.981451,4.690821,22.835,17.57186,,-0.0000307782211166341,,0,0,,,,,,,,,,,,,,,,,25.06931,-0.08037627
5415,2021/11/27 14:15:08,85842.8399,47610.0007,1,10,0,0,0,0,-0.1257629,3.710152,-0.4665994749608,5.981451,4.693944,22.835,17.58344,,0.00000964177525020204,,0,0.277495503425598,,,,,,,,,,,,,,,,,25.03779,-0.111165
5416,2021/11/27 14:16:38,85932.8407,47700.0015,1,10,0,0,0,0,-0.1251984,3.709146,-0.4643791445664,5.981451,4.697067,22.835,17.59503,,0.0000163989207067061,,3.61411190032959,0,,,,,,,,,,,,,,,,,25.19653,-0.1084179
5417,2021/11/27 14:18:08,86022.84,47790.0008,1,10,0,0,0,0,-0.1243668,3.708363,-0.4611972395484,5.981451,4.700189,22.835,17.60661,,-0.0000258828495134367,,0,0,,,,,,,,,,,,,,,,,25.22349,0.116871
5418,2021/11/27 14:19:38,86112.84,47880.0008,1,10,0,0,0,0,-0.1254044,3.707715,-0.464963774946,5.981451,4.703312,22.835,17.61819,,-0.0000197167501028162,,0,,,,,,,,,,,,,,,,,,25.07215,0.07843912
5419,2021/11/27 14:21:08,86202.8399,47970.0007,1,10,0,0,0,0,-0.1250687,3.706906,-0.4636179144422,5.981451,4.706435,22.835,17.62977,,0.000016912339560804,,,0,,,,,,,,,,,,,,,,,25.02265,0.1077449
5420,2021/11/27 14:22:38,86292.8399,48060.0007,1,10,0,0,0,0,-0.1249619,3.706114,-0.4631230470566,5.981451,4.709561,22.835,17.64136,,0.0000145409703691257,,0,0,,,,,,,,,,,,,,,,,25.07784,0.08635998
5421,2021/11/27 14:24:08,86382.84,48150.0008,1,10,0,0,0,0,-0.124527,3.704999,-0.461372410473,5.981451,4.712685,22.835,17.65293,,-0.0000203871095436625,,0,0,,,,,,,,,,,,,,,,,25.39186,0.05477369
5422,2021/11/27 14:25:38,86472.8399,48240.0007,1,10,0,0,0,0,-0.1248245,3.704212,-0.462376410794,5.981451,4.715808,22.835,17.6645,,-0.0000454747714684345,,3.72914695739746,,,,,,,,,,,,,,,,,,25.09774,-0.08976519
5423,2021/11/27 14:27:08,86562.8393,48330.0001,1,10,0,0,0,0,-0.1250381,3.703459,-0.4630734767879,5.981451,4.718932,22.835,17.67607,,-0.0000128019501062226,,0,0,,,,,,,,,,,,,,,,,24.99515,0.003551245
5424,2021/11/27 14:28:38,86652.84,48420.0008,1,10,0,0,0,0,-0.1245346,3.702652,-0.4611082857592,5.981451,4.722054,22.835,17.68763,,0.000022681879272568,,0,0,,,,,,,,,,,,,,,,,25.44205,-0.0760287
5425,2021/11/27 14:30:08,86742.8392,48510,1,10,0,0,0,0,-0.1253662,3.702007,-0.4641065499634,5.981451,4.725177,22.835,17.6992,,0.00000979837568593211,,,0,,,,,,,,,,,,,,,,,25.02476,0.02879083
5426,2021/11/27 14:31:38,86832.8407,48600.0015,1,10,0,0,0,0,-0.1253967,3.700826,-0.4640713676742,5.981451,4.728302,22.835,17.71076,,-0.0000174258893821388,,0,,,,,,,,,,,,,,,,,,25.14654,0.01784086
5427,2021/11/27 14:33:08,86922.84,48690.0008,1,10,0,0,0,0,-0.1251678,3.700077,-0.4631304979206,5.981451,4.731426,22.835,17.72232,,-0.00000845575141283916,,0,0.270068496465683,,,,,,,,,,,,,,,,,24.97643,-0.03909171
5428,2021/11/27 14:34:38,87012.84,48780.0008,1,10,0,0,0,0,-0.1249695,3.699432,-0.462316167324,5.981451,4.73455,22.835,17.73388,,0.00000371390001419059,,3.77522897720337,0,,,,,,,,,,,,,,,,,24.96315,-0.07565975
5429,2021/11/27 14:36:08,87102.84,48870.0008,1,10,0,0,0,0,-0.1254883,3.698576,-0.4641280146608,5.981451,4.737674,22.835,17.74543,,-0.00000541321605851408,,0,0,,,,,,,,,,,,,,,,,24.97525,-0.1076931
5430,2021/11/27 14:37:38,87192.8399,48960.0007,1,10,0,0,0,0,-0.1251068,3.697602,-0.4625951538936,5.981451,4.740798,22.835,17.75699,,-0.0000234719991567545,,,,,,,,,,,,,,,,,,,,25.16191,-0.07118762
5431,2021/11/27 14:39:08,87282.84,49050.0008,1,10,0,0,0,0,-0.1243362,3.6967,-0.45963363054,5.981451,4.743921,22.835,17.76854,,-0.0000118544503493467,,0,0,,,,,,,,,,,,,,,,,25.09798,0.01310825
5432,2021/11/27 14:40:38,87372.84,49140.0008,1,10,0,0,0,0,-0.1256714,3.696108,-0.4644950669112,5.981451,4.747044,22.835,17.78008,,0.0000188858903129585,,0,0,,,,,,,,,,,,,,,,,25.15365,-0.0677079
5433,2021/11/27 14:42:08,87462.8399,49230.0007,1,10,0,0,0,0,-0.1247101,3.695407,-0.4608545765107,5.981451,4.750165,22.835,17.79161,,0.00000730939291315735,,0,0,,,,,,,,,,,,,,,,,25.20575,0.06432712
5434,2021/11/27 14:43:38,87552.8399,49320.0007,1,10,0,0,0,0,-0.1250534,3.694585,-0.462020415839,5.981451,4.753288,22.835,17.80315,,-0.00000972024281509221,,3.84842109680176,,,,,,,,,,,,,,,,,,25.02452,-0.08416176
5435,2021/11/27 14:45:08,87642.8401,49410.0009,1,10,0,0,0,0,-0.1254578,3.693594,-0.4633901773332,5.981451,4.756411,22.835,17.81469,,-0.0000204294992727228,,0,0,,,,,,,,,,,,,,,,,25.11858,-0.0745213
5436,2021/11/27 14:46:38,87732.8401,49500.0009,1,10,0,0,0,0,-0.1255646,3.692727,-0.4636757886642,5.981451,4.759536,22.835,17.82623,,-0.0000064404348449898,,,0,,,,,,,,,,,,,,,,,24.93995,-0.1222092
5437,2021/11/27 14:48:08,87822.8399,49590.0007,1,10,0,0,0,0,-0.1243668,3.69207,-0.459170931276,5.981451,4.762661,22.835,17.83777,,0.00000422783978137886,,0,0,,,,,,,,,,,,,,,,,25.14867,-0.04772663
5438,2021/11/27 14:49:38,87912.8402,49680.001,1,10,0,0,0,0,-0.1241913,3.691378,-0.4584370326114,5.981451,4.765786,22.835,17.84931,,-0.0000185327608051011,,0,,,,,,,,,,,,,,,,,,24.9565,-0.1173991
5439,2021/11/27 14:51:08,88002.8399,49770.0007,1,10,0,0,0,0,-0.124588,3.690612,-0.459805967856,5.981451,4.768911,22.835,17.86084,,-0.0000312567390210461,,0,0.25418558716774,,,,,,,,,,,,,,,,,25.37929,0.06378412
5440,2021/11/27 14:52:38,88092.84,49860.0008,1,10,0,0,0,0,-0.1250381,3.689688,-0.4613515771128,5.981451,4.772036,22.835,17.87237,,-0.0000109054599306546,,3.97273111343384,,,,,,,,,,,,,,,,,,25.28105,-0.02212346
5441,2021/11/27 14:54:08,88182.8399,49950.0007,1,10,0,0,0,0,-0.1250916,3.68892,-0.461452905072,5.981451,4.775161,22.835,17.8839,,-0.00000896941764949588,,,0,,,,,,,,,,,,,,,,,25.27039,0.08542061
5442,2021/11/27 14:55:38,88272.8401,50040.0009,1,10,0,0,0,0,-0.1246948,3.688223,-0.4599022293404,5.981451,4.778287,22.835,17.89543,,-0.00000833714329928625,,0,0,,,,,,,,,,,,,,,,,25.41078,0.08732438
5443,2021/11/27 14:57:08,88362.8399,50130.0007,1,10,0,0,0,0,-0.1252213,3.687378,-0.4617382667514,5.981451,4.781416,22.835,17.90697,,-0.0000192016595974565,,0,0,,,,,,,,,,,,,,,,,25.20361,-0.06215394
5444,2021/11/27 14:58:38,88452.84,50220.0008,1,10,0,0,0,0,-0.125618,3.686738,-0.463120654084,5.981451,4.784544,22.835,17.91851,,-0.0000192824300029315,,0,,,,,,,,,,,,,,,,,,25.49104,0.04796505
5445,2021/11/27 15:00:08,88542.8393,50310.0001,1,10,0,0,0,0,-0.1255646,3.685882,-0.4628162989772,5.981451,4.787669,22.835,17.93002,,0.00000399079817725578,,,0,,,,,,,,,,,,,,,,,25.45031,0.03798246
5446,2021/11/27 15:01:38,88632.8393,50400.0001,1,10,0,0,0,0,-0.1249619,3.685081,-0.4604947234139,5.981451,4.790792,22.835,17.94154,,-0.0000284083307633409,,0,0,,,,,,,,,,,,,,,,,25.17682,-0.1126343
5447,2021/11/27 15:03:08,88722.8399,50490.0007,1,10,0,0,0,0,-0.1251831,3.684319,-0.4612144738089,5.981451,4.793917,22.835,17.95305,,-0.0000186881898116553,,4.02210998535156,0,,,,,,,,,,,,,,,,,25.34568,-0.1279485
5448,2021/11/27 15:04:38,88812.8392,50580,1,10,0,0,0,0,-0.1249237,3.683612,-0.4601704404044,5.981451,4.79704,22.835,17.96455,,-0.0000394730086554773,,0,,,,,,,,,,,,,,,,,,25.04821,-0.04660666
5449,2021/11/27 15:06:08,88902.8408,50670.0016,1,10,0,0,0,0,-0.1249466,3.68303,-0.460182076198,5.981451,4.800163,22.835,17.97606,,0.00000383271481041447,,,0,,,,,,,,,,,,,,,,,25.02048,-0.02471745
5450,2021/11/27 15:07:38,88992.84,50760.0008,1,10,0,0,0,0,-0.1255264,3.682121,-0.4622033934944,5.981451,4.803288,22.835,17.98756,,-0.0000299885196000105,,0,0,,,,,,,,,,,,,,,,,25.33362,0.07717371
5451,2021/11/27 15:09:08,89082.84,50850.0008,1,10,0,0,0,0,-0.1250229,3.681304,-0.4602473018616,5.981451,4.806414,22.835,17.99907,,-0.0000221678092202637,,0,0,,,,,,,,,,,,,,,,,25.13445,-0.02499998
5452,2021/11/27 15:10:38,89172.8399,50940.0007,1,10,0,0,0,0,-0.1253662,3.6806,-0.46142283572,5.981451,4.809539,22.835,18.01058,,-0.0000117352201414178,,0,0.243639498949051,,,,,,,,,,,,,,,,,25.22847,0.03539383
5453,2021/11/27 15:12:08,89262.8408,51030.0016,1,10,0,0,0,0,-0.1252747,3.680048,-0.4610169091856,5.981451,4.812663,22.835,18.02207,,0.0000371022615581751,,,,,,,,,,,,,,,,,,,,25.0418,-0.08150339
5454,2021/11/27 15:13:38,89352.8401,51120.0009,1,10,0,0,0,0,-0.1262894,3.679227,-0.4646473702938,5.981451,4.815786,22.835,18.03357,,-0.0000095219666036428,,4.23061513900757,0,,,,,,,,,,,,,,,,,25.22042,-0.06415308
5455,2021/11/27 15:15:08,89442.8393,51210.0001,1,10,0,0,0,0,-0.1254349,3.678497,-0.4614119033453,5.981451,4.818911,22.835,18.04506,,-0.0000235496609093389,,0,0,,,,,,,,,,,,,,,,,25.27465,-0.04661262
5456,2021/11/27 15:16:38,89532.8399,51300.0007,1,10,0,0,0,0,-0.1248169,3.677697,-0.4590387386793,5.981451,4.822035,22.835,18.05655,,-0.0000220876790990587,,0,0,,,,,,,,,,,,,,,,,25.33054,0.007027984
5457,2021/11/27 15:18:08,89622.84,51390.0008,1,10,0,0,0,0,-0.1248169,3.676985,-0.4589498690465,5.981451,4.825158,22.835,18.06804,,0.000021298310457496,,,,,,,,,,,,,,,,,,,,25.37479,0.1135308
5458,2021/11/27 15:19:38,89712.8401,51480.0009,1,10,0,0,0,0,-0.1252899,3.676212,-0.4605922338588,5.981451,4.828284,22.835,18.07953,,0.0000070327628236555,,0,0,,,,,,,,,,,,,,,,,25.02712,-0.05574524
5459,2021/11/27 15:21:08,89802.8401,51570.0009,1,10,0,0,0,0,-0.1252747,3.675632,-0.4604636961104,5.981451,4.831409,22.835,18.09102,,-0.0000233112295973115,,0,0,,,,,,,,,,,,,,,,,25.19391,0.07196784
5460,2021/11/27 15:22:38,89892.84,51660.0008,1,10,0,0,0,0,-0.1250153,3.675052,-0.4594377282956,5.981451,4.834538,22.835,18.10252,,-0.0000323580788972322,,0,0,,,,,,,,,,,,,,,,,25.25381,0.07668912
5461,2021/11/27 15:24:08,89982.84,51750.0008,1,10,0,0,0,0,-0.1246033,3.67405,-0.457798754365,5.981451,4.837663,22.835,18.114,,0.00000912739324121503,,4.37778615951538,,,,,,,,,,,,,,,,,,25.26661,0.07617056
5462,2021/11/27 15:25:38,90072.8393,51840.0001,1,10,0,0,0,0,-0.1252594,3.673383,-0.4601257505502,5.981451,4.840788,22.835,18.12548,,-0.000000197552793679279,,0,0,,,,,,,,,,,,,,,,,25.16925,0.04937351
5463,2021/11/27 15:27:08,90162.8401,51930.0009,1,10,0,0,0,0,-0.1248169,3.672768,-0.4584235161792,5.981451,4.843912,22.835,18.13696,,-0.000025683140847832,,0,0,,,,,,,,,,,,,,,,,25.26305,-0.02501428
5464,2021/11/27 15:28:38,90252.84,52020.0008,1,10,0,0,0,0,-0.1251144,3.6722,-0.45944509968,5.981451,4.847035,22.835,18.14843,,-0.0000224813193199225,,,0,,,,,,,,,,,,,,,,,25.02691,-0.1283211
5465,2021/11/27 15:30:08,90342.84,52110.0008,1,10,0,0,0,0,-0.1249237,3.671384,-0.4586428734008,5.981451,4.850161,22.835,18.1599,,0.00000399053396904492,,0,,,,,,,,,,,,,,,,,,25.04823,-0.05174458
5466,2021/11/27 15:31:38,90432.8403,52200.0011,1,10,0,0,0,0,-0.1248169,3.670524,-0.4581434270556,5.981451,4.853283,22.835,18.17136,,0.000009838537152973,,0,0.230335205793381,,,,,,,,,,,,,,,,,25.29692,-0.03499091
5467,2021/11/27 15:33:08,90522.84,52290.0008,1,10,0,0,0,0,-0.1243896,3.669861,-0.4564925418456,5.981451,4.856406,22.835,18.18283,,-0.0000203881209017709,,0,,,,,,,,,,,,,,,,,,25.06198,-0.1075965
5468,2021/11/27 15:34:38,90612.8399,52380.0007,1,10,0,0,0,0,-0.1246033,3.669313,-0.4572085085329,5.981451,4.859529,22.835,18.19429,,-0.00000979983724391786,,4.41769218444824,0,,,,,,,,,,,,,,,,,25.09132,-0.08533895
5469,2021/11/27 15:36:08,90702.8401,52470.0009,1,10,0,0,0,0,-0.1257248,3.668697,-0.4612461965856,5.981451,4.862651,22.835,18.20574,,-0.00000102724095540907,,0,0,,,,,,,,,,,,,,,,,25.2718,0.06727457
5470,2021/11/27 15:37:38,90792.8408,52560.0016,1,10,0,0,0,0,-0.1253586,3.667843,-0.4597956634998,5.981451,4.865776,22.835,18.2172,,-0.00000632158480584621,,0,0,,,,,,,,,,,,,,,,,25.02664,-0.1138312
5471,2021/11/27 15:39:08,90882.8401,52650.0009,1,10,0,0,0,0,-0.1249084,3.667219,-0.4580664577396,5.981451,4.868899,22.835,18.22866,,0.0000107466903500608,,,,,,,,,,,,,,,,,,,,25.0771,-0.08496642
5472,2021/11/27 15:40:38,90972.8399,52740.0007,1,10,0,0,0,0,-0.1251602,3.666557,-0.4589070074314,5.981451,4.872023,22.835,18.24011,,-0.0000151736903717392,,0,0,,,,,,,,,,,,,,,,,25.17544,-0.08749068
5473,2021/11/27 15:42:08,91062.84,52830.0008,1,10,0,0,0,0,-0.1254349,3.665946,-0.4598375699154,5.981451,4.875148,22.835,18.25157,,0.00000181759105544188,,0,0,,,,,,,,,,,,,,,,,25.40179,-0.003551245
5474,2021/11/27 15:43:38,91152.84,52920.0008,1,10,0,0,0,0,-0.1250381,3.66518,-0.458287143358,5.981451,4.878277,22.835,18.26304,,-0.0000285656606138218,,,0,,,,,,,,,,,,,,,,,25.28365,0.09088218
5475,2021/11/27 15:45:08,91242.8392,53010,1,10,0,0,0,0,-0.1251602,3.664255,-0.458618888651,5.981451,4.881402,22.835,18.27449,,-0.0000258822092291666,,4.6909499168396,,,,,,,,,,,,,,,,,,25.31468,0.07645488
5476,2021/11/27 15:46:38,91332.8392,53100,1,10,0,0,0,0,-0.1249466,3.663923,-0.4577947215118,5.981451,4.884529,22.835,18.28595,,0.0000226026604650542,,,0,,,,,,,,,,,,,,,,,25.31207,-0.08040011
5477,2021/11/27 15:48:08,91422.8399,53190.0007,1,10,0,0,0,0,-0.1252899,3.663332,-0.4589784999468,5.981451,4.887655,22.835,18.2974,,0.0000126835202536313,,0,0,,,,,,,,,,,,,,,,,24.9556,-0.010221
5478,2021/11/27 15:49:38,91512.8399,53280.0007,1,10,0,0,0,0,-0.1253052,3.66263,-0.458946584676,5.981451,4.890779,22.835,18.30884,,0.00000525472978551988,,0,0,,,,,,,,,,,,,,,,,25.0366,-0.004724264
5479,2021/11/27 15:51:08,91602.8399,53370.0007,1,10,0,0,0,0,-0.1253433,3.661919,-0.4589970117927,5.981451,4.893901,22.835,18.32028,,-0.0000229567795031471,,0,,,,,,,,,,,,,,,,,,25.3052,-0.06913602
5480,2021/11/27 15:52:38,91692.8399,53460.0007,1,10,0,0,0,0,-0.1248169,3.661206,-0.4569803831814,5.981451,4.897025,22.835,18.33172,,0.00000596644122197176,,,0,,,,,,,,,,,,,,,,,25.08921,-0.1126492
5481,2021/11/27 15:54:08,91782.8407,53550.0015,1,10,0,0,0,0,-0.1246414,3.660693,-0.4562739004902,5.981451,4.900147,22.835,18.34315,,-0.0000166335303219967,,0,0.21183779835701,,,,,,,,,,,,,,,,,25.43543,0.03376365
5482,2021/11/27 15:55:38,91872.8401,53640.0009,1,10,0,0,0,0,-0.1246185,3.660109,-0.4561172934165,5.981451,4.903272,22.835,18.35458,,-0.0000137116403493565,,0,,,,,,,,,,,,,,,,,,25.32367,0.1168001
5483,2021/11/27 15:57:08,91962.84,53730.0008,1,10,0,0,0,0,-0.1254196,3.659411,-0.4589618638556,5.981451,4.906396,22.835,18.36602,,-0.0000322446212521754,,4.71302604675293,0,,,,,,,,,,,,,,,,,25.37011,0.08496284
5484,2021/11/27 15:58:38,92052.8399,53820.0007,1,10,0,0,0,0,-0.1249695,3.658582,-0.457211163249,5.981451,4.90952,22.835,18.37745,,0.00000272636407316895,,0,0,,,,,,,,,,,,,,,,,25.32558,0.07290184
5485,2021/11/27 16:00:08,92142.8399,53910.0007,1,10,0,0,0,0,-0.1249466,3.657845,-0.457035296077,5.981451,4.912645,22.835,18.38888,,0.00000454371502200956,,,0,,,,,,,,,,,,,,,,,25.21974,0.07135808
5486,2021/11/27 16:01:38,92232.8393,54000.0001,1,10,0,0,0,0,-0.1248016,3.657315,-0.456438763704,5.981451,4.91577,22.835,18.40031,,0.000000474154205676314,,0,,,,,,,,,,,,,,,,,,25.22328,0.06483853
5487,2021/11/27 16:03:08,92322.8407,54090.0015,1,10,0,0,0,0,-0.1248169,3.656806,-0.4564311888214,5.981451,4.918893,22.835,18.41173,,-0.0000372189497284126,,0,0,,,,,,,,,,,,,,,,,25.46193,0.05652308
5488,2021/11/27 16:04:38,92412.8401,54180.0009,1,10,0,0,0,0,-0.1257477,3.65625,-0.459765028125,5.981451,4.922018,22.835,18.42316,,-0.00000347710192727391,,0,0,,,,,,,,,,,,,,,,,25.47142,0.03225565
5489,2021/11/27 16:06:08,92502.8401,54270.0009,1,10,0,0,0,0,-0.124733,3.655633,-0.455978070989,5.981451,4.925142,22.835,18.43458,,-0.00000810067194834119,,,0,,,,,,,,,,,,,,,,,25.40847,0.08413613
5490,2021/11/27 16:07:38,92592.8393,54360.0001,1,10,0,0,0,0,-0.1245346,3.654766,-0.4551448219036,5.981451,4.928267,22.835,18.446,,0.00000130391299535404,,0,,,,,,,,,,,,,,,,,,25.18966,0.0552243
5491,2021/11/27 16:09:08,92682.8392,54450,1,10,0,0,0,0,-0.1250763,3.65415,-0.457047561645,5.981451,4.93139,22.835,18.45742,,-0.0000127232397062471,,4.95922994613647,0,,,,,,,,,,,,,,,,,25.06438,-0.08118927
5492,2021/11/27 16:10:38,92772.8399,54540.0007,1,10,0,0,0,0,-0.1251602,3.65354,-0.457277797108,5.981451,4.934514,22.835,18.46883,,-0.0000242622991208918,,0,0,,,,,,,,,,,,,,,,,25.22304,-0.01199365
5493,2021/11/27 16:12:08,92862.8393,54630.0001,1,10,0,0,0,0,-0.1249237,3.653062,-0.4563540213694,5.981451,4.937638,22.835,18.48024,,0.00000158061902766349,,,,,,,,,,,,,,,,,,,,25.45012,0.1417083
5494,2021/11/27 16:13:38,92952.8401,54720.0009,1,10,0,0,0,0,-0.1250763,3.652532,-0.4568451881916,5.981451,4.940763,22.835,18.49166,,0.0000145800004247576,,0,0,,,,,,,,,,,,,,,,,25.01485,-0.1306903
5495,2021/11/27 16:15:08,93042.84,54810.0008,1,10,0,0,0,0,-0.1253815,3.6517,-0.45785562355,5.981451,4.943888,22.835,18.50307,,0.00000422759512730408,,0,0,,,,,,,,,,,,,,,,,25.36441,0.04165113
5496,2021/11/27 16:16:38,93132.84,54900.0008,1,10,0,0,0,0,-0.1247101,3.651134,-0.4553332862534,5.981451,4.947013,22.835,18.51448,,-0.00000944341536524007,,0,0,,,,,,,,,,,,,,,,,25.41389,0.07110655
5497,2021/11/27 16:18:08,93222.8399,54990.0007,1,10,0,0,0,0,-0.1249237,3.650486,-0.4560322179182,5.981451,4.950137,22.835,18.52589,,-0.0000155688394443132,,,0.203222498297691,,,,,,,,,,,,,,,,,25.25834,-0.0171715
5498,2021/11/27 16:19:38,93312.8408,55080.0016,1,10,0,0,0,0,-0.1255798,3.649957,-0.4583608700686,5.981451,4.95326,22.835,18.53729,,0.00000715176702215103,,0,,,,,,,,,,,,,,,,,,25.13755,-0.04425526
5499,2021/11/27 16:21:08,93402.8398,55170.0006,1,10,0,0,0,0,-0.1248245,3.649436,-0.455539023982,5.981451,4.956385,22.835,18.54869,,0.00000711237316863844,,4.91395711898804,0,,,,,,,,,,,,,,,,,25.21098,0.03470898
5500,2021/11/27 16:22:38,93492.8399,55260.0007,1,10,0,0,0,0,-0.1249084,3.648639,-0.4557456596676,5.981451,4.95951,22.835,18.56009,,-0.0000080204454206978,,0,0,,,,,,,,,,,,,,,,,25.013,0.09991586
5501,2021/11/27 16:24:08,93582.8401,55350.0009,1,10,0,0,0,0,-0.1241684,3.647965,-0.452961977306,5.981451,4.962636,22.835,18.5715,,-0.0000252499703492504,,0,0,,,,,,,,,,,,,,,,,25.41487,0.01621425
5502,2021/11/27 16:25:38,93672.8401,55440.0009,1,10,0,0,0,0,-0.1251068,3.647336,-0.4563065354848,5.981451,4.96576,22.835,18.5829,,-0.0000117756098916288,,,,,,,,,,,,,,,,,,,,25.22785,-0.04184127
5503,2021/11/27 16:27:08,93762.8407,55530.0015,1,10,0,0,0,0,-0.1251678,3.646833,-0.4564660635774,5.981451,4.968886,22.835,18.5943,,0.0000245763803832233,,0,0,,,,,,,,,,,,,,,,,25.08641,-0.06867945
5504,2021/11/27 16:28:38,93852.8399,55620.0007,1,10,0,0,0,0,-0.1250763,3.64641,-0.456079471083,5.981451,4.97201,22.835,18.60569,,-0.00000699365909895278,,0,0,,,,,,,,,,,,,,,,,25.01037,-0.02412319
5505,2021/11/27 16:30:08,93942.8393,55710.0001,1,10,0,0,0,0,-0.1251831,3.645773,-0.4563891660363,5.981451,4.975132,22.835,18.61707,,-0.000022443300622399,,0,0,,,,,,,,,,,,,,,,,25.44045,0.07971227
5506,2021/11/27 16:31:38,94032.84,55800.0008,1,10,0,0,0,0,-0.1254349,3.644898,-0.4571974161402,5.981451,4.978257,22.835,18.62846,,0.00000323983908856462,,,,,,,,,,,,,,,,,,,,25.04143,-0.09715199
5507,2021/11/27 16:33:08,94122.8394,55890.0002,1,10,0,0,0,0,-0.1249619,3.644391,-0.4554100237029,5.981451,4.981379,22.835,18.63984,,0.0000109837501440779,,5.22193622589111,0,,,,,,,,,,,,,,,,,25.03689,-0.07896066
5508,2021/11/27 16:34:38,94212.8401,55980.0009,1,10,0,0,0,0,-0.1250153,3.643708,-0.4555192487324,5.981451,4.984502,22.835,18.65122,,0.00000165952599218144,,0,0,,,,,,,,,,,,,,,,,25.11082,0.08791387
5509,2021/11/27 16:36:08,94302.84,56070.0008,1,10,0,0,0,0,-0.1243896,3.643083,-0.4531616371368,5.981451,4.987625,22.835,18.6626,,-0.000029002430892433,,,0,,,,,,,,,,,,,,,,,25.4182,-0.01184344
5510,2021/11/27 16:37:38,94392.8402,56160.001,1,10,0,0,0,0,-0.1247635,3.642818,-0.454490723543,5.981451,4.990745,22.835,18.67397,,-0.0000159235496539623,,0,,,,,,,,,,,,,,,,,,25.08096,-0.10243
5511,2021/11/27 16:39:08,94482.8399,56250.0007,1,10,0,0,0,0,-0.1250381,3.641953,-0.4553828834093,5.981451,4.993868,22.835,18.68534,,0.000013948149899079,,0,0,,,,,,,,,,,,,,,,,25.22736,-0.07612646
5512,2021/11/27 16:40:38,94572.8393,56340.0001,1,10,0,0,0,0,-0.1251297,3.641369,-0.4556434105593,5.981451,4.996991,22.835,18.69672,,0.0000185721200978151,,0,0,,,,,,,,,,,,,,,,,25.1807,-0.08649111
5513,2021/11/27 16:42:08,94662.84,56430.0008,1,10,0,0,0,0,-0.124733,3.640923,-0.454143248559,5.981451,5.000113,22.835,18.70809,,-0.0000351243106706534,,,0,,,,,,,,,,,,,,,,,25.25036,0.05528808
5514,2021/11/27 16:43:38,94752.8402,56520.001,1,10,0,0,0,0,-0.1252136,3.640298,-0.4558148176528,5.981451,5.003237,22.835,18.71946,,-0.000010629750249791,,0,0.194801196455956,,,,,,,,,,,,,,,,,25.13387,-0.08190572
5515,2021/11/27 16:45:08,94842.8401,56610.0009,1,10,0,0,0,0,-0.1246414,3.639728,-0.4536607935392,5.981451,5.006361,22.835,18.73083,,-0.00000241026395997324,,5.17921495437622,0,,,,,,,,,,,,,,,,,25.12624,-0.09199083
5516,2021/11/27 16:46:38,94932.8402,56700.001,1,10,0,0,0,0,-0.1246414,3.638871,-0.4535539758594,5.981451,5.009482,22.835,18.74219,,-0.0000110634200609638,,,0,,,,,,,,,,,,,,,,,25.15203,-0.01170158
5517,2021/11/27 16:48:08,95022.8394,56790.0002,1,10,0,0,0,0,-0.1242752,3.638405,-0.452163509056,5.981451,5.012601,22.835,18.75353,,-0.0000256833591265604,,0,,,,,,,,,,,,,,,,,,25.26096,-0.07539213
5518,2021/11/27 16:49:38,95112.8401,56880.0009,1,10,0,0,0,0,-0.1252136,3.637771,-0.4554984028856,5.981451,5.015723,22.835,18.76489,,-0.0000234690796787618,,0,0,,,,,,,,,,,,,,,,,24.99598,-0.04989147
5519,2021/11/27 16:51:08,95202.84,56970.0008,1,10,0,0,0,0,-0.124733,3.637262,-0.453686601046,5.981451,5.018844,22.835,18.77625,,-0.0000113400901682326,,0,0,,,,,,,,,,,,,,,,,25.21059,-0.04822969
5520,2021/11/27 16:52:38,95292.84,57060.0008,1,10,0,0,0,0,-0.1246948,3.636779,-0.4534874300492,5.981451,5.021965,22.835,18.7876,,0.0000173448497662321,,,0,,,,,,,,,,,,,,,,,25.4547,0.07970095
5521,2021/11/27 16:54:08,95382.8402,57150.001,1,10,0,0,0,0,-0.1248245,3.635985,-0.4538600096325,5.981451,5.025087,22.835,18.79895,,-0.0000164380307978718,,0,,,,,,,,,,,,,,,,,,25.33513,0.02368152
5522,2021/11/27 16:55:38,95472.84,57240.0008,1,10,0,0,0,0,-0.1249313,3.635399,-0.4541751230887,5.981451,5.028209,22.835,18.8103,,-0.00000920649472391233,,0,0,,,,,,,,,,,,,,,,,25.07108,-0.07194638
5523,2021/11/27 16:57:08,95562.8393,57330.0001,1,10,0,0,0,0,-0.1248703,3.634744,-0.4538715737032,5.981451,5.03133,22.835,18.82164,,-0.0000200340091396356,,,0,,,,,,,,,,,,,,,,,25.39645,0.1140416
5524,2021/11/27 16:58:38,95652.8392,57420,1,10,0,0,0,0,-0.1251678,3.63439,-0.454908600642,5.981451,5.03445,22.835,18.83299,,0.00000521526499142055,,5.30305290222168,0,,,,,,,,,,,,,,,,,25.40141,0.1051557
5525,2021/11/27 17:00:08,95742.8402,57510.001,1,10,0,0,0,0,-0.124855,3.633593,-0.453672254015,5.981451,5.037574,22.835,18.84434,,0.0000243794293055544,,0,,,,,,,,,,,,,,,,,,25.26101,-0.01266122
5526,2021/11/27 17:01:38,95832.8394,57600.0002,1,10,0,0,0,0,-0.1252365,3.633253,-0.4550158893345,5.981451,5.040698,22.835,18.85569,,-0.0000178201498783892,,,0,,,,,,,,,,,,,,,,,25.08221,-0.1120341
5527,2021/11/27 17:03:08,95922.8402,57690.001,1,10,0,0,0,0,-0.1246185,3.632349,-0.4526578838565,5.981451,5.043822,22.835,18.86704,,-0.0000362326900358312,,0,0,,,,,,,,,,,,,,,,,25.19049,0.004007816
5528,2021/11/27 17:04:38,96012.8402,57780.001,1,10,0,0,0,0,-0.1249619,3.63186,-0.453844126134,5.981451,5.046946,22.835,18.87838,,-0.00000260780507232994,,0,0,,,,,,,,,,,,,,,,,25.1168,-0.1010168
5529,2021/11/27 17:06:08,96102.8401,57870.0009,1,10,0,0,0,0,-0.125,3.631333,-0.453916625,5.981451,5.050073,22.835,18.88974,,0.000000276573899782306,,0,,,,,,,,,,,,,,,,,,25.23335,-0.02840698
5530,2021/11/27 17:07:38,96192.84,57960.0008,1,10,0,0,0,0,-0.1252213,3.630731,-0.4546448557703,5.981451,5.053196,22.835,18.90108,,-0.0000192437200894346,,,0.190970405936241,,,,,,,,,,,,,,,,,25.23451,-0.00238359
5531,2021/11/27 17:09:08,96282.8401,58050.0009,1,10,0,0,0,0,-0.1244049,3.630142,-0.4516074524958,5.981451,5.056321,22.835,18.91242,,-0.0000286860904452624,,0,,,,,,,,,,,,,,,,,,25.09696,-0.03723264
5532,2021/11/27 17:10:38,96372.8393,58140.0001,1,10,0,0,0,0,-0.1250229,3.629239,-0.4537379845731,5.981451,5.059445,22.835,18.92376,,-0.0000171879491972504,,5.16218519210815,0,,,,,,,,,,,,,,,,,25.34889,0.0659883
5533,2021/11/27 17:12:08,96462.8401,58230.0009,1,10,0,0,0,0,-0.1253662,3.628739,-0.4549212192218,5.981451,5.06257,22.835,18.9351,,-0.00000545300008525373,,,0,,,,,,,,,,,,,,,,,25.52973,0.05565822
5534,2021/11/27 17:13:38,96552.8402,58320.001,1,10,0,0,0,0,-0.125,3.628297,-0.453537125,5.981451,5.065694,22.835,18.94644,,0.00000102731701190351,,0,0,,,,,,,,,,,,,,,,,25.23168,-0.07579207
5535,2021/11/27 17:15:08,96642.84,58410.0008,1,10,0,0,0,0,-0.1244965,3.627717,-0.4516380694905,5.981451,5.068819,22.835,18.95778,,0.00000347693003277527,,0,,,,,,,,,,,,,,,,,,25.39597,-0.00006973743
5536,2021/11/27 17:16:38,96732.8401,58500.0009,1,10,0,0,0,0,-0.1251678,3.62693,-0.453974848854,5.981451,5.07194,22.835,18.9691,,-0.00000090878808123307,,0,0,,,,,,,,,,,,,,,,,25.1412,0.02529681
5537,2021/11/27 17:18:08,96822.8401,58590.0009,1,10,0,0,0,0,-0.1258545,3.626342,-0.456391459239,5.981451,5.075062,22.835,18.98042,,-0.0000131970700749662,,,0,,,,,,,,,,,,,,,,,25.39672,0.09959877
5538,2021/11/27 17:19:38,96912.8402,58680.001,1,10,0,0,0,0,-0.1253128,3.625741,-0.4543517567848,5.981451,5.078186,22.835,18.99175,,-0.000021692199879908,,0,0,,,,,,,,,,,,,,,,,25.16113,0.0194633
5539,2021/11/27 17:21:08,97002.8401,58770.0009,1,10,0,0,0,0,-0.1251831,3.625221,-0.4538164029651,5.981451,5.081311,22.835,19.00308,,-0.0000201912407646887,,0,,,,,,,,,,,,,,,,,,25.03299,-0.04872024
5540,2021/11/27 17:22:38,97092.8394,58860.0002,1,10,0,0,0,0,-0.1255493,3.62462,-0.455068503766,5.981451,5.084434,22.835,19.0144,,0.00000683612006469048,,5.12564182281494,0,,,,,,,,,,,,,,,,,25.33164,0.08925617
5541,2021/11/27 17:24:08,97182.84,58950.0008,1,10,0,0,0,0,-0.1247101,3.624123,-0.4519647417423,5.981451,5.087559,22.835,19.02572,,0.0000188882404472679,,,0,,,,,,,,,,,,,,,,,25.3153,0.05868852
5542,2021/11/27 17:25:38,97272.8401,59040.0009,1,10,0,0,0,0,-0.1254044,3.623392,-0.4543892997248,5.981451,5.090684,22.835,19.03705,,0.00000241028396885667,,0,0,,,,,,,,,,,,,,,,,25.20714,-0.07524312
