Repository: HVES-Battery-Testing-Consortium/LG-HG2

# Battery Testing Consortium (BTC)
The Battery Testing Consortium (BTC) has been developed within the High Voltage and Energy Storage Lab at Oxford Brookes University to provide accurate and comprehensive cell data to Formula Student Electric teams. Through the BTC, we aim to provide FS teams with information for improved and informed decisions for cell selection, pack architecture design, thermal cooling requirements, and end of life predictions. A range of tests are completed to provide a comprehensive electrochemical lithium-ion characterisation for modelling, validation, and battery management parameterisation.

File: Data/Round1/LG_HG2/Package 3/211126_BTC_POCV_LG_HG2_6_25C/211126_BTC_POCV_LG_HG2_6_25C_Channel_8_Wb_1.CSV (part 28 of 33)
Data_Point,Date_Time,Test_Time(s),Step_Time(s),Cycle_Index,Step_Index,TC_Counter1,TC_Counter2,TC_Counter3,TC_Counter4,Current(A),Voltage(V),Power(W),Charge_Capacity(Ah),Discharge_Capacity(Ah),Charge_Energy(Wh),Discharge_Energy(Wh),ACR(Ohm),dV/dt(V/s),Internal_Resistance(Ohm),dQ/dV(Ah/V),dV/dQ(V/Ah),MetaCode_MV_UD1,MetaCode_MV_UD2,MetaCode_MV_UD3,MetaCode_MV_UD4,MetaCode_MV_UD5,MetaCode_MV_UD6,MetaCode_MV_UD7,MetaCode_MV_UD8,MetaCode_MV_UD9,MetaCode_MV_UD10,MetaCode_MV_UD11,MetaCode_MV_UD12,MetaCode_MV_UD13,MetaCode_MV_UD14,MetaCode_MV_UD15,MetaCode_MV_UD16,Aux_Temperature_1(C),Aux_dT/dt_1(C)
5743,2021/11/27 22:27:08,115362.8399,77130.0007,1,10,0,0,0,0,-0.1248932,3.447934,-0.4306235106488,5.981451,5.718948,22.835,21.25765,,-0.00000778396770328982,,3.02646088600159,0,,,,,,,,,,,,,,,,,25.42327,-0.08311868
5744,2021/11/27 22:28:38,115452.8399,77220.0007,1,10,0,0,0,0,-0.1257401,3.446656,-0.4333828701056,5.981451,5.722073,22.835,21.26842,,-0.00000165966400800244,,0,0,,,,,,,,,,,,,,,,,25.60638,0.1451778
5745,2021/11/27 22:30:08,115542.8398,77310.0006,1,10,0,0,0,0,-0.125,3.445591,-0.430698875,5.981451,5.725197,22.835,21.27919,,-0.0000403854792239144,,0,0,,,,,,,,,,,,,,,,,25.65205,0.08149207
5746,2021/11/27 22:31:38,115632.8398,77400.0006,1,10,0,0,0,0,-0.1253052,3.443958,-0.4315458459816,5.981451,5.728323,22.835,21.28996,,-0.0000352422503056005,,,,,,,,,,,,,,,,,,,,25.62944,0.02309024
5747,2021/11/27 22:33:08,115722.8398,77490.0006,1,10,0,0,0,0,-0.1248245,3.442395,-0.4296952346775,5.981451,5.731446,22.835,21.30071,,0.00000051370108167248,,2.37923789024353,0,,,,,,,,,,,,,,,,,25.55075,-0.0665468
5748,2021/11/27 22:34:38,115812.8398,77580.0006,1,10,0,0,0,0,-0.1252747,3.440687,-0.4310310317189,5.981451,5.73457,22.835,21.31146,,-0.0000101152099887258,,0,0,,,,,,,,,,,,,,,,,25.76945,0.1148689
5749,2021/11/27 22:36:08,115902.8398,77670.0006,1,10,0,0,0,0,-0.1251831,3.438824,-0.4304826486744,5.981451,5.73769,22.835,21.3222,,-0.0000362329810741358,,0,0.438602387905121,,,,,,,,,,,,,,,,,25.2907,-0.04962444
5750,2021/11/27 22:37:38,115992.8399,77760.0007,1,10,0,0,0,0,-0.1246719,3.436998,-0.4284970709562,5.981451,5.740811,22.835,21.33293,,-0.0000401869001507293,,1.85266101360321,0,,,,,,,,,,,,,,,,,25.56248,0.0348413
5751,2021/11/27 22:39:08,116082.8398,77850.0006,1,10,0,0,0,0,-0.1248169,3.434865,-0.4287292012185,5.981451,5.743932,22.835,21.34365,,-0.0000205865399038885,,0,0,,,,,,,,,,,,,,,,,25.43502,-0.08400857
5752,2021/11/27 22:40:38,116172.8408,77940.0016,1,10,0,0,0,0,-0.1248398,3.432566,-0.4285208529268,5.981451,5.747054,22.835,21.35437,,-0.0000165964993357193,,1.44530200958252,,,,,,,,,,,,,,,,,,25.54881,0.08439124
5753,2021/11/27 22:42:08,116262.84,78030.0008,1,10,0,0,0,0,-0.1247101,3.430117,-0.4277702340817,5.981451,5.750177,22.835,21.36509,,-0.0000246146701101679,,0,0.678110778331757,,,,,,,,,,,,,,,,,25.56686,0.11895
5754,2021/11/27 22:43:38,116352.8399,78120.0007,1,10,0,0,0,0,-0.1249237,3.427563,-0.4281838519431,5.981451,5.753301,22.835,21.3758,,-0.0000344154104823247,,1.34855103492737,,,,,,,,,,,,,,,,,,25.38436,-0.06437838
5755,2021/11/27 22:45:08,116442.8408,78210.0016,1,10,0,0,0,0,-0.1252518,3.425279,-0.4290223602522,5.981451,5.756423,22.835,21.3865,,-0.000020310619220254,,0,0,,,,,,,,,,,,,,,,,25.5396,0.03552496
5756,2021/11/27 22:46:38,116532.8399,78300.0007,1,10,0,0,0,0,-0.1249847,3.423234,-0.4278518745198,5.981451,5.759545,22.835,21.39719,,-0.00000347687205248803,,1.34804594516754,0,,,,,,,,,,,,,,,,,25.54461,0.06917775
5757,2021/11/27 22:48:08,116622.84,78390.0008,1,10,0,0,0,0,-0.1249619,3.421163,-0.4275150286897,5.981451,5.762668,22.835,21.40788,,-0.0000184906402864726,,0,0,,,,,,,,,,,,,,,,,25.57433,0.07095695
5758,2021/11/27 22:49:38,116712.84,78480.0008,1,10,0,0,0,0,-0.1246948,3.419213,-0.4263580811924,5.981451,5.765792,22.835,21.41856,,-0.0000394361195503734,,,0.724731683731079,,,,,,,,,,,,,,,,,25.47536,0.1059741
5759,2021/11/27 22:51:08,116802.8399,78570.0007,1,10,0,0,0,0,-0.1249237,3.417404,-0.4269147520748,5.981451,5.768915,22.835,21.42923,,-0.0000393969312426634,,1.51114702224731,0,,,,,,,,,,,,,,,,,25.53811,0.09485185
5760,2021/11/27 22:52:38,116892.8401,78660.0009,1,10,0,0,0,0,-0.1247635,3.415714,-0.426156433639,5.981451,5.772039,22.835,21.43991,,-0.00000679621098242933,,0,0,,,,,,,,,,,,,,,,,25.75888,0.08240283
5761,2021/11/27 22:54:08,116982.8399,78750.0007,1,10,0,0,0,0,-0.1253433,3.414387,-0.4279705340571,5.981451,5.77516,22.835,21.45057,,-0.00000509682013216661,,0,,,,,,,,,,,,,,,,,,25.39856,0.08048296
5762,2021/11/27 22:55:38,117072.84,78840.0008,1,10,0,0,0,0,-0.1249847,3.41303,-0.426576530641,5.981451,5.778284,22.835,21.46123,,-0.0000321629304380622,,1.99553000926971,0,,,,,,,,,,,,,,,,,25.30184,-0.105347
5763,2021/11/27 22:57:08,117162.8399,78930.0007,1,10,0,0,0,0,-0.1253433,3.4115,-0.42760866795,5.981451,5.781407,22.835,21.47189,,-0.0000299502498819493,,0,0,,,,,,,,,,,,,,,,,25.26709,-0.1160586
5764,2021/11/27 22:58:38,117252.8401,79020.0009,1,10,0,0,0,0,-0.1247787,3.409789,-0.4254690386943,5.981451,5.784531,22.835,21.48254,,-0.00002058619975287,,0,0.512630105018616,,,,,,,,,,,,,,,,,25.58264,0.02147913
5765,2021/11/27 23:00:08,117342.8399,79110.0007,1,10,0,0,0,0,-0.1244736,3.408358,-0.4242505903488,5.981451,5.787654,22.835,21.49319,,0.0000024101439066726,,2.09910488128662,0,,,,,,,,,,,,,,,,,25.35251,0.02946556
5766,2021/11/27 23:01:38,117432.84,79200.0008,1,10,0,0,0,0,-0.1245499,3.406919,-0.4243314207581,5.981451,5.790778,22.835,21.50383,,-0.0000228798398893559,,,,,,,,,,,,,,,,,,,,25.64382,0.08670449
5767,2021/11/27 23:03:08,117522.84,79290.0008,1,10,0,0,0,0,-0.1248398,3.405308,-0.4251179696584,5.981451,5.793901,22.835,21.51447,,-0.0000202319206437096,,0,0,,,,,,,,,,,,,,,,,25.40283,-0.07903636
5768,2021/11/27 23:04:38,117612.8393,79380.0001,1,10,0,0,0,0,-0.1249084,3.403779,-0.4251605888436,5.981451,5.797025,22.835,21.52511,,-0.0000192821098607965,,1.9955450296402,0,,,,,,,,,,,,,,,,,25.57151,-0.01205325
5769,2021/11/27 23:06:08,117702.8408,79470.0016,1,10,0,0,0,0,-0.1252365,3.40195,-0.426048311175,5.981451,5.800149,22.835,21.53573,,-0.00000497853716296959,,,0,,,,,,,,,,,,,,,,,25.52355,-0.004681945
5770,2021/11/27 23:07:38,117792.8393,79560.0001,1,10,0,0,0,0,-0.1244736,3.400096,-0.4232221894656,5.981451,5.803276,22.835,21.54637,,-0.0000343360989063513,,0,0.502672493457794,,,,,,,,,,,,,,,,,25.56021,0.08055568
5771,2021/11/27 23:09:08,117882.8401,79650.0009,1,10,0,0,0,0,-0.1248016,3.398628,-0.4241542122048,5.981451,5.806399,22.835,21.55699,,-0.000015053399692988,,1.83603405952454,,,,,,,,,,,,,,,,,,25.7375,0.1078087
5772,2021/11/27 23:10:38,117972.8402,79740.001,1,10,0,0,0,0,-0.1253586,3.396872,-0.4258271182992,5.981451,5.809525,22.835,21.56761,,-0.0000036351520975586,,,0,,,,,,,,,,,,,,,,,25.79716,-0.107286
5773,2021/11/27 23:12:08,118062.8402,79830.001,1,10,0,0,0,0,-0.1258926,3.394898,-0.4273925359548,5.981451,5.812651,22.835,21.57822,,-0.000041290248191217,,0,0,,,,,,,,,,,,,,,,,25.34198,-0.1086146
5774,2021/11/27 23:13:38,118152.8392,79920,1,10,0,0,0,0,-0.1252213,3.393128,-0.4248918992264,5.981451,5.81578,22.835,21.58884,,-0.0000510531499458011,,1.74514305591583,0,,,,,,,,,,,,,,,,,25.62086,0.1037484
5775,2021/11/27 23:15:08,118242.8401,80010.0009,1,10,0,0,0,0,-0.1255264,3.391225,-0.42568826584,5.981451,5.818907,22.835,21.59945,,-0.0000292790191451786,,0,,,,,,,,,,,,,,,,,,25.57985,0.09214759
5776,2021/11/27 23:16:38,118332.84,80100.0008,1,10,0,0,0,0,-0.1254883,3.389451,-0.4253364439233,5.981451,5.822034,22.835,21.61005,,-0.00000904844364413293,,,0.580541670322418,,,,,,,,,,,,,,,,,25.26077,-0.05585432
5777,2021/11/27 23:18:08,118422.8392,80190,1,10,0,0,0,0,-0.1252213,3.387537,-0.4241917869381,5.981451,5.825161,22.835,21.62065,,-0.00000738921016818495,,1.66498696804047,0,,,,,,,,,,,,,,,,,25.53679,-0.005344152
5778,2021/11/27 23:19:38,118512.8401,80280.0009,1,10,0,0,0,0,-0.1248779,3.385591,-0.4227854943389,5.981451,5.828288,22.835,21.63124,,-0.0000339804901159368,,0,,,,,,,,,,,,,,,,,,25.26465,-0.1086879
5779,2021/11/27 23:21:08,118602.8393,80370.0001,1,10,0,0,0,0,-0.1260681,3.38359,-0.426562762479,5.981451,5.831414,22.835,21.64182,,-0.0000356376403942704,,1.6479309797287,0,,,,,,,,,,,,,,,,,25.3105,-0.1083225
5780,2021/11/27 23:22:38,118692.8394,80460.0002,1,10,0,0,0,0,-0.1251068,3.38168,-0.423071163424,5.981451,5.83454,22.835,21.65239,,-0.0000237853600992821,,,0,,,,,,,,,,,,,,,,,25.47868,-0.03999233
5781,2021/11/27 23:24:08,118782.84,80550.0008,1,10,0,0,0,0,-0.125145,3.379886,-0.42297583347,5.981451,5.837667,22.835,21.66296,,-0.0000067566979851108,,0,0.608315706253052,,,,,,,,,,,,,,,,,25.19149,-0.1375979
5782,2021/11/27 23:25:38,118872.8394,80640.0002,1,10,0,0,0,0,-0.1248016,3.378006,-0.4215805536096,5.981451,5.840793,22.835,21.67353,,-0.0000241830693994416,,1.61578798294067,,,,,,,,,,,,,,,,,,25.28498,-0.06311238
5783,2021/11/27 23:27:08,118962.8409,80730.0017,1,10,0,0,0,0,-0.1249084,3.375931,-0.4216821397204,5.981451,5.843917,22.835,21.68407,,-0.0000449261096946429,,0,0,,,,,,,,,,,,,,,,,25.49175,0.02763331
5784,2021/11/27 23:28:38,119052.8392,80820,1,10,0,0,0,0,-0.1255035,3.373862,-0.423431489517,5.981451,5.847043,22.835,21.69462,,0.00000213381804314849,,,0,,,,,,,,,,,,,,,,,25.56678,-0.01050115
5785,2021/11/27 23:30:08,119142.8393,80910.0001,1,10,0,0,0,0,-0.1249619,3.371987,-0.4213699022953,5.981451,5.850166,22.835,21.70516,,-0.0000112611596705392,,1.61160802841187,0,,,,,,,,,,,,,,,,,25.23876,-0.05200148
5786,2021/11/27 23:31:38,119232.8402,81000.001,1,10,0,0,0,0,-0.1253586,3.370103,-0.4224713939358,5.981451,5.85329,22.835,21.71569,,-0.0000471388302685227,,0,0.625412404537201,,,,,,,,,,,,,,,,,25.26865,-0.06899416
5787,2021/11/27 23:33:08,119322.84,81090.0008,1,10,0,0,0,0,-0.1253586,3.368068,-0.4222162891848,5.981451,5.856414,22.835,21.72621,,-0.0000301463096548105,,1.55336403846741,,,,,,,,,,,,,,,,,,25.27739,0.02591074
5788,2021/11/27 23:34:38,119412.84,81180.0008,1,10,0,0,0,0,-0.1249084,3.365783,-0.4204145692772,5.981451,5.859536,22.835,21.73673,,0.00000466255596620613,,0,0,,,,,,,,,,,,,,,,,25.35601,-0.1081371
5789,2021/11/27 23:36:08,119502.8401,81270.0009,1,10,0,0,0,0,-0.124855,3.363712,-0.41997626176,5.981451,5.86266,22.835,21.74724,,-0.000016635880456306,,,0,,,,,,,,,,,,,,,,,25.30646,-0.09456098
5790,2021/11/27 23:37:38,119592.8394,81360.0002,1,10,0,0,0,0,-0.1249619,3.361801,-0.4200970403819,5.981451,5.865785,22.835,21.75775,,-0.000032555890356889,,1.51964700222015,0,,,,,,,,,,,,,,,,,25.5787,-0.05105078
5791,2021/11/27 23:39:08,119682.8392,81450,1,10,0,0,0,0,-0.1255417,3.359786,-0.4217932460762,5.981451,5.86891,22.835,21.76825,,-0.0000349319707311224,,0,0.657215118408203,,,,,,,,,,,,,,,,,25.45526,0.05578756
5792,2021/11/27 23:40:38,119772.8394,81540.0002,1,10,0,0,0,0,-0.1254578,3.35775,-0.42125592795,5.981451,5.872032,22.835,21.77874,,-0.0000117360996227944,,1.53460395336151,,,,,,,,,,,,,,,,,,25.3476,-0.1084691
5793,2021/11/27 23:42:08,119862.84,81630.0008,1,10,0,0,0,0,-0.1255798,3.355473,-0.4213796282454,5.981451,5.875155,22.835,21.78922,,-0.0000112999296106864,,0,0,,,,,,,,,,,,,,,,,25.72892,0.08117676
5794,2021/11/27 23:43:38,119952.84,81720.0008,1,10,0,0,0,0,-0.1244583,3.353228,-0.4173370563924,5.981451,5.878279,22.835,21.7997,,-0.0000194401600310812,,1.48153400421143,0,,,,,,,,,,,,,,,,,25.66038,0.09121656
5795,2021/11/27 23:45:08,120042.8401,81810.0009,1,10,0,0,0,0,-0.1249084,3.351322,-0.4186082689048,5.981451,5.881401,22.835,21.81016,,-0.0000408586602134164,,,0,,,,,,,,,,,,,,,,,25.19422,-0.04218042
5796,2021/11/27 23:46:38,120132.84,81900.0008,1,10,0,0,0,0,-0.1252594,3.349094,-0.4195055049836,5.981451,5.884525,22.835,21.82063,,-0.0000290026691800449,,0,0.678726017475128,,,,,,,,,,,,,,,,,25.47544,-0.02218902
5797,2021/11/27 23:48:08,120222.8394,81990.0002,1,10,0,0,0,0,-0.1252518,3.346895,-0.419204623161,5.981451,5.887651,22.835,21.83109,,0.00000102733395124233,,1.41359400749207,0,,,,,,,,,,,,,,,,,25.62778,0.09925246
5798,2021/11/27 23:49:38,120312.8401,82080.0009,1,10,0,0,0,0,-0.1252365,3.344609,-0.4188671250285,5.981451,5.890775,22.835,21.84155,,-0.0000351263406628277,,0,,,,,,,,,,,,,,,,,,25.51077,0.06995261
5799,2021/11/27 23:51:08,120402.84,82170.0008,1,10,0,0,0,0,-0.1252365,3.342313,-0.4185795820245,5.981451,5.893901,22.835,21.852,,-0.0000346129709214438,,1.44555699825287,0,,,,,,,,,,,,,,,,,25.16501,-0.07512391
5800,2021/11/27 23:52:38,120492.84,82260.0008,1,10,0,0,0,0,-0.1258163,3.340245,-0.4202572669935,5.981451,5.897025,22.835,21.86244,,-0.0000189264992513927,,0,0.70808207988739,,,,,,,,,,,,,,,,,25.46315,-0.01463652
5801,2021/11/27 23:54:08,120582.8394,82350.0002,1,10,0,0,0,0,-0.1247253,3.338072,-0.4163420316216,5.981451,5.90015,22.835,21.87287,,-0.0000150929099618224,,1.39563202857971,,,,,,,,,,,,,,,,,,25.14886,-0.1217282
5802,2021/11/27 23:55:38,120672.8401,82440.0009,1,10,0,0,0,0,-0.1250381,3.335667,-0.4170854639127,5.981451,5.903275,22.835,21.8833,,-0.0000105886501842178,,,0,,,,,,,,,,,,,,,,,25.34375,0.001268387
5803,2021/11/27 23:57:08,120762.8401,82530.0009,1,10,0,0,0,0,-0.1247635,3.333261,-0.4158693087735,5.981451,5.9064,22.835,21.89372,,-0.0000491971695737448,,1.34547996520996,0,,,,,,,,,,,,,,,,,25.37199,-0.0287962
5804,2021/11/27 23:58:38,120852.8402,82620.001,1,10,0,0,0,0,-0.125,3.33093,-0.41636625,5.981451,5.909526,22.835,21.90414,,-0.0000248155101871816,,,0,,,,,,,,,,,,,,,,,25.73776,0.1302493
5805,2021/11/28 00:00:08,120942.8402,82710.001,1,10,0,0,0,0,-0.1256485,3.328581,-0.4182312097785,5.981451,5.912653,22.835,21.91455,,-0.0000199143105419353,,0,0.740440785884857,,,,,,,,,,,,,,,,,25.35726,-0.06854534
5806,2021/11/28 00:01:38,121032.8393,82800.0001,1,10,0,0,0,0,-0.1252365,3.32633,-0.416577927045,5.981451,5.915779,22.835,21.92495,,-0.00000596634208704927,,1.32251596450806,0,,,,,,,,,,,,,,,,,25.62098,0.1039577
5807,2021/11/28 00:03:08,121122.84,82890.0008,1,10,0,0,0,0,-0.1256027,3.323923,-0.4174937033921,5.981451,5.918905,22.835,21.93534,,-0.0000429106003139168,,0,0,,,,,,,,,,,,,,,,,25.34094,-0.04156947
5808,2021/11/28 00:04:38,121212.8402,82980.001,1,10,0,0,0,0,-0.1251602,3.321341,-0.4156997038282,5.981451,5.922033,22.835,21.94574,,-0.0000370210909750313,,1.29899096488953,,,,,,,,,,,,,,,,,,25.3405,0.04077196
5809,2021/11/28 00:06:08,121302.8401,83070.0009,1,10,0,0,0,0,-0.1258698,3.318877,-0.4177463842146,5.981451,5.925162,22.835,21.95613,,-0.0000203882900677854,,0,0.774986088275909,,,,,,,,,,,,,,,,,25.14073,-0.1190174
5810,2021/11/28 00:07:38,121392.8403,83160.0011,1,10,0,0,0,0,-0.1247864,3.316414,-0.4138433639696,5.981451,5.928291,22.835,21.96651,,-0.00000126442205328203,,1.27131795883179,0,,,,,,,,,,,,,,,,,25.57047,0.005901456
5811,2021/11/28 00:09:08,121482.8401,83250.0009,1,10,0,0,0,0,-0.1250381,3.31392,-0.414366260352,5.981451,5.931418,22.835,21.97687,,-0.0000358773686457425,,0,,,,,,,,,,,,,,,,,,25.38147,-0.1125699
5812,2021/11/28 00:10:38,121572.8401,83340.0009,1,10,0,0,0,0,-0.1253052,3.311436,-0.4149401502672,5.981451,5.934543,22.835,21.98723,,-0.0000404976490244735,,1.26566994190216,0,,,,,,,,,,,,,,,,,25.43556,0.0985837
5813,2021/11/28 00:12:08,121662.8392,83430,1,10,0,0,0,0,-0.124855,3.308769,-0.413116353495,5.981451,5.937668,22.835,21.99757,,-0.0000326746885548346,,0,0.797011315822601,,,,,,,,,,,,,,,,,25.3279,-0.1174027
5814,2021/11/28 00:13:38,121752.8401,83520.0009,1,10,0,0,0,0,-0.1251297,3.306141,-0.4136964314877,5.981451,5.940793,22.835,22.0079,,-0.000015962930774549,,1.21796298027039,0,,,,,,,,,,,,,,,,,25.56207,0.02154052
5815,2021/11/28 00:15:08,121842.8401,83610.0009,1,10,0,0,0,0,-0.1253128,3.303442,-0.4139635666576,5.981451,5.943918,22.835,22.01823,,-0.0000103917900560191,,0,,,,,,,,,,,,,,,,,,25.54306,0.09476662
5816,2021/11/28 00:16:38,121932.8401,83700.0009,1,10,0,0,0,0,-0.125,3.300955,-0.412619375,5.981451,5.947043,22.835,22.02855,,-0.0000369414592569228,,1.18745195865631,0,,,,,,,,,,,,,,,,,25.36436,0.05828798
5817,2021/11/28 00:18:08,122022.8401,83790.0009,1,10,0,0,0,0,-0.1252594,3.298319,-0.4131454589486,5.981451,5.950167,22.835,22.03886,,0.000000711178302026383,,1.16704702377319,0.842058777809143,,,,,,,,,,,,,,,,,25.5248,0.07265508
5818,2021/11/28 00:19:38,122112.84,83880.0008,1,10,0,0,0,0,-0.1245117,3.295485,-0.4103264396745,5.981451,5.95329,22.835,22.04916,,-0.0000225633393711178,,,0,,,,,,,,,,,,,,,,,25.70306,0.02981484
5819,2021/11/28 00:21:08,122202.8394,83970.0002,1,10,0,0,0,0,-0.1253662,3.292713,-0.4127949165006,5.981451,5.956416,22.835,22.05945,,-0.0000471748317067977,,1.14035403728485,0,,,,,,,,,,,,,,,,,25.22374,-0.08021772
5820,2021/11/28 00:22:38,122292.84,84060.0008,1,10,0,0,0,0,-0.1255646,3.289937,-0.4130996234302,5.981451,5.959543,22.835,22.06975,,-0.0000472143401566427,,,0.875198006629944,,,,,,,,,,,,,,,,,25.51316,-0.02747893
5821,2021/11/28 00:24:08,122382.84,84150.0008,1,10,0,0,0,0,-0.1248398,3.287299,-0.4103857497002,5.981451,5.962669,22.835,22.08002,,-0.0000228788903768873,,1.13746404647827,,,,,,,,,,,,,,,,,,25.70271,0.0227797
5822,2021/11/28 00:25:38,122472.84,84240.0008,1,10,0,0,0,0,-0.1254578,3.284357,-0.4120482036346,5.981451,5.965797,22.835,22.0903,,-0.0000284095094684744,,0,0,,,,,,,,,,,,,,,,,25.5088,0.06577373
5823,2021/11/28 00:27:08,122562.84,84330.0008,1,10,0,0,0,0,-0.1250534,3.281521,-0.4103653582214,5.981451,5.968924,22.835,22.10057,,-0.0000233501596085262,,1.11023199558258,0,,,,,,,,,,,,,,,,,25.40323,0.04549503
5824,2021/11/28 00:28:38,122652.8401,84420.0009,1,10,0,0,0,0,-0.1252213,3.278537,-0.4105426652381,5.981451,5.972053,22.835,22.11083,,-0.0000224828108912334,,0,0.905574023723602,,,,,,,,,,,,,,,,,25.2347,-0.03279567
5825,2021/11/28 00:30:08,122742.8402,84510.001,1,10,0,0,0,0,-0.1245499,3.275647,-0.4079815062853,5.981451,5.97518,22.835,22.12108,,-0.0000294383007712895,,1.08088099956512,0,,,,,,,,,,,,,,,,,25.23695,-0.02845645
5826,2021/11/28 00:31:38,122832.8401,84600.0009,1,10,0,0,0,0,-0.1255646,3.272822,-0.4109505853012,5.981451,5.978305,22.835,22.13131,,-0.00000742847805668134,,1.07645094394684,,,,,,,,,,,,,,,,,,25.67433,0.09929359
5827,2021/11/28 00:33:08,122922.8394,84690.0002,1,10,0,0,0,0,-0.125145,3.269929,-0.409215264705,5.981451,5.981431,22.835,22.14154,,-0.0000275402308034245,,,0.933879494667053,,,,,,,,,,,,,,,,,25.40921,-0.02643585
5828,2021/11/28 00:34:38,123012.8401,84780.0009,1,10,0,0,0,0,-0.1254044,3.266821,-0.4096737274124,5.981451,5.984557,22.835,22.15176,,-0.0000334278702212032,,1.07276403903961,,,,,,,,,,,,,,,,,,25.52058,0.0573498
5829,2021/11/28 00:36:08,123102.8404,84870.0012,1,10,0,0,0,0,-0.1251602,3.263725,-0.408488473745,5.981451,5.987681,22.835,22.16195,,-0.0000259204298345139,,0,0,,,,,,,,,,,,,,,,,25.48185,-0.06438792
5830,2021/11/28 00:37:38,123192.8402,84960.001,1,10,0,0,0,0,-0.1249466,3.260798,-0.4074256233868,5.981451,5.990805,22.835,22.17215,,-0.0000349706097040325,,1.02936196327209,0,,,,,,,,,,,,,,,,,25.55609,0.09357452
5831,2021/11/28 00:39:08,123282.8393,85050.0001,1,10,0,0,0,0,-0.1250916,3.257891,-0.4075347978156,5.981451,5.99393,22.835,22.18233,,-0.000024298589778482,,1.03599202632904,0.956969618797302,,,,,,,,,,,,,,,,,25.66465,0.03443122
5832,2021/11/28 00:40:38,123372.8394,85140.0002,1,10,0,0,0,0,-0.1251144,3.254813,-0.4072239756072,5.981451,5.997056,22.835,22.19251,,-0.0000451631894975435,,,0,,,,,,,,,,,,,,,,,25.36855,-0.09183109
5833,2021/11/28 00:42:08,123462.8393,85230.0001,1,10,0,0,0,0,-0.1249847,3.251565,-0.4063958760555,5.981451,6.000181,22.835,22.20268,,-0.0000379320299543906,,1.02657699584961,0,,,,,,,,,,,,,,,,,25.58042,0.1096469
5834,2021/11/28 00:43:38,123552.8403,85320.0011,1,10,0,0,0,0,-0.1252136,3.248446,-0.4067496180656,5.981451,6.003305,22.835,22.21283,,-0.000012208760381327,,0,0.991218984127045,,,,,,,,,,,,,,,,,25.5012,0.05508184
5835,2021/11/28 00:45:08,123642.8393,85410.0001,1,10,0,0,0,0,-0.1246414,3.245448,-0.4045171823472,5.981451,6.006428,22.835,22.22297,,-0.0000167929592862492,,1.00180697441101,0,,,,,,,,,,,,,,,,,25.19707,-0.1224297
5836,2021/11/28 00:46:38,123732.8402,85500.001,1,10,0,0,0,0,-0.1255112,3.242421,-0.4069601506152,5.981451,6.009552,22.835,22.2331,,-0.0000484052507090382,,1.02422297000885,,,,,,,,,,,,,,,,,,25.20708,-0.1379955
5837,2021/11/28 00:48:08,123822.8393,85590.0001,1,10,0,0,0,0,-0.1252365,3.239355,-0.4056854824575,5.981451,6.012679,22.835,22.24324,,-0.0000609323506068904,,,0.983972311019897,,,,,,,,,,,,,,,,,25.37482,-0.04206181
5838,2021/11/28 00:49:38,123912.8394,85680.0002,1,10,0,0,0,0,-0.1249466,3.236074,-0.4043364436484,5.981451,6.015805,22.835,22.25336,,-0.0000291204905806808,,0.989095389842987,,,,,,,,,,,,,,,,,,25.58851,0.04595697
5839,2021/11/28 00:51:08,124002.8395,85770.0003,1,10,0,0,0,0,-0.1248703,3.232932,-0.4036971887196,5.981451,6.018929,22.835,22.26347,,-0.0000461529198219068,,0.983254015445709,0,,,,,,,,,,,,,,,,,25.71562,0.0552839
5840,2021/11/28 00:52:38,124092.8395,85860.0003,1,10,0,0,0,0,-0.125,3.229691,-0.403711375,5.981451,6.022054,22.835,22.27357,,-0.0000647647902951576,,,1.01484894752502,,,,,,,,,,,,,,,,,25.4189,-0.1167029
5841,2021/11/28 00:54:08,124182.8394,85950.0002,1,10,0,0,0,0,-0.1252518,3.226722,-0.4041527385996,5.981451,6.025182,22.835,22.28366,,-0.000050026170356432,,0.99628072977066,,,,,,,,,,,,,,,,,,25.42472,-0.1271182
5842,2021/11/28 00:55:38,124272.8403,86040.0011,1,10,0,0,0,0,-0.1253815,3.223566,-0.404175540429,5.981451,6.028309,22.835,22.29375,,-0.0000378137992811389,,0,0,,,,,,,,,,,,,,,,,25.64562,0.0864327
5843,2021/11/28 00:57:08,124362.8393,86130.0001,1,10,0,0,0,0,-0.1249084,3.220466,-0.4022632553144,5.981451,6.031435,22.835,22.30382,,-0.0000201120401470689,,1.00104403495789,0,,,,,,,,,,,,,,,,,25.71691,-0.01100421
5844,2021/11/28 00:58:38,124452.8395,86220.0003,1,10,0,0,0,0,-0.1250916,3.217067,-0.4024280583372,5.981451,6.034563,22.835,22.31388,,-0.0000293578104901826,,0.981097996234894,0.995923817157745,,,,,,,,,,,,,,,,,25.35789,-0.01094162
5845,2021/11/28 01:00:08,124542.8403,86310.0011,1,10,0,0,0,0,-0.1251831,3.213911,-0.4023273421041,5.981451,6.037691,22.835,22.32394,,-0.0000667811473249458,,0,0,,,,,,,,,,,,,,,,,25.31302,-0.0735569
5846,2021/11/28 01:01:38,124632.8394,86400.0002,1,10,0,0,0,0,-0.1254883,3.210829,-0.4029214728007,5.981451,6.040816,22.835,22.33398,,-0.0000556299492018297,,1.00581502914429,0,,,,,,,,,,,,,,,,,25.28701,-0.05959511
5847,2021/11/28 01:03:08,124722.8393,86490.0001,1,10,0,0,0,0,-0.1247864,3.207775,-0.40028669426,5.981451,6.043944,22.835,22.34402,,-0.0000065195667957596,,0.981299579143524,1.0179979801178,,,,,,,,,,,,,,,,,25.3703,-0.102343
5848,2021/11/28 01:04:38,124812.8404,86580.0012,1,10,0,0,0,0,-0.1250687,3.204655,-0.4008020347985,5.981451,6.047071,22.835,22.35405,,-0.0000357175485987682,,,0,,,,,,,,,,,,,,,,,25.43278,0.09318769
5849,2021/11/28 01:06:08,124902.8402,86670.001,1,10,0,0,0,0,-0.1252594,3.201329,-0.4009965497426,5.981451,6.050198,22.835,22.36406,,-0.0000583209694013931,,0.995338678359985,0,,,,,,,,,,,,,,,,,25.32106,0.06084621
5850,2021/11/28 01:07:38,124992.8394,86760.0002,1,10,0,0,0,0,-0.125,3.198212,-0.3997765,5.981451,6.053325,22.835,22.37407,,-0.0000497824803460389,,0,0.998476982116699,,,,,,,,,,,,,,,,,25.32253,0.03077924
5851,2021/11/28 01:09:08,125082.8403,86850.0011,1,10,0,0,0,0,-0.1258011,3.195233,-0.4019638261563,5.981451,6.056451,22.835,22.38406,,-0.0000276589998975396,,1.00419199466705,0,,,,,,,,,,,,,,,,,25.42907,0.08374572
5852,2021/11/28 01:10:38,125172.8393,86940.0001,1,10,0,0,0,0,-0.1250916,3.192153,-0.3993115262148,5.981451,6.059577,22.835,22.39405,,-0.0000331488117808476,,0.996862471103668,,,,,,,,,,,,,,,,,,25.57898,0.1049089
5853,2021/11/28 01:12:08,125262.8395,87030.0003,1,10,0,0,0,0,-0.1250916,3.188952,-0.3989111080032,5.981451,6.062703,22.835,22.40402,,-0.0000534573482582346,,0,1.00219595432281,,,,,,,,,,,,,,,,,25.47379,0.05927682
5854,2021/11/28 01:13:38,125352.8393,87120.0001,1,10,0,0,0,0,-0.1251144,3.185642,-0.3985696874448,5.981451,6.06583,22.835,22.41399,,-0.0000383637998311315,,0.996186077594757,0,,,,,,,,,,,,,,,,,25.2778,-0.04974008
5855,2021/11/28 01:15:08,125442.8404,87210.0012,1,10,0,0,0,0,-0.1247787,3.182664,-0.3971286764568,5.981451,6.068956,22.835,22.42394,,-0.00000983861900749616,,1.01236498355865,,,,,,,,,,,,,,,,,,25.58982,0.08740902
5856,2021/11/28 01:16:38,125532.8404,87300.0012,1,10,0,0,0,0,-0.1246719,3.179707,-0.3964201131333,5.981451,6.072082,22.835,22.43388,,-0.0000307820409943815,,,0.991741001605988,,,,,,,,,,,,,,,,,25.65998,0.03377616
5857,2021/11/28 01:18:08,125622.8395,87390.0003,1,10,0,0,0,0,-0.1243668,3.176665,-0.395071660722,5.981451,6.075207,22.835,22.44382,,-0.000047056299081305,,1.01163196563721,,,,,,,,,,,,,,,,,,25.36274,-0.01582742
5858,2021/11/28 01:19:38,125712.8403,87480.0011,1,10,0,0,0,0,-0.1248245,3.173588,-0.396141535306,5.981451,6.078332,22.835,22.45374,,-0.0000408167798013892,,0,0,,,,,,,,,,,,,,,,,25.21226,-0.08808613
5859,2021/11/28 01:21:08,125802.8395,87570.0003,1,10,0,0,0,0,-0.1250763,3.170337,-0.3965340217131,5.981451,6.081458,22.835,22.46366,,-0.0000217306296690367,,1.01952803134918,0,,,,,,,,,,,,,,,,,25.25085,-0.1119721
5860,2021/11/28 01:22:38,125892.8396,87660.0004,1,10,0,0,0,0,-0.1246796,3.167381,-0.3949077961276,5.981451,6.084584,22.835,22.47356,,-0.000019162149328622,,1.02555799484253,0.978096723556519,,,,,,,,,,,,,,,,,25.18803,-0.1271188
5861,2021/11/28 01:24:08,125982.8403,87750.0011,1,10,0,0,0,0,-0.1249237,3.164329,-0.3952996866973,5.981451,6.087708,22.835,22.48345,,-0.0000313711207127199,,,0,,,,,,,,,,,,,,,,,25.6406,0.09828568
5862,2021/11/28 01:25:38,126072.8404,87840.0012,1,10,0,0,0,0,-0.1255264,3.16138,-0.396836650432,5.981451,6.090836,22.835,22.49334,,-0.0000448840000899509,,1.00437295436859,0,,,,,,,,,,,,,,,,,25.69128,0.1472211
5863,2021/11/28 01:27:08,126162.8394,87930.0002,1,10,0,0,0,0,-0.1250916,3.158346,-0.3950825544936,5.981451,6.093963,22.835,22.50322,,-0.0000407377483497839,,0,0.98110032081604,,,,,,,,,,,,,,,,,25.17286,-0.1484352
5864,2021/11/28 01:28:38,126252.8404,88020.0012,1,10,0,0,0,0,-0.1251297,3.15515,-0.394802972955,5.981451,6.09709,22.835,22.5131,,-0.0000284099805867299,,1.04402303695679,0,,,,,,,,,,,,,,,,,25.39116,-0.03135979
5865,2021/11/28 01:30:08,126342.8394,88110.0002,1,10,0,0,0,0,-0.1246948,3.152163,-0.3930583348524,5.981451,6.100216,22.835,22.52295,,-0.0000476094392070081,,1.04046404361725,,,,,,,,,,,,,,,,,,25.4244,0.03627062
5866,2021/11/28 01:31:38,126432.8395,88200.0003,1,10,0,0,0,0,-0.1252899,3.149086,-0.3945486700314,5.981451,6.103344,22.835,22.53281,,-0.0000464299082523212,,,0.965761601924896,,,,,,,,,,,,,,,,,25.16607,0.08959711
5867,2021/11/28 01:33:08,126522.8402,88290.001,1,10,0,0,0,0,-0.1251297,3.146229,-0.3936866909013,5.981451,6.106472,22.835,22.54266,,-0.0000244582497543888,,1.04733300209045,,,,,,,,,,,,,,,,,,25.55768,0.06292343
5868,2021/11/28 01:34:38,126612.8395,88380.0003,1,10,0,0,0,0,-0.1256714,3.143301,-0.3950230372914,5.981451,6.109598,22.835,22.55249,,-0.00001363091996609,,0,0,,,,,,,,,,,,,,,,,25.26359,0.04346788
5869,2021/11/28 01:36:08,126702.8403,88470.0011,1,10,0,0,0,0,-0.1248398,3.140051,-0.3920033388298,5.981451,6.112726,22.835,22.56231,,-0.0000331488117808476,,1.02809500694275,0,,,,,,,,,,,,,,,,,25.38405,0.09188592
5870,2021/11/28 01:37:38,126792.8402,88560.001,1,10,0,0,0,0,-0.1250916,3.137026,-0.3924156015816,5.981451,6.11585,22.835,22.57212,,-0.000054569958592765,,1.0302939414978,0.961365878582001,,,,,,,,,,,,,,,,,25.35273,-0.07892132
5871,2021/11/28 01:39:08,126882.8394,88650.0002,1,10,0,0,0,0,-0.1246796,3.134034,-0.3907501055064,5.981451,6.118976,22.835,22.58192,,-0.0000440531803178601,,,0,,,,,,,,,,,,,,,,,25.49975,-0.1268989
5872,2021/11/28 01:40:38,126972.8395,88740.0003,1,10,0,0,0,0,-0.125,3.131069,-0.391383625,5.981451,6.122101,22.835,22.59171,,-0.0000219294506678125,,1.03738296031952,0,,,,,,,,,,,,,,,,,25.27524,0.06976068
5873,2021/11/28 01:42:08,127062.8394,88830.0002,1,10,0,0,0,0,-0.1251297,3.128129,-0.3914218433313,5.981451,6.125225,22.835,22.60149,,-0.0000169900995388161,,0,0.970374822616577,,,,,,,,,,,,,,,,,25.57642,0.09664357
5874,2021/11/28 01:43:38,127152.8402,88920.001,1,10,0,0,0,0,-0.1250229,3.124877,-0.3906811846833,5.981451,6.128351,22.835,22.61126,,-0.0000576059210288804,,1.02964699268341,0,,,,,,,,,,,,,,,,,25.41327,-0.09092212
5875,2021/11/28 01:45:08,127242.8402,89010.001,1,10,0,0,0,0,-0.1253662,3.121811,-0.3913695821882,5.981451,6.131479,22.835,22.62103,,-0.00004812626139028,,1.01612305641174,,,,,,,,,,,,,,,,,,25.47587,-0.1020902
5876,2021/11/28 01:46:38,127332.8394,89100.0002,1,10,0,0,0,0,-0.1254196,3.118551,-0.3911274189996,5.981451,6.134607,22.835,22.63079,,-0.000019519189663697,,0,0.979498386383057,,,,,,,,,,,,,,,,,25.23569,-0.1129836
5877,2021/11/28 01:48:08,127422.8404,89190.0012,1,10,0,0,0,0,-0.1255035,3.11568,-0.39102874488,5.981451,6.137733,22.835,22.64053,,-0.0000320462495437823,,1.00400495529175,0,,,,,,,,,,,,,,,,,25.55026,0.08842349
5878,2021/11/28 01:49:38,127512.8394,89280.0002,1,10,0,0,0,0,-0.1252213,3.112532,-0.3897553033316,5.981451,6.140855,22.835,22.65026,,-0.0000482807008665986,,0.99829089641571,,,,,,,,,,,,,,,,,,25.70224,0.1004505
5879,2021/11/28 01:51:08,127602.8402,89370.001,1,10,0,0,0,0,-0.1251068,3.109375,-0.38900395625,5.981451,6.14398,22.835,22.65998,,-0.0000495919193781447,,,1.00665700435638,,,,,,,,,,,,,,,,,25.52542,-0.03599286
5880,2021/11/28 01:52:38,127692.8403,89460.0011,1,10,0,0,0,0,-0.1255798,3.106061,-0.3900585191678,5.981451,6.147103,22.835,22.66968,,-0.00001979545049835,,0.984318614006042,,,,,,,,,,,,,,,,,,25.59301,0.100615
5881,2021/11/28 01:54:08,127782.8395,89550.0003,1,10,0,0,0,0,-0.1252747,3.102779,-0.3886997083913,5.981451,6.15023,22.835,22.67939,,-0.0000472139508929104,,0.945088326931,0,,,,,,,,,,,,,,,,,25.56478,0.08977234
5882,2021/11/28 01:55:38,127872.8395,89640.0003,1,10,0,0,0,0,-0.1246719,3.099604,-0.3864335199276,5.981451,6.153357,22.835,22.68909,,-0.0000359564000973478,,,1.03852605819702,,,,,,,,,,,,,,,,,25.56334,0.01109362
5883,2021/11/28 01:57:08,127962.8395,89730.0003,1,10,0,0,0,0,-0.1249847,3.096262,-0.3869853771914,5.981451,6.156486,22.835,22.69878,,-0.0000457980495411903,,0.956501126289368,,,,,,,,,,,,,,,,,,25.74722,0.03623843
5884,2021/11/28 01:58:38,128052.8403,89820.0011,1,10,0,0,0,0,-0.1255646,3.092927,-0.3883621415842,5.981451,6.159613,22.835,22.70846,,-0.0000354026306013111,,0.931618988513947,0,,,,,,,,,,,,,,,,,25.36451,0.02219737
5885,2021/11/28 02:00:08,128142.8395,89910.0003,1,10,0,0,0,0,-0.1251602,3.08931,-0.386658657462,5.981451,6.162739,22.835,22.71812,,-0.0000293578104901826,,,1.08533096313477,,,,,,,,,,,,,,,,,25.2373,-0.07551372
5886,2021/11/28 02:01:38,128232.8404,90000.0012,1,10,0,0,0,0,-0.1250153,3.085925,-0.3857878396525,5.981451,6.165866,22.835,22.72778,,-0.0000517979206051677,,0.918349921703339,,,,,,,,,,,,,,,,,,25.32772,-0.1079154
5887,2021/11/28 02:03:08,128322.8395,90090.0003,1,10,0,0,0,0,-0.1249695,3.08241,-0.385207236495,5.981451,6.168993,22.835,22.73742,,-0.0000470594204671215,,0.870180428028107,0,,,,,,,,,,,,,,,,,25.2667,-0.1411998
5888,2021/11/28 02:04:38,128412.8395,90180.0003,1,10,0,0,0,0,-0.1249695,3.078825,-0.3847592208375,5.981451,6.172117,22.835,22.74705,,-0.0000481665701954626,,,1.12416303157806,,,,,,,,,,,,,,,,,25.57527,0.07735968
5889,2021/11/28 02:06:08,128502.8395,90270.0003,1,10,0,0,0,0,-0.1255646,3.075231,-0.3861401504226,5.981451,6.175243,22.835,22.75666,,-0.0000287632101390045,,0.878903329372406,0,,,,,,,,,,,,,,,,,25.46976,-0.05611598
5890,2021/11/28 02:07:38,128592.8403,90360.0011,1,10,0,0,0,0,-0.1251831,3.071404,-0.3844878740724,5.981451,6.17837,22.835,22.76627,,-0.0000353271207131911,,0.841955721378326,,,,,,,,,,,,,,,,,,25.71696,0.08794725
5891,2021/11/28 02:09:08,128682.8394,90450.0002,1,10,0,0,0,0,-0.1246414,3.067546,-0.3823432280044,5.981451,6.181496,22.835,22.77587,,-0.0000559864711249247,,0.830858528614044,1.18567299842834,,,,,,,,,,,,,,,,,25.31125,-0.1217872
5892,2021/11/28 02:10:38,128772.8396,90540.0004,1,10,0,0,0,0,-0.1253815,3.063812,-0.384145344278,5.981451,6.18462,22.835,22.78544,,-0.0000548760799574666,,,0,,,,,,,,,,,,,,,,,25.51413,0.05921423
5893,2021/11/28 02:12:08,128862.8397,90630.0005,1,10,0,0,0,0,-0.1250534,3.059855,-0.382645271257,5.981451,6.187744,22.835,22.79501,,-0.0000327136585838161,,0.802649080753326,1.22600305080414,,,,,,,,,,,,,,,,,25.62627,0.09198785
5894,2021/11/28 02:13:38,128952.8403,90720.0011,1,10,0,0,0,0,-0.1251831,3.055769,-0.3825306363039,5.981451,6.190869,22.835,22.80457,,-0.0000415311005781405,,0.799714028835297,,,,,,,,,,,,,,,,,,25.54687,0.02591789
5895,2021/11/28 02:15:08,129042.8404,90810.0012,1,10,0,0,0,0,-0.1249313,3.051726,-0.3812560964238,5.981451,6.193992,22.835,22.8141,,-0.0000592336909903679,,0.771572172641754,0,,,,,,,,,,,,,,,,,25.59465,0.07421136
5896,2021/11/28 02:16:38,129132.8402,90900.001,1,10,0,0,0,0,-0.1245346,3.047601,-0.3795317714946,5.981451,6.197115,22.835,22.82363,,-0.0000462638017779682,,0.749428272247314,1.30626499652863,,,,,,,,,,,,,,,,,25.65627,0.08431435
5897,2021/11/28 02:18:08,129222.8404,90990.0012,1,10,0,0,0,0,-0.1253052,3.043318,-0.3813435706536,5.981451,6.200238,22.835,22.83314,,-0.0000544514186913148,,,0,,,,,,,,,,,,,,,,,25.31851,-0.04718423
5898,2021/11/28 02:19:38,129312.8397,91080.0005,1,10,0,0,0,0,-0.1252899,3.038858,-0.3807382149342,5.981451,6.203362,22.835,22.84264,,-0.0000642505619907752,,0.726605713367462,1.37028300762177,,,,,,,,,,,,,,,,,25.32884,-0.09163916
5899,2021/11/28 02:21:08,129402.8403,91170.0011,1,10,0,0,0,0,-0.1254883,3.034392,-0.3807806936136,5.981451,6.206488,22.835,22.85213,,-0.0000581229287490714,,0.715412378311157,,,,,,,,,,,,,,,,,,25.24247,-0.09421229
5900,2021/11/28 02:22:38,129492.8395,91260.0003,1,10,0,0,0,0,-0.1256561,3.030087,-0.3807489150807,5.981451,6.209612,22.835,22.8616,,-0.0000455526605946943,,0.703693211078644,0,,,,,,,,,,,,,,,,,25.61288,0.0547415
5901,2021/11/28 02:24:08,129582.8402,91350.001,1,10,0,0,0,0,-0.1252747,3.025546,-0.3790243674862,5.981451,6.212737,22.835,22.87107,,-0.0000622717416263185,,0.686464905738831,1.43203794956207,,,,,,,,,,,,,,,,,25.42005,0.1071423
5902,2021/11/28 02:25:38,129672.8395,91440.0003,1,10,0,0,0,0,-0.1252899,3.020658,-0.3784579387542,5.981451,6.215859,22.835,22.8805,,-0.0000505032912769821,,0.666729629039764,0,,,,,,,,,,,,,,,,,25.2972,0.06526411
5903,2021/11/28 02:27:08,129762.8403,91530.0011,1,10,0,0,0,0,-0.1250763,3.015801,-0.3772052306163,5.981451,6.218982,22.835,22.88993,,-0.0000465097109554335,,0.660030484199524,1.47870802879333,,,,,,,,,,,,,,,,,25.30849,0.06560683
5904,2021/11/28 02:28:38,129852.8403,91620.0011,1,10,0,0,0,0,-0.1248779,3.010943,-0.3760002388597,5.981451,6.222102,22.835,22.89933,,-0.0000601810716034379,,0.640923023223877,0,,,,,,,,,,,,,,,,,25.39292,0.03339469
5905,2021/11/28 02:30:08,129942.8395,91710.0003,1,10,0,0,0,0,-0.1250916,3.006055,-0.376032229638,5.981451,6.225224,22.835,22.90872,,-0.0000529441495018546,,0.626209020614624,1.57516694068909,,,,,,,,,,,,,,,,,25.32576,-0.1116538
5906,2021/11/28 02:31:38,130032.8396,91800.0004,1,10,0,0,0,0,-0.1248245,3.000868,-0.374581847666,5.981451,6.228347,22.835,22.9181,,-0.0000323986605508253,,0.61382269859314,0,,,,,,,,,,,,,,,,,25.39245,-0.1047325
5907,2021/11/28 02:33:08,130122.8394,91890.0002,1,10,0,0,0,0,-0.1251678,2.995545,-0.374945777451,5.981451,6.231471,22.835,22.92747,,-0.0000465848788735457,,0.594880104064941,1.64194703102112,,,,,,,,,,,,,,,,,25.50136,-0.08515596
5908,2021/11/28 02:34:38,130212.8402,91980.001,1,10,0,0,0,0,-0.1250153,2.990209,-0.3738218751977,5.981451,6.234596,22.835,22.93682,,-0.0000936123615247197,,0.583380818367004,0,,,,,,,,,,,,,,,,,25.49075,0.005396008
5909,2021/11/28 02:36:08,130302.8395,92070.0003,1,10,0,0,0,0,-0.1250534,2.984641,-0.3732395048294,5.981451,6.23772,22.835,22.94615,,-0.0000702497782185674,,0.576608300209045,1.70619797706604,,,,,,,,,,,,,,,,,25.60113,-0.01678765
5910,2021/11/28 02:37:38,130392.8403,92160.0011,1,10,0,0,0,0,-0.1246567,2.979146,-0.3713705091782,5.981451,6.240843,22.835,22.95547,,-0.0000752669875510037,,0.571374118328094,1.78069198131561,,,,,,,,,,,,,,,,,25.37617,-0.07931888
5911,2021/11/28 02:39:08,130482.8397,92250.0005,1,10,0,0,0,0,-0.1249237,2.973402,-0.3714483794274,5.981451,6.243964,22.835,22.96476,,-0.0000653526367386803,,0.542821884155273,,,,,,,,,,,,,,,,,,25.57066,-0.0114876
5912,2021/11/28 02:40:38,130572.8402,92340.001,1,10,0,0,0,0,-0.124855,2.967326,-0.37048548773,5.981451,6.247088,22.835,22.97403,,-0.0000670560912112705,,0.524885594844818,1.83707094192505,,,,,,,,,,,,,,,,,25.50576,0.06557465
5913,2021/11/28 02:42:08,130662.8395,92430.0003,1,10,0,0,0,0,-0.1248016,2.961249,-0.3695686131984,5.981451,6.250211,22.835,22.98329,,-0.0000580039086344186,,0.525066673755646,0,,,,,,,,,,,,,,,,,25.70066,0.1163399
5914,2021/11/28 02:43:38,130752.8394,92520.0002,1,10,0,0,0,0,-0.1250534,2.955001,-0.3695329220534,5.981451,6.253333,22.835,22.99253,,-0.0000811580466688611,,0.503051698207855,1.94007802009583,,,,,,,,,,,,,,,,,25.7271,0.1367551
5915,2021/11/28 02:45:08,130842.8403,92610.0011,1,10,0,0,0,0,-0.1257629,2.948757,-0.3708442317153,5.981451,6.256455,22.835,23.00175,,-0.0000629434507573023,,0.494198203086853,2.01381206512451,,,,,,,,,,,,,,,,,25.68535,0.1315343
5916,2021/11/28 02:46:38,130932.8402,92700.001,1,10,0,0,0,0,-0.1250687,2.942248,-0.3679831324376,5.981451,6.259579,22.835,23.01095,,-0.0000650013389531523,,0.482850611209869,,,,,,,,,,,,,,,,,,25.66629,0.09958923
5917,2021/11/28 02:48:08,131022.8394,92790.0002,1,10,0,0,0,0,-0.1251297,2.935375,-0.3673025931375,5.981451,6.262702,22.835,23.02012,,-0.0000828251068014652,,0.458065092563629,2.11005997657776,,,,,,,,,,,,,,,,,25.26766,-0.1347017
5918,2021/11/28 02:49:38,131112.8395,92880.0003,1,10,0,0,0,0,-0.1246948,2.928348,-0.3651497681904,5.981451,6.265826,22.835,23.02928,,-0.0000823372829472646,,0.461428612470627,2.21107792854309,,,,,,,,,,,,,,,,,25.66644,0.1472646
5919,2021/11/28 02:51:08,131202.8395,92970.0003,1,10,0,0,0,0,-0.1252594,2.921237,-0.3659123938778,5.981451,6.26895,22.835,23.03842,,-0.000105682302091736,,0.433161705732346,,,,,,,,,,,,,,,,,,25.37502,-0.04882157
5920,2021/11/28 02:52:38,131292.8394,93060.0002,1,10,0,0,0,0,-0.1249084,2.913872,-0.3639670893248,5.981451,6.272073,22.835,23.04753,,-0.0000965708968578838,,0.42849001288414,2.28976988792419,,,,,,,,,,,,,,,,,25.44604,-0.0913167
5921,2021/11/28 02:54:08,131382.8394,93150.0002,1,10,0,0,0,0,-0.1254883,2.90633,-0.364710410939,5.981451,6.275198,22.835,23.05663,,-0.0000830861899885349,,0.404490202665329,2.38043403625488,,,,,,,,,,,,,,,,,25.59905,0.06335318
5922,2021/11/28 02:55:38,131472.8394,93240.0002,1,10,0,0,0,0,-0.1255035,2.898231,-0.3637381343085,5.981451,6.278322,22.835,23.06569,,-0.0000894224067451432,,0.394103109836578,2.52511405944824,,,,,,,,,,,,,,,,,25.3526,-0.1100767
5923,2021/11/28 02:57:08,131562.8396,93330.0004,1,10,0,0,0,0,-0.124733,2.889994,-0.360477621602,5.981451,6.281445,22.835,23.07473,,-0.0000984015568974428,,0.371599793434143,,,,,,,,,,,,,,,,,,25.67004,0.01589477
5924,2021/11/28 02:58:38,131652.8404,93420.0012,1,10,0,0,0,0,-0.124855,2.881265,-0.359740341575,5.981451,6.284568,22.835,23.08374,,-0.000089728317107074,,0.362147688865662,2.62086200714111,,,,,,,,,,,,,,,,,25.45591,0.085935
5925,2021/11/28 03:00:08,131742.8402,93510.001,1,10,0,0,0,0,-0.1248169,2.87253,-0.358540289757,5.981451,6.287691,22.835,23.09273,,-0.000117442199552897,,0.342795193195343,2.76116704940796,,,,,,,,,,,,,,,,,25.37794,0.08300066
5926,2021/11/28 03:01:38,131832.8394,93600.0002,1,10,0,0,0,0,-0.1247635,2.863134,-0.357214618809,5.981451,6.290814,22.835,23.10168,,-0.0000889350776560605,,0.335771292448044,2.90994906425476,,,,,,,,,,,,,,,,,25.69437,-0.06993651
5927,2021/11/28 03:03:08,131922.8396,93690.0004,1,10,0,0,0,0,-0.1250763,2.853224,-0.3568707009912,5.981451,6.293937,22.835,23.11061,,-0.00011060330143664,,0.321496605873108,3.05431795120239,,,,,,,,,,,,,,,,,25.79441,0.003780127
5928,2021/11/28 03:04:38,132012.8395,93780.0003,1,10,0,0,0,0,-0.1257477,2.84285,-0.357481848945,5.981451,6.29706,22.835,23.1195,,-0.000105175196949858,,0.303200602531433,3.22695803642273,,,,,,,,,,,,,,,,,25.71232,-0.01831234
5929,2021/11/28 03:06:08,132102.8395,93870.0003,1,10,0,0,0,0,-0.1249237,2.832184,-0.3538069043608,5.981451,6.300185,22.835,23.12837,,-0.000109638000139967,,0.28571429848671,3.34948205947876,,,,,,,,,,,,,,,,,25.67891,0.1183617
5930,2021/11/28 03:07:38,132192.8405,93960.0013,1,10,0,0,0,0,-0.1255035,2.820784,-0.354018264744,5.981451,6.30331,22.835,23.13721,,-0.000112673798867036,,0.275829195976257,3.53602695465088,,,,,,,,,,,,,,,,,25.70715,-0.05668223
5931,2021/11/28 03:09:08,132282.8394,94050.0002,1,10,0,0,0,0,-0.1252899,2.808808,-0.3519152734392,5.981451,6.306434,22.835,23.146,,-0.000106924897409044,,0.262568801641464,3.833575963974,,,,,,,,,,,,,,,,,25.33361,-0.01750708
5932,2021/11/28 03:10:38,132372.8404,94140.0012,1,10,0,0,0,0,-0.1252518,2.796488,-0.3502651556784,5.981451,6.309555,22.835,23.15475,,-0.000138469506055117,,0.246763095259666,3.87904596328735,,,,,,,,,,,,,,,,,25.4424,-0.02354264
