Repository: HVES-Battery-Testing-Consortium/LG-HG2

# Battery Testing Consortium (BTC)
The Battery Testing Consortium (BTC) has been developed within the High Voltage and Energy Storage Lab at Oxford Brookes University to provide accurate and comprehensive cell data to Formula Student Electric teams. Through the BTC, we aim to provide FS teams with information for improved and informed decisions for cell selection, pack architecture design, thermal cooling requirements, and end of life predictions. A range of tests are completed to provide a comprehensive electrochemical lithium-ion characterisation for modelling, validation, and battery management parameterisation.

File: Data/Round1/LG_HG2/Package 3/211126_BTC_POCV_LG_HG2_6_25C/211126_BTC_POCV_LG_HG2_6_25C_Channel_8_Wb_1.CSV (part 29 of 33)
Data_Point,Date_Time,Test_Time(s),Step_Time(s),Cycle_Index,Step_Index,TC_Counter1,TC_Counter2,TC_Counter3,TC_Counter4,Current(A),Voltage(V),Power(W),Charge_Capacity(Ah),Discharge_Capacity(Ah),Charge_Energy(Wh),Discharge_Energy(Wh),ACR(Ohm),dV/dt(V/s),Internal_Resistance(Ohm),dQ/dV(Ah/V),dV/dQ(V/Ah),MetaCode_MV_UD1,MetaCode_MV_UD2,MetaCode_MV_UD3,MetaCode_MV_UD4,MetaCode_MV_UD5,MetaCode_MV_UD6,MetaCode_MV_UD7,MetaCode_MV_UD8,MetaCode_MV_UD9,MetaCode_MV_UD10,MetaCode_MV_UD11,MetaCode_MV_UD12,MetaCode_MV_UD13,MetaCode_MV_UD14,MetaCode_MV_UD15,MetaCode_MV_UD16,Aux_Temperature_1(C),Aux_dT/dt_1(C)
5933,2021/11/28 03:12:08,132462.8403,94230.0011,1,10,0,0,0,0,-0.1251144,2.78367,-0.348277201848,5.981451,6.312678,22.835,23.16346,,-0.000152544904267415,,0.242873400449753,4.08915710449219,,,,,,,,,,,,,,,,,25.55907,0.0327456
5934,2021/11/28 03:13:38,132552.8396,94320.0004,1,10,0,0,0,0,-0.125,2.77053,-0.34631625,5.981451,6.315801,22.835,23.17213,,-0.000142526507261209,,0.236521199345589,4.12340402603149,,,,,,,,,,,,,,,,,25.60711,-0.03962636
5935,2021/11/28 03:15:08,132642.8402,94410.001,1,10,0,0,0,0,-0.1252518,2.75675,-0.34528789965,5.981451,6.318926,22.835,23.18077,,-0.000146273901918903,,0.223365694284439,4.4139518737793,,,,,,,,,,,,,,,,,25.68408,0.08874893
5936,2021/11/28 03:16:38,132732.8394,94500.0002,1,10,0,0,0,0,-0.1249313,2.742398,-0.3426113472574,5.981451,6.322049,22.835,23.18935,,-0.000192785999388434,,0.218281805515289,4.52511310577393,,,,,,,,,,,,,,,,,25.35717,0.006922483
5937,2021/11/28 03:18:08,132822.8402,94590.001,1,10,0,0,0,0,-0.1252518,2.727708,-0.3416503368744,5.981451,6.325173,22.835,23.1979,,-0.000159831499331631,,0.209941104054451,4.68512678146362,,,,,,,,,,,,,,,,,25.36942,-0.01275241
5938,2021/11/28 03:19:38,132912.8404,94680.0012,1,10,0,0,0,0,-0.1251068,2.712581,-0.3393623286508,5.981451,6.3283,22.835,23.2064,,-0.000145089201396331,,0.201674297451973,4.85337591171265,,,,,,,,,,,,,,,,,25.37586,-0.08008778
5939,2021/11/28 03:21:08,133002.8404,94770.0012,1,10,0,0,0,0,-0.1250687,2.696991,-0.3373091582817,5.981451,6.331424,22.835,23.21486,,-0.000206167096621357,,0.201729401946068,4.95606994628906,,,,,,,,,,,,,,,,,25.37905,-0.07666528
5940,2021/11/28 03:22:38,133092.8396,94860.0004,1,10,0,0,0,0,-0.1247787,2.680946,-0.3345249566502,5.981451,6.334551,22.835,23.22326,,-0.000216503700357862,,0.19356070458889,5.07986497879028,,,,,,,,,,,,,,,,,25.59403,-0.03665626
5941,2021/11/28 03:24:08,133182.8396,94950.0004,1,10,0,0,0,0,-0.1250381,2.664496,-0.3331635172976,5.981451,6.337675,22.835,23.23161,,-0.000201900897081941,,0.187250196933746,5.19219398498535,,,,,,,,,,,,,,,,,25.72486,-0.1251811
5942,2021/11/28 03:25:38,133272.8396,95040.0004,1,10,0,0,0,0,-0.1249847,2.647633,-0.3309136162151,5.981451,6.340797,22.835,23.23991,,-0.000174497894477099,,0.1864874958992,5.37643814086914,,,,,,,,,,,,,,,,,25.50703,-0.1009899
5943,2021/11/28 03:27:08,133362.8404,95130.0012,1,10,0,0,0,0,-0.1249313,2.630499,-0.3286316597187,5.981451,6.343921,22.835,23.24815,,-0.000171962907188572,,0.181714296340942,5.48016691207886,,,,,,,,,,,,,,,,,25.59358,0.005697012
5944,2021/11/28 03:28:38,133452.8396,95220.0004,1,10,0,0,0,0,-0.1250916,2.612989,-0.3268629747924,5.981451,6.347045,22.835,23.25634,,-0.000183839103556238,,0.177293494343758,5.541259765625,,,,,,,,,,,,,,,,,25.83781,0.1439345
5945,2021/11/28 03:30:08,133542.8395,95310.0003,1,10,0,0,0,0,-0.1249695,2.595095,-0.3243077246025,5.981451,6.350172,22.835,23.26448,,-0.000207679200684652,,0.173627004027367,5.76745510101318,,,,,,,,,,,,,,,,,25.45967,-0.06237507
5946,2021/11/28 03:31:38,133632.8395,95400.0003,1,10,0,0,0,0,-0.1247635,2.576787,-0.3214889648745,5.981451,6.353297,22.835,23.27256,,-0.000195879794773646,,0.170417696237564,5.8803129196167,,,,,,,,,,,,,,,,,25.71813,0.1229846
5947,2021/11/28 03:33:08,133722.8405,95490.0013,1,10,0,0,0,0,-0.1250916,2.558001,-0.3199844378916,5.981451,6.356422,22.835,23.28059,,-0.000258991698501632,,0.165602698922157,6.04899120330811,,,,,,,,,,,,,,,,,25.29631,-0.1353508
5948,2021/11/28 03:34:38,133812.8404,95580.0012,1,10,0,0,0,0,-0.1250153,2.539114,-0.3174280984442,5.981451,6.359546,22.835,23.28855,,-0.000213045001146384,,0.162761896848679,6.09767389297485,,,,,,,,,,,,,,,,,25.5116,-0.04855514
5949,2021/11/28 03:36:08,133902.8396,95670.0004,1,10,0,0,0,0,-0.1246719,2.520056,-0.3141801696264,5.981451,6.362672,22.835,23.29646,,-0.000224289993639104,,0.158345893025398,6.09355020523071,,,,,,,,,,,,,,,,,25.34131,-0.08892059
5950,2021/11/28 03:37:38,133992.8403,95760.0011,1,10,0,0,0,0,-0.1248779,2.500343,-0.3122375831197,5.981451,6.365797,22.835,23.3043,,-0.00015910439833533,,0.159554198384285,6.32862710952759,,,,,,,,,,,,,,,,,25.42961,-0.1140016
5951,2021/11/28 03:37:38,133993.5275,95760.6883,1,10,0,0,0,0,-0.1249466,2.499991,-0.3123653754806,5.981451,6.365821,22.835,23.30436,,-0.00015910439833533,0.0201658103615046,0.159554198384285,6.32862710952759,,,,,,,,,,,,,,,,,25.59165,0.05063713
5952,2021/11/28 03:42:38,134293.5685,300.0012,1,11,0,0,0,0,0,2.574068,0,5.981451,6.365821,22.835,23.30436,,0.000119773001642898,,0,,,,,,,,,,,,,,,,,,25.76477,0.1204163
5953,2021/11/28 03:47:38,134593.5684,600.0011,1,11,0,0,0,0,0,2.598988,0,5.981451,6.365821,22.835,23.30436,,0.0000536180486960802,,0,,,,,,,,,,,,,,,,,,25.68947,0.06238222
5954,2021/11/28 03:52:38,134893.5673,900,1,11,0,0,0,0,0,2.616487,0,5.981451,6.365821,22.835,23.30436,,0.0000353259492840152,,0,,,,,,,,,,,,,,,,,,25.22383,-0.1188946
5955,2021/11/28 03:57:38,135193.5683,1200.001,1,11,0,0,0,0,0,2.630399,0,5.981451,6.365821,22.835,23.30436,,0.0000540464207006153,,0,,,,,,,,,,,,,,,,,,25.27485,-0.02538741
5956,2021/11/28 04:02:38,135493.5683,1500.001,1,11,0,0,0,0,0,2.642139,0,5.981451,6.365821,22.835,23.30436,,0.000047727968194522,,0,,,,,,,,,,,,,,,,,,25.20574,0.05664587
5957,2021/11/28 04:07:38,135793.5674,1800.0001,1,11,0,0,0,0,0,2.652297,0,5.981451,6.365821,22.835,23.30436,,0.0000522737682331353,,0,,,,,,,,,,,,,,,,,,25.23223,-0.1065302
5958,2021/11/28 04:12:38,136093.5674,2100.0001,1,11,0,0,0,0,0,2.661303,0,5.981451,6.365821,22.835,23.30436,,0.000025289900804637,,0,,,,,,,,,,,,,,,,,,25.50546,0.1154739
5959,2021/11/28 04:17:38,136393.5675,2400.0002,1,11,0,0,0,0,0,2.669314,0,5.981451,6.365821,22.835,23.30436,,0.000012841570423916,,0,,,,,,,,,,,,,,,,,,25.17454,-0.09096384
5960,2021/11/28 04:22:38,136693.5674,2700.0001,1,11,0,0,0,0,0,2.676554,0,5.981451,6.365821,22.835,23.30436,,0.0000249319891736377,,0,,,,,,,,,,,,,,,,,,25.34881,-0.02984822
5961,2021/11/28 04:27:38,136993.5674,3000.0001,1,11,0,0,0,0,0,2.683189,0,5.981451,6.365821,22.835,23.30436,,0.0000438581810158212,,0,,,,,,,,,,,,,,,,,,25.43415,0.03354728
5962,2021/11/28 04:32:38,137293.5682,3300.0009,1,11,0,0,0,0,0,2.689395,0,5.981451,6.365821,22.835,23.30436,,0.0000274982103292132,,0,,,,,,,,,,,,,,,,,,25.561,0.08937478
5963,2021/11/28 04:37:38,137593.5673,3600,1,11,0,0,0,0,0,2.694962,0,5.981451,6.365821,22.835,23.30436,,0.0000214154297282221,,0,,,,,,,,,,,,,,,,,,25.10026,-0.05256236
5964,2021/11/28 04:42:38,137893.5683,3900.001,1,11,0,0,0,0,0,2.700305,0,5.981451,6.365821,22.835,23.30436,,0.0000312169613607693,,0,,,,,,,,,,,,,,,,,,25.62267,-0.02501905
5965,2021/11/28 04:47:38,138193.5673,4200,1,11,0,0,0,0,0,2.705191,0,5.981451,6.365821,22.835,23.30436,,0.0000295951303996844,,0,,,,,,,,,,,,,,,,,,25.13927,-0.0338912
5966,2021/11/28 04:52:38,138493.5674,4500.0001,1,11,0,0,0,0,0,2.709812,0,5.981451,6.365821,22.835,23.30436,,0.0000180177103175083,,0,,,,,,,,,,,,,,,,,,25.2329,-0.1167554
5967,2021/11/28 04:57:38,138793.5675,4800.0002,1,11,0,0,0,0,0,2.714138,0,5.981451,6.365821,22.835,23.30436,,0.00000885080589796416,,0,,,,,,,,,,,,,,,,,,25.29765,0.03386855
5968,2021/11/28 05:02:38,139093.5674,5100.0001,1,11,0,0,0,0,0,2.718283,0,5.981451,6.365821,22.835,23.30436,,-0.00000537334699401981,,0,,,,,,,,,,,,,,,,,,25.59912,0.07201135
5969,2021/11/28 05:07:38,139393.5675,5400.0002,1,11,0,0,0,0,0,2.722101,0,5.981451,6.365821,22.835,23.30436,,0.0000154887802636949,,0,,,,,,,,,,,,,,,,,,25.51685,0.09614348
5970,2021/11/28 05:12:38,139693.5673,5700,1,11,0,0,0,0,0,2.725643,0,5.981451,6.365821,22.835,23.30436,,0.0000167520593095105,,0,,,,,,,,,,,,,,,,,,25.25571,0.02049506
5971,2021/11/28 05:17:38,139993.5683,6000.001,1,11,0,0,0,0,0,2.729179,0,5.981451,6.365821,22.835,23.30436,,0.0000311356088786852,,0,,,,,,,,,,,,,,,,,,25.44848,0.1097131
5972,2021/11/28 05:22:38,140293.5683,6300.001,1,11,0,0,0,0,0,2.732487,0,5.981451,6.365821,22.835,23.30436,,0.0000190455102710985,,0,,,,,,,,,,,,,,,,,,25.63322,0.03668964
5973,2021/11/28 05:27:38,140593.5676,6600.0003,1,11,0,0,0,0,0,2.735607,0,5.981451,6.365821,22.835,23.30436,,0.0000160025701916311,,0,,,,,,,,,,,,,,,,,,25.49302,0.06025255
5974,2021/11/28 05:32:38,140893.5675,6900.0002,1,11,0,0,0,0,0,2.738554,0,5.981451,6.365821,22.835,23.30436,,0.00000869275572767947,,0,,,,,,,,,,,,,,,,,,25.60761,0.02875388
5975,2021/11/28 05:37:38,141193.5674,7200.0001,1,11,0,0,0,0,0,2.741434,0,5.981451,6.365821,22.835,23.30436,,-0.00000806055504654069,,0,,,,,,,,,,,,,,,,,,25.35226,-0.05421102
5976,2021/11/28 05:37:38,141193.5691,7200.0018,1,11,0,0,0,0,0,2.741402,0,5.981451,6.365821,22.835,23.30436,,-0.00000806055504654069,0.0201658103615046,0,0,,,,,,,,,,,,,,,,,25.35226,-0.05421102
5977,2021/11/28 05:39:08,141283.6052,90.0001,1,12,0,0,0,0,0.1197891,2.810673,0.3366879890643,5.984457,6.365822,22.84336,23.30437,,0.000577585306018591,,0.056169081479311,17.960620880127,,,,,,,,,,,,,,,,,25.29822,-0.07040739
5978,2021/11/28 05:40:38,141373.6053,180.0002,1,12,0,0,0,0,0.1202545,2.854414,0.343256128363,5.987463,6.365822,22.85187,23.30437,,0.000358514109393582,,0.076930359005928,13.2317399978638,,,,,,,,,,,,,,,,,25.16223,-0.07295787
5979,2021/11/28 05:42:08,141463.606,270.0009,1,12,0,0,0,0,0.1203613,2.886267,0.3473948482671,5.990468,6.365822,22.8605,23.30437,,0.000305348890833557,,0.104854002594948,10.235239982605,,,,,,,,,,,,,,,,,25.12685,-0.0831008
5980,2021/11/28 05:43:38,141553.6052,360.0001,1,12,0,0,0,0,0.1205444,2.911912,0.3510146848928,5.993473,6.365822,22.86921,23.30437,,0.000310224888380617,,0.123120799660683,8.30592918395996,,,,,,,,,,,,,,,,,25.37036,-0.03420293
5981,2021/11/28 05:45:08,141643.6051,450,1,12,0,0,0,0,0.1202393,2.934408,0.3528311638344,5.996478,6.365822,22.878,23.30437,,0.000254699087236077,,0.135853007435799,7.42190790176392,,,,,,,,,,,,,,,,,25.21687,-0.001995564
5982,2021/11/28 05:46:38,141733.6051,540,1,12,0,0,0,0,0.1201248,2.954835,0.354948963408,5.999484,6.365822,22.88685,23.30437,,0.000204778596526012,,0.148006901144981,6.80311393737793,,,,,,,,,,,,,,,,,25.26784,-0.05239964
5983,2021/11/28 05:48:08,141823.6051,630,1,12,0,0,0,0,0.1205292,2.973877,0.3584390157084,6.002487,6.365822,22.89575,23.30437,,0.000176831803401001,,0.161182999610901,6.30270290374756,,,,,,,,,,,,,,,,,25.18355,-0.08778751
5984,2021/11/28 05:49:38,141913.6061,720.001,1,12,0,0,0,0,0.1204529,2.991532,0.3603387048428,6.005492,6.365822,22.90471,23.30437,,0.000170095401699655,,0.173995494842529,5.81390190124512,,,,,,,,,,,,,,,,,25.60593,0.1406068
5985,2021/11/28 05:51:08,142003.606,810.0009,1,12,0,0,0,0,0.1199646,3.007923,0.3608442795258,6.008493,6.365822,22.91372,23.30437,,0.000154857101733796,,0.186220601201057,5.61571407318115,,,,,,,,,,,,,,,,,25.31243,0.05959928
5986,2021/11/28 05:52:38,142093.6053,900.0002,1,12,0,0,0,0,0.1205673,3.023318,0.3645132883014,6.011495,6.365822,22.92277,23.30437,,0.000148624603752978,,0.194756895303726,5.19318199157715,,,,,,,,,,,,,,,,,25.22312,0.008527637
5987,2021/11/28 05:54:08,142183.6061,990.001,1,12,0,0,0,0,0.1201248,3.037919,0.3649294122912,6.014497,6.365822,22.93187,23.30437,,0.000138656701892614,,0.210731998085976,4.97063016891479,,,,,,,,,,,,,,,,,25.46365,0.1042897
5988,2021/11/28 05:55:38,142273.6061,1080.001,1,12,0,0,0,0,0.1207581,3.051987,0.3685521513447,6.017501,6.365822,22.94102,23.30437,,0.000186449993634596,,0.216092795133591,4.63399600982666,,,,,,,,,,,,,,,,,25.28733,-0.05701602
5990,2021/11/28 10:19:48,142393.7189,1200.1142,1,12,0,0,0,0,0.1220856,3.059103,0.3734724252168,6.021552,6.365822,22.95337,23.30437,,-0.000501933915074915,,0.157959997653961,7.19945096969604,3.04061007499695,-0.5,0.5,0.0399999991059303,4.19999980926514,2.5,0.0500000007450581,0,0,0,0,0,0,0,0,0,25.01486,0.05203307
5991,2021/11/28 10:21:18,142483.7191,1290.1144,1,12,0,0,0,0,0.1215363,3.076874,0.3739518815262,6.024597,6.365822,22.96272,23.30437,,-0.00214090198278427,,0.175247892737389,5.87203121185303,,,,,,,,,,,,,,,,,24.99692,0.004167557
5992,2021/11/28 10:22:48,142573.7191,1380.1144,1,12,0,0,0,0,0.1216507,3.092874,0.3762502871118,6.027641,6.365822,22.97211,23.30437,,0.00101454695686698,,0.195370495319366,5.19277381896973,,,,,,,,,,,,,,,,,25.04754,-0.08115649
5993,2021/11/28 10:24:18,142663.719,1470.1143,1,12,0,0,0,0,0.1216507,3.107249,0.3779990159243,6.030684,6.365822,22.98154,23.30437,,-0.00499543687328696,,0.216749206185341,4.83704900741577,,,,,,,,,,,,,,,,,25.09784,-0.1088661
5994,2021/11/28 10:25:48,142753.719,1560.1143,1,12,0,0,0,0,0.1221771,3.120336,0.3812336035056,6.033728,6.365822,22.99102,23.30437,,0.00121101504191756,,0.233549505472183,4.544273853302,,,,,,,,,,,,,,,,,25.10573,0.09002924
5995,2021/11/28 10:27:18,142843.719,1650.1143,1,12,0,0,0,0,0.1217041,3.132302,0.3812139958382,6.036769,6.365822,23.00053,23.30437,,-0.000198682100744918,,0.261845886707306,3.88884806632996,,,,,,,,,,,,,,,,,25.05609,0.05425155
5996,2021/11/28 10:28:48,142933.719,1740.1143,1,12,0,0,0,0,0.1214828,3.143425,0.38187207059,6.039811,6.365822,23.01007,23.30437,,0.0112883895635605,,0.279173791408539,3.63120603561401,,,,,,,,,,,,,,,,,24.89039,-0.01577854
5997,2021/11/28 10:30:18,143023.719,1830.1143,1,12,0,0,0,0,0.1218643,3.153673,0.3843201525739,6.042854,6.365822,23.01965,23.30437,,0.00123054697178304,,0.303394287824631,3.38526010513306,,,,,,,,,,,,,,,,,25.14858,0.07921576
5998,2021/11/28 10:31:48,143113.7191,1920.1144,1,12,0,0,0,0,0.1222839,3.16327,0.386816992353,6.045897,6.365822,23.02927,23.30437,,0.00198682094924152,,0.319558203220367,3.19726395606995,,,,,,,,,,,,,,,,,24.87958,-0.08408189
5999,2021/11/28 10:33:18,143203.719,2010.1143,1,12,0,0,0,0,0.1219254,3.17209,0.386758342086,6.04894,6.365822,23.0389,23.30437,,-0.0123182898387313,,0.336775302886963,2.98618793487549,,,,,,,,,,,,,,,,,24.888,-0.04784107
6000,2021/11/28 10:34:48,143293.719,2100.1143,1,12,0,0,0,0,0.121727,3.180869,0.387197640763,6.051985,6.365822,23.04858,23.30437,,0.00163912796415389,,0.350066691637039,,,,,,,,,,,,,,,,,,25.0962,0.05686522
6001,2021/11/28 10:36:18,143383.719,2190.1143,1,12,0,0,0,0,0.1215363,3.189213,0.3876051479319,6.055029,6.365822,23.05827,23.30437,,0.00630655605345964,,0.365853697061539,2.84243202209473,,,,,,,,,,,,,,,,,25.09686,0.0653404
6002,2021/11/28 10:37:48,143473.7192,2280.1145,1,12,0,0,0,0,0.121521,3.197165,0.388522687965,6.058071,6.365822,23.06799,23.30437,,-0.000425747508415952,,0.381052196025848,2.68749189376831,,,,,,,,,,,,,,,,,25.33461,0.08303761
6003,2021/11/28 10:39:18,143563.719,2370.1143,1,12,0,0,0,0,0.1215973,3.204837,0.3896995261401,6.061112,6.365822,23.07772,23.30437,,-0.000596046389546245,,0.396456509828568,2.57813310623169,,,,,,,,,,,,,,,,,25.3003,-0.04947305
6004,2021/11/28 10:40:48,143653.719,2460.1143,1,12,0,0,0,0,0.1214676,3.21208,0.390163648608,6.064152,6.365822,23.08747,23.30437,,-0.00366797810420394,,0.401843398809433,2.43427896499634,,,,,,,,,,,,,,,,,25.27802,0.06627262
6005,2021/11/28 10:42:18,143743.719,2550.1143,1,12,0,0,0,0,0.1221161,3.219281,0.3931260405241,6.067195,6.365822,23.09726,23.30437,,0.000973136979155242,,0.420781701803207,,,,,,,,,,,,,,,,,,25.22764,-0.07386386
6006,2021/11/28 10:43:48,143833.719,2640.1143,1,12,0,0,0,0,0.1215973,3.226165,0.3922929533545,6.070239,6.365822,23.10707,23.30437,,0.00198682094924152,,0.433136790990829,2.3271598815918,,,,,,,,,,,,,,,,,25.02353,-0.06711841
6007,2021/11/28 10:45:18,143923.7191,2730.1144,1,12,0,0,0,0,0.121048,3.232977,0.391345399896,6.073281,6.365822,23.1169,23.30437,,0.00741746695712209,,0.456052303314209,2.22302293777466,,,,,,,,,,,,,,,,,25.40228,0.08853495
6008,2021/11/28 10:46:48,144013.7191,2820.1144,1,12,0,0,0,0,0.121521,3.239495,0.393666671895,6.076323,6.365822,23.12674,23.30437,,0.00119209301192313,,0.470380991697311,,,,,,,,,,,,,,,,,,24.95464,-0.03201842
6009,2021/11/28 10:48:18,144103.7191,2910.1144,1,12,0,0,0,0,0.1217575,3.245662,0.395183690965,6.079367,6.365822,23.13661,23.30437,,-0.00913092400878668,,0.478086888790131,2.10557007789612,,,,,,,,,,,,,,,,,24.99814,-0.08094907
6010,2021/11/28 10:49:48,144193.719,3000.1143,1,12,0,0,0,0,0.1210022,3.251573,0.3934474864606,6.082411,6.365822,23.1465,23.30437,,0.00124392297584563,,0.496482908725739,0,,,,,,,,,,,,,,,,,25.11322,-0.06529868
6011,2021/11/28 10:51:18,144283.7191,3090.1144,1,12,0,0,0,0,0.1215591,3.257464,0.3959743921224,6.085454,6.365822,23.1564,23.30437,,0.000144496094435453,,0.522315382957459,2.00572896003723,,,,,,,,,,,,,,,,,25.38637,0.102784
6012,2021/11/28 10:52:48,144373.7192,3180.1145,1,12,0,0,0,0,0.1218872,3.263179,0.3977397514088,6.088497,6.365822,23.16632,23.30437,,0.0105098802596331,,0.534919083118439,1.89887797832489,,,,,,,,,,,,,,,,,25.34495,0.1133144
6013,2021/11/28 10:54:18,144463.7191,3270.1144,1,12,0,0,0,0,0.1219788,3.268707,0.3987129574116,6.091541,6.365822,23.17627,23.30437,,-0.00175164698157459,,0.553161203861237,,,,,,,,,,,,,,,,,,24.99544,-0.1142466
6014,2021/11/28 10:55:48,144553.7191,3360.1144,1,12,0,0,0,0,0.1221695,3.274018,0.399985142051,6.094586,6.365822,23.18623,23.30437,,0.000302753789583221,,0.570230603218079,1.77165997028351,,,,,,,,,,,,,,,,,25.3997,0.08654177
6015,2021/11/28 10:57:18,144643.7191,3450.1144,1,12,0,0,0,0,0.1217575,3.278869,0.3992268922675,6.097629,6.365822,23.1962,23.30437,,-0.00666058203205466,,0.597410023212433,,,,,,,,,,,,,,,,,,25.18856,0.07704854
6016,2021/11/28 10:58:48,144733.7194,3540.1147,1,12,0,0,0,0,0.1222458,3.28369,0.401417311002,6.100673,6.365822,23.20619,23.30437,,0.000608728325460106,,0.617209911346436,1.67134201526642,,,,,,,,,,,,,,,,,25.27626,0.1119989
6017,2021/11/28 11:00:18,144823.7193,3630.1146,1,12,0,0,0,0,0.1214523,3.288426,0.3993869010798,6.103718,6.365822,23.21619,23.30437,,0.00057220458984375,,0.636095821857452,0,,,,,,,,,,,,,,,,,25.16372,0.00635922
6018,2021/11/28 11:01:48,144913.7191,3720.1144,1,12,0,0,0,0,0.1220856,3.293143,0.4020453390408,6.106761,6.365822,23.22621,23.30437,,0.00610947608947754,,0.662070274353027,1.52386498451233,,,,,,,,,,,,,,,,,24.98407,-0.09990871
6019,2021/11/28 11:03:18,145003.72,3810.1153,1,12,0,0,0,0,0.1203232,3.29746,0.396760939072,6.109808,6.365822,23.23625,23.30437,,-0.00610351609066129,,,,,,,,,,,,,,,,,,,,24.92194,-0.09104967
6020,2021/11/28 11:04:48,145093.7191,3900.1144,1,12,0,0,0,0,0.1216354,3.301583,0.4015893688382,6.112852,6.365822,23.24629,23.30437,,-0.0109571097418666,,0.701972305774689,0,,,,,,,,,,,,,,,,,25.00553,-0.08948922
6021,2021/11/28 11:06:18,145183.7192,3990.1145,1,12,0,0,0,0,0.1221161,3.305487,0.4036531810407,6.115896,6.365822,23.25635,23.30437,,-0.00134110497310758,,0.748096704483032,1.39394295215607,,,,,,,,,,,,,,,,,25.1435,-0.04633546
6022,2021/11/28 11:07:48,145273.7192,4080.1145,1,12,0,0,0,0,0.1221237,3.309191,0.4041306489267,6.118942,6.365822,23.26642,23.30437,,0.00134110497310758,,0.786327183246613,0,,,,,,,,,,,,,,,,,25.2588,0.00390172
6023,2021/11/28 11:09:18,145363.7192,4170.1145,1,12,0,0,0,0,0.1222992,3.31285,0.40515890472,6.121988,6.365822,23.27651,23.30437,,0.00507273618131876,,0.833522915840149,1.24528503417969,,,,,,,,,,,,,,,,,25.00272,-0.0437063
6024,2021/11/28 11:10:48,145453.7191,4260.1144,1,12,0,0,0,0,0.1219025,3.316301,0.4042653826525,6.125031,6.365822,23.28659,23.30437,,0.00162327499128878,,,,,,,,,,,,,,,,,,,,25.38459,0.05578995
6025,2021/11/28 11:12:18,145543.7191,4350.1144,1,12,0,0,0,0,0.1217804,3.319485,0.404248211094,6.128074,6.365822,23.29669,23.30437,,-0.00620645191520453,,0.906803905963898,0,,,,,,,,,,,,,,,,,25.35618,0.07294953
6026,2021/11/28 11:13:48,145633.7192,4440.1145,1,12,0,0,0,0,0.1219406,3.322391,0.4051343519746,6.131118,6.365822,23.3068,23.30437,,0.00247955298982561,,0.963149905204773,1.06461596488953,,,,,,,,,,,,,,,,,25.54609,0.05869091
6027,2021/11/28 11:15:18,145723.7193,4530.1146,1,12,0,0,0,0,0.1216888,3.325323,0.4046545654824,6.134164,6.365822,23.31692,23.30437,,-0.00972747802734375,,,,,,,,,,,,,,,,,,,,25.40603,0.07478237
6028,2021/11/28 11:16:48,145813.7193,4620.1146,1,12,0,0,0,0,0.1221924,3.328225,0.40668380049,6.137209,6.365822,23.32705,23.30437,,0.00707564782351255,,1.06463003158569,0,,,,,,,,,,,,,,,,,25.27495,-0.06946027
6029,2021/11/28 11:18:18,145903.7199,4710.1152,1,12,0,0,0,0,0.1216354,3.330877,0.4051525562458,6.140254,6.365822,23.33719,23.30437,,-0.00178813899401575,,,0,,,,,,,,,,,,,,,,,25.18524,-0.06681323
6030,2021/11/28 11:19:48,145993.7191,4800.1144,1,12,0,0,0,0,0.1214676,3.333279,0.4048854002604,6.143299,6.365822,23.34734,23.30437,,-0.00782012939453125,,1.19719803333282,0.89664888381958,,,,,,,,,,,,,,,,,25.31297,-0.04152417
6031,2021/11/28 11:21:18,146083.7192,4890.1145,1,12,0,0,0,0,0.1214294,3.335512,0.4050292208528,6.146345,6.365822,23.35749,23.30437,,0.00121745700016618,,,0,,,,,,,,,,,,,,,,,25.5029,0.05295098
6032,2021/11/28 11:22:48,146173.7192,4980.1145,1,12,0,0,0,0,0.1218109,3.337919,0.4065949175171,6.149391,6.365822,23.36766,23.30437,,0.00161390996072441,,1.28231298923492,,,,,,,,,,,,,,,,,,25.24821,0.07929742
6033,2021/11/28 11:24:18,146263.7191,5070.1144,1,12,0,0,0,0,0.1223145,3.340043,0.4085356895235,6.152438,6.365822,23.37783,23.30437,,-0.00667572021484375,,,0,,,,,,,,,,,,,,,,,25.36604,0.08632898
6034,2021/11/28 11:25:48,146353.7191,5160.1144,1,12,0,0,0,0,0.1219254,3.342309,0.4075123617486,6.155483,6.365822,23.388,23.30437,,-0.00385527894832194,,0,0.74192750453949,,,,,,,,,,,,,,,,,25.09939,-0.0726217
6035,2021/11/28 11:27:18,146443.7193,5250.1146,1,12,0,0,0,0,0.1219177,3.344347,0.4077350942419,6.158528,6.365822,23.39819,23.30437,,-0.0062584881670773,,1.41311395168304,,,,,,,,,,,,,,,,,,25.28109,0.07197082
6036,2021/11/28 11:28:48,146533.7191,5340.1144,1,12,0,0,0,0,0.1220856,3.346514,0.4085611695984,6.161573,6.365822,23.40837,23.30437,,-0.00342726707458496,,0,0,,,,,,,,,,,,,,,,,25.03964,-0.02477527
6037,2021/11/28 11:30:18,146623.7191,5430.1144,1,12,0,0,0,0,0.1214523,3.348538,0.4066876417374,6.16462,6.365822,23.41857,23.30437,,0.000202909403014928,,1.44823598861694,0,,,,,,,,,,,,,,,,,25.33414,0.03900051
6038,2021/11/28 11:31:48,146713.7191,5520.1144,1,12,0,0,0,0,0.121666,3.350596,0.407653612936,6.167665,6.365822,23.42877,23.30437,,-0.00162327499128878,,0,0,,,,,,,,,,,,,,,,,25.43485,0.1191926
6039,2021/11/28 11:33:18,146803.7191,5610.1144,1,12,0,0,0,0,0.1218262,3.352755,0.408453401181,6.170712,6.365822,23.43898,23.30437,,0.00676801102235913,,1.48257803916931,0.689747989177704,,,,,,,,,,,,,,,,,25.04715,-0.1316875
6040,2021/11/28 11:34:48,146893.7191,5700.1144,1,12,0,0,0,0,0.1219559,3.354841,0.4091426535119,6.173758,6.365822,23.4492,23.30437,,0.0027815499342978,,,,,,,,,,,,,,,,,,,,25.02097,-0.1144493
6041,2021/11/28 11:36:18,146983.7193,5790.1146,1,12,0,0,0,0,0.1218719,3.356908,0.4091127560852,6.176805,6.365822,23.45942,23.30437,,-0.00305175804533064,,0,0,,,,,,,,,,,,,,,,,25.17843,-0.01594484
6042,2021/11/28 11:37:48,147073.7193,5880.1146,1,12,0,0,0,0,0.1217957,3.358874,0.4090964100418,6.179851,6.365822,23.46965,23.30437,,0.00178813899401575,,1.46674299240112,0,,,,,,,,,,,,,,,,,25.24225,-0.05724132
6043,2021/11/28 11:39:18,147163.72,5970.1153,1,12,0,0,0,0,0.1213913,3.360905,0.4079846271265,6.182898,6.365822,23.47989,23.30437,,-0.00720121385529637,,0,0,,,,,,,,,,,,,,,,,25.10752,-0.1284945
6044,2021/11/28 11:40:48,147253.7202,6060.1155,1,12,0,0,0,0,0.1216125,3.363001,0.4089829591125,6.185945,6.365822,23.49013,23.30437,,-0.00214090198278427,,1.46420395374298,0.67922568321228,,,,,,,,,,,,,,,,,25.19827,0.02133965
6045,2021/11/28 11:42:18,147343.72,6150.1153,1,12,0,0,0,0,0.1226273,3.365193,0.4126645315689,6.188992,6.365822,23.50038,23.30437,,-0.00084395962767303,,,0,,,,,,,,,,,,,,,,,25.35214,0.05405068
6046,2021/11/28 11:43:48,147433.7202,6240.1155,1,12,0,0,0,0,0.1215363,3.367234,0.4092411615942,6.192039,6.365822,23.51064,23.30437,,0.000397364288801327,,0,,,,,,,,,,,,,,,,,,25.06084,-0.003479719
6047,2021/11/28 11:45:18,147523.7192,6330.1145,1,12,0,0,0,0,0.121376,3.369247,0.408945723872,6.195087,6.365822,23.52091,23.30437,,-0.0109275197610259,,1.48035502433777,0,,,,,,,,,,,,,,,,,25.45314,0.07418394
6048,2021/11/28 11:46:48,147613.72,6420.1153,1,12,0,0,0,0,0.1225739,3.371264,0.4132289764096,6.198138,6.365822,23.53119,23.30437,,-0.00117375294212252,,0,0,,,,,,,,,,,,,,,,,25.43183,-0.0120616
6049,2021/11/28 11:48:18,147703.7202,6510.1155,1,12,0,0,0,0,0.1223526,3.373208,0.4127207691408,6.201187,6.365822,23.54147,23.30437,,-0.00158945703878999,,1.4621080160141,0.683886528015137,,,,,,,,,,,,,,,,,25.1112,-0.1003402
6050,2021/11/28 11:49:48,147793.7191,6600.1144,1,12,0,0,0,0,0.1221237,3.375618,0.4122429599466,6.204234,6.365822,23.55175,23.30437,,-0.00590369803830981,,0,0,,,,,,,,,,,,,,,,,25.09714,-0.06942213
6051,2021/11/28 11:51:18,147883.7202,6690.1155,1,12,0,0,0,0,0.1217957,3.377655,0.4113838550835,6.207282,6.365822,23.56205,23.30437,,-0.000596046389546245,,,,,,,,,,,,,,,,,,,,25.45249,-0.03143728
6052,2021/11/28 11:52:48,147973.7202,6780.1155,1,12,0,0,0,0,0.1222153,3.379457,0.4130213510921,6.210329,6.365822,23.57234,23.30437,,-0.00505736377090216,,1.46476197242737,0,,,,,,,,,,,,,,,,,25.22842,0.118615
6053,2021/11/28 11:54:18,148063.72,6870.1153,1,12,0,0,0,0,0.122406,3.381463,0.413911359978,6.213377,6.365822,23.58264,23.30437,,-0.000198682100744918,,0,0,,,,,,,,,,,,,,,,,25.19693,0.1101428
6054,2021/11/28 11:55:48,148153.7195,6960.1148,1,12,0,0,0,0,0.1222687,3.383472,0.4136927229264,6.216428,6.365822,23.59296,23.30437,,-0.000973136979155242,,1.52931702136993,0.668339788913727,,,,,,,,,,,,,,,,,25.21145,0.05716443
6055,2021/11/28 11:57:18,148243.7193,7050.1146,1,12,0,0,0,0,0.121666,3.385672,0.411921169552,6.219481,6.365822,23.6033,23.30437,,0.00476837204769254,,0,0,,,,,,,,,,,,,,,,,25.18608,0.0432235
6056,2021/11/28 11:58:48,148333.7195,7140.1148,1,12,0,0,0,0,0.1224976,3.387642,0.4149780146592,6.22253,6.365822,23.61362,23.30437,,0.000880314677488059,,,0,,,,,,,,,,,,,,,,,25.45005,0.07805049
6057,2021/11/28 12:00:18,148423.7194,7230.1147,1,12,0,0,0,0,0.1219559,3.389691,0.4133928166269,6.225579,6.365822,23.62395,23.30437,,0.000447034806711599,,1.51369094848633,,,,,,,,,,,,,,,,,,25.1824,0.01716495
6058,2021/11/28 12:01:48,148513.7193,7320.1146,1,12,0,0,0,0,0.1221924,3.391588,0.4144262775312,6.228627,6.365822,23.63429,23.30437,,-0.000662273785565048,,0,0,,,,,,,,,,,,,,,,,25.53882,0.08055627
6059,2021/11/28 12:03:18,148603.7192,7410.1145,1,12,0,0,0,0,0.121994,3.393323,0.413965046062,6.231673,6.365822,23.64462,23.30437,,-0.00194627395831048,,1.52030897140503,0.655643403530121,,,,,,,,,,,,,,,,,25.29316,-0.0542289
6060,2021/11/28 12:04:48,148693.72,7500.1153,1,12,0,0,0,0,0.1220474,3.395429,0.4144032813346,6.23472,6.365822,23.65497,23.30437,,-0.000778509711381048,,0,0,,,,,,,,,,,,,,,,,25.14671,-0.07733881
6061,2021/11/28 12:06:18,148783.7195,7590.1148,1,12,0,0,0,0,0.1219025,3.39755,0.414169838875,6.237769,6.365822,23.66532,23.30437,,-0.00233552907593548,,,0,,,,,,,,,,,,,,,,,25.15929,0.03180146
6062,2021/11/28 12:07:48,148873.7191,7680.1144,1,12,0,0,0,0,0.1219406,3.399497,0.4145367038782,6.240816,6.365822,23.67568,23.30437,,-0.000778509711381048,,1.54928505420685,,,,,,,,,,,,,,,,,,25.44116,0.0744617
6063,2021/11/28 12:09:18,148963.7191,7770.1144,1,12,0,0,0,0,0.1218719,3.401364,0.4145306932716,6.243862,6.365822,23.68603,23.30437,,-0.00547190196812153,,0,0,,,,,,,,,,,,,,,,,25.28506,0.07170498
6064,2021/11/28 12:10:48,149053.7191,7860.1144,1,12,0,0,0,0,0.1219254,3.40321,0.414937740534,6.246908,6.365822,23.6964,23.30437,,0.000151376894791611,,1.56848299503326,0.64200097322464,,,,,,,,,,,,,,,,,25.44812,0.00328064
6065,2021/11/28 12:12:18,149143.7191,7950.1144,1,12,0,0,0,0,0.1215973,3.405088,0.4140495070624,6.249953,6.365822,23.70676,23.30437,,-0.00112197000999004,,,0,,,,,,,,,,,,,,,,,25.21759,-0.0313288
6066,2021/11/28 12:13:48,149233.72,8040.1153,1,12,0,0,0,0,0.1215744,3.407049,0.4142099379456,6.252998,6.365822,23.71713,23.30437,,0.0054495669901371,,0,,,,,,,,,,,,,,,,,,25.15576,-0.1060832
6067,2021/11/28 12:15:18,149323.7192,8130.1145,1,12,0,0,0,0,0.1212692,3.408937,0.4133990628404,6.256042,6.365822,23.72751,23.30437,,0.0000851494987728074,,1.63979399204254,0,,,,,,,,,,,,,,,,,25.38292,0.04126787
6068,2021/11/28 12:16:48,149413.7193,8220.1146,1,12,0,0,0,0,0.1217422,3.410801,0.4152384175022,6.259088,6.365822,23.73789,23.30437,,0.000194627398741432,,0,0,,,,,,,,,,,,,,,,,25.41033,0.08950174
6069,2021/11/28 12:18:18,149503.7191,8310.1144,1,12,0,0,0,0,0.1213226,3.412547,0.4140190746622,6.26213,6.365822,23.74827,23.30437,,-0.00155701895710081,,,0.610360622406006,,,,,,,,,,,,,,,,,25.39002,0.09895742
6070,2021/11/28 12:19:48,149593.7191,8400.1144,1,12,0,0,0,0,0.1225891,3.414283,0.4185538801153,6.265173,6.365822,23.75866,23.30437,,-0.00103099900297821,,1.61856496334076,,,,,,,,,,,,,,,,,,25.18933,-0.06462455
6071,2021/11/28 12:21:18,149683.7191,8490.1144,1,12,0,0,0,0,0.1215744,3.416134,0.4153144413696,6.268218,6.365822,23.76906,23.30437,,0.00862848199903965,,0,0,,,,,,,,,,,,,,,,,25.50896,0.1319849
6072,2021/11/28 12:22:48,149773.7192,8580.1145,1,12,0,0,0,0,0.1218338,3.418128,0.4164435231264,6.271262,6.365822,23.77946,23.30437,,0.00121745700016618,,1.69071996212006,0,,,,,,,,,,,,,,,,,25.39455,0.07820725
6073,2021/11/28 12:24:18,149863.7191,8670.1144,1,12,0,0,0,0,0.1215057,3.419828,0.4155285950196,6.274306,6.365822,23.78987,23.30437,,0.00116776395589113,,,0,,,,,,,,,,,,,,,,,25.01492,-0.1272053
6074,2021/11/28 12:25:48,149953.7191,8760.1144,1,12,0,0,0,0,0.121666,3.421378,0.416265375748,6.277349,6.365822,23.80028,23.30437,,-0.0096881203353405,,0,,,,,,,,,,,,,,,,,,25.33694,-0.02261519
6075,2021/11/28 12:27:18,150043.7191,8850.1144,1,12,0,0,0,0,0.1219025,3.423061,0.4172796935525,6.280391,6.365822,23.81069,23.30437,,0.0027815499342978,,1.78689301013947,0.580798387527466,,,,,,,,,,,,,,,,,25.35692,0.03408313
6076,2021/11/28 12:28:48,150133.7192,8940.1145,1,12,0,0,0,0,0.1213455,3.424634,0.415563925047,6.283434,6.365822,23.82111,23.30437,,0.00116776395589113,,,0,,,,,,,,,,,,,,,,,25.0293,-0.09430647
6077,2021/11/28 12:30:18,150223.7191,9030.1144,1,12,0,0,0,0,0.1210022,3.426295,0.414589232849,6.286478,6.365822,23.83153,23.30437,,0.0057220458984375,,0,,,,,,,,,,,,,,,,,,25.2964,0.02748311
6078,2021/11/28 12:31:48,150313.7191,9120.1144,1,12,0,0,0,0,0.1219254,3.427982,0.4179580765428,6.289523,6.365822,23.84197,23.30437,,0.000454130611615255,,1.90141105651855,0,,,,,,,,,,,,,,,,,25.19422,-0.007725358
6079,2021/11/28 12:33:18,150403.7192,9210.1145,1,12,0,0,0,0,0.1224594,3.4294,0.41996226636,6.292566,6.365822,23.8524,23.30437,,-0.0171661395579576,,,0,,,,,,,,,,,,,,,,,25.01201,-0.09334922
6080,2021/11/28 12:34:48,150493.7195,9300.1148,1,12,0,0,0,0,0.1225357,3.430736,0.4203876372752,6.295611,6.365822,23.86285,23.30437,,0.00136239198036492,,0,0,,,,,,,,,,,,,,,,,25.00199,-0.06917059
6081,2021/11/28 12:36:18,150583.7193,9390.1146,1,12,0,0,0,0,0.1218491,3.432052,0.4181924473532,6.298656,6.365822,23.8733,23.30437,,-0.0024942250456661,,0,,,,,,,,,,,,,,,,,,25.47851,0.01414657
6082,2021/11/28 12:37:48,150673.7193,9480.1146,1,12,0,0,0,0,0.1223602,3.43338,0.420109063476,6.301701,6.365822,23.88375,23.30437,,0.0036979210563004,,2.20502996444702,0.499370902776718,,,,,,,,,,,,,,,,,25.24265,-0.1259375
6083,2021/11/28 12:39:18,150763.7194,9570.1147,1,12,0,0,0,0,0.1218643,3.434646,0.4185607305378,6.304744,6.365822,23.8942,23.30437,,0.00238418602384627,,0,0,,,,,,,,,,,,,,,,,25.07243,0.06926537
6084,2021/11/28 12:40:48,150853.7193,9660.1146,1,12,0,0,0,0,0.1211395,3.435783,0.4162090347285,6.307787,6.365822,23.90465,23.30437,,-0.00136239198036492,,,0,,,,,,,,,,,,,,,,,25.46124,0.0412631
6085,2021/11/28 12:42:18,150943.7192,9750.1145,1,12,0,0,0,0,0.1224976,3.436666,0.4209833370016,6.310832,6.365822,23.91511,23.30437,,-0.00817435141652822,,0,,,,,,,,,,,,,,,,,,25.36506,-0.04660189
6086,2021/11/28 12:43:48,151033.7192,9840.1145,1,12,0,0,0,0,0.1220703,3.437717,0.4196431455051,6.31388,6.365822,23.92559,23.30437,,-0.000894069671630859,,0,0,,,,,,,,,,,,,,,,,25.25526,-0.06573617
6087,2021/11/28 12:45:18,151123.7199,9930.1152,1,12,0,0,0,0,0.1224823,3.438592,0.4211666569216,6.316928,6.365822,23.93607,23.30437,,-0.00169200298842043,,2.73147296905518,0,,,,,,,,,,,,,,,,,25.54082,0.06507456
6088,2021/11/28 12:46:48,151213.72,10020.1153,1,12,0,0,0,0,0.1221161,3.439659,0.4200377424099,6.319977,6.365822,23.94656,23.30437,,0.0104717202484608,,0,0,,,,,,,,,,,,,,,,,25.09604,-0.1214957
6089,2021/11/28 12:48:18,151303.7194,10110.1147,1,12,0,0,0,0,0.1215363,3.440592,0.4181568214896,6.323027,6.365822,23.95705,23.30437,,0.000778509711381048,,0,,,,,,,,,,,,,,,,,,25.51549,0.1412773
6090,2021/11/28 12:49:48,151393.7191,10200.1144,1,12,0,0,0,0,0.1222076,3.441424,0.4205681676224,6.326077,6.365822,23.96754,23.30437,,-0.0107288397848606,,,0,,,,,,,,,,,,,,,,,25.44318,0.04924774
6091,2021/11/28 12:51:18,151483.7201,10290.1154,1,12,0,0,0,0,0.1220169,3.442046,0.4199877825774,6.329129,6.365822,23.97805,23.30437,,-0.000194627398741432,,0,0,,,,,,,,,,,,,,,,,25.41011,-0.009130836
6092,2021/11/28 12:52:48,151573.7193,10380.1146,1,12,0,0,0,0,0.121994,3.443012,0.420026805928,6.332178,6.365822,23.98855,23.30437,,0.00372529006563127,,3.44709300994873,0.326968908309937,,,,,,,,,,,,,,,,,25.47271,0.0701195
6093,2021/11/28 12:54:18,151663.7192,10470.1145,1,12,0,0,0,0,0.1227341,3.443814,0.4226734118574,6.335224,6.365822,23.99903,23.30437,,0.00162327499128878,,,0,,,,,,,,,,,,,,,,,25.23429,-0.01998007
6094,2021/11/28 12:55:48,151753.7194,10560.1147,1,12,0,0,0,0,0.1220093,3.444803,0.4202980026679,6.338273,6.365822,24.00953,23.30437,,-0.000389254797482863,,0,0,,,,,,,,,,,,,,,,,25.17438,-0.06881833
6095,2021/11/28 12:57:18,151843.7193,10650.1146,1,12,0,0,0,0,0.1223907,3.445469,0.4216933627383,6.341322,6.365822,24.02004,23.30437,,-0.00128874904476106,,0,,,,,,,,,,,,,,,,,,25.50112,0.1257336
6096,2021/11/28 12:58:48,151933.7201,10740.1154,1,12,0,0,0,0,0.1226273,3.446183,0.4225961165959,6.344371,6.365822,24.03054,23.30437,,-0.00856360606849194,,0,0,,,,,,,,,,,,,,,,,25.19859,-0.03426135
6097,2021/11/28 13:00:18,152023.7194,10830.1147,1,12,0,0,0,0,0.1224136,3.446987,0.4219580878232,6.347419,6.365822,24.04105,23.30437,,0.000405818893341348,,,0,,,,,,,,,,,,,,,,,25.43142,0.09534717
6098,2021/11/28 13:01:48,152113.7194,10920.1147,1,12,0,0,0,0,0.1218491,3.447685,0.4200973143335,6.350467,6.365822,24.05156,23.30437,,0.00121101504191756,,0,0,,,,,,,,,,,,,,,,,25.37636,0.04908025
6099,2021/11/28 13:03:18,152203.7192,11010.1145,1,12,0,0,0,0,0.1222992,3.448669,0.4217694597648,6.353517,6.365822,24.06208,23.30437,,0.0127156600356102,,3.86242389678955,,,,,,,,,,,,,,,,,,25.08122,-0.1084852
6100,2021/11/28 13:04:48,152293.7192,11100.1145,1,12,0,0,0,0,0.1210556,3.449395,0.417568581362,6.35657,6.365822,24.07261,23.30437,,-0.00304364203475416,,0,0,,,,,,,,,,,,,,,,,25.1999,0.02220392
6101,2021/11/28 13:06:18,152383.7194,11190.1147,1,12,0,0,0,0,0.1219254,3.450206,0.4206677466324,6.359621,6.365822,24.08313,23.30437,,-0.00214090198278427,,0,0,,,,,,,,,,,,,,,,,25.22044,0.04698634
6102,2021/11/28 13:07:48,152473.7192,11280.1145,1,12,0,0,0,0,0.1219788,3.450774,0.4209212715912,6.362671,6.365822,24.09365,23.30437,,-0.000302753789583221,,,0,,,,,,,,,,,,,,,,,25.32622,-0.1150209
6103,2021/11/28 13:09:18,152563.7193,11370.1146,1,12,0,0,0,0,0.1220627,3.451529,0.4213029488683,6.365723,6.365822,24.10419,23.30437,,-0.000973136979155242,,0,,,,,,,,,,,,,,,,,,25.02332,-0.08346081
6104,2021/11/28 13:10:48,152653.7193,11460.1146,1,12,0,0,0,0,0.1222458,3.452513,0.4220552136954,6.368773,6.365822,24.11472,23.30437,,0.0132346600294113,,0,0.260050296783447,,,,,,,,,,,,,,,,,25.01146,-0.03869236
6105,2021/11/28 13:12:18,152743.72,11550.1153,1,12,0,0,0,0,0.1220703,3.453269,0.4215415828107,6.371822,6.365822,24.12524,23.30437,,-0.000908261281438172,,3.90562391281128,,,,,,,,,,,,,,,,,,25.02911,-0.05574644
6106,2021/11/28 13:13:48,152833.7193,11640.1146,1,12,0,0,0,0,0.1226044,3.454081,0.4234855285564,6.374874,6.365822,24.13578,23.30437,,0.00105963798705488,,0,0,,,,,,,,,,,,,,,,,25.02454,-0.1009232
6107,2021/11/28 13:15:18,152923.7192,11730.1145,1,12,0,0,0,0,0.1216507,3.45462,0.420256941234,6.377924,6.365822,24.14632,23.30437,,0.000405818893341348,,,0,,,,,,,,,,,,,,,,,25.41085,0.0934881
6108,2021/11/28 13:16:48,153013.7202,11820.1155,1,12,0,0,0,0,0.1220474,3.45538,0.421720145012,6.380976,6.365822,24.15686,23.30437,,0.00158945703878999,,0,0,,,,,,,,,,,,,,,,,25.06026,-0.06851971
6109,2021/11/28 13:18:18,153103.7201,11910.1154,1,12,0,0,0,0,0.1218109,3.456223,0.4210056342307,6.384027,6.365822,24.16741,23.30437,,0.00058388221077621,,0,,,,,,,,,,,,,,,,,,25.28107,-0.1094425
6110,2021/11/28 13:19:48,153193.7204,12000.1157,1,12,0,0,0,0,0.1222458,3.457075,0.422612899035,6.387078,6.365822,24.17795,23.30437,,-0.00155701895710081,,0,0,,,,,,,,,,,,,,,,,25.29894,-0.08832932
6111,2021/11/28 13:21:18,153283.7201,12090.1154,1,12,0,0,0,0,0.1219559,3.457862,0.4217066722858,6.390129,6.365822,24.1885,23.30437,,-0.00272478396072984,,,0,,,,,,,,,,,,,,,,,25.09693,-0.06869674
6112,2021/11/28 13:22:48,153373.7201,12180.1154,1,12,0,0,0,0,0.1222839,3.458667,0.4229392895613,6.393179,6.365822,24.19905,23.30437,,-0.0095367431640625,,4.0459041595459,0,,,,,,,,,,,,,,,,,25.36803,0.08203089
6113,2021/11/28 13:24:18,153463.7195,12270.1148,1,12,0,0,0,0,0.1217957,3.459244,0.4213210444508,6.39623,6.365822,24.2096,23.30437,,-0.000168791899341159,,0,,,,,,,,,,,,,,,,,,25.11326,-0.08033574
6114,2021/11/28 13:25:48,153553.7193,12360.1146,1,12,0,0,0,0,0.1217422,3.460001,0.4212281337422,6.399281,6.365822,24.22016,23.30437,,0.000255448510870337,,0,0,,,,,,,,,,,,,,,,,25.56284,0.07329047
6115,2021/11/28 13:27:18,153643.7195,12450.1148,1,12,0,0,0,0,0.1222305,3.460866,0.423023381613,6.402333,6.365822,24.23072,23.30437,,0.005340576171875,,,0,,,,,,,,,,,,,,,,,25.15589,-0.08123219
6116,2021/11/28 13:28:48,153733.7201,12540.1154,1,12,0,0,0,0,0.1221695,3.461764,0.422921976998,6.405385,6.365822,24.24129,23.30437,,0.00155701895710081,,0,0,,,,,,,,,,,,,,,,,25.17644,-0.1052189
6117,2021/11/28 13:30:18,153823.7195,12630.1148,1,12,0,0,0,0,0.1228943,3.462591,0.4255326971313,6.408437,6.365822,24.25185,23.30437,,-0.00247955298982561,,0,0.252245992422104,,,,,,,,,,,,,,,,,25.39032,-0.02914846
6118,2021/11/28 13:31:48,153913.72,12720.1153,1,12,0,0,0,0,0.1218719,3.463193,0.4220659109767,6.411487,6.365822,24.26241,23.30437,,-0.00581145286560059,,3.86381006240845,,,,,,,,,,,,,,,,,,25.42389,-0.01871288
6119,2021/11/28 13:33:18,154003.7202,12810.1155,1,12,0,0,0,0,0.1209259,3.464033,0.4188913081547,6.414536,6.365822,24.27298,23.30437,,0.00311403907835484,,0,0,,,,,,,,,,,,,,,,,25.11,-0.1066136
6120,2021/11/28 13:34:48,154093.7195,12900.1148,1,12,0,0,0,0,0.1222458,3.464777,0.4235544361866,6.417586,6.365822,24.28354,23.30437,,0.00044015739695169,,,0,,,,,,,,,,,,,,,,,25.34559,0.02562165
6121,2021/11/28 13:36:18,154183.7194,12990.1147,1,12,0,0,0,0,0.1226959,3.465788,0.4252379778692,6.420636,6.365822,24.29411,23.30437,,0.00603344989940524,,0,0,,,,,,,,,,,,,,,,,25.5538,0.06974638
6122,2021/11/28 13:37:48,154273.7187,13080.114,1,12,0,0,0,0,0.1221695,3.466652,0.423519141514,6.423686,6.365822,24.30468,23.30437,,0.00344946002587676,,0,,,,,,,,,,,,,,,,,,25.27473,-0.08764565
6123,2021/11/28 13:39:18,154363.7195,13170.1148,1,12,0,0,0,0,0.1214676,3.467388,0.4211752986288,6.426737,6.365822,24.31526,23.30437,,-0.00836298987269402,,0,0,,,,,,,,,,,,,,,,,25.45194,0.009528995
6124,2021/11/28 13:40:48,154453.7203,13260.1156,1,12,0,0,0,0,0.1219406,3.468058,0.4228970733548,6.429788,6.365822,24.32584,23.30437,,0.00291941105388105,,3.72277307510376,0,,,,,,,,,,,,,,,,,25.35347,-0.05345881
6125,2021/11/28 13:42:18,154543.7192,13350.1145,1,12,0,0,0,0,0.121994,3.468853,0.423179252882,6.432838,6.365822,24.33642,23.30437,,-0.000794728577602655,,0,0,,,,,,,,,,,,,,,,,25.4884,0.02909184
6126,2021/11/28 13:43:48,154633.7193,13440.1146,1,12,0,0,0,0,0.1224594,3.469901,0.4249219945194,6.43589,6.365822,24.34701,23.30437,,0.00635782908648252,,,,,,,,,,,,,,,,,,,,25.40361,-0.0552851
6127,2021/11/28 13:45:18,154723.7194,13530.1147,1,12,0,0,0,0,0.1220703,3.470872,0.4236903863016,6.438942,6.365822,24.3576,23.30437,,0.00104308105073869,,0,0,,,,,,,,,,,,,,,,,25.54136,0.01731157
6128,2021/11/28 13:46:48,154813.7195,13620.1148,1,12,0,0,0,0,0.1226807,3.471776,0.4259199099232,6.441995,6.365822,24.36819,23.30437,,0.00778509583324194,,0,0,,,,,,,,,,,,,,,,,25.28727,-0.01583815
6129,2021/11/28 13:48:18,154903.7202,13710.1155,1,12,0,0,0,0,0.1218338,3.472396,0.4230551997848,6.445048,6.365822,24.3788,23.30437,,-0.0075995922088623,,0,0.274793207645416,,,,,,,,,,,,,,,,,25.57554,0.1268661
