Repository: HVES-Battery-Testing-Consortium/LG-HG2

# Battery Testing Consortium (BTC)
The Battery Testing Consortium (BTC) has been developed within the High Voltage and Energy Storage Lab at Oxford Brookes University to provide accurate and comprehensive cell data to Formula Student Electric teams. Through the BTC, we aim to provide FS teams with information for improved and informed decisions for cell selection, pack architecture design, thermal cooling requirements, and end of life predictions. A range of tests are completed to provide a comprehensive electrochemical lithium-ion characterisation for modelling, validation, and battery management parameterisation.

File: Data/Round1/LG_HG2/Package 3/211126_BTC_POCV_LG_HG2_6_25C/211126_BTC_POCV_LG_HG2_6_25C_Channel_8_Wb_1.CSV (part 30 of 33)
Data_Point,Date_Time,Test_Time(s),Step_Time(s),Cycle_Index,Step_Index,TC_Counter1,TC_Counter2,TC_Counter3,TC_Counter4,Current(A),Voltage(V),Power(W),Charge_Capacity(Ah),Discharge_Capacity(Ah),Charge_Energy(Wh),Discharge_Energy(Wh),ACR(Ohm),dV/dt(V/s),Internal_Resistance(Ohm),dQ/dV(Ah/V),dV/dQ(V/Ah),MetaCode_MV_UD1,MetaCode_MV_UD2,MetaCode_MV_UD3,MetaCode_MV_UD4,MetaCode_MV_UD5,MetaCode_MV_UD6,MetaCode_MV_UD7,MetaCode_MV_UD8,MetaCode_MV_UD9,MetaCode_MV_UD10,MetaCode_MV_UD11,MetaCode_MV_UD12,MetaCode_MV_UD13,MetaCode_MV_UD14,MetaCode_MV_UD15,MetaCode_MV_UD16,Aux_Temperature_1(C),Aux_dT/dt_1(C)
6130,2021/11/28 13:49:48,154993.7192,13800.1145,1,12,0,0,0,0,0.1213455,3.473475,0.4214905606125,6.448101,6.365822,24.3894,23.30437,,0.000894069671630859,,3.53705501556396,,,,,,,,,,,,,,,,,,25.58974,0.1504385
6131,2021/11/28 13:51:18,155083.7195,13890.1148,1,12,0,0,0,0,0.1221237,3.474233,0.4242861886221,6.451152,6.365822,24.4,23.30437,,-0.000149011597386561,,0,0,,,,,,,,,,,,,,,,,25.08815,-0.06124437
6132,2021/11/28 13:52:48,155173.7201,13980.1154,1,12,0,0,0,0,0.1223145,3.475384,0.425089856268,6.454205,6.365822,24.41061,23.30437,,0.00447034789249301,,,0,,,,,,,,,,,,,,,,,25.38188,0.003537536
6133,2021/11/28 13:54:18,155263.7195,14070.1148,1,12,0,0,0,0,0.122551,3.476331,0.426027840381,6.457257,6.365822,24.42122,23.30437,,0.00153818400576711,,0,0,,,,,,,,,,,,,,,,,25.59956,0.04978359
6134,2021/11/28 13:55:48,155353.72,14160.1153,1,12,0,0,0,0,0.1221237,3.477307,0.4246615968759,6.46031,6.365822,24.43183,23.30437,,-0.0105098802596331,,0,,,,,,,,,,,,,,,,,,25.28095,-0.05167961
6135,2021/11/28 13:57:18,155443.7193,14250.1146,1,12,0,0,0,0,0.1220322,3.478096,0.4244397066912,6.463361,6.365822,24.44244,23.30437,,0.000337583798682317,,3.22143793106079,0,,,,,,,,,,,,,,,,,25.4053,-0.01199484
6136,2021/11/28 13:58:48,155533.7195,14340.1148,1,12,0,0,0,0,0.1221237,3.479179,0.4248902124423,6.466413,6.365822,24.45305,23.30437,,0.000389254797482863,,0,0,,,,,,,,,,,,,,,,,25.44318,-0.02189219
6137,2021/11/28 14:00:18,155623.7193,14430.1146,1,12,0,0,0,0,0.1220474,3.480284,0.4247596134616,6.469465,6.365822,24.46367,23.30437,,0.006152736954391,,,0,,,,,,,,,,,,,,,,,25.48384,-0.0818187
6138,2021/11/28 14:01:48,155713.7193,14520.1146,1,12,0,0,0,0,0.1224289,3.48139,0.426222748171,6.472517,6.365822,24.4743,23.30437,,0.00194627395831048,,0,,,,,,,,,,,,,,,,,,25.2485,0.06878555
6139,2021/11/28 14:03:18,155803.7202,14610.1155,1,12,0,0,0,0,0.1221695,3.482422,0.425445754529,6.475571,6.365822,24.48493,23.30437,,-0.000151376894791611,,0,0.3220174908638,,,,,,,,,,,,,,,,,25.36163,-0.1253545
6140,2021/11/28 14:04:48,155893.7202,14700.1155,1,12,0,0,0,0,0.121727,3.483384,0.424021884168,6.478623,6.365822,24.49556,23.30437,,-0.00817435141652822,,2.95880198478699,,,,,,,,,,,,,,,,,,25.29208,-0.1001155
6141,2021/11/28 14:06:18,155983.72,14790.1153,1,12,0,0,0,0,0.1221771,3.484479,0.4257235392309,6.481674,6.365822,24.50619,23.30437,,-0.00446400698274374,,0,0,,,,,,,,,,,,,,,,,25.28596,0.01781464
6142,2021/11/28 14:07:48,156073.7193,14880.1146,1,12,0,0,0,0,0.121582,3.485672,0.423794973104,6.484726,6.365822,24.51683,23.30437,,-0.00058388221077621,,,0,,,,,,,,,,,,,,,,,25.2028,-0.08460164
6143,2021/11/28 14:09:18,156163.7195,14970.1148,1,12,0,0,0,0,0.1218338,3.486889,0.4248209370482,6.487777,6.365822,24.52747,23.30437,,0.0072479248046875,,0,0,,,,,,,,,,,,,,,,,25.50674,0.1045704
6144,2021/11/28 14:10:48,156253.7202,15060.1155,1,12,0,0,0,0,0.1216812,3.488009,0.4244251207308,6.490829,6.365822,24.53811,23.30437,,-0.00817435141652822,,2.66685700416565,,,,,,,,,,,,,,,,,,25.21454,-0.02735674
6145,2021/11/28 14:12:18,156343.7193,15150.1146,1,12,0,0,0,0,0.1220856,3.489276,0.4259903540256,6.493877,6.365822,24.54874,23.30437,,-0.010579819791019,,,0,,,,,,,,,,,,,,,,,25.52419,0.05799949
6146,2021/11/28 14:13:48,156433.7193,15240.1146,1,12,0,0,0,0,0.1222305,3.490306,0.426621847533,6.496927,6.365822,24.55939,23.30437,,0.00114440894685686,,0,0,,,,,,,,,,,,,,,,,25.26106,0.04283845
6147,2021/11/28 14:15:18,156523.7193,15330.1146,1,12,0,0,0,0,0.1223755,3.491631,0.4272900894405,6.499978,6.365822,24.57003,23.30437,,-0.00155701895710081,,0,0,,,,,,,,,,,,,,,,,25.34357,0.06923258
6148,2021/11/28 14:16:48,156613.7193,15420.1146,1,12,0,0,0,0,0.1221237,3.492928,0.4265692911936,6.503028,6.365822,24.58069,23.30437,,-0.00317891407757998,,2.48703503608704,0.37903681397438,,,,,,,,,,,,,,,,,25.18728,0.01397491
6149,2021/11/28 14:18:18,156703.7194,15510.1147,1,12,0,0,0,0,0.1218872,3.494278,0.4259077614416,6.506079,6.365822,24.59135,23.30437,,0.00242203008383513,,,0,,,,,,,,,,,,,,,,,25.10735,-0.1327097
6150,2021/11/28 14:19:48,156793.7194,15600.1147,1,12,0,0,0,0,0.1220703,3.495469,0.4266929494707,6.509132,6.365822,24.60202,23.30437,,-0.00797972362488508,,0,,,,,,,,,,,,,,,,,,25.08797,-0.07417679
6151,2021/11/28 14:21:18,156883.7193,15690.1146,1,12,0,0,0,0,0.1217194,3.496644,0.4256094096936,6.512182,6.365822,24.61268,23.30437,,-0.000153818400576711,,0,0,,,,,,,,,,,,,,,,,25.35471,0.0056988
6152,2021/11/28 14:22:48,156973.7194,15780.1147,1,12,0,0,0,0,0.1227722,3.49818,0.429479254596,6.515234,6.365822,24.62336,23.30437,,-0.00155701895710081,,2.35499501228333,0,,,,,,,,,,,,,,,,,25.0878,-0.04375815
6153,2021/11/28 14:24:18,157063.7193,15870.1146,1,12,0,0,0,0,0.1227036,3.499597,0.4294131504492,6.518288,6.365822,24.63404,23.30437,,0.0075995922088623,,,0,,,,,,,,,,,,,,,,,25.53355,0.04952788
6154,2021/11/28 14:25:48,157153.7193,15960.1146,1,12,0,0,0,0,0.1216888,3.500809,0.4260092462392,6.521341,6.365822,24.64473,23.30437,,0.00136239198036492,,0,,,,,,,,,,,,,,,,,,25.22684,-0.04072964
6155,2021/11/28 14:27:18,157243.7195,16050.1148,1,12,0,0,0,0,0.1222992,3.502211,0.4283176035312,6.524392,6.365822,24.65541,23.30437,,-0.0169325806200504,,0,0,,,,,,,,,,,,,,,,,25.56194,0.1112175
6156,2021/11/28 14:28:48,157333.7202,16140.1155,1,12,0,0,0,0,0.1220322,3.50349,0.427538592378,6.527444,6.365822,24.6661,23.30437,,0.000756884401198477,,2.27433705329895,0.433034300804138,,,,,,,,,,,,,,,,,25.25334,-0.02688289
6157,2021/11/28 14:30:18,157423.7193,16230.1146,1,12,0,0,0,0,0.1224136,3.504758,0.4290300439088,6.530495,6.365822,24.67679,23.30437,,-0.000675167713779956,,0,0,,,,,,,,,,,,,,,,,25.18403,-0.06821871
6158,2021/11/28 14:31:48,157513.7193,16320.1146,1,12,0,0,0,0,0.1223755,3.506255,0.4290797087525,6.533545,6.365822,24.68748,23.30437,,0.00741746695712209,,,0,,,,,,,,,,,,,,,,,25.32821,-0.02225935
6159,2021/11/28 14:33:18,157603.7193,16410.1146,1,12,0,0,0,0,0.1221161,3.507763,0.4283543372843,6.536593,6.365822,24.69817,23.30437,,-0.000510897021740675,,0,,,,,,,,,,,,,,,,,,25.3129,-0.00166595
6160,2021/11/28 14:34:48,157693.7195,16500.1148,1,12,0,0,0,0,0.1221695,3.509088,0.428703526416,6.539639,6.365822,24.70886,23.30437,,-0.0072479248046875,,2.17866706848145,0,,,,,,,,,,,,,,,,,25.58823,0.08500695
6161,2021/11/28 14:36:18,157783.7193,16590.1146,1,12,0,0,0,0,0.1217728,3.510249,0.4274528494272,6.542684,6.365822,24.71955,23.30437,,0.000461455289041623,,0,0,,,,,,,,,,,,,,,,,25.43474,0.09580553
6162,2021/11/28 14:37:48,157873.7193,16680.1146,1,12,0,0,0,0,0.1220474,3.511646,0.4285872640204,6.54573,6.365822,24.73024,23.30437,,0.00166514597367495,,0,0,,,,,,,,,,,,,,,,,25.21701,0.04096508
6163,2021/11/28 14:39:18,157963.7193,16770.1146,1,12,0,0,0,0,0.1223602,3.5131,0.42986361862,6.548776,6.365822,24.74094,23.30437,,0.0105098802596331,,2.24404001235962,0.453291296958923,,,,,,,,,,,,,,,,,25.42555,-0.05616009
6164,2021/11/28 14:40:48,158053.7193,16860.1146,1,12,0,0,0,0,0.1218719,3.514646,0.4283365858474,6.551822,6.365822,24.75164,23.30437,,0.000149011597386561,,,0,,,,,,,,,,,,,,,,,25.15852,-0.04457414
6165,2021/11/28 14:42:18,158143.7195,16950.1148,1,12,0,0,0,0,0.1213989,3.515916,0.4268283348924,6.554866,6.365822,24.76234,23.30437,,-0.000202909403014928,,0,,,,,,,,,,,,,,,,,,25.26427,-0.01205266
6166,2021/11/28 14:43:48,158233.7195,17040.1148,1,12,0,0,0,0,0.1218262,3.517096,0.4284744407152,6.557914,6.365822,24.77306,23.30437,,-0.0019371509552002,,0,0,,,,,,,,,,,,,,,,,25.33903,-0.06347358
6167,2021/11/28 14:45:18,158323.7194,17130.1147,1,12,0,0,0,0,0.1216888,3.518387,0.4281482919656,6.560963,6.365822,24.78379,23.30437,,0.00305175804533064,,2.26819705963135,0,,,,,,,,,,,,,,,,,25.30044,0.0501287
6168,2021/11/28 14:46:48,158413.7193,17220.1146,1,12,0,0,0,0,0.1221771,3.519928,0.4300545952488,6.564011,6.365822,24.79451,23.30437,,0.00446400698274374,,0,0,,,,,,,,,,,,,,,,,25.31885,-0.05285859
6169,2021/11/28 14:48:18,158503.7194,17310.1147,1,12,0,0,0,0,0.1218872,3.521334,0.4292055415248,6.56706,6.365822,24.80524,23.30437,,-0.00248784595169127,,,,,,,,,,,,,,,,,,,,25.23766,0.02544701
6170,2021/11/28 14:49:48,158593.7194,17400.1147,1,12,0,0,0,0,0.1217804,3.522545,0.428976939118,6.570106,6.365822,24.81598,23.30437,,-0.000298023194773123,,0,0.438613295555115,,,,,,,,,,,,,,,,,25.57757,-0.006963015
6171,2021/11/28 14:51:18,158683.7202,17490.1155,1,12,0,0,0,0,0.1218338,3.523715,0.429307588567,6.573153,6.365822,24.82671,23.30437,,0.00178813899401575,,2.30825209617615,,,,,,,,,,,,,,,,,,25.13993,-0.1316619
6172,2021/11/28 14:52:48,158773.7196,17580.1149,1,12,0,0,0,0,0.1218719,3.524971,0.4295949132149,6.5762,6.365822,24.83745,23.30437,,-0.000596046389546245,,0,0,,,,,,,,,,,,,,,,,25.33176,0.0618571
6173,2021/11/28 14:54:18,158863.7194,17670.1147,1,12,0,0,0,0,0.1212311,3.526227,0.4274883780597,6.579242,6.365822,24.84818,23.30437,,-0.000762939511332661,,,0,,,,,,,,,,,,,,,,,25.24282,-0.008060336
6174,2021/11/28 14:55:48,158953.7194,17760.1147,1,12,0,0,0,0,0.1220093,3.52763,0.430403666959,6.582287,6.365822,24.85891,23.30437,,-0.00238418602384627,,0,0,,,,,,,,,,,,,,,,,25.3855,-0.07736206
6175,2021/11/28 14:57:18,159043.7194,17850.1147,1,12,0,0,0,0,0.1218109,3.528803,0.4298466693527,6.585333,6.365822,24.86966,23.30437,,0.000298023194773123,,2.4310610294342,,,,,,,,,,,,,,,,,,25.45185,-0.0439173
6176,2021/11/28 14:58:48,159133.7203,17940.1156,1,12,0,0,0,0,0.1217194,3.529885,0.429655484269,6.58838,6.365822,24.88041,23.30437,,-0.00674908002838492,,0,0,,,,,,,,,,,,,,,,,25.43928,0.06229997
6177,2021/11/28 15:00:18,159223.7188,18030.1141,1,12,0,0,0,0,0.1218643,3.531156,0.4303218541308,6.591426,6.365822,24.89117,23.30437,,0.000461455289041623,,,0,,,,,,,,,,,,,,,,,25.53027,0.1094216
6178,2021/11/28 15:01:48,159313.7194,18120.1147,1,12,0,0,0,0,0.1218491,3.532207,0.4303962439637,6.594473,6.365822,24.90193,23.30437,,0.000298023194773123,,0,0,,,,,,,,,,,,,,,,,25.12459,-0.1092672
6179,2021/11/28 15:03:18,159403.7202,18210.1155,1,12,0,0,0,0,0.1222076,3.533557,0.4318275204332,6.59752,6.365822,24.91269,23.30437,,0.00804662704467773,,2.54073095321655,0.3998703956604,,,,,,,,,,,,,,,,,25.20775,-0.08424282
6180,2021/11/28 15:04:48,159493.7188,18300.1141,1,12,0,0,0,0,0.1215973,3.534676,0.4298070579748,6.600565,6.365822,24.92345,23.30437,,-0.00423855194821954,,0,0,,,,,,,,,,,,,,,,,25.2588,-0.1070184
6181,2021/11/28 15:06:18,159583.7187,18390.114,1,12,0,0,0,0,0.1221542,3.535993,0.4319363961206,6.60361,6.365822,24.93422,23.30437,,0.00184582103975117,,,0,,,,,,,,,,,,,,,,,25.56801,0.1374131
6182,2021/11/28 15:07:48,159673.7197,18480.115,1,12,0,0,0,0,0.1214294,3.536946,0.4294892306124,6.606657,6.365822,24.94499,23.30437,,0.00253015593625605,,0,,,,,,,,,,,,,,,,,,25.24102,-0.03646731
6183,2021/11/28 15:09:18,159763.7187,18570.114,1,12,0,0,0,0,0.1226501,3.538094,0.4339475829094,6.609704,6.365822,24.95577,23.30437,,0.00211927597410977,,2.59952402114868,0,,,,,,,,,,,,,,,,,25.19449,-0.1213676
6184,2021/11/28 15:10:48,159853.7189,18660.1142,1,12,0,0,0,0,0.1217194,3.539251,0.4307955081694,6.612752,6.365822,24.96656,23.30437,,-0.000389254797482863,,,0,,,,,,,,,,,,,,,,,25.6074,0.110504
6185,2021/11/28 15:12:18,159943.7189,18750.1142,1,12,0,0,0,0,0.1216354,3.54062,0.430664729948,6.615798,6.365822,24.97734,23.30437,,0.0041961669921875,,0,0,,,,,,,,,,,,,,,,,25.46021,0.06391168
6186,2021/11/28 15:13:48,160033.7187,18840.114,1,12,0,0,0,0,0.1215057,3.541862,0.4303564216134,6.618845,6.365822,24.98813,23.30437,,0.000769092177506536,,0,,,,,,,,,,,,,,,,,,25.59304,0.1214689
6187,2021/11/28 15:15:18,160123.7196,18930.1149,1,12,0,0,0,0,0.1222153,3.542785,0.4329825316105,6.62189,6.365822,24.99892,23.30437,,-0.00782012939453125,,0,0.389606088399887,,,,,,,,,,,,,,,,,25.29494,-0.03731728
6188,2021/11/28 15:16:48,160213.7187,19020.114,1,12,0,0,0,0,0.1224976,3.544136,0.4341481540736,6.624934,6.365822,25.00971,23.30437,,-0.000811637728475034,,2.59842300415039,0,,,,,,,,,,,,,,,,,25.20662,-0.07732332
6189,2021/11/28 15:18:18,160303.7195,19110.1148,1,12,0,0,0,0,0.1218262,3.545304,0.4319109141648,6.62798,6.365822,25.0205,23.30437,,0.0018658849876374,,0,,,,,,,,,,,,,,,,,,25.55754,0.07361531
6190,2021/11/28 15:19:48,160393.7189,19200.1142,1,12,0,0,0,0,0.121727,3.546724,0.431732072348,6.631027,6.365822,25.03131,23.30437,,0.00762939499691129,,0,0,,,,,,,,,,,,,,,,,25.37079,0.02113283
6191,2021/11/28 15:21:18,160483.7205,19290.1158,1,12,0,0,0,0,0.1218109,3.547889,0.4321715521901,6.634071,6.365822,25.04211,23.30437,,-0.00610947608947754,,,0,,,,,,,,,,,,,,,,,25.2087,-0.08616269
6192,2021/11/28 15:22:48,160573.7187,19380.114,1,12,0,0,0,0,0.1218719,3.549168,0.4325438475792,6.637118,6.365822,25.05292,23.30437,,0.000447034806711599,,2.47549510002136,0,,,,,,,,,,,,,,,,,25.55252,0.06515205
6193,2021/11/28 15:24:18,160663.7204,19470.1157,1,12,0,0,0,0,0.1219025,3.55025,0.432784350625,6.640165,6.365822,25.06373,23.30437,,0.00913937855511904,,0,,,,,,,,,,,,,,,,,,25.58723,0.06941617
6194,2021/11/28 15:25:48,160753.7196,19560.1149,1,12,0,0,0,0,0.1219788,3.551457,0.4332024631116,6.643209,6.365822,25.07454,23.30437,,0.00116776395589113,,0,0,,,,,,,,,,,,,,,,,25.59092,0.04812539
6195,2021/11/28 15:27:18,160843.7194,19650.1147,1,12,0,0,0,0,0.1218338,3.552695,0.432838332091,6.646254,6.365822,25.08536,23.30437,,-0.00324249290861189,,,0.400267094373703,,,,,,,,,,,,,,,,,25.60046,0.03827691
6196,2021/11/28 15:28:48,160933.7196,19740.1149,1,12,0,0,0,0,0.1221695,3.554188,0.434213370866,6.649298,6.365822,25.09617,23.30437,,-0.0024610951077193,,2.44294095039368,,,,,,,,,,,,,,,,,,25.3595,0.06599247
6197,2021/11/28 15:30:18,161023.7195,19830.1148,1,12,0,0,0,0,0.1214523,3.555324,0.4318022770452,6.652342,6.365822,25.10699,23.30437,,-0.000922910578083247,,0,0,,,,,,,,,,,,,,,,,25.51785,0.05493462
6198,2021/11/28 15:31:48,161113.7196,19920.1149,1,12,0,0,0,0,0.1224823,3.556394,0.4355953168262,6.655383,6.365822,25.11781,23.30437,,-0.00782012939453125,,0,0,,,,,,,,,,,,,,,,,25.11587,-0.06508768
6199,2021/11/28 15:33:18,161203.7195,20010.1148,1,12,0,0,0,0,0.121727,3.557663,0.433063644001,6.658428,6.365822,25.12864,23.30437,,0.00138436595443636,,,0,,,,,,,,,,,,,,,,,25.18497,-0.04854083
6200,2021/11/28 15:34:48,161293.7204,20100.1157,1,12,0,0,0,0,0.1223221,3.558756,0.4353145073076,6.661473,6.365822,25.13947,23.30437,,-0.00095367431640625,,2.51839900016785,,,,,,,,,,,,,,,,,,25.15219,-0.0262928
6201,2021/11/28 15:36:18,161383.7188,20190.1141,1,12,0,0,0,0,0.121521,3.560018,0.432616947378,6.664518,6.365822,25.15031,23.30437,,0.017321839928627,,0,0,,,,,,,,,,,,,,,,,25.46989,-0.01523197
6202,2021/11/28 15:37:48,161473.7187,20280.114,1,12,0,0,0,0,0.1213913,3.561325,0.4323138714725,6.667566,6.365822,25.16117,23.30437,,0.00165856396779418,,,0,,,,,,,,,,,,,,,,,25.52541,0.0264746
6203,2021/11/28 15:39:18,161563.7195,20370.1148,1,12,0,0,0,0,0.1219406,3.562398,0.4344009495588,6.670615,6.365822,25.17202,23.30437,,0.0015137690352276,,0,0,,,,,,,,,,,,,,,,,25.13685,-0.1066011
6204,2021/11/28 15:40:48,161653.7187,20460.114,1,12,0,0,0,0,0.1218491,3.56325,0.434178805575,6.673661,6.365822,25.18288,23.30437,,-0.00973542500287294,,2.64078903198242,0.39355280995369,,,,,,,,,,,,,,,,,25.46183,0.01170397
6205,2021/11/28 15:42:18,161743.7204,20550.1157,1,12,0,0,0,0,0.1214371,3.564292,0.4328372840332,6.676708,6.365822,25.19374,23.30437,,-0.00194627395831048,,,0,,,,,,,,,,,,,,,,,25.11666,-0.0958091
6206,2021/11/28 15:43:48,161833.7198,20640.1151,1,12,0,0,0,0,0.1220093,3.565402,0.4350122022386,6.679755,6.365822,25.2046,23.30437,,-0.00119209301192313,,0,0,,,,,,,,,,,,,,,,,25.3624,0.07896543
6207,2021/11/28 15:45:18,161923.7187,20730.114,1,12,0,0,0,0,0.1212692,3.566675,0.43252782391,6.682798,6.365822,25.21545,23.30437,,-0.000745058117900044,,0,,,,,,,,,,,,,,,,,,25.33819,0.02728999
6208,2021/11/28 15:46:48,162013.7195,20820.1148,1,12,0,0,0,0,0.1222153,3.567609,0.4360164042177,6.685841,6.365822,25.22631,23.30437,,0.000577984377741814,,0,0,,,,,,,,,,,,,,,,,25.4473,0.08647025
6209,2021/11/28 15:48:18,162103.7194,20910.1147,1,12,0,0,0,0,0.1219711,3.568432,0.4352455763152,6.688886,6.365822,25.23717,23.30437,,-0.010530149564147,,2.96160411834717,0,,,,,,,,,,,,,,,,,25.55202,0.1335812
6210,2021/11/28 15:49:48,162193.7195,21000.1148,1,12,0,0,0,0,0.1215363,3.569394,0.4338109400022,6.691931,6.365822,25.24804,23.30437,,-0.00218550302088261,,0,0,,,,,,,,,,,,,,,,,25.57092,0.1121795
6211,2021/11/28 15:51:18,162283.7195,21090.1148,1,12,0,0,0,0,0.1222305,3.570499,0.4364238780195,6.694976,6.365822,25.25891,23.30437,,0.00646037422120571,,,,,,,,,,,,,,,,,,,,25.38338,0.07037938
6212,2021/11/28 15:52:48,162373.7196,21180.1149,1,12,0,0,0,0,0.1217575,3.571607,0.4348699393025,6.69802,6.365822,25.26978,23.30437,,0.00161390996072441,,0,0,,,,,,,,,,,,,,,,,25.28282,-0.08312464
6213,2021/11/28 15:54:18,162463.7197,21270.115,1,12,0,0,0,0,0.1221161,3.572547,0.4362655067067,6.701067,6.365822,25.28066,23.30437,,0.005340576171875,,0,0,,,,,,,,,,,,,,,,,25.54268,0.1055264
6214,2021/11/28 15:55:48,162553.7193,21360.1146,1,12,0,0,0,0,0.1218109,3.573411,0.4352804099799,6.704113,6.365822,25.29155,23.30437,,-0.00762939499691129,,3.05998492240906,0.332242697477341,,,,,,,,,,,,,,,,,25.12328,-0.1621747
6215,2021/11/28 15:57:18,162643.7188,21450.1141,1,12,0,0,0,0,0.1221924,3.574473,0.4367734346052,6.70716,6.365822,25.30244,23.30437,,-0.00286102294921875,,0,0,,,,,,,,,,,,,,,,,25.59528,0.05489707
6216,2021/11/28 15:58:48,162733.7197,21540.115,1,12,0,0,0,0,0.121727,3.575466,0.435230749782,6.710207,6.365822,25.31333,23.30437,,-0.0020540680270642,,,0,,,,,,,,,,,,,,,,,25.66369,-0.01488864
6217,2021/11/28 16:00:18,162823.7189,21630.1142,1,12,0,0,0,0,0.1223526,3.576678,0.4376158526628,6.713253,6.365822,25.32422,23.30437,,0.025828680023551,,0,,,,,,,,,,,,,,,,,,25.3774,-0.08674979
6218,2021/11/28 16:01:48,162913.7198,21720.1151,1,12,0,0,0,0,0.1219406,3.577715,0.436268713729,6.716302,6.365822,25.33513,23.30437,,0.00152587902266532,,0,0,,,,,,,,,,,,,,,,,25.61464,0.02668917
6219,2021/11/28 16:03:18,163003.7195,21810.1148,1,12,0,0,0,0,0.1215744,3.578827,0.4350937452288,6.719352,6.365822,25.34604,23.30437,,0.0020540680270642,,2.94160795211792,0,,,,,,,,,,,,,,,,,25.52608,0.06966531
6220,2021/11/28 16:04:48,163093.7189,21900.1142,1,12,0,0,0,0,0.1219559,3.579639,0.4365580959201,6.7224,6.365822,25.35695,23.30437,,0.0057220458984375,,0,0,,,,,,,,,,,,,,,,,25.13119,-0.05901039
6221,2021/11/28 16:06:18,163183.7193,21990.1146,1,12,0,0,0,0,0.1215439,3.58092,0.435238982388,6.725447,6.365822,25.36786,23.30437,,0.00253319693729281,,,,,,,,,,,,,,,,,,,,25.55448,0.04939258
6222,2021/11/28 16:07:48,163273.7188,22080.1141,1,12,0,0,0,0,0.1216125,3.582053,0.4356224204625,6.728494,6.365822,25.37877,23.30437,,0.0039357990026474,,0,0,,,,,,,,,,,,,,,,,25.30753,-0.05514979
6223,2021/11/28 16:09:18,163363.7205,22170.1158,1,12,0,0,0,0,0.122139,3.583286,0.437658968754,6.731543,6.365822,25.38969,23.30437,,0.00397364282980561,,2.75609111785889,0.350452601909637,,,,,,,,,,,,,,,,,25.23712,-0.08779585
6224,2021/11/28 16:10:48,163453.7187,22260.114,1,12,0,0,0,0,0.1218719,3.584313,0.4368270355047,6.734589,6.365822,25.40061,23.30437,,-0.00817435141652822,,,0,,,,,,,,,,,,,,,,,25.4854,-0.009694099
6225,2021/11/28 16:12:18,163543.7197,22350.115,1,12,0,0,0,0,0.1223755,3.585329,0.4387564290395,6.737636,6.365822,25.41154,23.30437,,0.000762939511332661,,0,,,,,,,,,,,,,,,,,,25.53542,0.05648851
6226,2021/11/28 16:13:48,163633.7188,22440.1141,1,12,0,0,0,0,0.1215363,3.586668,0.4359103580484,6.740683,6.365822,25.42246,23.30437,,0.00058388221077621,,0,0,,,,,,,,,,,,,,,,,25.33543,0.05115211
6227,2021/11/28 16:15:18,163723.7196,22530.1149,1,12,0,0,0,0,0.121727,3.587862,0.436739677674,6.74373,6.365822,25.43339,23.30437,,0.00912210159003735,,,0,,,,,,,,,,,,,,,,,25.24618,-0.08167088
6228,2021/11/28 16:16:48,163813.7203,22620.1156,1,12,0,0,0,0,0.1215057,3.58918,0.436105828326,6.746775,6.365822,25.44432,23.30437,,0.00499543687328696,,2.5538809299469,0,,,,,,,,,,,,,,,,,25.34612,-0.07998407
6229,2021/11/28 16:18:18,163903.7189,22710.1142,1,12,0,0,0,0,0.1220169,3.590451,0.4380957006219,6.749822,6.365822,25.45526,23.30437,,-0.000973136979155242,,0,,,,,,,,,,,,,,,,,,25.56433,0.05972445
6230,2021/11/28 16:19:48,163993.7196,22800.1149,1,12,0,0,0,0,0.1223145,3.591445,0.4392857994525,6.75287,6.365822,25.4662,23.30437,,-0.000302753789583221,,0,0,,,,,,,,,,,,,,,,,25.33123,-0.07193267
6231,2021/11/28 16:21:18,164083.7195,22890.1148,1,12,0,0,0,0,0.1216812,3.592639,0.4371566246868,6.755915,6.365822,25.47714,23.30437,,0.00365237006917596,,,0.39519539475441,,,,,,,,,,,,,,,,,25.27959,-0.1030433
6232,2021/11/28 16:22:48,164173.7195,22980.1148,1,12,0,0,0,0,0.1214523,3.593905,0.4364880282315,6.758958,6.365822,25.48808,23.30437,,-0.000811637728475034,,2.52603507041931,,,,,,,,,,,,,,,,,,25.44958,0.0918752
6233,2021/11/28 16:24:18,164263.7188,23070.1141,1,12,0,0,0,0,0.1216888,3.595255,0.437502266644,6.762001,6.365822,25.49901,23.30437,,-0.00162327499128878,,0,0,,,,,,,,,,,,,,,,,25.15042,-0.08112729
6234,2021/11/28 16:25:48,164353.7197,23160.115,1,12,0,0,0,0,0.1212692,3.596421,0.4361350975332,6.765042,6.365822,25.50995,23.30437,,0.00058388221077621,,0,0,,,,,,,,,,,,,,,,,25.241,-0.09927213
6235,2021/11/28 16:27:18,164443.7195,23250.1148,1,12,0,0,0,0,0.1216888,3.597479,0.4377729025352,6.768085,6.365822,25.52089,23.30437,,-0.00700658699497581,,,0,,,,,,,,,,,,,,,,,25.55528,0.09244919
6236,2021/11/28 16:28:48,164533.7197,23340.115,1,12,0,0,0,0,0.1214828,3.598588,0.4371665462864,6.77113,6.365822,25.53185,23.30437,,-0.00119209301192313,,2.58514094352722,,,,,,,,,,,,,,,,,,25.50862,0.01613259
6237,2021/11/28 16:30:18,164623.7197,23430.115,1,12,0,0,0,0,0.1216812,3.599592,0.4380026740704,6.774173,6.365822,25.5428,23.30437,,-0.000711697328370065,,0,0,,,,,,,,,,,,,,,,,25.27799,-0.1239562
6238,2021/11/28 16:31:48,164713.7197,23520.115,1,12,0,0,0,0,0.1213913,3.600837,0.4371102845181,6.777216,6.365822,25.55376,23.30437,,0.0101454695686698,,,0,,,,,,,,,,,,,,,,,25.7063,0.1478738
6239,2021/11/28 16:33:18,164803.7195,23610.1148,1,12,0,0,0,0,0.1214142,3.60185,0.43731573627,6.780261,6.365822,25.56472,23.30437,,-0.0078413225710392,,0,0,,,,,,,,,,,,,,,,,25.7,0.1297551
6240,2021/11/28 16:34:48,164893.7197,23700.115,1,12,0,0,0,0,0.1217041,3.602701,0.4384634827741,6.783305,6.365822,25.57569,23.30437,,-0.000596046389546245,,0,0.358164697885513,,,,,,,,,,,,,,,,,25.71792,0.1439816
6241,2021/11/28 16:36:18,164983.7196,23790.1149,1,12,0,0,0,0,0.1221237,3.603476,0.4400698219812,6.786347,6.365822,25.58665,23.30437,,-0.000596046389546245,,3.0457398891449,,,,,,,,,,,,,,,,,,25.77358,0.131858
6242,2021/11/28 16:37:48,165073.7195,23880.1148,1,12,0,0,0,0,0.1218491,3.604321,0.4391832699611,6.789393,6.365822,25.59763,23.30437,,-0.000851495016831905,,0,0,,,,,,,,,,,,,,,,,25.56383,0.09592295
6243,2021/11/28 16:39:18,165163.7188,23970.1141,1,12,0,0,0,0,0.1221161,3.605071,0.4402372107431,6.79244,6.365822,25.60861,23.30437,,0.000198682100744918,,,0,,,,,,,,,,,,,,,,,25.68826,-0.05475998
6244,2021/11/28 16:40:48,165253.7198,24060.1151,1,12,0,0,0,0,0.1218719,3.606025,0.4394731181975,6.795487,6.365822,25.6196,23.30437,,-0.000433488312410191,,0,0,,,,,,,,,,,,,,,,,25.59081,0.101167
6245,2021/11/28 16:42:18,165343.7205,24150.1158,1,12,0,0,0,0,0.1225204,3.606668,0.4418904060272,6.798534,6.365822,25.63058,23.30437,,-0.00650232518091798,,0,,,,,,,,,,,,,,,,,,25.41174,-0.0720185
6246,2021/11/28 16:43:48,165433.7188,24240.1141,1,12,0,0,0,0,0.1219711,3.60723,0.439977811053,6.801582,6.365822,25.64158,23.30437,,-0.00238418602384627,,0,0,,,,,,,,,,,,,,,,,25.57438,-0.02899051
6247,2021/11/28 16:45:18,165523.7195,24330.1148,1,12,0,0,0,0,0.1214523,3.607949,0.4381937043327,6.804628,6.365822,25.65257,23.30437,,0.00312924408353865,,,0,,,,,,,,,,,,,,,,,25.55878,0.09931266
6248,2021/11/28 16:46:48,165613.7195,24420.1148,1,12,0,0,0,0,0.1223221,3.608737,0.4414282881877,6.807673,6.365822,25.66356,23.30437,,0.00834465026855469,,4.03995800018311,0,,,,,,,,,,,,,,,,,25.58992,0.07414877
6249,2021/11/28 16:48:18,165703.7197,24510.115,1,12,0,0,0,0,0.1220856,3.609398,0.4406555204688,6.810718,6.365822,25.67454,23.30437,,0.000847710471134633,,0,,,,,,,,,,,,,,,,,,25.67788,0.08211374
6250,2021/11/28 16:49:48,165793.7205,24600.1158,1,12,0,0,0,0,0.1222076,3.610014,0.4411711469064,6.813765,6.365822,25.68554,23.30437,,-0.000847710471134633,,0,0,,,,,,,,,,,,,,,,,25.28455,-0.05062938
6251,2021/11/28 16:51:18,165883.7195,24690.1148,1,12,0,0,0,0,0.1214828,3.610544,0.4386189946432,6.816809,6.365822,25.69653,23.30437,,-0.00163912796415389,,,0,,,,,,,,,,,,,,,,,25.27412,-0.03745854
6252,2021/11/28 16:52:48,165973.719,24780.1143,1,12,0,0,0,0,0.1217422,3.611239,0.4396401805858,6.819853,6.365822,25.70753,23.30437,,0.00105963798705488,,0,,,,,,,,,,,,,,,,,,25.50429,0.07131875
6253,2021/11/28 16:54:18,166063.7197,24870.115,1,12,0,0,0,0,0.121727,3.611865,0.439661490855,6.822898,6.365822,25.71852,23.30437,,0.0125803798437119,,0,0,,,,,,,,,,,,,,,,,25.20308,-0.01483858
6254,2021/11/28 16:55:48,166153.7189,24960.1142,1,12,0,0,0,0,0.1214142,3.612639,0.4386256740738,6.825942,6.365822,25.72952,23.30437,,0.000621961487922817,,0,0.236636102199554,,,,,,,,,,,,,,,,,25.30058,-0.06879926
6255,2021/11/28 16:57:18,166243.7198,25050.1151,1,12,0,0,0,0,0.1215973,3.613303,0.4393678888819,6.828984,6.365822,25.74051,23.30437,,-0.00253015593625605,,4.69271802902222,,,,,,,,,,,,,,,,,,25.67371,0.08626461
6256,2021/11/28 16:58:48,166333.7196,25140.1149,1,12,0,0,0,0,0.1215057,3.613881,0.4391071406217,6.832026,6.365822,25.7515,23.30437,,-0.00576178217306733,,,0,,,,,,,,,,,,,,,,,25.27716,-0.09260595
6257,2021/11/28 17:00:18,166423.719,25230.1143,1,12,0,0,0,0,0.1205444,3.614386,0.4356939917384,6.835071,6.365822,25.7625,23.30437,,-0.000794728577602655,,0,0,,,,,,,,,,,,,,,,,25.47674,-0.04441798
6258,2021/11/28 17:01:48,166513.72,25320.1153,1,12,0,0,0,0,0.1215439,3.614965,0.4393769444635,6.838112,6.365822,25.7735,23.30437,,-0.000866976683028042,,0,0,,,,,,,,,,,,,,,,,25.44848,0.08888185
6259,2021/11/28 17:03:18,166603.7191,25410.1144,1,12,0,0,0,0,0.121727,3.615836,0.440144868772,6.841154,6.365822,25.7845,23.30437,,0.00745058106258512,,0,,,,,,,,,,,,,,,,,,25.21783,-0.03970027
6260,2021/11/28 17:04:48,166693.719,25500.1143,1,12,0,0,0,0,0.1222076,3.616461,0.4419590193036,6.844199,6.365822,25.79551,23.30437,,0.0033086659386754,,,0,,,,,,,,,,,,,,,,,25.50583,0.05217195
6261,2021/11/28 17:06:18,166783.7198,25590.1151,1,12,0,0,0,0,0.1222076,3.61694,0.442017556744,6.847243,6.365822,25.80652,23.30437,,-0.00703530199825764,,0,0,,,,,,,,,,,,,,,,,25.64407,0.0367564
6262,2021/11/28 17:07:48,166873.7191,25680.1144,1,12,0,0,0,0,0.1214142,3.617515,0.439217689713,6.850289,6.365822,25.81754,23.30437,,0.000198682100744918,,0,0,,,,,,,,,,,,,,,,,25.27577,-0.05671501
6263,2021/11/28 17:09:18,166963.719,25770.1143,1,12,0,0,0,0,0.1224823,3.618211,0.4431668051653,6.853336,6.365822,25.82856,23.30437,,-0.00104308105073869,,4.8110990524292,,,,,,,,,,,,,,,,,,25.66829,0.1147747
6264,2021/11/28 17:10:48,167053.7188,25860.1141,1,12,0,0,0,0,0.1221008,3.618925,0.44187363764,6.856382,6.365822,25.83958,23.30437,,0.00898654665797949,,,0,,,,,,,,,,,,,,,,,25.38121,-0.07562399
6265,2021/11/28 17:12:18,167143.7198,25950.1151,1,12,0,0,0,0,0.1218338,3.619663,0.4409972980094,6.85943,6.365822,25.85061,23.30437,,-0.00178813899401575,,0,0,,,,,,,,,,,,,,,,,25.44154,-0.05451202
6266,2021/11/28 17:13:48,167233.7187,26040.114,1,12,0,0,0,0,0.1219788,3.620244,0.4415930188272,6.862475,6.365822,25.86164,23.30437,,-0.00231193797662854,,0,0,,,,,,,,,,,,,,,,,25.79369,0.1023114
6267,2021/11/28 17:15:18,167323.7199,26130.1152,1,12,0,0,0,0,0.1219406,3.620711,0.4415116717666,6.865521,6.365822,25.87267,23.30437,,-0.00789761543273926,,0,,,,,,,,,,,,,,,,,,25.61095,-0.04753768
6268,2021/11/28 17:16:48,167413.7195,26220.1148,1,12,0,0,0,0,0.1217194,3.621302,0.4407827066588,6.868568,6.365822,25.8837,23.30437,,-0.000866976683028042,,,0,,,,,,,,,,,,,,,,,25.89456,0.1318574
6269,2021/11/28 17:18:18,167503.72,26310.1153,1,12,0,0,0,0,0.1222458,3.621986,0.4427725761588,6.871612,6.365822,25.89472,23.30437,,0.00832297559827566,,0,0,,,,,,,,,,,,,,,,,25.56992,0.01531005
6270,2021/11/28 17:19:48,167593.7198,26400.1151,1,12,0,0,0,0,0.1227036,3.622806,0.4445313383016,6.874654,6.365822,25.90574,23.30437,,-0.00082928198389709,,0,0.205704897642136,,,,,,,,,,,,,,,,,25.42752,-0.09474456
6271,2021/11/28 17:21:18,167683.719,26490.1143,1,12,0,0,0,0,0.1218262,3.623389,0.4414237129918,6.877697,6.365822,25.91677,23.30437,,0.000596046389546245,,4.8585262298584,,,,,,,,,,,,,,,,,,25.85649,-0.04465044
6272,2021/11/28 17:22:48,167773.7191,26580.1144,1,12,0,0,0,0,0.1218109,3.623825,0.4414213846925,6.880743,6.365822,25.9278,23.30437,,-0.00874201394617558,,,0,,,,,,,,,,,,,,,,,25.5563,-0.1030439
6273,2021/11/28 17:24:18,167863.7198,26670.1151,1,12,0,0,0,0,0.1222305,3.624412,0.443013690966,6.88379,6.365822,25.93885,23.30437,,0.00993410684168339,,0,0,,,,,,,,,,,,,,,,,25.58838,-0.04786074
6274,2021/11/28 17:25:48,167953.7198,26760.1151,1,12,0,0,0,0,0.1213608,3.624978,0.4399302300624,6.886838,6.365822,25.94989,23.30437,,0.00119209301192313,,0,0,,,,,,,,,,,,,,,,,25.40887,-0.07032275
6275,2021/11/28 17:27:18,168043.7199,26850.1152,1,12,0,0,0,0,0.1214523,3.62576,0.440356891248,6.889885,6.365822,25.96094,23.30437,,0.00787159707397223,,0,,,,,,,,,,,,,,,,,,25.84805,0.09830892
6276,2021/11/28 17:28:48,168133.7191,26940.1144,1,12,0,0,0,0,0.1212463,3.626389,0.4396862486107,6.89293,6.365822,25.97198,23.30437,,0.00218550302088261,,,0,,,,,,,,,,,,,,,,,25.31507,-0.04122734
6277,2021/11/28 17:30:18,168223.72,27030.1153,1,12,0,0,0,0,0.1214294,3.626941,0.4404172694654,6.895975,6.365822,25.98303,23.30437,,-0.00233120401389897,,0,0,,,,,,,,,,,,,,,,,25.73499,0.04782856
6278,2021/11/28 17:31:48,168313.7198,27120.1151,1,12,0,0,0,0,0.122551,3.627353,0.444535737503,6.899021,6.365822,25.99407,23.30437,,-0.00879168510437012,,0,0,,,,,,,,,,,,,,,,,25.36163,-0.07228553
6279,2021/11/28 17:33:18,168403.719,27210.1143,1,12,0,0,0,0,0.1217422,3.627921,0.4416710839662,6.902065,6.365822,26.00512,23.30437,,-0.000397364288801327,,0,,,,,,,,,,,,,,,,,,25.57858,0.06145895
6280,2021/11/28 17:34:48,168493.7198,27300.1151,1,12,0,0,0,0,0.1217422,3.628561,0.4417489989742,6.90511,6.365822,26.01616,23.30437,,0.0027815499342978,,5.0171070098877,0,,,,,,,,,,,,,,,,,25.40312,-0.04872203
6281,2021/11/28 17:36:18,168583.7198,27390.1151,1,12,0,0,0,0,0.1213989,3.62922,0.440583315858,6.908153,6.365822,26.02721,23.30437,,0.000993410707451403,,0,0,,,,,,,,,,,,,,,,,25.73277,-0.01040637
6282,2021/11/28 17:37:48,168673.7198,27480.1151,1,12,0,0,0,0,0.1218872,3.629841,0.4424311559352,6.911197,6.365822,26.03826,23.30437,,0.000794728577602655,,0,0,,,,,,,,,,,,,,,,,25.48104,0.06919205
6283,2021/11/28 17:39:18,168763.7197,27570.115,1,12,0,0,0,0,0.1213913,3.630256,0.4406814951728,6.914239,6.365822,26.0493,23.30437,,-0.00787817873060703,,,,,,,,,,,,,,,,,,,,25.46889,-0.07153988
6284,2021/11/28 17:40:48,168853.7195,27660.1148,1,12,0,0,0,0,0.1222458,3.630778,0.4438473612324,6.917282,6.365822,26.06034,23.30437,,0.000762939511332661,,0,0,,,,,,,,,,,,,,,,,25.58315,0.06558776
6285,2021/11/28 17:42:18,168943.7188,27750.1141,1,12,0,0,0,0,0.1219559,3.631351,0.4428646794209,6.920327,6.365822,26.0714,23.30437,,-0.00105963798705488,,0,0,,,,,,,,,,,,,,,,,25.37394,-0.02796412
6286,2021/11/28 17:43:48,169033.7188,27840.1141,1,12,0,0,0,0,0.1218719,3.631958,0.4426336221802,6.92337,6.365822,26.08245,23.30437,,0.0114830201491714,,0,0,,,,,,,,,,,,,,,,,25.43514,-0.08058608
6287,2021/11/28 17:45:18,169123.7189,27930.1142,1,12,0,0,0,0,0.1219254,3.632607,0.4429070615178,6.926414,6.365822,26.09351,23.30437,,-0.0010270340135321,,,,,,,,,,,,,,,,,,,,25.77861,0.09313464
6288,2021/11/28 17:46:48,169213.7187,28020.114,1,12,0,0,0,0,0.1219177,3.633197,0.4429510218869,6.929459,6.365822,26.10457,23.30437,,0.00331712793558836,,0,0.190806195139885,,,,,,,,,,,,,,,,,25.39001,-0.02379417
6289,2021/11/28 17:48:18,169303.7187,28110.114,1,12,0,0,0,0,0.1225204,3.633511,0.4451792211244,6.932504,6.365822,26.11563,23.30437,,0.000596046389546245,,5.5457911491394,0,,,,,,,,,,,,,,,,,25.67402,0.1151174
6290,2021/11/28 17:49:48,169393.7196,28200.1149,1,12,0,0,0,0,0.1220093,3.634063,0.4433894827859,6.935549,6.365822,26.1267,23.30437,,-0.000211927603231743,,0,0,,,,,,,,,,,,,,,,,25.53081,-0.003209114
6291,2021/11/28 17:51:18,169483.7188,28290.1141,1,12,0,0,0,0,0.121994,3.634659,0.443406590046,6.938595,6.365822,26.13777,23.30437,,-0.00670552300289273,,0,,,,,,,,,,,,,,,,,,25.60181,0.007298589
6292,2021/11/28 17:52:48,169573.7195,28380.1148,1,12,0,0,0,0,0.1220703,3.635362,0.4437697299486,6.941641,6.365822,26.14884,23.30437,,-0.00208616303279996,,,0,,,,,,,,,,,,,,,,,25.84912,0.1321399
6293,2021/11/28 17:54:18,169663.7196,28470.1149,1,12,0,0,0,0,0.1219559,3.635807,0.4434081149113,6.944688,6.365822,26.15992,23.30437,,-0.00268220901489258,,0,0,,,,,,,,,,,,,,,,,25.75973,0.1227421
6294,2021/11/28 17:55:48,169753.7205,28560.1158,1,12,0,0,0,0,0.1215057,3.636217,0.4418210919369,6.947734,6.365822,26.171,23.30437,,-0.00715255690738559,,0,0,,,,,,,,,,,,,,,,,25.44114,-0.138244
6295,2021/11/28 17:57:18,169843.7189,28650.1142,1,12,0,0,0,0,0.1219711,3.63683,0.443588155613,6.950778,6.365822,26.18206,23.30437,,-0.000211927603231743,,0,,,,,,,,,,,,,,,,,,25.46432,-0.1169789
6296,2021/11/28 17:58:48,169933.7187,28740.114,1,12,0,0,0,0,0.1218338,3.637303,0.4431464462414,6.953822,6.365822,26.19313,23.30437,,0.000794728577602655,,,0,,,,,,,,,,,,,,,,,25.52419,-0.01808643
6297,2021/11/28 18:00:18,170023.7196,28830.1149,1,12,0,0,0,0,0.1217422,3.637895,0.442885340669,6.956866,6.365822,26.20421,23.30437,,0.0131395095959306,,0,0,,,,,,,,,,,,,,,,,25.52822,-0.04181445
6298,2021/11/28 18:01:48,170113.7187,28920.114,1,12,0,0,0,0,0.1219788,3.638631,0.4438358430228,6.959911,6.365822,26.21529,23.30437,,0.00596046401187778,,5.71522378921509,0,,,,,,,,,,,,,,,,,25.62752,-0.01105964
6299,2021/11/28 18:03:18,170203.7188,29010.1141,1,12,0,0,0,0,0.1220627,3.638999,0.4441860432373,6.962957,6.365822,26.22637,23.30437,,-0.00290248706005514,,,,,,,,,,,,,,,,,,,,25.8557,0.1461291
6300,2021/11/28 18:04:48,170293.7188,29100.1141,1,12,0,0,0,0,0.1217957,3.639333,0.4432551102681,6.966003,6.365822,26.23746,23.30437,,0.000794728577602655,,0,0,,,,,,,,,,,,,,,,,25.34537,-0.009420514
6301,2021/11/28 18:06:18,170383.7196,29190.1149,1,12,0,0,0,0,0.1216278,3.639919,0.4427153401482,6.969049,6.365822,26.24854,23.30437,,-0.00228052493184805,,0,0,,,,,,,,,,,,,,,,,25.38293,-0.07381737
6302,2021/11/28 18:07:48,170473.7196,29280.1149,1,12,0,0,0,0,0.1223602,3.64052,0.445454755304,6.972094,6.365822,26.25963,23.30437,,-0.000207320495974272,,0,0,,,,,,,,,,,,,,,,,25.44588,-0.08812964
6303,2021/11/28 18:09:18,170563.7197,29370.115,1,12,0,0,0,0,0.1222076,3.641184,0.4449803577984,6.975141,6.365822,26.27072,23.30437,,-0.00163912796415389,,,,,,,,,,,,,,,,,,,,25.47822,-0.05672276
6304,2021/11/28 18:10:48,170653.7197,29460.115,1,12,0,0,0,0,0.1216888,3.641702,0.4431543463376,6.978189,6.365822,26.28182,23.30437,,0.00114440894685686,,0,0,,,,,,,,,,,,,,,,,25.59279,0.0193578
6305,2021/11/28 18:12:18,170743.7197,29550.115,1,12,0,0,0,0,0.1220474,3.642175,0.444517989095,6.981236,6.365822,26.29292,23.30437,,-0.00891478173434734,,0,0,,,,,,,,,,,,,,,,,25.43049,-0.03363907
6306,2021/11/28 18:13:48,170833.7197,29640.115,1,12,0,0,0,0,0.1218109,3.642635,0.4437126477215,6.984281,6.365822,26.30401,23.30437,,0.00293438299559057,,0,0.175356298685074,,,,,,,,,,,,,,,,,25.70933,0.0392139
6307,2021/11/28 18:15:18,170923.7188,29730.1141,1,12,0,0,0,0,0.1218872,3.643128,0.4440506711616,6.987328,6.365822,26.31511,23.30437,,-0.00826517771929502,,,,,,,,,,,,,,,,,,,,25.53808,-0.03202975
6308,2021/11/28 18:16:48,171013.719,29820.1143,1,12,0,0,0,0,0.1218491,3.643656,0.4439762043096,6.990374,6.365822,26.3262,23.30437,,0.00821627117693424,,5.68347215652466,0,,,,,,,,,,,,,,,,,25.65561,0.06628215
6309,2021/11/28 18:18:18,171103.7188,29910.1141,1,12,0,0,0,0,0.1219025,3.644371,0.4442579358275,6.993419,6.365822,26.3373,23.30437,,-0.000811637728475034,,0,0,,,,,,,,,,,,,,,,,25.26484,-0.07672489
6310,2021/11/28 18:19:48,171193.7188,30000.1141,1,12,0,0,0,0,0.1214371,3.644967,0.4426342220757,6.996464,6.365822,26.3484,23.30437,,0.00290248706005514,,0,0,,,,,,,,,,,,,,,,,25.27391,-0.01681149
6311,2021/11/28 18:21:18,171283.7196,30090.1149,1,12,0,0,0,0,0.1220703,3.645295,0.4449822542385,6.99951,6.365822,26.3595,23.30437,,-0.00794728565961123,,,,,,,,,,,,,,,,,,,,25.35612,0.03610849
6312,2021/11/28 18:22:48,171373.7196,30180.1149,1,12,0,0,0,0,0.1221161,3.645846,0.4452164947206,7.002557,6.365822,26.37061,23.30437,,0.00162327499128878,,0,0,,,,,,,,,,,,,,,,,25.35305,0.04214883
6313,2021/11/28 18:24:18,171463.7188,30270.1141,1,12,0,0,0,0,0.1224136,3.646482,0.4463789889552,7.005606,6.365822,26.38173,23.30437,,0.00932481605559587,,0,0,,,,,,,,,,,,,,,,,25.42714,-0.08341193
6314,2021/11/28 18:25:48,171553.7197,30360.115,1,12,0,0,0,0,0.1221771,3.647061,0.4455873365031,7.008654,6.365822,26.39285,23.30437,,0.00664682080969214,,0,0,,,,,,,,,,,,,,,,,25.22014,-0.03077447
6315,2021/11/28 18:27:18,171643.7196,30450.1149,1,12,0,0,0,0,0.1224594,3.647609,0.4466840095746,7.011703,6.365822,26.40396,23.30437,,-0.00136239198036492,,,,,,,,,,,,,,,,,,,,25.55316,0.07957816
6316,2021/11/28 18:28:48,171733.7189,30540.1142,1,12,0,0,0,0,0.1220856,3.648054,0.4453748614224,7.01475,6.365822,26.41508,23.30437,,-0.0097486712038517,,0,0,,,,,,,,,,,,,,,,,25.51362,0.07388175
6317,2021/11/28 18:30:18,171823.7196,30630.1149,1,12,0,0,0,0,0.1218338,3.648533,0.4445146398154,7.017797,6.365822,26.4262,23.30437,,-0.00104308105073869,,5.67267417907715,0,,,,,,,,,,,,,,,,,25.1937,-0.07041395
6318,2021/11/28 18:31:48,171913.7189,30720.1142,1,12,0,0,0,0,0.1224442,3.649041,0.4468039060122,7.020844,6.365822,26.43732,23.30437,,-0.0010270340135321,,0,0,,,,,,,,,,,,,,,,,25.48284,0.06780744
6319,2021/11/28 18:33:18,172003.7188,30810.1141,1,12,0,0,0,0,0.1219711,3.649812,0.4451715844332,7.023891,6.365822,26.44843,23.30437,,0.000908261281438172,,,,,,,,,,,,,,,,,,,,25.38935,-0.02284527
6320,2021/11/28 18:34:48,172093.7189,30900.1142,1,12,0,0,0,0,0.1218109,3.65033,0.444649982597,7.026939,6.365822,26.45956,23.30437,,-0.00165856396779418,,0,0,,,,,,,,,,,,,,,,,25.61055,0.1030004
6321,2021/11/28 18:36:18,172183.7189,30990.1142,1,12,0,0,0,0,0.1216812,3.650886,0.4442441895432,7.029986,6.365822,26.47068,23.30437,,-0.00778509583324194,,0,0,,,,,,,,,,,,,,,,,25.3349,-0.08611858
6322,2021/11/28 18:37:48,172273.7196,31080.1149,1,12,0,0,0,0,0.1214371,3.651348,0.4434091122108,7.033031,6.365822,26.4818,23.30437,,0.00829282030463219,,0,0,,,,,,,,,,,,,,,,,25.40968,-0.05232751
6323,2021/11/28 18:39:18,172363.7188,31170.1141,1,12,0,0,0,0,0.1216888,3.651818,0.4443853502384,7.036076,6.365822,26.49292,23.30437,,0.000405818893341348,,,,,,,,,,,,,,,,,,,,25.28597,-0.1331359
6324,2021/11/28 18:40:48,172453.7198,31260.1151,1,12,0,0,0,0,0.1217194,3.652514,0.4445818125716,7.039125,6.365822,26.50406,23.30437,,0.00815237686038017,,0,0,,,,,,,,,,,,,,,,,25.45428,-0.04978895
6325,2021/11/28 18:42:18,172543.7188,31350.1141,1,12,0,0,0,0,0.1217194,3.653025,0.444644011185,7.042174,6.365822,26.51519,23.30437,,-0.00187844899483025,,0,0.178186699748039,,,,,,,,,,,,,,,,,25.62882,0.07668555
6326,2021/11/28 18:43:48,172633.7196,31440.1149,1,12,0,0,0,0,0.1220627,3.65359,0.445967060093,7.045221,6.365822,26.52633,23.30437,,-0.0095367431640625,,5.55367994308472,0,,,,,,,,,,,,,,,,,25.55602,-0.05691588
6327,2021/11/28 18:45:18,172723.7197,31530.115,1,12,0,0,0,0,0.1219711,3.654008,0.4456833751688,7.048269,6.365822,26.53746,23.30437,,0.000414640991948545,,0,0,,,,,,,,,,,,,,,,,25.82035,0.1388371
6328,2021/11/28 18:46:48,172813.7198,31620.1151,1,12,0,0,0,0,0.1220703,3.654614,0.4461198273642,7.051316,6.365822,26.5486,23.30437,,-0.000447034806711599,,,,,,,,,,,,,,,,,,,,25.79805,0.05203605
6329,2021/11/28 18:48:18,172903.7197,31710.115,1,12,0,0,0,0,0.1221161,3.655293,0.4463701255173,7.054364,6.365822,26.55973,23.30437,,0.00912210159003735,,0,0,,,,,,,,,,,,,,,,,25.40151,-0.08842528
6330,2021/11/28 18:49:48,172993.7189,31800.1142,1,12,0,0,0,0,0.1217194,3.655878,0.4449912766332,7.057412,6.365822,26.57088,23.30437,,-0.00058388221077621,,0,0,,,,,,,,,,,,,,,,,25.43099,-0.1052827
6331,2021/11/28 18:51:18,173083.7197,31890.115,1,12,0,0,0,0,0.1218872,3.656455,0.445675061876,7.06046,6.365822,26.58202,23.30437,,-0.0043348828330636,,0,0,,,,,,,,,,,,,,,,,25.32338,-0.06367564
