Repository: HVES-Battery-Testing-Consortium/LG-HG2

# Battery Testing Consortium (BTC)
The Battery Testing Consortium (BTC) has been developed within the High Voltage and Energy Storage Lab at Oxford Brookes University to provide accurate and comprehensive cell data to Formula Student Electric teams. Through the BTC, we aim to provide FS teams with information for improved and informed decisions for cell selection, pack architecture design, thermal cooling requirements, and end of life predictions. A range of tests are completed to provide a comprehensive electrochemical lithium-ion characterisation for modelling, validation, and battery management parameterisation.

This repository provides two open-source sample datasets of the larger consortium dataset. To join the consortium, visit the [HVES website].

## Total Consortium Cells
|Cell|Chemistry|Nom. Voltage [V]|Nom. Capacity [Ah]|Energy Density [Wh/kg]|
|---|---|---|---|---|
| Samsung 25R  | NMC  | 3.6  | 2.5  | 206  |
|  LG HG2 |  NMC | 3.6  | 3  |  236 |
|  Sony VTC6 | NMC  | 3.6  |  3 |  232 |
|  Melasta SLPB6542126| LCO  | 3.7  | 3.9  | 191  |
|  Melasta SLPB8542126 | LCO  | 3.7  | 5.2  | 189  |
|  Melasta SLPB8346143 | LCO  | 3.7  | 6.3  | 196  |
|  Melasta SLPBB142124  | LCO  | 3.7  | 6.8  | 202  |
|  Melasta SLPB8870175 | LCO  | 3.7  | 12  | 197  |
|  Melasta SLPB7336128HV | NMC  | 3.8  | 3.7  | 204  |
|  Melasta SLPB9542124HV | NMC  | 3.8  | 5.95  | 215  |
|  Melasta SLPBB042126HV | NMC  |  3.8 | 7.5  | 228 |
|  Melasta SLPB7579207HV| NMC  | 3.8  | 15.4  | 227  |

## Notes
* For all tests dated before September 25th, 2021: Offset thermocouple measurements by 1.5°C (i.e. 30°C -> 28.5°C)
* Unless stated otherwise, all cells are stored in a controlled climate at 15°C

## Consortium Overview
An abriged overview describing the tests completed and data organisation can be found in [here]

File: Data/Round1/LG_HG2/Package 3/211208_FSD_ENDUR_15kW_LG_HG2_5_30C/211208_FSD_ENDUR_15kW_LG_HG2_5_30C_Channel_3_StatisticByCycle.CSV
Date_Time                    ,Test_Time(s),Step_Time(s),Cycle_Index,Step_Index,TC_Counter1,TC_Counter2,TC_Counter3,TC_Counter4,Current(A),Voltage(V),Power(W),Charge_Capacity(Ah),Discharge_Capacity(Ah),Charge_Energy(Wh),Discharge_Energy(Wh),Charge_Time(s),Discharge_Time(s),V_Max_On_Cycle(V),Coulombic_Efficiency(%),mAh/g,Aux_Temperature_1(C),Aux_dT/dt_1(C),Aux_Temperature_2(C),Aux_dT/dt_2(C),Aux_Temperature_3(C),Aux_dT/dt_3(C)
2021/12/09 01:08:35,43051.1196,300.0037,1,29,0,2,11,0,0,4.188679,0,5.487377,5.484247,21.12708,19.73105,16480.75,8201.997,,99.94,119.222761,30.08942,-0.04284859,30.23326,-0.07891536,30.46032,0.1531124,
2021/12/09 04:39:42,55718.4239,300.0022,2,29,1,2,11,0,0,4.188617,0,7.982367,7.9865,30.7888,28.58772,7197.498,1205.759,,100.05,173.619565,30.25448,0.08649528,30.29277,0.008143783,30.26721,-0.04908085,
2021/12/09 08:10:38,68374.064199,300.0024,3,29,2,2,11,0,0,4.188586,0,10.47363,10.48574,40.43553,37.43381,7185.851,1205.893,,100.12,227.95087,29.99647,0.0570339,29.73196,-0.1011127,29.64271,-0.08793116,
2021/12/09 11:41:17,81013.7535,300.0026,4,29,3,2,11,0,0,4.188374,0,12.96581,12.98593,50.08414,46.27994,7169.848,1205.912,,100.16,282.302826,29.93386,-0.03093898,29.97213,0.1017672,29.89711,0.1062292,
2021/12/09 15:12:07,93663.8058,300.004,5,29,4,2,11,0,0,4.188898,0,15.45837,15.48698,59.73285,55.12693,7180.131,1206.018,,100.19,336.673478,30.10091,0.07504404,30.18141,0.0557977,30.14172,0.08003831,
2021/12/09 18:42:47,106303.7799,300.0032,6,29,5,2,11,0,0,4.188379,0,17.95133,17.98829,69.38229,63.97364,7169.979,1206.011,,100.21,391.049783,30.13613,-0.04976034,30.22367,0.1153058,30.19103,0.126369,
2021/12/09 22:13:41,118957.6149,300.0031,7,29,6,2,11,0,0,4.188514,0,20.44593,20.48983,79.03763,72.82008,7183.82,1205.981,,100.21,445.431087,30.30397,0.05198002,30.18748,0.09074509,30.13371,0.02476275,
2021/12/10 01:44:28,131604.662699,300.0039,8,29,7,2,11,0,0,4.18882,0,22.93983,22.99137,88.6899,81.66637,7176.979,1205.937,,100.22,499.812391,30.67846,0.08856654,30.41443,0.004280806,30.27633,-0.07488251,
2021/12/10 05:15:26,144262.256,300.0041,9,29,8,2,11,0,0,4.188873,0,25.43444,25.49322,98.34454,90.51269,7187.314,1205.972,,100.23,554.200435,30.42686,0.07129669,30.13451,0.03622532,30.00325,-0.05177617,
2021/12/10 08:46:14,156910.8702,300.0022,10,29,9,2,11,0,0,4.188914,0,27.92802,27.99459,107.9947,99.35709,7178.101,1205.713,,100.24,608.578043,30.29169,0.03421187,30.05556,-0.1262039,29.95241,-0.08884192,
2021/12/10 21:33:15,202931.4071,300.0015,11,29,0,2,11,1,0,4.189006,0,5.441297,5.461229,20.95148,19.62992,15963.55,8320.015,,100.37,118.72237,30.16751,-0.07527471,30.2058,0.09676576,30.34913,0.09462416,
2021/12/11 01:04:09,215585.9561,300.0034,12,29,1,2,11,1,0,4.188952,0,7.934506,7.961985,30.60469,28.47538,7184.64,1205.829,,100.35,173.08663,30.09651,-0.09855866,30.12775,-0.1120377,30.24292,-0.03510535,
2021/12/11 04:34:59,228235.7626,300.004,13,29,2,2,11,1,0,4.189038,0,10.4283,10.46335,40.25868,37.32079,7179.821,1205.809,,100.34,227.46413,30.30065,0.05483508,30.44446,0.01252651,30.42601,0.0543201,
2021/12/11 08:05:48,240884.7842,300.0033,14,29,3,2,11,1,0,4.189049,0,12.92271,12.96518,49.91368,46.16553,7178.568,1205.743,,100.33,281.851739,30.29214,-0.03614664,30.04896,0.05874038,29.96907,-0.07968545,
2021/12/11 11:36:54,253550.5868,300.0023,15,29,4,2,11,1,0,4.189103,0,15.41761,15.46743,59.56946,55.01018,7195.306,1205.694,,100.32,336.248478,30.41236,0.07462382,30.28185,0.1306158,30.15773,0.04705131,
2021/12/11 15:07:45,266201.5979,300.0035,16,29,5,2,11,1,0,4.18899,0,17.91283,17.97046,69.22588,63.85643,7180.474,1205.908,,100.32,390.662174,29.73219,-0.1153994,29.81973,0.01029074,29.99118,0.06970704,
2021/12/11 18:38:40,278856.5364,300.0048,17,29,6,2,11,1,0,4.188741,0,20.40837,20.47382,78.88287,72.7028,7184.333,1205.933,,100.32,445.083043,29.92245,-0.05134583,29.87622,-0.1399791,30.01951,-0.1136094,
2021/12/11 22:09:28,291504.7983,300.0024,18,29,7,2,11,1,0,4.188757,0,22.90388,22.97738,88.53921,81.54902,7177.631,1205.911,,100.32,499.508261,29.72643,-0.03712356,29.60971,-0.1627213,30.11127,0.1168478,
2021/12/12 01:40:24,304160.8485,300.004,19,29,8,2,11,1,0,4.189078,0,25.39961,25.48126,98.19568,90.39542,7185.051,1205.963,,100.32,553.940435,30.17767,0.09475887,29.88513,-0.07585287,29.84528,-0.1242942,
2021/12/12 05:11:25,316821.9506,300.003,20,29,9,2,11,1,0,4.188826,0,27.89571,27.98507,107.8533,99.24087,7190.771,1205.823,,100.32,608.371087,29.88851,-0.09323418,29.96229,-0.06454885,30.11263,0.003638268,
2021/12/12 17:58:36,362852.2326,300.0025,21,29,0,2,11,2,0,4.188881,0,5.413072,5.433418,20.85114,19.53381,15908.31,8241.539,,100.38,118.117783,30.28544,0.09533048,29.97186,-0.04895866,29.90388,-0.1215863,
2021/12/12 21:29:33,375509.8048,300.0025,22,29,1,2,11,2,0,4.188071,0,7.907903,7.936226,30.50801,28.37929,7187.142,1205.843,,100.36,172.526652,30.38017,0.06088853,30.19334,0.1192671,30.0762,0.0378871,
2021/12/13 01:00:27,388163.1978,300.0043,23,29,2,2,11,2,0,4.188892,0,10.40328,10.43977,40.16583,37.22505,7183.003,1205.865,,100.35,226.951522,30.00891,-0.1155543,29.96976,-0.08833349,30.43371,-0.006234646,
2021/12/13 04:31:30,400826.3611,300.0023,24,29,3,2,11,2,0,4.189027,0,12.89944,12.94392,49.8255,46.071,7192.614,1205.896,,100.34,281.389565,30.40396,-0.0230366,30.10455,0.08311689,29.96622,0.01492262,
2021/12/13 08:02:31,413487.769,300.0028,25,29,4,2,11,2,0,4.188664,0,15.39534,15.44823,59.48292,54.91626,7190.66,1205.783,,100.34,335.831087,29.62296,-0.08566797,29.78094,-0.002577305,29.86082,0.06347775,
2021/12/13 11:33:25,426141.3479,300.0037,26,29,5,2,11,2,0,4.188965,0,17.89158,17.95337,69.14059,63.76217,7182.833,1205.885,,100.35,390.290652,29.84168,-0.1122141,29.82361,-0.02061546,29.90349,0.03221035,
2021/12/13 15:04:17,438793.0918,300.0045,27,29,6,2,11,2,0,4.188571,0,20.38805,20.45902,78.79845,72.60873,7180.92,1205.99,,100.35,444.761304,30.02832,-0.06741285,30.1792,0.1026368,30.23103,0.1533085,
2021/12/13 18:35:18,451454.1493,300.0037,28,29,7,2,11,2,0,4.189039,0,22.88502,22.96496,88.45771,81.45514,7189.845,1205.989,,100.35,499.238261,29.94576,-0.1309735,30.01219,0.05244851,30.14845,0.0876832,
2021/12/13 22:06:14,464110.8122,300.0013,29,29,8,2,11,2,0,4.188721,0,25.3831,25.47084,98.12124,90.30076,7185.958,1205.886,,100.35,553.713913,30.06474,-0.0443691,29.89182,-0.1330411,29.97174,-0.06048918,
2021/12/14 01:37:12,476768.8318,300.0029,30,29,9,2,11,2,0,4.188682,0,27.88084,27.97678,107.7833,99.14658,7186.84,1205.919,,100.34,608.19087,30.02728,-0.097422,30.15001,-0.03699422,30.29334,0.04878759,
2021/12/14 14:19:18,522494.5446,300.0031,31,29,0,2,11,3,0,4.189071,0,5.38718,5.409534,20.75777,19.44821,15837.17,8176.943,,100.41,117.598565,30.38689,0.08848548,30.1297,-0.05484164,30.0266,-0.07245362,
2021/12/14 17:50:18,535154.1577,300.0044,32,29,1,2,11,3,0,4.1888,0,7.883285,7.914539,30.41716,28.29364,7188.691,1205.844,,100.4,172.055196,30.56409,0.09426475,30.52505,0.1100659,30.43629,0.1079339,
2021/12/14 21:21:24,547820.3733,300.0032,33,29,2,2,11,3,0,4.188829,0,10.38007,10.42037,40.07793,37.13983,7195.345,1205.952,,100.39,226.529783,30.25446,-0.06713033,30.20831,-0.113219,30.29534,-0.1198411,
2021/12/15 00:52:18,560474.2333,300.0033,34,29,3,2,11,3,0,4.18853,0,12.87706,12.9267,49.73834,45.98587,7182.935,1205.908,,100.39,281.015217,30.49035,0.122695,30.47943,0.07169962,30.41174,0.1047426,
2021/12/15 04:23:27,573143.5205,300.0031,35,29,4,2,11,3,0,4.188781,0,15.37557,15.43373,59.40383,54.83274,7198.647,1206.003,,100.38,335.51587,30.27988,0.100621,30.29707,0.02351761,30.26448,-0.05789995,
2021/12/15 07:54:29,585805.9099,300.0039,36,29,5,2,11,3,0,4.189017,0,17.87403,17.9413,69.06844,63.68068,7191.421,1206.174,,100.38,390.028261,30.26839,0.07378817,30.39109,0.06999254,30.40781,-0.006989241,
2021/12/15 11:25:21,598456.9849,300.0032,37,29,6,2,11,3,0,4.188554,0,20.37201,20.44901,78.73036,72.52784,7179.547,1206.085,,100.38,444.543696,30.41234,0.09492517,30.47878,0.04011929,30.42516,-0.02147079,
2021/12/15 14:56:25,611121.1992,300.003,38,29,7,2,11,3,0,4.188628,0,22.87062,22.95666,88.39414,81.37385,7193.569,1205.921,,100.38,499.057826,29.95175,-0.1276928,30.0041,0.03652573,30.15445,0.07174134,
2021/12/15 18:27:34,623790.2512,300.0032,39,29,8,2,11,3,0,4.188812,0,25.36996,25.4646,98.06048,90.22008,7198.579,1205.933,,100.37,553.578261,30.0032,-0.1283377,30.19631,0.03696561,30.33261,0.07438064,
2021/12/15 21:58:55,636471.1586,300.0031,40,29,9,2,11,3,0,4.189011,0,27.86852,27.97247,107.7235,99.06597,7207.896,1205.881,,100.37,608.097174,29.79682,-0.09263754,29.88437,-0.072878,30.02766,-0.05528808,
2021/12/18 15:56:38,873934.6015,300.004,41,29,0,2,11,0,0,4.188866,0,8.086569,8.301469,30.92619,30.1603,100238.5,97466.96,,102.66,180.466717,30.27333,0.02282977,30.33273,0.08730233,30.27199,0.04773915,
2021/12/18 19:28:05,886621.8138,300.0016,42,29,1,2,11,0,0,4.188715,0,10.58534,10.80844,40.59358,39.0067,7216.633,1205.953,,102.11,234.966087,30.55692,0.07379174,30.3491,0.09918094,30.16166,0.06184042,
2021/12/18 22:59:22,899298.5568,300.0023,43,29,2,2,11,0,0,4.18862,0,13.08434,13.31571,50.26117,47.85318,7206.026,1205.989,,101.77,289.471957,30.37631,0.05787492,30.16837,-0.1228797,30.16387,-0.1163381,
2021/12/19 02:30:50,911986.849,300.0046,44,29,3,2,11,0,0,4.188796,0,15.58374,15.8233,59.92915,56.69919,7217.476,1205.914,,101.54,343.984783,30.61292,-0.08169889,30.35588,0.02393603,30.25293,-0.03763735,
2021/12/19 06:02:16,924672.3484,300.0038,45,29,4,2,11,0,0,4.188712,0,18.08339,18.33129,69.59732,65.54541,7214.568,1205.938,,101.37,398.506304,30.80581,0.04802823,30.7106,0.109179,30.53051,0.03668427,
2021/12/19 09:33:44,937360.3136,300.0023,46,29,5,2,11,0,0,4.188942,0,20.58349,20.83971,79.26649,74.3919,7216.557,1206.003,,101.24,453.037174,30.46977,0.01183987,30.74802,0.1530719,30.61719,0.1201773,
2021/12/19 13:05:12,950048.5693,300.0038,47,29,6,2,11,0,0,4.189039,0,23.08405,23.34811,88.93694,83.23747,7217.493,1205.861,,101.14,507.567609,30.89544,0.09580493,30.77215,0.09857655,30.571,0.08766294,
2021/12/19 16:36:38,962734.9503,300.0026,48,29,7,2,11,0,0,4.188939,0,25.58474,25.85681,98.60741,92.0833,7215.708,1205.919,,101.06,562.104565,30.22662,-0.1337671,30.11715,-0.01051188,30.21823,0.04884243,
2021/12/19 20:08:05,975421.7112,300.0021,49,29,8,2,11,0,0,4.188935,0,28.08582,28.36576,108.279,100.9291,7216.084,1205.899,,101,616.646957,30.36736,0.03688931,30.16645,-0.137341,30.14787,-0.1154202,
2021/12/19 23:39:38,988114.5822,300.003,50,29,9,2,11,0,0,4.188746,0,30.58688,30.87457,117.9501,109.7737,7221.688,1205.693,,100.94,671.186304,30.55229,-0.06746769,30.28817,0.0113821,30.18518,-0.04360497,
2021/12/20 12:18:43,1033659.75,300.0025,51,29,0,2,11,1,0,4.188764,0,5.343892,5.366061,20.60273,19.29548,15771.64,8056.444,,100.41,116.6535,30.19146,0.1173735,30.18049,0.008000731,30.07039,-0.05363643,
2021/12/20 15:50:00,1046336.9389,300.0022,52,29,1,2,11,1,0,4.188507,0,7.844193,7.875263,30.27344,28.14132,7206.74,1205.919,,100.4,171.20137,30.37762,-0.02909422,30.10634,-0.08098722,30.04549,-0.02604246,
2021/12/20 19:21:34,1059030.4335,300.0024,53,29,2,2,11,1,0,4.188981,0,10.34517,10.38489,39.94596,36.98704,7222.851,1205.895,,100.38,225.758478,30.24177,-0.0338304,30.35745,-0.06206393,30.47265,-0.007122755,
2021/12/20 22:53:05,1071721.1786,300.0032,54,29,3,2,11,1,0,4.18886,0,12.8469,12.89517,49.62095,45.83387,7219.823,1206.016,,100.38,280.329783,30.23779,-0.03751874,30.35347,0.08316398,30.41238,0.08322239,
2021/12/21 02:24:37,1084413.5499,300.0032,55,29,4,2,11,1,0,4.188906,0,15.3488,15.40544,59.29612,54.68006,7221.104,1205.94,,100.37,334.90087,30.36476,0.06995797,30.11458,-0.1123995,29.98331,-0.1168257,
2021/12/21 05:56:21,1097117.531299,300.0033,56,29,5,2,11,1,0,4.189065,0,17.8509,17.91571,68.9715,63.5256,7233.029,1205.859,,100.36,389.471957,30.34265,0.09150386,30.24728,0.07037699,30.16538,0.08802891,
2021/12/21 09:27:55,1109811.7938,300.0031,57,29,6,2,11,1,0,4.188697,0,20.35198,20.42626,78.64204,72.37148,7223.342,1205.918,,100.37,444.04913,30.21183,0.03229916,30.17975,0.1335126,30.0626,0.1093751,
2021/12/21 12:59:30,1122506.9669,300.0039,58,29,7,2,11,1,0,4.188652,0,22.85379,22.93743,88.31454,81.21783,7223.986,1205.969,,100.37,498.639783,30.23182,0.07459223,30.17864,0.0607419,30.04741,-0.007479191,
2021/12/21 16:31:11,1135207.6743,300.0038,59,29,8,2,11,1,0,4.189014,0,25.35615,25.44885,97.98898,90.06429,7229.429,1206.007,,100.37,553.23587,29.80322,-0.1288009,29.86259,-0.01502991,30.02701,0.04877567,
2021/12/21 20:02:37,1147893.4283,300.0033,60,29,9,2,11,1,0,4.188555,0,27.85849,27.96039,107.6629,98.91073,7214.075,1205.996,,100.37,607.834565,30.26394,0.03772616,30.35852,0.075683,30.33299,0.000897646,
2021/12/22 08:41:22,1193418.2809,300.0033,61,29,0,2,11,2,0,4.188747,0,5.329286,5.351088,20.55088,19.24087,15783.17,8017.195,,100.41,116.328,30.28051,0.00715673,30.0514,0.07148743,29.93417,0.01869321,
2021/12/22 12:12:57,1206113.182,300.0048,62,29,1,2,11,2,0,4.188845,0,7.831315,7.862381,30.22651,28.08765,7223.512,1206.004,,100.4,170.921326,30.03125,0.09378493,29.74563,-0.06081164,29.6282,-0.07403553,
2021/12/22 15:44:40,1218816.4913,300.0036,63,29,2,2,11,2,0,4.188705,0,10.3335,10.37396,39.90221,36.93456,7231.615,1206.007,,100.39,225.52087,30.20646,0.01442313,30.16734,0.14081,30.0854,-0.1137626,
2021/12/22 19:16:27,1231523.9035,300.0048,64,29,3,2,11,2,0,4.188756,0,12.83598,12.88589,49.57816,45.78111,7235.703,1205.979,,100.39,280.128043,30.50605,-0.01982331,30.45998,0.1215792,30.35709,0.09964705,
2021/12/22 22:48:20,1244236.0334,300.0031,65,29,4,2,11,2,0,4.188786,0,15.33992,15.39794,59.25964,54.62718,7241.219,1205.902,,100.38,334.737826,29.82303,-0.03908753,29.79791,-0.1378196,29.91301,-0.1004523,
2021/12/23 02:20:18,1256954.5173,300.0039,66,29,5,2,11,2,0,4.188745,0,17.84373,17.90984,68.9403,63.47286,7247.662,1205.835,,100.37,389.344348,30.35413,0.1451337,29.89817,0.0170964,29.84425,-0.04233062,
2021/12/23 05:52:02,1269658.6052,300.0036,67,29,6,2,11,2,0,4.188777,0,20.34744,20.42171,78.62028,72.31782,7233.37,1205.746,,100.36,443.950217,30.35997,-0.01509666,30.39123,0.1355863,30.30942,0.1158553,
2021/12/23 09:23:51,1282367.8479,300.0024,68,29,7,2,11,2,0,4.188882,0,22.85056,22.93389,88.29725,81.16325,7238.68,1205.804,,100.36,498.562826,29.83002,-0.06090701,29.81898,-0.1091647,29.95522,-0.02558053,
2021/12/23 12:55:45,1295081.4126,300.0026,69,29,8,2,11,2,0,4.188919,0,25.35417,25.44619,97.97542,90.00791,7242.678,1205.697,,100.36,553.178043,30.22546,-0.01499057,30.22856,0.1559305,30.17481,0.1185805,
2021/12/23 16:27:28,1307784.9456,300.0031,70,29,9,2,11,2,0,4.188716,0,27.85757,27.95851,107.6523,98.85191,7232.754,1205.637,,100.36,607.793696,30.16497,-0.06834805,29.90058,-0.006327629,29.88188,-0.04594803,
2021/12/24 05:05:14,1353250.1231,300.0023,71,29,0,2,11,3,0,4.188686,0,5.316239,5.338065,20.50406,19.19233,15767.43,7979.38,,100.41,116.044891,30.0146,0.07294178,30.13029,-0.02429664,30.23138,0.04169583,
2021/12/24 08:37:03,1365959.4539,300.0041,72,29,1,2,11,3,0,4.188653,0,7.819414,7.850603,30.18231,28.03821,7238.523,1205.904,,100.4,170.665283,29.91113,-0.03724694,29.68883,-0.02451181,29.67708,-0.07956028,
2021/12/24 12:08:52,1378668.4341,300.003,73,29,2,2,11,3,0,4.188749,0,10.32312,10.36379,39.86176,36.88403,7237.305,1205.895,,100.39,225.299783,29.92682,-0.07600784,29.97211,-0.02066016,30.08021,0.05415857,
2021/12/24 15:40:50,1391386.2619,300.0022,74,29,3,2,11,3,0,4.188619,0,12.8272,12.87716,49.54225,45.72942,7246.228,1205.842,,100.39,279.938261,30.0782,-0.07067025,30.08129,-0.1402074,30.20349,-0.06108761,
2021/12/24 19:12:46,1404102.5088,300.0032,75,29,4,2,11,3,0,4.188863,0,15.33171,15.3909,59.22392,54.57521,7245.524,1205.912,,100.39,334.584783,30.41684,0.005661249,30.15967,0.04920065,30.08476,0.009613633,
2021/12/24 22:44:45,1416821.3342,300.005,76,29,5,2,11,3,0,4.188626,0,17.83709,17.90497,68.90871,63.42141,7247.648,1205.926,,100.38,389.238478,30.06038,-0.06280422,30.14088,0.1160133,30.23493,0.07866919,
2021/12/25 02:16:49,1429545.271,300.0019,77,29,6,2,11,3,0,4.188726,0,20.34276,20.41931,78.59411,72.26828,7253.799,1206.036,,100.38,443.898043,30.16284,0.04163027,30.23631,-0.02529383,30.3163,0.03628492,
2021/12/25 05:49:03,1442279.8676,300.0027,78,29,7,2,11,3,0,4.188497,0,22.84881,22.9338,88.28065,81.11517,7264.433,1206.024,,100.37,498.56087,29.95322,-0.01219034,30.08299,-0.04330099,30.19111,0.005083084,
2021/12/25 09:21:03,1454999.644,300.0016,79,29,8,2,11,3,0,4.188616,0,25.35475,25.44853,97.96669,89.96255,7249.367,1206.094,,100.37,553.228913,30.18797,-0.1264596,30.24736,0.03839493,30.36255,0.09780705,
2021/12/25 12:53:07,1467723.2201,300.0039,80,29,9,2,11,3,0,4.188545,0,27.86096,27.96304,107.6533,98.80883,7253.279,1205.949,,100.37,607.892174,30.54126,0.1155317,30.46003,-0.06931067,30.35715,-0.1177406,
2021/12/28 05:31:22,1700418.0378,300.005,81,29,0,2,11,0,0,4.188351,0,7.954252,8.164282,30.45748,29.68588,98190.19,94778.35,,102.64,177.484391,30.4783,0.08493781,30.20006,-0.07927895,30.06398,-0.09909868,
2021/12/28 09:03:10,1713126.2364,300.0023,82,29,1,2,11,0,0,4.188218,0,10.45936,10.67879,40.14089,38.53202,7237.864,1205.931,,102.1,232.147609,29.89039,0.02366066,29.69625,-0.1354533,29.79725,-0.1178807,
2021/12/28 12:35:11,1725847.8091,300.0033,83,29,2,2,11,0,0,4.188331,0,12.96544,13.19355,49.8274,47.37762,7251.606,1205.837,,101.76,286.816304,29.81577,-0.1076108,29.91035,0.03642917,30.01844,0.07606983,
2021/12/28 16:07:25,1738581.2336,300.0031,84,29,3,2,11,0,0,4.188485,0,15.47175,15.70864,59.51431,56.22337,7263.309,1205.906,,101.53,341.492174,30.12552,-0.09973168,30.29045,0.09071112,30.34935,0.1215523,
2021/12/28 19:39:37,1751313.8241,300.0024,85,29,4,2,11,0,0,4.188297,0,17.9782,18.22399,69.2014,65.06928,7262.334,1205.916,,101.37,396.173696,30.22536,-0.03375173,30.35511,0.1227635,30.43514,0.1162457,
2021/12/28 23:11:58,1764054.3375,300.0022,86,29,5,2,11,0,0,4.188526,0,20.48508,20.73982,78.88982,73.91599,7270.288,1206.01,,101.24,450.865652,29.96637,-0.1038468,29.75115,0.01089692,29.64076,-0.06396651,
2021/12/29 02:44:07,1776783.3977,300.0032,87,29,6,2,11,0,0,4.188457,0,22.99246,23.25562,88.57993,82.76196,7258.78,1205.899,,101.14,505.556957,30.32587,0.09772241,30.20939,0.09638071,30.09931,0.07662892,
2021/12/29 06:16:29,1789525.0606,300.0023,88,29,7,2,11,0,0,4.18847,0,25.50029,25.77166,98.27179,91.60836,7271.14,1205.953,,101.06,560.253478,29.85606,-0.05886495,29.95768,-0.06627679,30.10098,-0.04209101,
2021/12/29 09:48:28,1802244.142,300.004,89,29,8,2,11,0,0,4.188162,0,28.00657,28.2876,107.9572,100.4543,7247.506,1205.882,,101,614.947826,29.95382,0.07549882,29.68929,-0.033952,29.63525,-0.08460701,
2021/12/29 13:20:45,1814981.3708,300.003,90,29,9,2,11,0,0,4.188445,0,30.51378,30.80409,117.6455,109.3003,7265.584,1205.96,,100.95,669.65413,30.37498,0.1028007,30.1037,-0.04961371,30.05693,-0.1090217,
2021/12/30 01:56:37,1860333.9442,300.0028,91,29,0,2,11,1,0,4.188248,0,5.289963,5.314344,20.40802,19.10239,15732.01,7910.467,,100.46,115.529217,30.34826,0.1121724,30.11918,-0.03613174,29.85805,-0.07575929,
2021/12/30 05:28:59,1873075.9349,300.0033,92,29,1,2,11,1,0,4.188366,0,7.797907,7.830951,30.10051,27.94855,7271.552,1205.942,,100.42,170.238065,30.46733,0.1297021,30.21723,-0.07547677,30.0649,-0.09530127,
2021/12/30 09:01:22,1885818.3268,300.0047,93,29,2,2,11,1,0,4.188373,0,10.30527,10.34765,39.79021,36.79433,7272.264,1205.91,,100.41,224.948913,30.4379,0.1132447,30.24408,-0.06911397,30.08472,-0.09775519,
2021/12/30 12:33:42,1898558.5788,300.0033,94,29,3,2,11,1,0,4.188331,0,12.81336,12.86503,49.48201,45.64083,7269.712,1206,,100.4,279.674565,30.18584,-0.11168,30.12561,-0.06444693,30.19149,0.008087158,
2021/12/30 16:05:58,1911294.4482,300.0033,95,29,4,2,11,1,0,4.188242,0,15.32157,15.38192,59.17398,54.48495,7265.548,1205.642,,100.39,334.389565,30.13042,-0.02405286,30.12647,-0.1152724,30.24867,-0.06033123,
2021/12/30 19:38:30,1924046.5115,300.0055,96,29,5,2,11,1,0,4.188336,0,17.83046,17.89927,68.86823,63.32973,7281.599,1205.738,,100.39,389.114565,30.3578,-0.03254294,30.43127,0.08836627,30.448,0.0708276,
2021/12/30 23:10:59,1936795.8281,300.0047,97,29,6,2,11,1,0,4.188478,0,20.33963,20.41695,78.56372,72.17542,7278.535,1205.847,,100.38,443.846739,30.13057,-0.01070976,30.22514,-0.09644628,30.31922,-0.05030096,
2021/12/31 02:43:32,1949548.6171,300.0016,98,29,7,2,11,1,0,4.188309,0,22.84913,22.93492,88.26009,81.02164,7282.003,1205.913,,100.38,498.585217,29.99494,-0.1487648,29.87832,-0.04092216,30.07794,0.009642839,
2021/12/31 06:16:13,1962309.561,300.0023,99,29,8,2,11,1,0,4.188488,0,25.35847,25.45279,97.95577,89.86725,7289.406,1205.87,,100.37,553.321522,30.26325,-0.1232266,30.23822,0.03955364,30.38155,0.08574605,
2021/12/31 09:48:36,1975052.9692,300.003,100,29,9,2,11,1,0,4.188307,0,27.86675,27.97102,107.6469,98.71333,7271.334,1205.933,,100.37,608.065652,30.1646,-0.08434057,30.31545,0.09124756,30.44473,0.1088917,
2021/12/31 22:24:33,2020409.9132,300.0033,101,29,0,2,11,2,0,4.188583,0,5.282028,5.304734,20.37913,19.06312,15748.15,7883.511,,100.43,115.320304,30.54475,0.03929257,30.30877,0.09280145,30.03542,-0.150097,
2022/01/01 01:57:12,2033168.651,300.0027,102,29,1,2,11,2,0,4.188051,0,7.791855,7.823204,30.07688,27.90917,7287.964,1205.938,,100.4,170.069652,30.34368,-0.002753735,30.09349,0.01811385,30.07488,-0.01048446,
2022/01/01 05:29:56,2045932.2959,300.0031,103,29,2,2,11,2,0,4.18848,0,10.30217,10.34165,39.77611,36.75425,7292.591,1205.786,,100.38,224.818478,30.11616,-0.1243329,30.02775,-0.06503701,30.3117,-0.01228213,
2022/01/01 09:02:46,2058702.7826,300.0042,104,29,3,2,11,2,0,4.188393,0,12.81304,12.86025,49.47732,45.59932,7300.458,1205.777,,100.37,279.570652,30.61777,0.02263665,30.45921,0.1292598,30.26483,0.08974314,
2022/01/01 12:35:33,2071469.105,300.0046,105,29,4,2,11,2,0,4.188273,0,15.3238,15.37931,59.17784,54.44558,7295.912,1205.945,,100.36,334.332826,30.05819,-0.1463127,30.05423,0.02238154,30.16938,0.08397579,
2022/01/01 16:08:16,2084232.6685,300.0015,106,29,5,2,11,2,0,4.188261,0,17.83472,17.89826,68.87866,63.29062,7293.027,1205.792,,100.36,389.092609,30.04636,-0.008292794,29.89456,-0.1300436,29.96742,-0.05749583,
2022/01/01 19:41:06,2097002.4819,300.0022,107,29,6,2,11,2,0,4.188025,0,20.34611,20.41755,78.58105,72.13622,7299.643,1205.864,,100.35,443.859783,30.19437,-0.08103848,30.28894,0.07410288,30.34784,0.1203412,
2022/01/01 23:13:57,2109772.9772,300.0016,108,29,7,2,11,2,0,4.188282,0,22.85756,22.93697,88.28362,80.98173,7300.205,1205.859,,100.35,498.629783,30.09917,-0.1170838,29.93332,-0.005254745,29.94985,0.06513536,
2022/01/02 02:46:41,2122537.7286,300.0039,109,29,8,2,11,2,0,4.18812,0,25.36897,25.45644,97.98574,89.82681,7294.129,1205.803,,100.34,553.40087,30.01105,-0.0678587,30.09859,-0.08050203,30.24895,-0.04972816,
2022/01/02 06:19:34,2135310.2675,300.0034,110,29,9,2,11,2,0,4.188194,0,27.88056,27.97641,107.6883,98.67316,7301.641,1205.981,,100.34,608.182826,30.07368,-0.08975029,30.07677,-0.0478977,30.22009,0.03348649,
2022/01/02 18:55:43,2180679.6562,300.004,111,29,0,2,11,3,0,4.188272,0,5.276078,5.298108,20.35816,19.0364,15777.96,7860.042,,100.42,115.176261,30.27798,0.008240938,30.42179,0.04841685,30.43148,0.09023428,
2022/01/02 22:28:41,2193457.4869,300.0049,112,29,1,2,11,3,0,4.188257,0,7.788215,7.81775,30.06355,27.88094,7307.566,1205.703,,100.38,169.951087,30.24429,0.0354588,30.35996,-0.01788259,30.41185,0.04588783,
2022/01/03 02:01:42,2206238.1157,300.0023,113,29,2,2,11,3,0,4.188044,0,10.3009,10.33825,39.77066,36.72771,7310.645,1205.997,,100.36,224.744565,30.29282,0.01867652,30.38927,0.1365793,30.23707,0.08605063,
2022/01/03 05:34:42,2219018.5433,300.0028,114,29,3,2,11,3,0,4.188361,0,12.81374,12.8589,49.47809,45.57428,7310.229,1205.967,,100.35,279.541304,30.30185,0.1244664,30.34718,0.03336668,30.34276,-0.03264785,
2022/01/03 09:07:42,2231798.9168,300.0033,115,29,4,2,11,3,0,4.18832,0,15.32594,15.37946,59.18264,54.41997,7310.561,1205.83,,100.35,334.336087,30.07928,0.1371944,30.0542,0.06562233,29.96515,0.001777411,
2022/01/03 12:40:42,2244578.1001,300.0031,116,29,5,2,11,3,0,4.188354,0,17.83872,17.90049,68.88892,63.2656,7309.287,1205.855,,100.35,389.141087,29.92591,0.02214015,29.66134,0.03853619,29.61434,0.01652718,
2022/01/03 16:13:42,2257358.0049,300.0036,117,29,6,2,11,3,0,4.188387,0,20.35167,20.42195,78.59545,72.11183,7309.978,1205.94,,100.35,443.955435,29.5714,-0.05951107,29.63781,-0.08282721,29.75993,-0.06963551,
2022/01/03 19:46:36,2270132.0186,300.0047,118,29,7,2,11,3,0,4.188344,0,22.86468,22.94377,88.30186,80.9585,7303.953,1206.026,,100.35,498.777609,30.18731,-0.0582099,30.12708,-0.1232576,30.2704,-0.07491231,
2022/01/03 23:19:48,2282924.3536,300.0023,119,29,8,2,11,3,0,4.188375,0,25.37851,25.46571,98.01145,89.80542,7321.375,1206.018,,100.34,553.602391,30.34427,0.07024169,30.04482,-0.116989,30.02618,-0.1016498,
2022/01/04 02:52:58,2295714.608,300.0033,120,29,9,2,11,3,0,4.188095,0,27.89223,27.98722,107.7208,98.65119,7319.698,1205.903,,100.34,608.417826,30.10185,-0.08564234,30.20347,0.06337166,30.29753,0.09640872,
2022/01/06 18:46:39,2525735.0395,300.0022,121,29,0,2,11,0,0,4.187755,0,7.877515,8.081037,30.18426,29.38403,96884.93,93391.38,,102.58,175.674717,29.71386,0.01142204,29.86478,-0.04716039,29.95173,0.01224756,
2022/01/06 22:19:50,2538526.5603,300.004,122,29,1,2,11,0,0,4.188205,0,10.39235,10.60385,39.89746,38.23085,7320.768,1206.04,,102.04,230.518478,30.37921,0.1412237,30.12201,-0.03910661,30.02596,-0.06111979,
2022/01/07 01:53:07,2551323.0042,300.0017,123,29,2,2,11,0,0,4.188213,0,12.90661,13.12639,49.60859,47.0777,7325.738,1206.045,,101.7,285.356304,30.13489,-0.05898476,30.02538,-0.05201936,30.12644,-0.06742775,
2022/01/07 05:26:28,2564124.84,300.0024,124,29,3,2,11,0,0,4.188275,0,15.42121,15.64901,59.32097,55.92442,7331.219,1206.005,,101.48,340.19587,29.9142,-0.1413178,30.24409,0.002566576,30.33113,0.06856263,
2022/01/07 08:59:37,2576913.099,300.0031,125,29,4,2,11,0,0,4.187895,0,17.93461,18.17162,69.02825,64.77078,7317.717,1205.929,,101.32,395.035217,29.77271,-0.04291296,29.69122,-0.05486488,29.76404,-0.0724864,
2022/01/07 12:32:47,2589703.8137,300.0033,126,29,5,2,11,0,0,4.188284,0,20.44921,20.69502,78.73951,73.61781,7320.153,1206.035,,101.2,449.891739,29.95319,-0.0001436472,29.82248,0.1255089,29.691,0.06609678,
2022/01/07 16:06:00,2602496.7462,300.0039,127,29,6,2,11,0,0,4.187954,0,22.96344,23.2185,88.44894,82.46437,7322.189,1205.988,,101.11,504.75,30.30572,-0.07415414,30.18922,-0.06402969,30.48822,0.04189551,
2022/01/07 19:39:18,2615294.8763,300.0039,128,29,7,2,11,0,0,4.187966,0,25.47734,25.74227,98.15684,91.31136,7325.957,1206.018,,101.04,559.614565,30.40785,0.02116919,30.46725,0.1014256,30.46288,0.05307496,
2022/01/07 23:12:36,2628092.2353,300.0024,129,29,8,2,11,0,0,4.188066,0,27.99274,28.26602,107.8708,100.1579,7325.832,1205.945,,100.98,614.478696,29.8728,-0.07804215,29.93922,0.1192498,30.11069,0.1039034,
2022/01/08 02:45:56,2640892.263,300.0032,130,29,9,2,11,0,0,4.18815,0,30.50813,30.78942,117.5849,109.0033,7329.344,1205.829,,100.92,669.335217,29.97177,-0.06626248,29.98188,-0.1171231,30.15335,-0.03796637,
2022/01/08 15:21:28,2686224.3737,300.0024,131,29,0,2,11,1,0,4.188206,0,5.260236,5.282646,20.29986,18.97202,15802.32,7810.521,,100.43,114.84013,30.44437,0.05399942,30.15907,-0.07704556,30.09121,-0.129863,
2022/01/08 18:54:56,2699032.2738,300.0033,132,29,1,2,11,1,0,4.187995,0,7.775265,7.806376,30.01259,27.81792,7337.314,1205.893,,100.4,169.703826,30.15458,-0.06307483,30.27024,0.1546782,30.31507,0.1591337,
2022/01/08 22:28:26,2711842.0405,300.004,133,29,2,2,11,1,0,4.188041,0,10.29097,10.33067,39.72749,36.66476,7338.873,1206.027,,100.39,224.579783,30.55346,0.1177609,30.4652,-0.04204094,30.36232,-0.1102489,
2022/01/09 02:01:57,2724653.4859,300.0016,134,29,3,2,11,1,0,4.188213,0,12.80735,12.85504,49.44504,45.51111,7340.974,1205.922,,100.37,279.457391,30.40619,0.04815817,30.34602,0.1090771,30.22899,0.08273959,
2022/01/09 05:35:33,2737469.726,300.0021,135,29,4,2,11,1,0,4.188004,0,15.32357,15.37959,59.16174,54.35773,7345.681,1205.977,,100.37,334.338913,30.07089,0.06690383,30.18658,-0.01752019,30.13962,0.01819432,
2022/01/09 09:09:06,2750282.0254,300.0031,136,29,5,2,11,1,0,4.187751,0,17.84007,17.90444,68.87917,63.20475,7341.743,1206.004,,100.36,389.226957,30.34054,0.07467628,30.31553,0.05835056,30.22663,0.07379293,
2022/01/09 12:42:49,2763105.0137,300.0016,137,29,6,2,11,1,0,4.188095,0,20.35671,20.42963,78.59695,72.05215,7351.933,1206.076,,100.36,444.122391,29.98978,0.1180804,30.13363,-0.003239512,29.99866,-0.04995048,
2022/01/09 16:16:31,2775927.1012,300.0027,138,29,7,2,11,1,0,4.188191,0,22.87313,22.9549,88.31348,80.89906,7350.482,1206.03,,100.36,499.019565,30.42908,0.1247466,30.43926,0.03176153,30.32932,-0.04085362,
2022/01/09 19:50:09,2788745.8062,300.0029,139,29,8,2,11,1,0,4.188095,0,25.3901,25.48013,98.03203,89.74527,7348.615,1205.932,,100.35,553.91587,30.3934,0.1253247,30.2488,-0.08350253,30.15282,-0.1165342,
2022/01/09 23:24:01,2801577.4145,300.0038,140,29,9,2,11,1,0,4.188319,0,27.90755,28.00555,107.7523,98.59138,7361.206,1205.895,,100.35,608.816304,30.23152,-0.0001978874,29.92494,-0.1073021,29.87102,-0.05453646,
2022/01/10 11:59:22,2846898.8463,300.0025,141,29,0,2,11,2,0,4.18807,0,5.254747,5.27836,20.27872,18.94962,15812.8,7793.949,,100.45,114.746957,30.00462,0.1253104,29.52208,0.04760921,29.58075,0.09606063,
2022/01/10 15:32:46,2859702.6491,300.0031,142,29,1,2,11,2,0,4.187892,0,7.77132,7.804473,29.99488,27.79543,7333.428,1205.919,,100.43,169.662457,29.89443,-0.0317651,30.01717,0.1506293,29.69164,-0.08457601,
2022/01/10 19:06:18,2872514.8516,300.0041,143,29,2,2,11,2,0,4.187782,0,10.28853,10.33124,39.71292,36.64219,7341.767,1205.999,,100.42,224.592174,30.24852,0.03060818,30.01938,-0.1156938,29.93031,-0.1069194,
2022/01/10 22:40:00,2885336.6221,300.0041,144,29,3,2,11,2,0,4.188117,0,12.80731,12.85813,49.43721,45.48877,7351.53,1205.984,,100.4,279.524565,30.05503,-0.1064849,29.90323,-0.07907391,29.99723,-0.09888887,
2022/01/11 02:13:51,2898167.6645,300.0029,145,29,4,2,11,2,0,4.18742,0,15.32545,15.38468,59.1591,54.33469,7360.66,1205.882,,100.39,334.449565,30.14885,0.06981611,29.86332,-0.1249909,29.87278,-0.1360363,
2022/01/11 05:47:42,2910998.6649,300.0041,146,29,5,2,11,2,0,4.18796,0,17.8437,17.91168,68.88126,63.18167,7360.341,1206.048,,100.38,389.384348,30.32312,0.05562663,30.087,-0.09753764,29.98388,-0.08215606,
2022/01/11 09:21:15,2923811.2943,300.0024,147,29,6,2,11,2,0,4.18782,0,20.36044,20.43879,78.59722,72.0284,7340.993,1205.992,,100.38,444.321522,29.97738,0.0849396,29.52543,-0.04427671,29.57704,0.03496051,
2022/01/11 12:54:59,2936635.907,300.0025,148,29,7,2,11,2,0,4.188062,0,22.87858,22.96655,88.31788,80.87511,7353.219,1206.046,,100.38,499.272826,29.81508,-0.07372558,29.67726,-0.08848608,29.72188,-0.05110323,
2022/01/11 16:28:38,2949454.3903,300.0021,149,29,8,2,11,2,0,4.18788,0,25.39643,25.49295,98.03739,89.71682,7347.371,1205.368,,100.38,554.194565,30.46298,0.07827878,30.53645,0.08768678,30.42657,0.1009458,
2022/01/11 20:02:19,2962275.8027,300.0023,150,29,9,2,11,2,0,4.187656,0,27.91478,28.02027,107.7588,98.56142,7351.172,1205.713,,100.38,609.136304,29.96931,-0.05595028,30.07797,0.1397955,30.2424,0.1112664,
2022/01/12 08:37:31,3007587.6245,300.0032,151,29,0,2,11,3,0,4.187694,0,5.248988,5.272338,20.25774,18.92245,15813.23,7778.541,,100.44,114.616043,29.97592,-0.06772757,29.97195,-0.1073444,30.09413,-0.07217765,
2022/01/12 12:11:22,3020418.6225,300.0016,152,29,1,2,11,3,0,4.18791,0,7.767617,7.800586,29.9803,27.76921,7360.62,1206.005,,100.42,169.577957,30.44543,0.07070541,30.27975,0.07344365,30.13451,-0.01232862,
2022/01/12 15:45:15,3033251.8257,300.0045,153,29,2,2,11,3,0,4.187741,0,10.28695,10.32909,39.70498,36.6156,7362.71,1205.959,,100.41,224.545435,30.36252,0.07789969,30.09826,-0.09554863,30.00924,-0.09116948,
2022/01/12 19:19:08,3046084.566,300.0039,154,29,3,2,11,3,0,4.187642,0,12.80639,12.85786,49.42999,45.46235,7361.929,1206,,100.4,279.518696,30.31564,0.02540231,30.41723,-0.02116084,30.31873,0.07768393,
2022/01/12 22:53:01,3058916.9799,300.0041,155,29,4,2,11,3,0,4.187818,0,15.32654,15.38649,59.1579,54.30833,7362.007,1205.887,,100.39,334.488913,30.09621,-0.1482952,30.01484,0.01950502,30.14407,0.08549273,
2022/01/13 02:27:12,3071768.6361,300.0023,156,29,5,2,11,3,0,4.1879,0,17.84715,17.9153,68.88753,63.15487,7381.244,1205.988,,100.38,389.463043,30.23417,0.03308296,30.00503,-0.1350909,30.06384,-0.1263356,
2022/01/13 06:01:20,3084616.8411,300.0021,157,29,6,2,11,3,0,4.187912,0,20.36786,20.44413,78.61777,72.0013,7377.966,1205.968,,100.37,444.437609,30.54784,0.1347411,30.37518,0.01444221,30.30743,-0.0317651,
2022/01/13 09:35:26,3097462.23,300.0033,158,29,7,2,11,3,0,4.187517,0,22.88737,22.9731,88.34278,80.84777,7375.05,1205.943,,100.37,499.415217,29.86737,-0.1069313,29.92675,-0.07258892,30.08413,0.02200663,
2022/01/13 13:09:16,3110292.6765,300.0031,159,29,8,2,11,3,0,4.187494,0,25.40714,25.50216,98.06824,89.69266,7360.394,1205.752,,100.37,554.394783,29.85701,-0.002900362,29.67694,-0.1077086,29.68633,-0.07471323,
2022/01/13 16:43:14,3123130.204,300.0049,160,29,9,2,11,3,0,4.187407,0,27.92797,28.03179,107.7974,98.53836,7366.667,1205.917,,100.37,609.386739,30.02785,0.1175141,30.15761,0.04605412,30.16015,0.09229779,
2022/01/16 08:01:20,3351016.5059,300.0024,161,29,0,2,11,0,0,4.187699,0,7.823835,8.026463,29.99223,29.1758,95937.95,92192.23,,102.59,174.488326,29.90565,-0.07640719,29.85238,-0.104146,29.98862,-0.02496541,
2022/01/16 11:35:34,3363870.1602,300.0057,162,29,1,2,11,0,0,4.187766,0,10.34532,10.55681,39.72469,38.02356,7383.532,1206.105,,102.04,229.49587,29.84321,-0.03774881,29.90964,-0.1071078,30.07405,-0.06973088,
2022/01/16 15:09:42,3376718.8678,300.0039,163,29,2,2,11,0,0,4.187783,0,12.86655,13.08726,49.4557,46.87128,7378.441,1206.155,,101.72,284.505652,30.12937,0.05981684,30.2169,0.0718528,30.17723,0.09389997,
2022/01/16 18:44:02,3389578.8297,300.0048,164,29,3,2,11,0,0,4.18781,0,15.38834,15.61791,59.18856,55.7188,7389.53,1206.106,,101.49,339.519783,30.0664,-0.005857944,29.78081,-0.104847,29.81138,-0.07846355,
2022/01/16 22:18:22,3402438.8767,300.0056,165,29,4,2,11,0,0,4.187715,0,17.9103,18.14843,68.92205,64.56551,7390.179,1206.005,,101.33,394.531087,30.33232,0.07628322,30.04693,-0.07486522,29.979,-0.08147776,
2022/01/17 01:52:50,3415306.5651,300.0041,166,29,5,2,11,0,0,4.18754,0,20.43247,20.67924,78.65598,73.41278,7397.619,1206.077,,101.21,449.548696,30.28844,-0.01538515,29.99597,-0.1040208,29.9421,-0.03366768,
2022/01/17 05:27:21,3428177.2278,300.0029,167,29,6,2,11,0,0,4.187707,0,22.95476,23.20996,88.3902,82.25927,7400.214,1205.965,,101.11,504.564348,30.02831,-0.003464818,29.94691,-0.1250899,30.055,-0.07013559,
2022/01/17 09:01:50,3441046.4944,300.0017,168,29,7,2,11,0,0,4.187611,0,25.476,25.74089,98.11995,91.10585,7397.997,1205.935,,101.04,559.584565,30.15495,0.1062548,30.24249,0.1062596,30.18875,0.1173246,
2022/01/17 12:36:10,3453906.2284,300.0022,169,29,8,2,11,0,0,4.187667,0,27.99786,28.2726,107.8514,99.95326,7388.811,1206.078,,100.98,614.621739,30.17535,0.1328212,30.11511,0.04292727,29.99088,-0.009899139,
2022/01/17 16:10:34,3466770.1937,300.0031,170,29,9,2,11,0,0,4.187851,0,30.52031,30.80432,117.585,108.7995,7393.11,1205.981,,100.93,669.65913,30.14863,0.06152034,29.83494,-0.1223236,29.71757,-0.1135474,
2022/01/18 04:46:26,3512122.5358,300.0013,171,29,0,2,11,1,0,4.187931,0,5.240372,5.263298,20.22583,18.87828,15879.48,7743.473,,100.44,114.419522,30.49232,-0.07767558,30.62203,0.07815838,30.6318,0.1265782,
2022/01/18 08:20:57,3524993.6819,300.0032,172,29,1,2,11,1,0,4.187878,0,7.762764,7.794784,29.95984,27.72447,7400.886,1205.868,,100.41,169.451826,30.3296,0.09951115,30.10756,-0.1091063,29.99741,-0.1245379,
2022/01/18 11:55:23,3537859.722,300.0041,173,29,2,2,11,1,0,4.187678,0,10.28532,10.32691,39.69374,36.57088,7395.129,1205.951,,100.4,224.498043,29.48457,-0.1029187,29.45233,-0.05625188,29.62375,0.01197457,
2022/01/18 15:29:49,3550725.8199,300.0028,174,29,3,2,11,1,0,4.187331,0,12.80822,12.85956,49.42832,45.41765,7395.502,1206.014,,100.4,279.555652,29.70763,-0.1165158,29.66134,0.02216578,29.76233,0.0728035,
2022/01/18 19:04:28,3563604.5248,300.0041,175,29,4,2,11,1,0,4.18761,0,15.33168,15.39256,59.16465,54.26455,7407.643,1206.044,,100.4,334.62087,30.33257,-0.01689434,30.04718,-0.1169652,29.93699,-0.04662097,
2022/01/18 22:39:04,3576480.6761,300.0023,176,29,5,2,11,1,0,4.187723,0,17.85465,17.92562,68.89912,63.11132,7405.083,1206.007,,100.4,389.687391,30.40462,0.1419842,30.44996,0.05565882,30.37521,0.07109046,
2022/01/19 02:13:41,3589357.2592,300.0032,177,29,6,2,11,1,0,4.187607,0,20.37872,20.45881,78.63763,71.95772,7405.882,1205.974,,100.39,444.756739,30.53516,0.005815029,30.66487,0.009196997,30.65356,0.04657149,
2022/01/19 05:48:32,3602248.9047,300.0022,178,29,7,2,11,1,0,4.187645,0,22.90292,22.99176,88.37695,80.80386,7420.486,1205.945,,100.39,499.82087,30.07007,-0.01853704,30.10834,-0.1171082,30.26574,-0.06435752,
2022/01/19 09:23:13,3615129.7728,300.0038,179,29,8,2,11,1,0,4.187509,0,25.42577,25.52445,98.11087,89.64921,7410.242,1205.826,,100.39,554.879348,29.9025,0.0698632,29.96892,0.06284773,29.91504,0.100323,
2022/01/19 12:57:53,3628009.8963,300.0034,180,29,9,2,11,1,0,4.187577,0,27.94965,28.05776,107.8482,98.49473,7409.489,1205.864,,100.39,609.951304,29.93084,0.03535986,29.71559,-0.1338953,29.75318,-0.08993566,
2022/01/20 01:33:22,3673338.4995,300.0033,181,29,0,2,11,2,0,4.187497,0,5.234109,5.25928,20.20176,18.85729,15874.03,7729.204,,100.48,114.332174,30.45489,0.05547822,30.18367,0.08127451,30.07357,0.04170179,
2022/01/20 05:08:04,3686220.3468,300.0024,182,29,1,2,11,2,0,4.187737,0,7.758436,7.792954,29.94153,27.70382,7411,1206.009,,100.44,169.412043,30.41737,-0.06247044,30.51897,0.07987142,30.59201,0.07992625,
2022/01/20 08:42:52,3699108.6135,300.0015,183,29,2,2,11,2,0,4.187693,0,10.28258,10.32681,39.67976,36.55011,7417.632,1205.932,,100.43,224.49587,29.89203,-0.07036865,30.15771,0.1350319,30.17433,0.115267,
2022/01/20 12:17:50,3712006.8028,300.0018,184,29,3,2,11,2,0,4.187693,0,12.808,12.86122,49.42247,45.39656,7426.915,1205.931,,100.42,279.591739,30.07655,0.09532809,30.08667,0.1148194,29.97651,0.1016802,
2022/01/20 15:52:49,3724905.5178,300.0035,185,29,4,2,11,2,0,4.187581,0,15.3327,15.3958,59.1622,54.24307,7428.524,1205.947,,100.41,334.691304,30.59769,-0.06731868,30.14498,-0.02734482,30.13344,-0.06474972,
2022/01/20 19:27:32,3737788.2423,300.0023,186,29,5,2,11,2,0,4.187554,0,17.85786,17.93083,68.90337,63.08994,7412.436,1206.009,,100.41,389.800652,30.44183,-0.02070785,30.48013,-0.08158326,30.5602,-0.03765583,
2022/01/20 23:02:27,3750683.5371,300.0026,187,29,6,2,11,2,0,4.187593,0,20.38424,20.4659,78.64951,71.93637,7424.89,1205.942,,100.4,444.91087,30.44903,-0.08356333,30.56469,0.08344173,30.65181,0.1340491,
2022/01/21 02:37:34,3763590.567,300.0024,188,29,7,2,11,2,0,4.187397,0,22.91035,23.00106,88.39458,80.78345,7435.805,1206.049,,100.4,500.023043,30.59304,0.06940722,30.68057,-0.03008246,30.58975,-0.006593466,
2022/01/21 06:12:42,3776498.4954,300.0023,189,29,8,2,11,2,0,4.187613,0,25.4367,25.53621,98.14046,89.6301,7437.022,1205.94,,100.39,555.135,30.75824,0.1126981,30.52943,-0.07362962,30.34919,-0.09124219,
2022/01/21 09:47:40,3789396.0917,300.0025,190,29,9,2,11,2,0,4.187363,0,27.96208,28.07155,107.8822,98.47678,7426.734,1205.98,,100.39,610.251087,30.37978,0.1269752,30.24221,0.02774537,30.07582,-0.01626432,
2022/01/21 22:23:07,3834723.6393,300.0021,191,29,0,2,11,3,0,4.187201,0,5.231421,5.256263,20.19084,18.83786,15890.46,7715.153,,100.47,114.266587,30.63429,0.125072,30.62341,0.0913465,30.50655,0.09140611,
2022/01/22 01:58:13,3847629.3467,300.0026,192,29,1,2,11,3,0,4.187378,0,7.758191,7.792315,29.93795,27.68482,7435.202,1206.048,,100.44,169.398152,30.57047,0.01650095,30.45409,0.1324892,30.31601,0.05115509,
2022/01/22 05:33:21,3860537.4725,300.0017,193,29,2,2,11,3,0,4.187336,0,10.28489,10.32828,39.6845,36.53117,7437.382,1205.955,,100.42,224.527826,30.4076,-0.07984757,30.21376,-0.06611228,30.22336,0.002009869,
2022/01/22 09:08:17,3873433.8375,300.0035,194,29,3,2,11,3,0,4.187188,0,12.81175,12.86455,49.43161,45.37812,7425.977,1206.051,,100.41,279.66413,30.13755,-0.07743001,30.23213,-0.05286574,30.34732,0.01749277,
2022/01/22 12:43:19,3886335.8415,300.003,195,29,4,2,11,3,0,4.187217,0,15.33907,15.401,59.18018,54.22487,7431.365,1206.004,,100.4,334.804348,30.19596,-0.07451892,29.97384,-0.06994963,30.04673,-0.01059711,
2022/01/22 16:18:44,3899260.7848,300.0023,196,29,5,2,11,3,0,4.187487,0,17.8662,17.93748,68.92768,63.07103,7453.246,1205.922,,100.4,389.945217,30.58064,0.1264346,30.62598,0.09157181,30.60762,0.1246089,
2022/01/22 19:53:58,3912174.395,300.0028,197,29,6,2,11,3,0,4.187247,0,20.39325,20.47409,78.67477,71.91718,7442.198,1205.908,,100.4,445.088913,30.51053,0.08799195,30.23935,0.06576121,30.10816,0.03939271,
2022/01/22 23:29:11,3925087.1172,300.0021,198,29,7,2,11,3,0,4.187455,0,22.92062,23.01071,88.42305,80.76248,7440.804,1205.809,,100.39,500.232826,30.04816,0.0493145,30.18496,-0.03997564,30.28606,0.03259897,
2022/01/23 03:04:19,3937995.0975,300.0023,199,29,8,2,11,3,0,4.187292,0,25.44812,25.54725,98.17165,89.60696,7436.623,1205.69,,100.39,555.375,29.97099,-0.07025778,29.88253,-0.07967651,30.0399,0.001716614,
2022/01/23 06:39:34,3950910.2059,300.0032,200,29,9,2,11,3,0,4.187332,0,27.97578,28.08373,107.9208,98.45067,7443.038,1205.555,,100.39,610.51587,30.3557,-0.05245924,30.45026,0.139758,30.3896,-0.08541584,
2022/01/25 17:57:40,4164396.055,79445.176,201,49,10,2,11,4,0.1133194,4.200021,0.4759438597074,5.239476,5.449127,20.03207,20.17081,87925.32,90052.25,,104,118.459283,30.04133,-0.08706987,30.16405,-0.06278872,30.26516,0.02077579,
