Repository: HVES-Battery-Testing-Consortium/LG-HG2

# Battery Testing Consortium (BTC)
The Battery Testing Consortium (BTC) has been developed within the High Voltage and Energy Storage Lab at Oxford Brookes University to provide accurate and comprehensive cell data to Formula Student Electric teams. Through the BTC, we aim to provide FS teams with information for improved and informed decisions for cell selection, pack architecture design, thermal cooling requirements, and end of life predictions. A range of tests are completed to provide a comprehensive electrochemical lithium-ion characterisation for modelling, validation, and battery management parameterisation.

File: Data/Round1/LG_HG2/Package 3/211208_FSD_ENDUR_15kW_LG_HG2_5_30C/211208_FSD_ENDUR_15kW_LG_HG2_5_30C_Channel_3_StatisticByStep.CSV (part 2 of 13)
Date_Time                    ,Test_Time(s),Step_Time(s),Cycle_Index,Step_Index,TC_Counter1,TC_Counter2,TC_Counter3,TC_Counter4,Current(A),Voltage(V),Power(W),Charge_Capacity(Ah),Discharge_Capacity(Ah),Mean_Voltage(V),Charge_Energy(Wh),Discharge_Energy(Wh),Charge_Time(s),Discharge_Time(s),V_Max_On_Cycle(V),Coulombic_Efficiency(%),mAh/g,Aux_Temperature_1(C),Aux_dT/dt_1(C),Aux_Temperature_2(C),Aux_dT/dt_2(C),Aux_Temperature_3(C),Aux_dT/dt_3(C)
2021/12/11 15:02:43,265899.4597,1800.0019,16.00,27.00,5.00,2.00,11.00,1.00,0,4.189342,0,17.91283,17.97046,,69.22588,63.85643,7180.474,1205.908,,100.32,390.662174,29.79836,-0.07376611,29.91406,0.09892941,30.09256,0.0901705,
2021/12/11 15:02:45,265901.5525,2.0524,16.00,28.00,5.00,2.00,11.00,1.00,0.02129358,4.191755,0.0892574704329,17.91283,17.97046,,69.22588,63.85643,7180.474,1205.908,,100.32,390.662174,29.7976483462031,-0.0749735231174117,29.9123999235377,0.0988724379541065,30.0920857886673,0.0910773752861502,
2021/12/11 15:07:45,266201.5979,300.0035,16.00,29.00,5.00,2.00,11.00,1.00,0,4.18899,0,17.91283,17.97046,,69.22588,63.85643,7180.474,1205.908,,100.32,390.662174,29.73219,-0.1153994,29.81973,0.01029074,29.99118,0.06970704,
2021/12/11 15:17:48,266804.7902,54.8146,17.00,21.00,6.00,0.00,10.00,1.00,-7.41555,3.562327,-26.41661398485,17.91283,19.14345,3.32517362115478,69.22588,68.27922,0.0048,602.9309,,106.87,416.161957,35.81664,0.0001657009,34.13425,0.1649249,34.71772,0.123347,
2021/12/11 15:20:48,266984.8434,180.0018,17.00,23.00,6.00,0.00,11.00,1.00,0,3.811618,0,17.91283,19.14348,,69.22588,68.2793,0.0048,602.943,,106.87,416.162609,32.92255,-0.03816009,32.17676,0.108093,32.48153,0.1431322,
2021/12/11 15:30:52,267588.036199,54.8154,17.00,21.00,6.00,1.00,10.00,1.00,-8.796921,3.002719,-26.414681828199,17.91283,20.47373,,69.22588,72.70248,0.0048,1205.893,,114.3,445.081087,40.17555,-0.07547855,36.94932,0.06451488,38.25834,0.1401699,
2021/12/11 15:33:52,267768.0894,180.0041,17.00,23.00,6.00,1.00,11.00,1.00,0,3.320846,0,17.91283,20.47375,,69.22588,72.70254,0.0048,1205.901,,114.3,445.081522,34.58967,-0.03703713,33.14075,-0.1281559,33.77389,-0.06912112,
2021/12/11 16:03:52,269568.1285,1800.0031,17.00,25.00,6.00,2.00,11.00,1.00,0,3.338953,0,17.91283,20.47375,,69.22588,72.70254,0.0048,1205.901,,114.3,445.081522,29.87622,-0.04579306,30.00601,-0.05519867,30.18451,-0.01121223,
2021/12/11 18:03:38,276754.3553,7186.1874,17.00,26.00,6.00,2.00,11.00,1.00,0.0499935,4.199878,0.209966600793,20.40837,20.47382,3.87129500505772,78.88287,72.7028,7184.329,1205.933,,100.32,445.083043,30.28613,-0.06088138,30.3807,0.1490504,30.39741,0.1447076,
2021/12/11 18:33:38,278554.3994,1800.0023,17.00,27.00,6.00,2.00,11.00,1.00,0,4.189252,0,20.40837,20.47382,,78.88287,72.7028,7184.333,1205.933,,100.32,445.083043,30.29475,-0.06205916,29.94598,-0.02524137,29.91321,-0.0802654,
2021/12/11 18:33:40,278556.4923,2.052099,17.00,28.00,6.00,2.00,11.00,1.00,0.2500189,4.194093,1.0486025183577,20.40837,20.47382,-∞,78.88287,72.7028,7184.333,1205.933,,100.32,445.083043,30.2997655522079,-0.0617104184487223,29.9543181450205,-0.0206132222109239,29.9191811681659,-0.0760802376387058,
2021/12/11 18:38:40,278856.5364,300.0048,17.00,29.00,6.00,2.00,11.00,1.00,0,4.188741,0,20.40837,20.47382,,78.88287,72.7028,7184.333,1205.933,,100.32,445.083043,29.92245,-0.05134583,29.87622,-0.1399791,30.01951,-0.1136094,
2021/12/11 18:48:43,279459.7293,54.8134,18.00,21.00,7.00,0.00,10.00,1.00,-7.413208,3.562571,-26.410079837768,20.40837,21.64679,3.32506895897499,78.88287,77.12543,0.0175,602.9081,,106.07,470.582391,35.62357,-0.127579,33.7519,0.009851456,34.48222,0.07522821,
2021/12/11 18:51:43,279639.7821,180.0053,18.00,23.00,7.00,0.00,11.00,1.00,0,3.811755,0,20.40837,21.64679,,78.88287,77.12544,0.0175,602.91,,106.07,470.582391,32.83662,-0.1311493,32.04863,0.03640294,32.45155,0.0670588,
2021/12/11 19:01:47,280242.9929,54.815,18.00,21.00,7.00,1.00,10.00,1.00,-8.808441,2.998467,-26.411819659947,20.40837,22.9773,,78.88287,81.54873,0.0175,1205.875,,112.59,499.506522,40.40863,0.04908681,36.6842,-0.1220453,37.88986,-0.104444,
2021/12/11 19:04:47,280423.0428,180.0021,18.00,23.00,7.00,1.00,11.00,1.00,0,3.317568,0,20.40837,22.9773,,78.88287,81.54874,0.0175,1205.877,,112.59,499.506522,34.6666,-0.1376879,33.2389,-0.02043366,33.87894,0.03196239,
2021/12/11 19:34:47,282223.0826,1800.0045,18.00,25.00,7.00,2.00,11.00,1.00,0,3.33577,0,20.40837,22.9773,,78.88287,81.54874,0.0175,1205.877,,112.59,499.506522,29.96495,-0.07905245,30.08769,-0.05792975,30.19581,0.01464427,
2021/12/11 21:34:26,289402.6197,7179.496,18.00,26.00,7.00,2.00,11.00,1.00,0.049999,4.200002,0.209995899998,22.90388,22.97738,3.87121460731914,88.53921,81.54902,7177.631,1205.911,,100.32,499.508261,30.4161,0.1520884,30.30669,0.01826584,30.16147,-0.03455818,
2021/12/11 22:04:26,291202.6638,1800.0022,18.00,27.00,7.00,2.00,11.00,1.00,0,4.189446,0,22.90388,22.97738,,88.53921,81.54902,7177.631,1205.911,,100.32,499.508261,30.27515,0.06236434,30.01084,0.03713131,29.88653,-0.05969584,
2021/12/11 22:04:28,291204.7557,2.0518,18.00,28.00,7.00,2.00,11.00,1.00,0.2500286,4.194654,1.0487834671044,22.90388,22.97738,-∞,88.53921,81.54902,7177.631,1205.911,,100.32,499.508261,30.2599315794556,0.0589085773992481,30.0029636197306,0.0317202872596761,29.8869515461077,-0.0597734458976901,
2021/12/11 22:09:28,291504.7983,300.0024,18.00,29.00,7.00,2.00,11.00,1.00,0,4.188757,0,22.90388,22.97738,,88.53921,81.54902,7177.631,1205.911,,100.32,499.508261,29.72643,-0.03712356,29.60971,-0.1627213,30.11127,0.1168478,
2021/12/11 22:19:32,292107.9946,54.8138,19.00,21.00,8.00,0.00,10.00,1.00,-7.415451,3.562268,-26.415823802868,22.90388,24.1504,3.3242072088845,88.53921,85.97173,0.0062,602.9371,,105.44,525.008696,35.39679,-0.1018417,33.71289,0.0004637241,34.54095,0.1029778,
2021/12/11 22:22:32,292288.048,180.0025,19.00,23.00,8.00,0.00,11.00,1.00,0,3.811501,0,22.90388,24.15042,,88.53921,85.97179,0.0062,602.9446,,105.44,525.00913,32.66792,-0.0864327,31.93573,-0.02953649,32.38073,0.06027937,
2021/12/11 22:32:35,292891.2476,54.8147,19.00,21.00,8.00,1.00,10.00,1.00,-8.817337,2.994718,-26.405437825966,22.90388,25.48116,,88.53921,90.39508,0.0062,1205.921,,111.25,553.938261,40.36293,0.1164591,37.01304,0.1128137,38.17649,0.1082635,
2021/12/11 22:35:35,293071.3024,180.0045,19.00,23.00,8.00,1.00,11.00,1.00,0,3.314031,0,22.90388,25.48118,,88.53921,90.39515,0.0062,1205.93,,111.25,553.938696,34.7759,0.1013291,33.47436,0.04379511,33.98848,0.1005483,
2021/12/11 23:05:35,294871.3453,1800.0045,19.00,25.00,8.00,2.00,11.00,1.00,0,3.332508,0,22.90388,25.48118,,88.53921,90.39515,0.0062,1205.93,,111.25,553.938696,29.80282,-0.1132315,29.84107,-0.04723728,29.99843,0.003347993,
2021/12/12 01:05:22,302058.6667,7187.2802,19.00,26.00,8.00,2.00,11.00,1.00,0.0499837,4.200148,0.2099389375876,25.39961,25.48126,3.87093943795002,98.19568,90.39542,7185.051,1205.963,,100.32,553.940435,29.89005,-0.1266843,29.83677,0.03337741,30.0364,0.08620143,
2021/12/12 01:35:22,303858.7122,1800.0036,19.00,27.00,8.00,2.00,11.00,1.00,0,4.189323,0,25.39961,25.48126,,98.19568,90.39542,7185.051,1205.963,,100.32,553.940435,29.86067,-0.05345702,29.88485,-0.131008,30.007,-0.06505251,
2021/12/12 01:35:24,303860.8043,2.0511,19.00,28.00,8.00,2.00,11.00,1.00,0.2500049,4.19467,1.048688053883,25.39961,25.48126,,98.19568,90.39542,7185.051,1205.963,,100.32,553.940435,29.8760191846802,-0.0500254775370289,29.8919084161464,-0.123927042579558,30.0050507956365,-0.063229588085393,
2021/12/12 01:40:24,304160.8485,300.004,19.00,29.00,8.00,2.00,11.00,1.00,0,4.189078,0,25.39961,25.48126,,98.19568,90.39542,7185.051,1205.963,,100.32,553.940435,30.17767,0.09475887,29.88513,-0.07585287,29.84528,-0.1242942,
2021/12/12 01:50:28,304764.04,54.8121,20.00,21.00,9.00,0.00,10.00,1.00,-7.41185,3.562088,-26.4016619428,25.39961,26.65416,3.32441792845188,98.19568,94.81762,0.0294,602.8566,,104.94,579.438261,35.96447,0.08424163,34.1849,0.1284492,34.71253,0.1065528,
2021/12/12 01:53:28,304944.0916,180.0042,20.00,23.00,9.00,0.00,11.00,1.00,0,3.811452,0,25.39961,26.65417,,98.19568,94.81767,0.0294,602.863,,104.94,579.438478,32.70833,-0.007594824,31.96218,-0.09171367,32.38616,-0.03475428,
2021/12/12 02:03:31,305547.2768,54.8138,20.00,21.00,9.00,1.00,10.00,1.00,-8.826309,2.990824,-26.397936788616,25.39961,27.98498,,98.19568,99.24056,0.0294,1205.785,,110.18,608.36913,40.54233,0.08074999,37.09654,0.1052451,38.07973,0.04876256,
2021/12/12 02:06:31,305727.3274,180.0026,20.00,23.00,9.00,1.00,11.00,1.00,0,3.311263,0,25.39961,27.98499,,98.19568,99.24059,0.0294,1205.789,,110.18,608.369348,34.95731,0.06009579,33.60736,0.03113866,34.10743,0.08569956,
2021/12/12 02:36:31,307527.3691,1800.003,20.00,25.00,9.00,2.00,11.00,1.00,0,3.329963,0,25.39961,27.98499,,98.19568,99.24059,0.0294,1205.789,,110.18,608.369348,30.03724,-0.0893873,29.84318,-0.05612075,29.88081,0.001055002,
2021/12/12 04:36:23,314719.7811,7192.3717,20.00,26.00,9.00,2.00,11.00,1.00,0.04999968,4.200107,0.21000400596576,27.89571,27.98507,3.87112008907124,107.8533,99.24087,7190.767,1205.823,,100.32,608.371087,29.94208,-0.07208824,29.85361,-0.09277582,29.96872,-0.08619487,
2021/12/12 05:06:23,316519.8257,1800.0026,20.00,27.00,9.00,2.00,11.00,1.00,0,4.189495,0,27.89571,27.98507,,107.8533,99.24087,7190.771,1205.823,,100.32,608.371087,30.15598,0.1389796,30.11684,-0.03971219,30.06304,-0.09256542,
2021/12/12 05:06:25,316521.9073,2.0412,20.00,28.00,9.00,2.00,11.00,1.00,0.2500425,4.193984,1.04867424432,27.89571,27.98507,-∞,107.8533,99.24087,7190.771,1205.823,,100.32,608.371087,30.1519091210606,0.138044115437538,30.1172498020366,-0.0379934350227132,30.0658090956914,-0.0915100242788937,
2021/12/12 05:11:25,316821.9506,300.003,20.00,29.00,9.00,2.00,11.00,1.00,0,4.188826,0,27.89571,27.98507,,107.8533,99.24087,7190.771,1205.823,,100.32,608.371087,29.88851,-0.09323418,29.96229,-0.06454885,30.11263,0.003638268,
2021/12/12 08:11:26,327621.9861,10800.0015,21.00,31.00,10.00,2.00,11.00,1.00,0,4.1828,0,27.89571,27.98507,,107.8533,99.24087,0,0,,100.32,608.371087,30.04065,0.01816154,30.17041,-0.05219221,30.3067,0.02257228,
2021/12/12 08:23:58,328374.0295,300.0046,21.00,34.00,10.00,2.00,11.00,1.00,0,4.183016,0,0,0,,0,0,0,0,,0,0,30.0226,0.0190419,29.81445,-0.1157326,29.88025,-0.06076455,
2021/12/12 10:20:25,335361.2074,6987.1378,21.00,35.00,10.00,2.00,11.00,1.00,-1.450462,2.499994,-3.626146297228,1.666949E-07,2.814883,3.67713596047703,6.971717E-07,10.2727,0.0024,6985.843,,1688643200,61.193109,31.90525,0.0003826618,31.44561,0.07937908,31.60314,0.0706172,
2021/12/12 10:50:25,337161.2632,1800.0046,21.00,37.00,10.00,2.00,11.00,1.00,0,2.897801,0,1.666949E-07,2.814886,,6.971717E-07,10.27271,0.0024,6985.851,,1688645000,61.193174,30.16125,0.07524014,29.88982,-0.123564,29.82884,-0.1500279,
2021/12/12 13:03:00,345116.7501,7955.4451,21.00,38.00,10.00,2.00,11.00,1.00,0.04999324,4.19997,0.2099701082028,2.802301,2.814899,3.81868920338588,10.70287,10.27275,7953.407,6985.884,,100.45,61.193457,30.1878,0.05104721,29.91639,-0.07987678,29.8343,-0.08209229,
2021/12/12 13:33:00,346916.7947,1800.0023,21.00,39.00,10.00,2.00,11.00,1.00,0,4.189161,0,2.802301,2.814899,,10.70287,10.27275,7953.412,6985.884,,100.45,61.193457,30.29613,-0.03296852,30.3696,0.1556861,30.06953,-0.1003689,
2021/12/12 13:33:55,346971.841,55.0054,21.00,40.00,10.00,2.00,11.00,1.00,-0.001487732,4.080209,-0.006070257495988,2.807249,2.932085,3.8067989162918,10.72332,10.68777,7958.733,7035.584,,104.45,63.740978,33.86473,-0.09193182,32.87566,0.08154392,33.26027,0.08373618,
2021/12/12 13:43:55,347571.8859,600.0033,21.00,41.00,10.00,2.00,11.00,1.00,0,4.120325,0,2.807249,2.932085,,10.72332,10.68777,7958.733,7035.589,,104.45,63.740978,30.28207,0.08426428,30.33443,-0.03499508,30.45667,0.01996517,
2021/12/12 13:56:59,348355.0473,783.1211,21.00,42.00,10.00,2.00,11.00,1.00,0.0499951,4.200054,0.2099821197354,2.925234,2.932085,4.19652795834947,11.21771,10.68777,8741.639,7035.625,,100.23,63.740978,30.4234,0.05828619,30.36324,0.06521463,30.30252,0.09825885,
2021/12/12 14:26:59,350155.0938,1800.0046,21.00,43.00,10.00,2.00,11.00,1.00,0,4.19304,0,2.925234,2.932085,,11.21771,10.68777,8741.644,7035.625,,100.23,63.740978,29.90149,-0.109961,30.02423,-0.02411842,30.1605,0.03527462,
2021/12/12 14:27:59,350215.1272,60.0042,21.00,44.00,10.00,2.00,11.00,1.00,0,4.192961,0,2.925234,2.932085,,11.21771,10.68777,8741.644,7035.625,,100.23,63.740978,30.00982,-0.06252289,30.1818,0.04722834,30.20547,0.04946113,
2021/12/12 14:38:02,350818.3421,54.8128,21.00,21.00,0.00,0.00,10.00,2.00,-7.414383,3.562354,-26.412656937582,2.925235,4.105015,3.32638051103131,11.21771,15.11038,8741.682,7638.539,,140.33,89.239457,35.82227,-0.01048565,34.08406,0.170573,34.73732,0.14642,
2021/12/12 14:41:02,350998.3969,180.0024,21.00,23.00,0.00,0.00,11.00,2.00,0,3.813186,0,2.925235,4.105024,,11.21771,15.11042,8741.682,7638.543,,140.33,89.239652,32.99668,0.1030874,31.91455,0.0007712841,32.10019,-0.07371545,
2021/12/12 14:51:05,351601.5886,54.8132,21.00,21.00,0.00,1.00,10.00,2.00,-8.707359,3.032817,-26.407826400303,2.925235,5.4333,,11.21771,19.53342,8741.682,8241.491,,185.74,118.115217,40.28757,-0.07775187,36.75666,0.0001049042,37.8305,-0.06702781,
2021/12/12 14:54:05,351781.6432,180.0032,21.00,23.00,0.00,1.00,11.00,2.00,0,3.355611,0,2.925235,5.433321,,11.21771,19.53349,8741.682,8241.499,,185.74,118.115674,34.96961,0.01356959,33.37508,0.09329796,33.73552,0.03864646,
2021/12/12 15:24:05,353581.6857,1800.0048,21.00,25.00,0.00,2.00,11.00,2.00,0,3.37065,0,2.925235,5.433321,,11.21771,19.53349,8741.682,8241.499,,185.74,118.115674,29.97222,-0.1058286,30.27724,0.08087754,30.2376,0.1051319,
2021/12/12 17:23:34,360750.0566,7168.3293,21.00,26.00,0.00,2.00,11.00,2.00,0.04998319,4.199953,0.20992704879007,5.413072,5.433418,3.87326602906609,20.85114,19.53381,15908.31,8241.539,,100.38,118.117783,30.09063,0.04447341,29.88252,-0.1404774,29.90608,-0.1449311,
2021/12/12 17:53:34,362550.0981,1800.0023,21.00,27.00,0.00,2.00,11.00,2.00,0,4.18928,0,5.413072,5.433418,,20.85114,19.53381,15908.31,8241.539,,100.38,118.117783,30.11135,0.01932621,29.83285,0.02410948,29.7507,-0.03092468,
2021/12/12 17:53:36,362552.1899,2.0509,21.00,28.00,0.00,2.00,11.00,2.00,0.2499893,4.194883,1.0486758647519,5.413072,5.433418,,20.85114,19.53381,15908.31,8241.539,,100.38,118.117783,30.1147905208954,0.0210906356390444,29.8372409652136,0.0251625686010906,29.7510208549186,-0.0338817846470658,
2021/12/12 17:58:36,362852.2326,300.0025,21.00,29.00,0.00,2.00,11.00,2.00,0,4.188881,0,5.413072,5.433418,,20.85114,19.53381,15908.31,8241.539,,100.38,118.117783,30.28544,0.09533048,29.97186,-0.04895866,29.90388,-0.1215863,
2021/12/12 18:08:39,363455.4254,54.8127,22.00,21.00,1.00,0.00,10.00,2.00,-7.415573,3.561869,-26.413299585937,5.413072,6.606415,3.3251077035585,20.85114,23.95571,0.0134,602.8288,,122.05,143.617717,35.61374,-0.1150191,33.67217,-0.08560181,34.40956,-0.09640813,
2021/12/12 18:11:39,363635.4756,180.0042,22.00,23.00,1.00,0.00,11.00,2.00,0,3.812044,0,5.413072,6.606435,,20.85114,23.95578,0.0134,602.8387,,122.05,143.618152,32.92014,0.05578876,32.23742,-0.008013248,32.47912,0.02702236,
2021/12/12 18:21:42,364238.6646,54.8129,22.00,21.00,1.00,1.00,10.00,2.00,-8.751305,3.017138,-26.40389486509,5.413072,7.93612,,20.85114,28.37894,0.0134,1205.799,,146.61,172.524348,40.15279,-0.07278085,36.60701,-0.1139224,37.80591,-0.05957246,
2021/12/12 18:24:42,364418.7202,180.005,22.00,23.00,1.00,1.00,11.00,2.00,0,3.339817,0,5.413072,7.936152,,20.85114,28.37904,0.0134,1205.812,,146.61,172.525043,34.70281,-0.07604599,33.57129,0.1058137,33.89674,0.09486556,
2021/12/12 18:54:42,366218.7594,1800.0036,22.00,25.00,1.00,2.00,11.00,2.00,0,3.35651,0,5.413072,7.936152,,20.85114,28.37904,0.0134,1205.812,,146.61,172.525043,29.93141,-0.1256227,29.92039,-0.0549674,30.04256,0.008798838,
2021/12/12 20:54:31,373407.6207,7188.8203,22.00,26.00,1.00,2.00,11.00,2.00,0.04999495,4.199841,0.20997084080295,7.907903,7.936226,3.87198025650179,30.50801,28.37929,7187.14,1205.843,,100.36,172.526652,30.29789,-0.06497383,29.99136,-0.1093417,29.97975,-0.01921475,
2021/12/12 21:24:31,375207.6662,1800.0037,22.00,27.00,1.00,2.00,11.00,2.00,0,4.189413,0,7.907903,7.936226,,30.50801,28.37929,7187.142,1205.843,,100.36,172.526652,30.3551,0.008794069,30.32305,0.1698565,30.23416,0.1039076,
2021/12/12 21:24:33,375209.759,2.051699,22.00,28.00,1.00,2.00,11.00,2.00,0.2500126,4.19392,1.048532843392,7.907903,7.936226,,30.50801,28.37929,7187.142,1205.843,,100.36,172.526652,30.3512992935205,0.0113832066102454,30.3111888320075,0.163536734774433,30.2208677995014,0.0967697587219641,
2021/12/12 21:29:33,375509.8048,300.0025,22.00,29.00,1.00,2.00,11.00,2.00,0,4.188071,0,7.907903,7.936226,,30.50801,28.37929,7187.142,1205.843,,100.36,172.526652,30.38017,0.06088853,30.19334,0.1192671,30.0762,0.0378871,
2021/12/12 21:39:37,376112.9961,54.8125,23.00,21.00,2.00,0.00,10.00,2.00,-7.418587,3.561511,-26.421379204957,7.907903,9.109267,3.32383071917126,30.50801,32.80123,0.008599999,602.8203,,115.19,198.027543,35.72105,-0.009356737,34.05228,-0.04144788,34.81017,0.02833247,
2021/12/12 21:42:37,376293.0494,180.0031,23.00,23.00,2.00,0.00,11.00,2.00,0,3.811588,0,7.907903,9.109289,,30.50801,32.80131,0.008599999,602.8308,,115.19,198.028022,32.76035,-0.1056123,32.07739,0.04981518,32.42422,0.1045752,
2021/12/12 21:52:40,376896.2442,54.8152,23.00,21.00,2.00,1.00,10.00,2.00,-8.783821,3.008915,-26.429770764215,7.907903,10.43967,,30.50801,37.22473,0.008599999,1205.818,,132.02,226.949348,40.49022,0.01048565,36.82889,0.07529616,37.88874,0.005843639,
2021/12/12 21:55:40,377076.295,180.0034,23.00,23.00,2.00,1.00,11.00,2.00,0,3.330744,0,7.907903,10.43969,,30.50801,37.22477,0.008599999,1205.823,,132.02,226.949783,35.0703,0.05114079,33.49709,0.08653402,33.80159,0.03845572,
2021/12/12 22:25:40,378876.3358,1800.0023,23.00,25.00,2.00,2.00,11.00,2.00,0,3.348115,0,7.907903,10.43969,,30.50801,37.22477,0.008599999,1205.823,,132.02,226.949783,29.89772,-0.1659507,29.90781,0.05458474,30.02999,0.0986141,
2021/12/13 00:25:25,386061.0181,7184.6406,23.00,26.00,2.00,2.00,11.00,2.00,0.04999067,4.200113,0.20996646294571,10.40328,10.43977,3.87177381531618,40.16583,37.22505,7182.999,1205.865,,100.35,226.951522,29.99385,-0.1136625,29.96172,0.08595586,30.1191,0.1014113,
2021/12/13 00:55:25,387861.0619,1800.0021,23.00,27.00,2.00,2.00,11.00,2.00,0,4.189246,0,10.40328,10.43977,,40.16583,37.22505,7183.003,1205.865,,100.35,226.951522,30.61563,0.08388519,30.54145,0.06469488,30.40344,-0.01443624,
2021/12/13 00:55:27,387863.1531,2.0508,23.00,28.00,2.00,2.00,11.00,2.00,0.005891919,4.189846,0.024686233254474,10.40328,10.43977,,40.16583,37.22505,7183.003,1205.865,,100.35,226.951522,30.6029312973761,0.0763771202740729,30.5334837770367,0.0647120924132226,30.4044698974299,-0.0100521672354349,
2021/12/13 01:00:27,388163.1978,300.0043,23.00,29.00,2.00,2.00,11.00,2.00,0,4.188892,0,10.40328,10.43977,,40.16583,37.22505,7183.003,1205.865,,100.35,226.951522,30.00891,-0.1155543,29.96976,-0.08833349,30.43371,-0.006234646,
2021/12/13 01:10:30,388766.3846,54.8121,24.00,21.00,3.00,0.00,10.00,2.00,-7.416328,3.561491,-26.413185425048,10.40328,11.61295,3.32318843330943,40.16583,41.64743,0.0027,602.8959,,111.63,252.455435,36.14258,0.0581944,34.23808,0.0921917,34.77264,0.02236247,
2021/12/13 01:13:30,388946.4363,180.0027,24.00,23.00,3.00,0.00,11.00,2.00,0,3.811408,0,10.40328,11.61297,,40.16583,41.64751,0.0027,602.9074,,111.63,252.45587,32.97434,0.02776623,31.90619,-0.1619613,32.15493,-0.1378655,
2021/12/13 01:23:33,389549.6392,54.8148,24.00,21.00,3.00,1.00,10.00,2.00,-8.801689,3.000588,-26.410242393132,10.40328,12.94384,,40.16583,46.07071,0.0027,1205.861,,124.42,281.387826,40.7281,0.04440427,37.21426,0.1412439,38.25268,0.1258457,
2021/12/13 01:26:33,389729.6891,180.0021,24.00,23.00,3.00,1.00,11.00,2.00,0,3.322159,0,10.40328,12.94384,,40.16583,46.07073,0.0027,1205.864,,124.42,281.387826,35.18936,-0.07441878,33.48375,0.0556469,33.80922,-0.00551939,
2021/12/13 01:56:33,391529.7316,1800.0041,24.00,25.00,3.00,2.00,11.00,2.00,0,3.340424,0,10.40328,12.94384,,40.16583,46.07073,0.0027,1205.864,,124.42,281.387826,30.42583,0.1430017,30.30939,-0.07182717,30.16417,-0.1224685,
2021/12/13 03:56:28,398724.1821,7194.4095,24.00,26.00,3.00,2.00,11.00,2.00,0.04999635,4.199941,0.20998172021535,12.89944,12.94392,3.871493287809,49.8255,46.071,7192.61,1205.896,,100.34,281.389565,30.04295,-0.09913445,30.11642,-0.002889037,30.23158,0.06972015,
2021/12/13 04:26:28,400524.2249,1800.0026,24.00,27.00,3.00,2.00,11.00,2.00,0,4.189384,0,12.89944,12.94392,,49.8255,46.071,7192.614,1205.896,,100.34,281.389565,30.07297,-0.05611062,30.03382,-0.1110911,30.1208,-0.1001245,
2021/12/13 04:26:30,400526.3164,2.051,24.00,28.00,3.00,2.00,11.00,2.00,0.2500216,4.194988,1.0488376117408,12.89944,12.94392,-∞,49.8255,46.071,7192.614,1205.896,,100.34,281.389565,30.0726512389456,-0.0556436744376118,30.033974836415,-0.111689239803238,30.1228512458981,-0.0997603361963052,
2021/12/13 04:31:30,400826.3611,300.0023,24.00,29.00,3.00,2.00,11.00,2.00,0,4.189027,0,12.89944,12.94392,,49.8255,46.071,7192.614,1205.896,,100.34,281.389565,30.40396,-0.0230366,30.10455,0.08311689,29.96622,0.01492262,
2021/12/13 04:41:33,401429.5421,54.8145,25.00,21.00,4.00,0.00,10.00,2.00,-7.413551,3.560806,-26.398216882106,12.89944,14.1169,3.32282297183352,49.8255,50.49263,0.027,602.7703,,109.44,306.88913,35.80114,-0.1085365,33.85336,-0.03793478,34.46494,0.03836393,
2021/12/13 04:44:33,401609.5961,180.004,25.00,23.00,4.00,0.00,11.00,2.00,0,3.811767,0,12.89944,14.11693,,49.8255,50.49271,0.027,602.7809,,109.44,306.889783,33.31619,0.1146722,32.24885,-0.1211631,32.37142,-0.1364505,
2021/12/13 04:54:36,402212.7869,54.812,25.00,21.00,4.00,1.00,10.00,2.00,-8.820549,2.994,-26.408723706,12.89944,15.44813,,49.8255,54.91593,0.027,1205.741,,119.76,335.828913,40.64225,0.138675,37.19717,0.0407362,38.23563,-0.01347303,
2021/12/13 04:57:36,402392.8377,180.0019,25.00,23.00,4.00,1.00,11.00,2.00,0,3.316041,0,12.89944,15.44815,,49.8255,54.91599,0.027,1205.749,,119.76,335.829348,35.00658,0.04203439,33.3143,-0.1055253,33.63982,-0.09454131,
2021/12/13 05:27:36,404192.876,1800.0022,25.00,25.00,4.00,2.00,11.00,2.00,0,3.335116,0,12.89944,15.44815,,49.8255,54.91599,0.027,1205.749,,119.76,335.829348,30.30912,-0.02588391,30.34742,0.141831,30.27965,0.1022857,
2021/12/13 07:27:29,411385.5901,7192.674,25.00,26.00,4.00,2.00,11.00,2.00,0.04998722,4.200036,0.20994812353992,15.39534,15.44823,3.87100961402606,59.48292,54.91626,7190.655,1205.783,,100.34,335.831087,30.05704,0.1342154,29.91932,0.02446115,29.80201,-0.03499091,
2021/12/13 07:57:29,413185.6329,1800.003,25.00,27.00,4.00,2.00,11.00,2.00,0,4.189421,0,15.39534,15.44823,,59.48292,54.91626,7190.66,1205.783,,100.34,335.831087,29.98794,0.1157862,29.90653,0.01047373,29.77511,-0.05776644,
2021/12/13 07:57:31,413187.7258,2.0526,25.00,28.00,4.00,2.00,11.00,2.00,0.2500128,4.194743,1.0487394427104,15.39534,15.44823,-∞,59.48292,54.91626,7190.66,1205.783,,100.34,335.831087,29.9797112992314,0.113915187247937,29.8942642476406,0.0059088024216869,29.7652107022107,-0.0596644928468243,
2021/12/13 08:02:31,413487.769,300.0028,25.00,29.00,4.00,2.00,11.00,2.00,0,4.188664,0,15.39534,15.44823,,59.48292,54.91626,7190.66,1205.783,,100.34,335.831087,29.62296,-0.08566797,29.78094,-0.002577305,29.86082,0.06347775,
2021/12/13 08:12:34,414090.9553,54.8131,26.00,21.00,5.00,0.00,10.00,2.00,-7.415321,3.56098,-26.40580977458,15.39534,16.62147,3.32248186364746,59.48292,59.33845,0.0049,602.8537,,107.96,361.336304,35.19944,0.007469654,33.40999,-0.1426172,34.19654,-0.09011865,
2021/12/13 08:15:35,414271.0107,180.0043,26.00,23.00,5.00,0.00,11.00,2.00,0,3.811345,0,15.39534,16.62148,,59.48292,59.33849,0.0049,602.8592,,107.96,361.336522,32.46103,-0.1124239,31.39869,-0.04619837,31.9847,0.05098224,
2021/12/13 08:25:38,414874.2008,54.8148,26.00,21.00,5.00,1.00,10.00,2.00,-8.840012,2.986883,-26.404081562596,15.39534,17.95326,,59.48292,63.76183,0.0049,1205.843,,116.61,390.288261,40.18501,-0.07018805,36.57695,0.05114675,37.63031,-0.02695203,
2021/12/13 08:28:38,415054.2561,180.0034,26.00,23.00,5.00,1.00,11.00,2.00,0,3.309933,0,15.39534,17.95328,,59.48292,63.76189,0.0049,1205.851,,116.62,390.288696,34.4283,-0.103097,32.78993,-0.08487582,33.36743,-0.0957334,
2021/12/13 08:58:38,416854.2972,1800.0033,26.00,25.00,5.00,2.00,11.00,2.00,0,3.32935,0,15.39534,17.95328,,59.48292,63.76189,0.0049,1205.851,,116.62,390.288696,29.99003,0.1040989,29.97902,0.05078375,29.88992,-0.01305938,
2021/12/13 10:58:23,424039.1648,7184.8246,26.00,26.00,5.00,2.00,11.00,2.00,0.04999211,4.200001,0.20996691199211,17.89158,17.95337,3.87070531330192,69.14059,63.76217,7182.832,1205.885,,100.35,390.290652,30.02339,0.0129199,30.15315,0.1160783,30.21201,0.08311391,
2021/12/13 11:28:23,425839.2097,1800.0023,26.00,27.00,5.00,2.00,11.00,2.00,0,4.189112,0,17.89158,17.95337,,69.14059,63.76217,7182.833,1205.885,,100.35,390.290652,29.74089,-0.02022862,29.67349,-0.1402873,29.75334,-0.0875181,
2021/12/13 11:28:25,425841.3023,2.0518,26.00,28.00,5.00,2.00,11.00,2.00,0.2500097,4.195115,1.0488194426155,17.89158,17.95337,,69.14059,63.76217,7182.833,1205.885,,100.35,390.290652,29.7507774315253,-0.0172922535559844,29.677451506081,-0.139665000369672,29.7530318491827,-0.0890455514010374,
2021/12/13 11:33:25,426141.3479,300.0037,26.00,29.00,5.00,2.00,11.00,2.00,0,4.188965,0,17.89158,17.95337,,69.14059,63.76217,7182.833,1205.885,,100.35,390.290652,29.84168,-0.1122141,29.82361,-0.02061546,29.90349,0.03221035,
2021/12/13 11:43:28,426744.5532,54.8136,27.00,21.00,6.00,0.00,10.00,2.00,-7.418839,3.560569,-26.415288159391,17.89158,19.12677,3.32215996582031,69.14059,68.18484,0.0164,602.9296,,106.9,415.799348,35.61965,-0.05597234,33.81084,-0.1088274,34.54808,-0.08038282,
2021/12/13 11:46:28,426924.608,180.0027,27.00,23.00,6.00,0.00,11.00,2.00,0,3.811241,0,17.89158,19.12679,,69.14059,68.1849,0.0164,602.9377,,106.9,415.799783,33.01367,-0.1106966,31.9001,-0.01753092,32.26101,0.04162669,
2021/12/13 11:56:31,427527.8139,54.8144,27.00,21.00,6.00,1.00,10.00,2.00,-8.853355,2.981806,-26.39898705913,17.89158,20.45892,,69.14059,72.60838,0.0164,1205.94,,114.35,444.75913,40.67974,0.1025319,37.27654,0.1005816,38.39795,0.1220465,
2021/12/13 11:59:31,427707.8695,180.0041,27.00,23.00,6.00,1.00,11.00,2.00,0,3.305105,0,17.89158,20.45894,,69.14059,72.60847,0.0164,1205.951,,114.35,444.759565,34.8089,-0.09524465,33.29774,-0.107981,33.88883,-0.0729835,
2021/12/13 12:29:31,429507.9096,1800.0021,27.00,25.00,6.00,2.00,11.00,2.00,0,3.325415,0,17.89158,20.45894,,69.14059,72.60847,0.0164,1205.951,,114.35,444.759565,30.1819,0.07886827,30.24833,0.04261136,30.24386,-0.0366056,
2021/12/13 14:29:14,436690.9062,7182.955,27.00,26.00,6.00,2.00,11.00,2.00,0.04999671,4.200029,0.20998763190459,20.38805,20.45902,3.87050675605759,78.79845,72.60873,7180.916,1205.99,,100.35,444.761304,29.87329,-0.04780829,29.84114,-0.12501,30.01259,-0.03923416,
2021/12/13 14:59:14,438490.9516,1800.0036,27.00,27.00,6.00,2.00,11.00,2.00,0,4.189441,0,20.38805,20.45902,,78.79845,72.60873,7180.92,1205.99,,100.35,444.761304,30.05546,-0.100323,29.94591,-0.08696139,29.96948,-0.1111895,
2021/12/13 14:59:17,438493.0453,2.0524,27.00,28.00,6.00,2.00,11.00,2.00,0.2500111,4.194696,1.0487205611256,20.38805,20.45902,,78.79845,72.60873,7180.92,1205.99,,100.35,444.761304,30.0560038590348,-0.100192890655468,29.943844413951,-0.0868947692900239,29.9799019430519,-0.103071952375304,
2021/12/13 15:04:17,438793.0918,300.0045,27.00,29.00,6.00,2.00,11.00,2.00,0,4.188571,0,20.38805,20.45902,,78.79845,72.60873,7180.92,1205.99,,100.35,444.761304,30.02832,-0.06741285,30.1792,0.1026368,30.23103,0.1533085,
2021/12/13 15:14:20,439396.293,54.8128,28.00,21.00,7.00,0.00,10.00,2.00,-7.417168,3.560425,-26.4082703764,20.38805,21.63251,3.3216746501277,78.79845,77.03155,0,602.9585,,106.1,470.271957,35.84193,0.05771995,34.2015,0.02426386,34.78492,0.06567001,
2021/12/13 15:17:20,439576.3478,180.0035,28.00,23.00,7.00,0.00,11.00,2.00,0,3.810875,0,20.38805,21.63252,,78.79845,77.03158,0,602.9633,,106.1,470.272174,32.90202,0.03747344,32.14219,-0.03124595,32.49601,0.04102349,
2021/12/13 15:27:23,440179.5537,54.8154,28.00,21.00,7.00,1.00,10.00,2.00,-8.869331,2.977062,-26.404548285522,20.38805,22.96487,,78.79845,81.45484,0,1205.952,,112.64,499.236304,40.52457,-0.0547123,37.20354,0.05499601,38.45663,0.06788254,
2021/12/13 15:30:23,440359.6062,180.0034,28.00,23.00,7.00,1.00,11.00,2.00,0,3.301752,0,20.38805,22.96487,,78.79845,81.45486,0,1205.955,,112.64,499.236304,35.06183,0.0548625,33.36275,-0.06073356,33.8979,-0.06287336,
2021/12/13 16:00:23,442159.647,1800.003,28.00,25.00,7.00,2.00,11.00,2.00,0,3.321875,0,20.38805,22.96487,,78.79845,81.45486,0,1205.955,,112.64,499.236304,30.08115,-0.05126238,29.9012,-0.08536458,29.94589,-0.04139721,
2021/12/13 18:00:15,449351.97,7192.2821,28.00,26.00,7.00,2.00,11.00,2.00,0.049993,4.200018,0.209971499874,22.88501,22.96496,3.87039780867209,88.45771,81.45514,7189.84,1205.989,,100.35,499.238261,29.8574,0.01419425,29.99422,-0.08179665,30.11641,-0.02902329,
2021/12/13 18:30:16,451152.0156,1800.0037,28.00,27.00,7.00,2.00,11.00,2.00,0,4.189497,0,22.88502,22.96496,,88.45771,81.45514,7189.845,1205.989,,100.35,499.238261,30.29388,0.1351166,30.17738,0.01196802,30.06727,-0.06067276,
2021/12/13 18:30:18,451154.1052,2.051,28.00,28.00,7.00,2.00,11.00,2.00,0.004434943,4.190881,0.018586318354783,22.88502,22.96496,-∞,88.45771,81.45514,7189.845,1205.989,,100.35,499.238261,30.2835129520983,0.127323758196983,30.1646402181828,0.0101406281176346,30.0604464141159,-0.0581337682322304,
2021/12/13 18:35:18,451454.1493,300.0037,28.00,29.00,7.00,2.00,11.00,2.00,0,4.189039,0,22.88502,22.96496,,88.45771,81.45514,7189.845,1205.989,,100.35,499.238261,29.94576,-0.1309735,30.01219,0.05244851,30.14845,0.0876832,
2021/12/13 18:45:21,452057.3425,54.8129,29.00,21.00,8.00,0.00,10.00,2.00,-7.41729,3.55897,-26.3979125913,22.88502,24.13832,3.32070188937543,88.45771,85.87746,0.0084,602.9039,,105.48,524.746087,35.97195,-0.06216645,34.01789,-0.07893324,34.60842,-0.009143353,
2021/12/13 18:48:21,452237.3965,180.004,29.00,23.00,8.00,0.00,11.00,2.00,0,3.810925,0,22.88502,24.13833,,88.45771,85.87752,0.0084,602.9113,,105.48,524.746304,33.24247,0.009149313,32.1329,-0.09937763,32.39563,-0.08621335,
2021/12/13 18:58:24,452840.5826,54.8148,29.00,21.00,8.00,1.00,10.00,2.00,-8.883446,2.973709,-26.416783321214,22.88502,25.47072,,88.45771,90.30038,0.0084,1205.839,,111.3,553.711304,40.41078,-0.07328868,37.15142,0.07410765,38.51538,0.1107299,
2021/12/13 19:01:24,453020.6366,180.0026,29.00,23.00,8.00,1.00,11.00,2.00,0,3.298722,0,22.88502,25.47074,,88.45771,90.30045,0.0084,1205.848,,111.3,553.711739,34.79715,-0.1247835,33.46074,0.06907463,34.03074,0.08867979,
2021/12/13 19:31:24,454820.6778,1800.0026,29.00,25.00,8.00,2.00,11.00,2.00,0,3.319448,0,22.88502,25.47074,,88.45771,90.30045,0.0084,1205.848,,111.3,553.711739,30.83819,0.03473639,30.67271,0.1583195,30.49257,0.1188326,
2021/12/13 21:31:12,462008.6306,7187.9126,29.00,26.00,8.00,2.00,11.00,2.00,0.04998715,4.200013,0.20994667983295,25.3831,25.47084,3.87064949184133,98.12124,90.30076,7185.954,1205.886,,100.35,553.713913,30.10346,-0.1609218,29.93761,-0.01669407,30.01753,0.05807281,
2021/12/13 22:01:12,463808.6768,1800.0027,29.00,27.00,8.00,2.00,11.00,2.00,0,4.189126,0,25.3831,25.47084,,98.12124,90.30076,7185.958,1205.886,,100.35,553.713913,30.15409,-0.04683971,30.16423,-0.1025271,30.26533,-0.05198479,
2021/12/13 22:01:14,463810.7698,2.052,29.00,28.00,8.00,2.00,11.00,2.00,0.2499983,4.1949,1.04871786867,25.3831,25.47084,,98.12124,90.30076,7185.958,1205.886,,100.35,553.713913,30.1657296983679,-0.0421714765050301,30.167341442449,-0.0982965585745945,30.2603800544779,-0.0525686454217973,
2021/12/13 22:06:14,464110.8122,300.0013,29.00,29.00,8.00,2.00,11.00,2.00,0,4.188721,0,25.3831,25.47084,,98.12124,90.30076,7185.958,1205.886,,100.35,553.713913,30.06474,-0.0443691,29.89182,-0.1330411,29.97174,-0.06048918,
2021/12/13 22:16:18,464714.0109,54.8129,30.00,21.00,9.00,0.00,10.00,2.00,-7.42141,3.55958,-26.4171026078,25.3831,26.64423,3.32166390915096,98.12124,94.72324,0.0026,602.928,,104.97,579.222391,36.06226,0.08690596,34.37376,0.0577569,34.9919,0.09258032,
2021/12/13 22:19:18,464894.0635,180.0034,30.00,23.00,9.00,0.00,11.00,2.00,0,3.811032,0,25.3831,26.64425,,98.12124,94.72332,0.0026,602.9391,,104.97,579.222826,33.06828,0.1209652,32.30172,-0.02184629,32.50123,-0.04641175,
2021/12/13 22:29:21,465497.2679,54.813,30.00,21.00,9.00,1.00,10.00,2.00,-8.889458,2.971082,-26.411308653556,25.3831,27.97669,,98.12124,99.14627,0.0026,1205.881,,110.22,608.188913,40.6867,-0.03363132,37.06154,0.0760293,38.11407,-0.002052784,
2021/12/13 22:32:21,465677.322,180.0036,30.00,23.00,9.00,1.00,11.00,2.00,0,3.296885,0,25.3831,27.9767,,98.12124,99.1463,0.0026,1205.885,,110.22,608.18913,35.20964,-0.007987022,33.52507,0.07601976,33.85054,0.02794862,
2021/12/13 23:02:21,467477.3608,1800.0014,30.00,25.00,9.00,2.00,11.00,2.00,0,3.317434,0,25.3831,27.9767,,98.12124,99.1463,0.0026,1205.885,,110.22,608.18913,30.52774,0.1197636,30.29175,-0.08786738,30.1606,-0.1076937,
2021/12/14 01:02:10,474666.6655,7189.2644,30.00,26.00,9.00,2.00,11.00,2.00,0.04999606,4.200027,0.20998480189362,27.88084,27.97678,3.87059276543552,107.7833,99.14658,7186.837,1205.919,,100.34,608.19087,30.35016,-0.01088619,30.39548,0.1308632,30.36998,0.1265246,
2021/12/14 01:32:10,476466.7078,1800.0021,30.00,27.00,9.00,2.00,11.00,2.00,0,4.189574,0,27.88084,27.97678,,107.7833,99.14658,7186.84,1205.919,,100.34,608.19087,30.39461,0.02649963,30.13038,0.06723523,29.9388,-0.1240629,
2021/12/14 01:32:12,476468.7886,2.0406,30.00,28.00,9.00,2.00,11.00,2.00,0.2500135,4.194268,1.048623622618,27.88084,27.97678,,107.7833,99.14658,7186.84,1205.919,,100.34,608.19087,30.3825910418286,0.0256987298516286,30.121419292382,0.0593806031757898,29.9394049507666,-0.123890535926919,
2021/12/14 01:37:12,476768.8318,300.0029,30.00,29.00,9.00,2.00,11.00,2.00,0,4.188682,0,27.88084,27.97678,,107.7833,99.14658,7186.84,1205.919,,100.34,608.19087,30.02728,-0.097422,30.15001,-0.03699422,30.29334,0.04878759,
2021/12/14 04:37:12,487568.8681,10800.0008,31.00,31.00,10.00,2.00,11.00,2.00,0,4.182835,0,27.88084,27.97678,,107.7833,99.14658,0,0,,100.34,608.19087,30.29126,-0.03534436,30.41397,0.1275289,30.45884,0.1232159,
2021/12/14 04:46:54,488150.9417,300.0023,31.00,34.00,10.00,2.00,11.00,2.00,0,4.18305,0,0,0,,0,0,0,0,,0,0,30.42273,0.07329583,30.4962,0.01431942,30.48481,0.02334297,
2021/12/14 06:42:17,495073.7566,6922.774,31.00,35.00,10.00,2.00,11.00,2.00,-1.450218,2.499998,-3.625542099564,2.343602E-07,2.788316,3.68095201119563,9.80368E-07,10.18717,0.009699999,6921.167,,1189756500,60.615565,31.44901,-0.038234,30.98886,0.09854794,31.18147,0.1227176,
2021/12/14 07:12:17,496873.8097,1800.0027,31.00,37.00,10.00,2.00,11.00,2.00,0,2.906208,0,2.343602E-07,2.788319,,9.80368E-07,10.18718,0.009699999,6921.175,,1189757800,60.61563,29.83318,0.08662939,29.97705,0.01909673,30.0429,0.07413507,
2021/12/14 09:23:37,504753.5517,7879.7025,31.00,38.00,10.00,2.00,11.00,2.00,0.04998782,4.200085,0.2099530929647,2.774583,2.788333,3.82290798076745,10.60495,10.18722,7877.434,6921.209,,100.5,60.615935,30.01313,0.08788526,29.87887,0.04498184,29.76152,-0.02985477,
2021/12/14 09:53:37,506553.5951,1800.0016,31.00,39.00,10.00,2.00,11.00,2.00,0,4.189057,0,2.774583,2.788333,,10.60495,10.18722,7877.439,6921.209,,100.5,60.615935,29.86642,-0.08545995,29.62296,-0.0399828,29.64642,0.03923953,
2021/12/14 09:54:32,506608.6414,55.0047,31.00,40.00,10.00,2.00,11.00,2.00,0.0009002686,4.080272,0.0036733407610592,2.779528,2.90588,4.08515002666783,10.62539,10.60228,7882.624,6971.031,,104.55,63.171304,33.85573,-0.09534717,32.47456,-0.01201034,32.74427,-0.06670475,
2021/12/14 10:04:32,507208.6847,600.0024,31.00,41.00,10.00,2.00,11.00,2.00,0,4.120286,0,2.779528,2.90588,,10.62539,10.60228,7882.624,6971.031,,104.55,63.171304,30.22741,0.1013815,30.23052,0.01716733,30.33163,0.07877052,
2021/12/14 10:17:32,507988.6701,779.9452,31.00,42.00,10.00,2.00,11.00,2.00,0.04999556,4.200055,0.2099841017558,2.897687,2.90588,4.19680920777277,11.12052,10.60228,8662.333,6971.031,,100.28,63.171304,30.1423,0.08953929,29.87789,-0.04630566,29.78873,-0.09474874,
2021/12/14 10:47:32,509788.7136,1800.0031,31.00,43.00,10.00,2.00,11.00,2.00,0,4.192877,0,2.897687,2.90588,,11.12052,10.60228,8662.333,6971.031,,100.28,63.171304,30.26214,0.07772326,30.37077,-0.01500487,30.41563,0.04876971,
2021/12/14 10:48:32,509848.7451,60.0044,31.00,44.00,10.00,2.00,11.00,2.00,0,4.192632,0,2.897687,2.90588,,11.12052,10.60228,8662.333,6971.031,,100.28,63.171304,30.5822,0.03035307,30.38141,0.08752704,30.21512,0.04357874,
2021/12/14 10:58:35,510451.9647,54.8138,31.00,21.00,0.00,0.00,10.00,3.00,-7.414406,3.56154,-26.40670354524,2.897687,4.079341,3.32359407440448,11.12053,15.02516,8662.373,7573.98,,140.78,88.681326,35.87593,-0.07997632,34.15102,-0.002028942,34.84606,0.0677228,
2021/12/14 11:01:36,510632.0155,180.0026,31.00,23.00,0.00,0.00,11.00,3.00,0,3.812369,0,2.897687,4.07935,,11.12053,15.0252,8662.373,7573.985,,140.78,88.681522,33.17661,0.09122968,32.41024,0.07747769,32.6029,0.1212907,
2021/12/14 11:11:39,511235.1895,54.8129,31.00,21.00,0.00,1.00,10.00,3.00,-8.768349,3.012297,-26.412871387653,2.897687,5.409429,,11.12053,19.44787,8662.373,8176.888,,186.68,117.596283,40.14437,-0.09950757,36.96652,0.06992579,38.19933,0.08496046,
2021/12/14 11:14:39,511415.2409,180.0024,31.00,23.00,0.00,1.00,11.00,3.00,0,3.338016,0,2.897687,5.409449,,11.12053,19.44793,8662.373,8176.896,,186.68,117.596717,34.8337,-0.1350152,33.28766,-0.0696373,33.80188,-0.01068115,
2021/12/14 11:44:39,513215.2778,1800.0014,31.00,25.00,0.00,2.00,11.00,3.00,0,3.35491,0,2.897687,5.409449,,11.12053,19.44793,8662.373,8176.896,,186.68,117.596717,29.95032,-0.03832161,29.89705,-0.0922358,30.00513,-0.01745462,
2021/12/14 13:44:16,520392.3648,7177.0462,31.00,26.00,0.00,2.00,11.00,3.00,0.0499997,4.199899,0.2099936900303,5.38718,5.409534,3.87243016501358,20.75777,19.44821,15837.16,8176.943,,100.41,117.598565,30.01361,-0.01866937,30.06595,-0.1172423,30.20927,-0.06669044,
2021/12/14 14:14:16,522192.4095,1800.0033,31.00,27.00,0.00,2.00,11.00,3.00,0,4.189437,0,5.38718,5.409534,,20.75777,19.44821,15837.17,8176.943,,100.41,117.598565,30.23925,-0.05028486,30.34789,0.09561062,30.4631,0.08467436,
2021/12/14 14:14:18,522194.5014,2.051899,31.00,28.00,0.00,2.00,11.00,3.00,0.2500139,4.195254,1.0488718140306,5.38718,5.409534,-∞,20.75777,19.44821,15837.17,8176.943,,100.41,117.598565,30.2478017555055,-0.0454102182860021,30.3472061693204,0.0894198742583583,30.4534108835709,0.0775918418137193,
2021/12/14 14:19:18,522494.5446,300.0031,31.00,29.00,0.00,2.00,11.00,3.00,0,4.189071,0,5.38718,5.409534,,20.75777,19.44821,15837.17,8176.943,,100.41,117.598565,30.38689,0.08848548,30.1297,-0.05484164,30.0266,-0.07245362,
2021/12/14 14:29:21,523097.7402,54.8122,32.00,21.00,1.00,0.00,10.00,3.00,-7.416527,3.560091,-26.403511023957,5.38718,6.583096,3.3219391535143,20.75777,23.87059,0.0232,602.894,,122.2,143.110783,35.77552,-0.07132888,34.16278,0.03190875,34.83564,0.05030394,
2021/12/14 14:32:21,523277.7941,180.0035,32.00,23.00,1.00,0.00,11.00,3.00,0,3.81147,0,5.38718,6.583114,,20.75777,23.87066,0.0232,602.9029,,122.2,143.111174,33.05735,0.01090884,32.28376,0.09379864,32.55349,0.06751537,
2021/12/14 14:42:25,523880.9737,54.8136,32.00,21.00,1.00,1.00,10.00,3.00,-8.812317,2.995717,-26.399207846289,5.38718,7.914438,,20.75777,28.29331,0.0232,1205.797,,146.91,172.053,40.30291,-0.04052043,36.8346,-0.1160276,38.14389,-0.0595212,
2021/12/14 14:45:25,524061.0252,180.0034,32.00,23.00,1.00,1.00,11.00,3.00,0,3.322998,0,5.38718,7.914451,,20.75777,28.29335,0.0232,1205.802,,146.91,172.053283,34.86211,-0.1072323,33.59576,0.07547855,34.1098,0.1081872,
2021/12/14 15:15:25,525861.0651,1800.0042,32.00,25.00,1.00,2.00,11.00,3.00,0,3.34174,0,5.38718,7.914451,,20.75777,28.29335,0.0232,1205.802,,146.91,172.053283,30.28498,0.03556252,30.43582,0.002065897,30.45958,0.06364286,
2021/12/14 17:15:16,533051.9798,7190.8735,32.00,26.00,1.00,2.00,11.00,3.00,0.04999817,4.199973,0.20999096404941,7.883285,7.914539,3.87138120484931,30.41716,28.29364,7188.691,1205.844,,100.4,172.055196,30.00533,0.05647182,30.17028,0.05087197,30.17986,0.09271204,
2021/12/14 17:45:16,534852.0254,1800.0049,32.00,27.00,1.00,2.00,11.00,3.00,0,4.189461,0,7.883285,7.914539,,30.41716,28.29364,7188.691,1205.844,,100.4,172.055196,30.22171,-0.08201122,30.37959,0.07611752,30.46626,0.09155989,
