Repository: HVES-Battery-Testing-Consortium/LG-HG2

# Battery Testing Consortium (BTC)
The Battery Testing Consortium (BTC) has been developed within the High Voltage and Energy Storage Lab at Oxford Brookes University to provide accurate and comprehensive cell data to Formula Student Electric teams. Through the BTC, we aim to provide FS teams with information for improved and informed decisions for cell selection, pack architecture design, thermal cooling requirements, and end of life predictions. A range of tests are completed to provide a comprehensive electrochemical lithium-ion characterisation for modelling, validation, and battery management parameterisation.

File: Data/Round1/LG_HG2/Package 3/211208_FSD_ENDUR_15kW_LG_HG2_5_30C/211208_FSD_ENDUR_15kW_LG_HG2_5_30C_Channel_3_StatisticByStep.CSV (part 3 of 13)
Date_Time                    ,Test_Time(s),Step_Time(s),Cycle_Index,Step_Index,TC_Counter1,TC_Counter2,TC_Counter3,TC_Counter4,Current(A),Voltage(V),Power(W),Charge_Capacity(Ah),Discharge_Capacity(Ah),Mean_Voltage(V),Charge_Energy(Wh),Discharge_Energy(Wh),Charge_Time(s),Discharge_Time(s),V_Max_On_Cycle(V),Coulombic_Efficiency(%),mAh/g,Aux_Temperature_1(C),Aux_dT/dt_1(C),Aux_Temperature_2(C),Aux_dT/dt_2(C),Aux_Temperature_3(C),Aux_dT/dt_3(C)
2021/12/14 17:45:18,534854.1126,2.0511,32.00,28.00,1.00,2.00,11.00,3.00,0.2500132,4.194082,1.0485758618824,7.883285,7.914539,,30.41716,28.29364,7188.691,1205.844,,100.4,172.055196,30.2279992339784,-0.077651422217136,30.3856420438508,0.0756842593075192,30.4685462306209,0.0916434141852893,
2021/12/14 17:50:18,535154.1577,300.0044,32.00,29.00,1.00,2.00,11.00,3.00,0,4.1888,0,7.883285,7.914539,,30.41716,28.29364,7188.691,1205.844,,100.4,172.055196,30.56409,0.09426475,30.52505,0.1100659,30.43629,0.1079339,
2021/12/14 18:00:21,535757.3497,54.8159,33.00,21.00,2.00,0.00,10.00,3.00,-7.416924,3.559706,-26.402068864344,7.883285,9.088202,3.32052835348403,30.41716,32.71624,0,602.9336,,115.28,197.569609,36.27151,0.09882569,34.45823,0.08348107,34.90202,0.0223875,
2021/12/14 18:03:21,535937.403599,180.0043,33.00,23.00,2.00,0.00,11.00,3.00,0,3.811196,0,7.883285,9.088222,,30.41716,32.7163,0,602.9429,,115.28,197.570043,33.12749,-0.05173326,32.43108,0.1074433,32.83384,0.1271594,
2021/12/14 18:13:24,536540.5986,54.814,33.00,21.00,2.00,1.00,10.00,3.00,-8.839828,2.989954,-26.430679087912,7.883285,10.42026,,30.41716,37.13944,0,1205.904,,132.18,226.527391,40.75779,0.08814573,37.12622,-0.0622046,38.35216,0.0205791,
2021/12/14 18:16:24,536720.6515,180.0024,33.00,23.00,2.00,1.00,11.00,3.00,0,3.314933,0,7.883285,10.42028,,30.41716,37.1395,0,1205.912,,132.18,226.527826,35.39468,0.1164603,33.91335,0.06130099,34.26665,0.01324415,
2021/12/14 18:46:24,538520.6909,1800.0025,33.00,25.00,2.00,2.00,11.00,3.00,0,3.334342,0,7.883285,10.42028,,30.41716,37.1395,0,1205.912,,132.18,226.527826,30.10248,-0.04328966,30.01406,-0.08823752,30.094,-0.02007186,
2021/12/14 20:46:22,545718.1931,7197.4614,33.00,26.00,2.00,2.00,11.00,3.00,0.04999849,4.199899,0.20998860815251,10.38007,10.42037,3.87112832803783,40.07793,37.13983,7195.345,1205.952,,100.39,226.529783,29.80819,-0.02565861,29.81828,-0.1215327,29.94747,-0.06655931,
2021/12/14 21:16:22,547518.2365,1800.0031,33.00,27.00,2.00,2.00,11.00,3.00,0,4.189333,0,10.38007,10.42037,,40.07793,37.13983,7195.345,1205.952,,100.39,226.529783,30.56968,0.006477833,30.32668,0.04105687,30.18851,-0.03591359,
2021/12/14 21:16:24,547520.3279,2.0522,33.00,28.00,2.00,2.00,11.00,3.00,0.2499909,4.194858,1.0486763267922,10.38007,10.42037,-∞,40.07793,37.13983,7195.345,1205.952,,100.39,226.529783,30.5585707859711,0.00334259559832364,30.3243282327399,0.0360690274511142,30.1949227479375,-0.037349679326076,
2021/12/14 21:21:24,547820.3733,300.0032,33.00,29.00,2.00,2.00,11.00,3.00,0,4.188829,0,10.38007,10.42037,,40.07793,37.13983,7195.345,1205.952,,100.39,226.529783,30.25446,-0.06713033,30.20831,-0.113219,30.29534,-0.1198411,
2021/12/14 21:31:27,548423.5891,54.8149,34.00,21.00,3.00,0.00,10.00,3.00,-7.418076,3.559556,-26.405056934256,10.38007,11.59414,3.31990400604441,40.07793,41.56273,0.0276,602.9507,,111.7,252.046522,36.31442,0.1218975,34.48037,0.02768993,34.97993,-0.05078316,
2021/12/14 21:34:27,548603.6411,180.0032,34.00,23.00,3.00,0.00,11.00,3.00,0,3.810987,0,10.38007,11.59417,,40.07793,41.56281,0.0276,602.9611,,111.7,252.047174,33.40966,0.08150339,32.6437,0.08837461,32.83636,0.1080823,
2021/12/14 21:44:30,549206.828899,54.814,34.00,21.00,3.00,1.00,10.00,3.00,-8.858528,2.981277,-26.409725780256,10.38007,12.92661,,40.07793,45.98557,0.0276,1205.871,,124.53,281.013261,40.58413,-0.06150246,37.37448,0.09643912,38.62721,0.0789547,
2021/12/14 21:47:30,549386.882,180.0028,34.00,23.00,3.00,1.00,11.00,3.00,0,3.307325,0,10.38007,12.92663,,40.07793,45.98563,0.0276,1205.879,,124.53,281.013696,35.09253,-0.02255678,33.79189,0.1200998,34.34071,0.09387493,
2021/12/14 22:17:30,551186.9195,1800.0047,34.00,25.00,3.00,2.00,11.00,3.00,0,3.327641,0,10.38007,12.92663,,40.07793,45.98563,0.0276,1205.879,,124.53,281.013696,29.76242,-0.1306784,29.94854,0.04793704,30.06367,0.09858131,
2021/12/15 00:17:16,558372.0504,7185.0915,34.00,26.00,3.00,2.00,11.00,3.00,0.04998986,4.199858,0.20995031343988,12.87706,12.9267,3.87061140628644,49.73834,45.98587,7182.932,1205.908,,100.39,281.015217,30.35553,-0.01865029,30.43603,-0.06827712,30.53015,0.1203007,
2021/12/15 00:47:16,560172.0956,1800.004,34.00,27.00,3.00,2.00,11.00,3.00,0,4.188991,0,12.87706,12.9267,,49.73834,45.98587,7182.935,1205.908,,100.39,281.015217,30.09874,-0.1294112,30.38508,0.02062917,30.45808,0.08002102,
2021/12/15 00:47:18,560174.1883,2.0511,34.00,28.00,3.00,2.00,11.00,3.00,0.2500591,4.1948,1.04894791268,12.87706,12.9267,-∞,49.73834,45.98587,7182.935,1205.908,,100.39,281.015217,30.1110432444059,-0.126909112581916,30.3793165272914,0.0229909796856452,30.4454389560776,0.0778640474955743,
2021/12/15 00:52:18,560474.2333,300.0033,34.00,29.00,3.00,2.00,11.00,3.00,0,4.18853,0,12.87706,12.9267,,49.73834,45.98587,7182.935,1205.908,,100.39,281.015217,30.49035,0.122695,30.47943,0.07169962,30.41174,0.1047426,
2021/12/15 01:02:21,561077.4529,54.8157,35.00,21.00,4.00,0.00,10.00,3.00,-7.421204,3.559175,-26.4133637467,12.87706,14.10062,3.32012245380771,49.73834,50.40911,0.0117,602.984,,109.5,306.535217,35.90384,-0.09097099,33.89362,-0.04702449,34.49821,0.03800035,
2021/12/15 01:05:21,561257.5075,180.0028,35.00,23.00,4.00,0.00,11.00,3.00,0,3.810758,0,12.87706,14.10064,,49.73834,50.40918,0.0117,602.9924,,109.5,306.535652,32.90701,-0.1338506,32.021,-0.003418922,32.4029,0.04692793,
2021/12/15 01:15:24,561860.7101,54.8135,35.00,21.00,4.00,1.00,10.00,3.00,-8.874794,2.974386,-26.397063026484,12.87706,15.43363,,49.73834,54.83243,0.0117,1205.958,,119.85,335.513696,40.32262,-0.04912019,36.99328,-0.1047421,38.41858,0.08197427,
2021/12/15 01:18:24,562040.7636,180.0037,35.00,23.00,4.00,1.00,11.00,3.00,0,3.301381,0,12.87706,15.43365,,49.73834,54.83248,0.0117,1205.965,,119.85,335.51413,34.86251,-0.1077521,33.54724,0.0601995,34.07529,0.08419752,
2021/12/15 01:48:24,563840.8073,1800.0038,35.00,25.00,4.00,2.00,11.00,3.00,0,3.322105,0,12.87706,15.43365,,49.73834,54.83248,0.0117,1205.965,,119.85,335.51413,29.94648,-0.08686125,30.02698,0.009763837,30.20548,0.1087964,
2021/12/15 03:48:25,571041.3404,7200.4911,35.00,26.00,4.00,2.00,11.00,3.00,0.04999306,4.199928,0.20996725249968,15.37557,15.43373,3.87049458387248,59.40383,54.83274,7198.647,1206.003,,100.38,335.51587,30.19368,0.03093123,29.97329,-0.0806886,30.13068,-0.06749988,
2021/12/15 04:18:25,572841.3862,1800.0041,35.00,27.00,4.00,2.00,11.00,3.00,0,4.189472,0,15.37557,15.43373,,59.40383,54.83274,7198.647,1206.003,,100.38,335.51587,29.88754,-0.0926429,29.95397,0.1158619,30.0691,0.1423371,
2021/12/15 04:18:27,572843.4748,2.048,35.00,28.00,4.00,2.00,11.00,3.00,0.2499755,4.194395,1.0484959873225,15.37557,15.43373,,59.40383,54.83274,7198.647,1206.003,,100.38,335.51587,29.8857502927203,-0.0939827870120255,29.950286376339,0.114596067337127,30.0656526956887,0.141662225050375,
2021/12/15 04:23:27,573143.5205,300.0031,35.00,29.00,4.00,2.00,11.00,3.00,0,4.188781,0,15.37557,15.43373,,59.40383,54.83274,7198.647,1206.003,,100.38,335.51587,30.27988,0.100621,30.29707,0.02351761,30.26448,-0.05789995,
2021/12/15 04:33:30,573746.7688,54.8139,36.00,21.00,5.00,0.00,10.00,3.00,-7.41729,3.558883,-26.39726728707,15.37557,16.60778,3.31943377248524,59.40383,59.25651,0.0004,603.0644,,108.01,361.038696,35.93791,0.08450389,33.88593,-0.1333427,34.38584,-0.152874,
2021/12/15 04:36:30,573926.8285,180.0045,36.00,23.00,5.00,0.00,11.00,3.00,0,3.810923,0,15.37557,16.6078,,59.40383,59.25658,0.0004,603.0736,,108.01,361.03913,33.3587,0.02989531,32.45958,0.138917,32.61721,0.08416295,
2021/12/15 04:46:34,574530.0542,54.8168,36.00,21.00,5.00,1.00,10.00,3.00,-8.894135,2.969297,-26.409328373095,15.37557,17.94119,,59.40383,63.68032,0.0004,1206.122,,116.69,390.02587,40.59737,-0.03579736,36.93686,0.007737875,38.21428,-0.06748319,
2021/12/15 04:49:34,574710.1082,180.0025,36.00,23.00,5.00,1.00,11.00,3.00,0,3.296698,0,15.37557,17.94121,,59.40383,63.6804,0.0004,1206.134,,116.69,390.026304,35.16809,0.01916885,33.7559,0.1543808,34.06734,0.09755492,
2021/12/15 05:19:34,576510.1499,1800.0021,36.00,25.00,5.00,2.00,11.00,3.00,0,3.318035,0,15.37557,17.94121,,59.40383,63.6804,0.0004,1206.134,,116.69,390.026304,30.07788,-0.1251727,29.86272,-0.08290887,29.88627,-0.1203376,
2021/12/15 07:19:27,583703.7252,7193.5342,36.00,26.00,5.00,2.00,11.00,3.00,0.04998989,4.200138,0.20996443660482,17.87403,17.9413,3.8702442262139,69.06844,63.68068,7191.417,1206.174,,100.38,390.028261,29.48747,-0.1100731,29.34245,-0.009912252,29.394,0.06716132,
2021/12/15 07:49:27,585503.7714,1800.004,36.00,27.00,5.00,2.00,11.00,3.00,0,4.189084,0,17.87403,17.9413,,69.06844,63.68068,7191.421,1206.174,,100.38,390.028261,30.23486,-0.04107475,30.32943,0.1268607,30.36019,0.1291072,
2021/12/15 07:49:29,585505.8626,2.050199,36.00,28.00,5.00,2.00,11.00,3.00,0.249997,4.194872,1.048705415384,17.87403,17.9413,-∞,69.06844,63.68068,7191.421,1206.174,,100.38,390.028261,30.2320889448561,-0.0372278698839313,30.3157628491074,0.118769666575522,30.3429622754588,0.11982799843745,
2021/12/15 07:54:29,585805.9099,300.0039,36.00,29.00,5.00,2.00,11.00,3.00,0,4.189017,0,17.87403,17.9413,,69.06844,63.68068,7191.421,1206.174,,100.38,390.028261,30.26839,0.07378817,30.39109,0.06999254,30.40781,-0.006989241,
2021/12/15 08:04:33,586409.1303,54.8156,37.00,21.00,6.00,0.00,10.00,3.00,-7.418304,3.558926,-26.401194981504,17.87403,19.11526,3.31961305804526,69.06844,68.10394,0.0166,603.0137,,106.94,415.54913,36.04052,0.077703,34.03788,-0.02928019,34.62141,-0.07502556,
2021/12/15 08:07:33,586589.1872,180.0047,37.00,23.00,6.00,0.00,11.00,3.00,0,3.810899,0,17.87403,19.11528,,69.06844,68.10401,0.0166,603.0248,,106.94,415.549565,32.897,-0.09905457,32.18621,0.05941153,32.56805,0.1163411,
2021/12/15 08:17:36,587192.3996,54.8154,37.00,21.00,6.00,1.00,10.00,3.00,-8.91346,2.963809,-26.41779296914,17.87403,20.44889,,69.06844,72.52747,0.0166,1206.04,,114.41,444.541087,40.6444,0.07826447,37.44207,0.01501918,38.6739,0.07122517,
2021/12/15 08:20:36,587372.4554,180.0026,37.00,23.00,6.00,1.00,11.00,3.00,0,3.292204,0,17.87403,20.44891,,69.06844,72.52754,0.0166,1206.049,,114.41,444.541522,34.96619,0.01088023,33.6582,-0.03436804,34.20013,0.01583695,
2021/12/15 08:50:36,589172.4976,1800.0044,37.00,25.00,6.00,2.00,11.00,3.00,0,3.31388,0,17.87403,20.44891,,69.06844,72.52754,0.0166,1206.049,,114.41,444.541522,29.633,-0.1683867,29.72054,-0.04040718,30.01999,0.007992387,
2021/12/15 10:50:18,596354.8016,7182.2621,37.00,26.00,6.00,2.00,11.00,3.00,0.04999554,4.199947,0.20997861823638,20.37201,20.44901,3.87016813260764,78.73036,72.52784,7179.543,1206.085,,100.38,444.543696,30.30964,-0.03244281,30.09462,0.0240469,30.0408,-0.0353539,
2021/12/15 11:20:18,598154.8455,1800.0023,37.00,27.00,6.00,2.00,11.00,3.00,0,4.189195,0,20.37201,20.44901,,78.73036,72.52784,7179.547,1206.085,,100.38,444.543696,30.07031,-0.1143152,30.10858,0.0799644,30.25191,0.1217997,
2021/12/15 11:20:20,598156.9399,2.0526,37.00,28.00,6.00,2.00,11.00,3.00,0.01400721,4.191266,0.05870794302786,20.37201,20.44901,-∞,78.73036,72.52784,7179.547,1206.085,,100.38,444.543696,30.0742975784144,-0.113342083902874,30.1049763481971,0.0748746710913486,30.2442705682853,0.117671051193697,
2021/12/15 11:25:21,598456.9849,300.0032,37.00,29.00,6.00,2.00,11.00,3.00,0,4.188554,0,20.37201,20.44901,,78.73036,72.52784,7179.547,1206.085,,100.38,444.543696,30.41234,0.09492517,30.47878,0.04011929,30.42516,-0.02147079,
2021/12/15 11:35:24,599060.2003,54.8121,38.00,21.00,7.00,0.00,10.00,3.00,-7.417549,3.558894,-26.398270630806,20.37201,21.62287,3.31944276246338,78.73036,76.95059,0.0144,602.9414,,106.14,470.062391,35.73247,-0.03125429,33.93806,-0.149554,34.64725,-0.103662,
2021/12/15 11:38:24,599240.2525,180.0015,38.00,23.00,7.00,0.00,11.00,3.00,0,3.81076,0,20.37201,21.6229,,78.73036,76.95068,0.0144,602.9527,,106.14,470.063043,33.24351,0.1155746,32.33717,0.06134629,32.52982,0,
2021/12/15 11:48:27,599843.4402,54.8129,38.00,21.00,7.00,1.00,10.00,3.00,-8.920494,2.958998,-26.395723905012,20.37201,22.95656,,78.73036,81.3735,0.0144,1205.88,,112.69,499.055652,40.76277,0.04505992,37.22836,0.08522987,38.37756,0.02879381,
2021/12/15 11:51:27,600023.4911,180.0036,38.00,23.00,7.00,1.00,11.00,3.00,0,3.288274,0,20.37201,22.95657,,78.73036,81.37356,0.0144,1205.886,,112.69,499.05587,35.05856,-0.07577181,33.70193,0.05267501,34.22987,0.1028502,
2021/12/15 12:21:27,601823.5294,1800.0013,38.00,25.00,7.00,2.00,11.00,3.00,0,3.310743,0,20.37201,22.95657,,78.73036,81.37356,0.0144,1205.886,,112.69,499.05587,30.01404,0.102976,30.17195,0.02252936,30.23082,0.07754862,
2021/12/15 14:21:23,609019.015,7195.4438,38.00,26.00,7.00,2.00,11.00,3.00,0.04999675,4.199955,0.20998410014625,22.87062,22.95666,3.87017218721213,88.39414,81.37385,7193.569,1205.921,,100.38,499.057826,30.3456,0.140723,30.46127,0.03779292,30.51318,0.09719193,
2021/12/15 14:51:23,610819.0602,1800.0026,38.00,27.00,7.00,2.00,11.00,3.00,0,4.189156,0,22.87062,22.95666,,88.39414,81.37385,7193.569,1205.921,,100.38,499.057826,30.16169,-0.06144166,29.96067,-0.09689808,29.94904,-0.03975272,
2021/12/15 14:51:25,610821.1546,2.051899,38.00,28.00,7.00,2.00,11.00,3.00,0.2500315,4.19439,1.048729623285,22.87062,22.95666,,88.39414,81.37385,7193.569,1205.921,,100.38,499.057826,30.1626674662122,-0.0621301504606214,29.9635461100651,-0.094741881215492,29.9523920349932,-0.0373736609414559,
2021/12/15 14:56:25,611121.1992,300.003,38.00,29.00,7.00,2.00,11.00,3.00,0,4.188628,0,22.87062,22.95666,,88.39414,81.37385,7193.569,1205.921,,100.38,499.057826,29.95175,-0.1276928,30.0041,0.03652573,30.15445,0.07174134,
2021/12/15 15:06:28,611724.4148,54.8145,39.00,21.00,8.00,0.00,10.00,3.00,-7.425758,3.558918,-26.427663809844,22.87062,24.13059,3.31908074108611,88.39414,85.79669,0.0279,602.92,,105.51,524.578043,36.08597,0.131619,34.16728,-0.07653475,34.6112,-0.1048088,
2021/12/15 15:09:28,611904.467,180.0026,39.00,23.00,8.00,0.00,11.00,3.00,0,3.810653,0,22.87062,24.13061,,88.39414,85.79677,0.0279,602.9302,,105.51,524.578478,32.93103,-0.1262188,32.17125,0.03678799,32.54608,0.08933187,
2021/12/15 15:19:31,612507.6747,54.8152,39.00,21.00,8.00,1.00,10.00,3.00,-8.936165,2.955117,-26.407413106305,22.87062,25.4645,,88.39414,90.21976,0.0279,1205.893,,111.34,553.576087,40.45163,0.02820253,36.98438,-0.1245296,38.21022,-0.113461,
2021/12/15 15:22:31,612687.7286,180.0034,39.00,23.00,8.00,1.00,11.00,3.00,0,3.285215,0,22.87062,25.46452,,88.39414,90.2198,0.0279,1205.899,,111.34,553.576522,35.06588,-0.05839944,33.73024,0.07722974,34.22325,0.1295853,
2021/12/15 15:52:31,614487.7696,1800.0031,39.00,25.00,8.00,2.00,11.00,3.00,0,3.307817,0,22.87062,25.46452,,88.39414,90.2198,0.0279,1205.899,,111.34,553.576522,30.26362,-0.1242054,30.06969,-0.08124828,30.12148,-0.09886682,
2021/12/15 17:52:32,621688.0689,7200.2566,39.00,26.00,8.00,2.00,11.00,3.00,0.04999783,4.199919,0.20998683617577,25.36996,25.4646,3.87008428992003,98.06048,90.22008,7198.576,1205.933,,100.37,553.578261,30.51369,0.1312077,30.46058,-0.01319408,30.35066,-0.08140802,
2021/12/15 18:22:32,623488.1128,1800.0023,39.00,27.00,8.00,2.00,11.00,3.00,0,4.189308,0,25.36996,25.4646,,98.06048,90.22008,7198.579,1205.933,,100.37,553.578261,30.39413,-0.02265692,30.46056,0.125196,30.42101,0.1164585,
2021/12/15 18:22:34,623490.2064,2.0512,39.00,28.00,8.00,2.00,11.00,3.00,0.2499974,4.194915,1.048717843221,25.36996,25.4646,,98.06048,90.22008,7198.579,1205.933,,100.37,553.578261,30.388619054432,-0.0249668293306639,30.4658317201245,0.124232476061555,30.4258100079825,0.114605460725761,
2021/12/15 18:27:34,623790.2512,300.0032,39.00,29.00,8.00,2.00,11.00,3.00,0,4.188812,0,25.36996,25.4646,,98.06048,90.22008,7198.579,1205.933,,100.37,553.578261,30.0032,-0.1283377,30.19631,0.03696561,30.33261,0.07438064,
2021/12/15 18:37:37,624393.4539,54.8129,40.00,21.00,9.00,0.00,10.00,3.00,-7.421242,3.558752,-26.410359809984,25.36996,26.63841,3.31919581287118,98.06048,94.64259,0.0183,602.9005,,105,579.09587,36.04647,0.003252029,34.31605,0.131017,34.97607,0.09601355,
2021/12/15 18:40:37,624573.5081,180.0053,40.00,23.00,9.00,0.00,11.00,3.00,0,3.810428,0,25.36996,26.63843,,98.06048,94.64263,0.0183,602.9062,,105,579.096304,33.10212,-0.05504251,32.39868,0.1515317,32.6964,0.1471221,
2021/12/15 18:50:40,625176.7005,54.8113,40.00,21.00,9.00,1.00,10.00,3.00,-8.945602,2.953691,-26.422544116982,25.36996,27.97235,,98.06048,99.06559,0.0183,1205.834,,110.26,608.094565,40.52658,0.1006675,37.19169,0.03807902,38.45865,0.100764,
2021/12/15 18:53:40,625356.7558,180.004,40.00,23.00,9.00,1.00,11.00,3.00,0,3.283151,0,25.36996,27.97238,,98.06048,99.06566,0.0183,1205.843,,110.26,608.095217,35.07655,0.02530217,33.85359,0.09374619,34.22786,0.03696084,
2021/12/15 19:23:40,627156.7951,1800.003,40.00,25.00,9.00,2.00,11.00,3.00,0,3.306114,0,25.36996,27.97238,,98.06048,99.06566,0.0183,1205.843,,110.26,608.095217,29.82461,-0.04920363,29.92623,-0.07945836,30.06249,-0.03547549,
2021/12/15 21:23:53,634368.9769,7212.1416,40.00,26.00,9.00,2.00,11.00,3.00,0.0499986,4.199958,0.2099920200588,27.86852,27.97247,3.87016108734619,107.7235,99.06597,7207.892,1205.881,,100.37,608.097174,30.03621,-0.04876971,30.06744,-0.08356214,30.25299,-0.0197947,
2021/12/15 21:53:53,636169.0215,1800.0027,40.00,27.00,9.00,2.00,11.00,3.00,0,4.189157,0,27.86852,27.97247,,107.7235,99.06597,7207.896,1205.881,,100.37,608.097174,30.10702,0.04151642,29.913,-0.07396221,29.86613,-0.0673759,
2021/12/15 21:53:55,636171.1152,2.0526,40.00,28.00,9.00,2.00,11.00,3.00,0.2336453,4.192617,0.9795852567501,27.86852,27.97247,,107.7235,99.06597,7207.896,1205.881,,100.37,608.097174,30.1151988552102,0.0448968106413159,29.9192861913567,-0.0721281435854887,29.8702836171127,-0.067247141575987,
2021/12/15 21:58:55,636471.1586,300.0031,40.00,29.00,9.00,2.00,11.00,3.00,0,4.189011,0,27.86852,27.97247,,107.7235,99.06597,7207.896,1205.881,,100.37,608.097174,29.79682,-0.09263754,29.88437,-0.072878,30.02766,-0.05528808,
2021/12/16 00:58:55,647271.1996,10800.0025,41.00,31.00,10.00,2.00,11.00,3.00,0,4.182975,0,27.86852,27.97247,,107.7235,99.06597,0,0,,100.37,608.097174,30.45081,0.08494735,30.34141,0.1021123,30.24549,0.09777308,
2021/12/16 01:09:02,647878.7179,300.002,41.00,34.00,10.00,2.00,11.00,3.00,0,4.183035,0,0,0,,0,0,0,0,,0,0,30.26353,0.1327211,30.40734,0.02197385,30.41703,0.06817579,
2021/12/16 03:03:31,654747.1115,6868.355,41.00,35.00,10.00,2.00,11.00,3.00,-1.449203,2.499897,-3.622858232091,1.74329E-07,2.765966,3.68437563867282,7.292779E-07,10.11571,0.0144,6867.228,,1586635500,60.129696,32.00724,0.02382517,31.40734,0.1364672,31.52275,0.07282495,
2021/12/16 03:33:31,656547.1652,1800.0035,41.00,37.00,10.00,2.00,11.00,3.00,0,2.913431,0,1.74329E-07,2.76597,,7.292779E-07,10.11572,0.0144,6867.238,,1586637900,60.129783,30.49301,0.07434726,30.32735,0.08314312,30.11877,0.05459726,
2021/12/16 05:44:19,664395.4531,7848.247,41.00,38.00,10.00,2.00,11.00,3.00,0.04999273,4.199861,0.20996251701053,2.752248,2.765984,3.82691693498008,10.52673,10.11576,7846.399,6867.272,,100.5,60.130087,29.97944,-0.1446974,29.9614,0.01772404,30.13989,0.0661242,
2021/12/16 06:14:19,666195.4963,1800.0024,41.00,39.00,10.00,2.00,11.00,3.00,0,4.189241,0,2.752248,2.765984,,10.52673,10.11576,7846.399,6867.272,,100.5,60.130087,30.49569,0.003296137,30.57619,0.136441,30.51559,0.09251058,
2021/12/16 06:15:14,666250.5399,55.0036,41.00,40.00,10.00,2.00,11.00,3.00,-0.0001678467,4.080301,-0.0006848650578567,2.757193,2.883826,3.70448802171442,10.54717,10.53082,7851.68,6917.008,,104.59,62.69187,34.39826,0.123204,33.24255,0.002188683,33.44221,-0.05683899,
2021/12/16 06:25:14,666850.5857,600.0049,41.00,41.00,10.00,2.00,11.00,3.00,0,4.120117,0,2.757193,2.883826,,10.54717,10.53082,7851.68,6917.013,,104.59,62.69187,30.49887,0.03543258,30.22331,-0.07144213,30.37368,-0.0736475,
2021/12/16 06:38:22,667638.2769,787.6508,41.00,42.00,10.00,2.00,11.00,3.00,0.04999235,4.199795,0.20995762156825,2.875468,2.883826,4.19711682877359,11.04282,10.53082,8639.153,6917.051,,100.29,62.69187,30.39775,0.1489741,30.23204,-0.02943099,30.0586,-0.06905735,
2021/12/16 07:08:22,669438.3225,1800.0039,41.00,43.00,10.00,2.00,11.00,3.00,0,4.192709,0,2.875468,2.883826,,11.04282,10.53082,8639.155,6917.051,,100.29,62.69187,30.20201,0.1191908,30.02213,-0.01250684,29.88375,-0.08733571,
2021/12/16 07:09:22,669498.3567,60.0036,41.00,44.00,10.00,2.00,11.00,3.00,0,4.192539,0,2.875468,2.883826,,11.04282,10.53082,8639.155,6917.051,,100.29,62.69187,29.80786,-0.06435096,29.8109,-0.08292317,29.91896,-0.01252234,
2021/12/16 10:09:22,680298.3987,10800.0034,41.00,46.00,10.00,2.00,11.00,4.00,0,4.187766,0,2.875468,2.883826,,11.04282,10.53082,8639.155,6917.051,,100.29,62.69187,29.92158,-0.1223832,29.81902,-0.06081104,29.91299,0.02495766,
2021/12/17 10:58:37,769653.3118,89354.8718,41.00,47.00,10.00,2.00,11.00,4.00,-0.11689,2.499976,-0.29222219464,2.875468,5.793738,3.73016691651915,11.04282,21.31353,8639.188,96260.94,,201.49,125.950826,30.43928,0.0623095,30.2947,0.09542763,30.12131,0.08229196,
2021/12/17 12:58:37,776853.3563,7200.0017,41.00,48.00,10.00,2.00,11.00,4.00,0,2.814642,0,2.875468,5.793738,,11.04282,21.31353,8639.188,96260.94,,201.49,125.950826,30.01681,0.08638859,30.46064,0.04094601,30.48442,0.09815514,
2021/12/18 12:25:11,861247.887,84394.4887,41.00,49.00,10.00,2.00,11.00,4.00,0.1161499,4.200013,0.4878310899487,5.587466,5.793739,3.76192454907478,21.25699,21.31354,93022.27,96260.98,,103.69,125.950848,30.22683,-0.08904457,30.30679,0.04156351,30.40088,0.1075745,
2021/12/18 12:35:15,861851.1015,54.8145,41.00,21.00,0.00,0.00,10.00,0.00,-7.426735,3.557341,-26.419428911635,5.587467,6.96821,3.31762673121292,21.257,25.73682,93022.3,96863.95,,124.71,151.482826,36.06284,0.02035379,34.06028,0.03523111,34.58101,-0.03456116,
2021/12/18 12:38:15,862031.1565,180.0028,41.00,23.00,0.00,0.00,11.00,0.00,0,3.80938,0,5.587467,6.968221,,21.257,25.73686,93022.3,96863.95,,124.71,151.483065,33.02369,-0.1108217,32.08886,-0.09061456,32.50577,-0.079633,
2021/12/18 12:48:18,862634.3537,54.814,41.00,21.00,0.00,1.00,10.00,0.00,-8.846489,2.983988,-26.397817018132,5.587467,8.301353,,21.257,30.15992,93022.3,97466.91,,148.57,180.464196,40.78211,0.1369691,37.07439,-0.01601577,38.18232,-0.0657618,
2021/12/18 12:51:18,862814.4091,180.0025,41.00,23.00,0.00,1.00,11.00,0.00,0,3.313815,0,5.587467,8.301386,,21.257,30.16002,93022.3,97466.93,,148.57,180.464913,35.02374,-0.04516006,33.69495,0.08818865,34.21591,0.08598089,
2021/12/18 13:21:18,864614.446,1800.0024,41.00,25.00,0.00,2.00,11.00,0.00,0,3.334687,0,5.587467,8.301386,,21.257,30.16002,93022.3,97466.93,,148.57,180.464913,30.58638,0.1255071,30.29416,-0.08155942,30.163,-0.1343799,
2021/12/18 15:21:36,871832.4198,7217.9336,41.00,26.00,0.00,2.00,11.00,0.00,0.04999655,4.199985,0.20998476005175,8.086569,8.301469,3.87073863706686,30.92619,30.1603,100238.5,97466.96,,102.66,180.466717,30.31699,-0.04717112,30.03863,-0.03734708,29.99182,-0.08796513,
2021/12/18 15:51:36,873632.4623,1800.0021,41.00,27.00,0.00,2.00,11.00,0.00,0,4.189543,0,8.086569,8.301469,,30.92619,30.1603,100238.5,97466.96,,102.66,180.466717,30.07307,-0.04826784,30.15357,0.1105112,30.29689,0.09297609,
2021/12/18 15:51:38,873634.555,2.051899,41.00,28.00,0.00,2.00,11.00,0.00,0.250016,4.194854,1.048780617664,8.086569,8.301469,-∞,30.92619,30.1603,100238.5,97466.96,,102.66,180.466717,30.0697396751206,-0.0511363739752707,30.1438376913718,0.106050687541606,30.2876309019761,0.0913282234920796,
2021/12/18 15:56:38,873934.6015,300.004,41.00,29.00,0.00,2.00,11.00,0.00,0,4.188866,0,8.086569,8.301469,,30.92619,30.1603,100238.5,97466.96,,102.66,180.466717,30.27333,0.02282977,30.33273,0.08730233,30.27199,0.04773915,
2021/12/18 16:06:41,874537.7996,54.8145,42.00,21.00,1.00,0.00,10.00,0.00,-7.422607,3.558383,-26.412478564481,8.08657,9.475595,3.31989161306335,30.92619,34.58327,0.0308,602.946,,117.18,205.991196,36.20955,0.09246945,34.13084,-0.02264857,34.7034,-0.01670957,
2021/12/18 16:09:41,874717.8526,180.0027,42.00,23.00,1.00,0.00,11.00,0.00,0,3.810369,0,8.08657,9.475616,,30.92619,34.58335,0.0308,602.9558,,117.18,205.991652,33.08142,-0.02050877,32.38494,0.1065803,32.73869,0.09782076,
2021/12/18 16:19:45,875321.0442,54.8135,42.00,21.00,1.00,1.00,10.00,0.00,-8.860992,2.980232,-26.407811910144,8.08657,10.80834,,30.92619,39.00637,0.0308,1205.912,,133.66,234.963913,40.80949,-0.03052235,37.4904,0.1678157,38.77748,0.1739454,
2021/12/18 16:22:45,875501.0976,180.0021,42.00,23.00,1.00,1.00,11.00,0.00,0,3.308768,0,8.08657,10.80836,,30.92619,39.00644,0.0308,1205.921,,133.66,234.964348,35.06843,-0.07617235,33.69786,0.119797,34.26071,0.1502836,
2021/12/18 16:52:45,877301.1368,1800.0031,42.00,25.00,1.00,2.00,11.00,0.00,0,3.329326,0,8.08657,10.80836,,30.92619,39.00644,0.0308,1205.921,,133.66,234.964348,30.10429,-0.09403944,30.11442,-0.1125294,30.27886,-0.06637633,
2021/12/18 18:53:03,884519.6336,7218.4543,42.00,26.00,1.00,2.00,11.00,0.00,0.04998998,4.199965,0.2099561663507,10.58534,10.80844,3.87091903690931,40.59358,39.0067,7216.631,1205.953,,102.11,234.966087,30.05698,-0.08970022,30.13044,-0.03270626,30.27376,0.05747795,
2021/12/18 19:23:03,886319.6808,1800.003,42.00,27.00,1.00,2.00,11.00,0.00,0,4.189399,0,10.58534,10.80844,,40.59358,39.0067,7216.633,1205.953,,102.11,234.966087,30.67953,0.05432963,30.53506,0.1078856,30.34778,0.09036541,
2021/12/18 19:23:05,886321.773,2.0522,42.00,28.00,1.00,2.00,11.00,0.00,0.2500245,4.194462,1.048718264319,10.58534,10.80844,-∞,40.59358,39.0067,7216.633,1205.953,,102.11,234.966087,30.6636220781154,0.0515610784853147,30.5269644459931,0.102100788238009,30.3498697183332,0.0871689173718063,
2021/12/18 19:28:05,886621.8138,300.0016,42.00,29.00,1.00,2.00,11.00,0.00,0,4.188715,0,10.58534,10.80844,,40.59358,39.0067,7216.633,1205.953,,102.11,234.966087,30.55692,0.07379174,30.3491,0.09918094,30.16166,0.06184042,
2021/12/18 19:38:09,887225.0278,54.8147,43.00,21.00,2.00,0.00,10.00,0.00,-7.416519,3.558467,-26.391438116373,10.58534,11.98258,3.31964825292254,40.59358,43.4298,0.0163,602.988,,113.2,260.49087,36.07544,0.06122947,34.05199,-0.07132292,34.62854,-0.073421,
2021/12/18 19:41:09,887405.0823,180.0034,43.00,23.00,2.00,0.00,11.00,0.00,0,3.810644,0,10.58534,11.9826,,40.59358,43.42986,0.0163,602.9956,,113.2,260.491304,33.42627,0.1194954,32.14197,0.03875136,32.27854,-0.02039313,
2021/12/18 19:51:12,888008.2804,54.8148,43.00,21.00,2.00,1.00,10.00,0.00,-8.884781,2.973889,-26.422352483309,10.58534,13.31561,,40.59358,47.85285,0.0163,1205.947,,125.79,289.469783,40.51798,-0.1227975,37.18303,0.02412319,38.48462,0.05436063,
2021/12/18 19:54:12,888188.3311,180.0011,43.00,23.00,2.00,1.00,11.00,0.00,0,3.302525,0,10.58534,13.31562,,40.59358,47.8529,0.0163,1205.954,,125.79,289.47,35.23106,0.04939675,33.56753,-0.06808162,33.91395,-0.08985877,
2021/12/18 20:24:12,889988.3725,1800.0028,43.00,25.00,2.00,2.00,11.00,0.00,0,3.323787,0,10.58534,13.31562,,40.59358,47.8529,0.0163,1205.954,,125.79,289.47,30.30397,0.106284,30.14526,-0.02840936,30.02809,-0.09002447,
2021/12/18 22:24:20,897196.3713,7207.9577,43.00,26.00,2.00,2.00,11.00,0.00,0.04999615,4.200105,0.20998907959575,13.08434,13.31571,3.87059897713702,50.26117,47.85318,7206.022,1205.989,,101.77,289.471957,30.43925,-0.03121972,30.34391,-0.09293079,30.39579,-0.01162529,
2021/12/18 22:54:20,898996.4169,1800.0053,43.00,27.00,2.00,2.00,11.00,0.00,0,4.189384,0,13.08434,13.31571,,50.26117,47.85318,7206.026,1205.989,,101.77,289.471957,30.57431,0.1073837,30.60559,0.06926537,30.53798,-0.08470237,
2021/12/18 22:54:22,898998.5122,2.0537,43.00,28.00,2.00,2.00,11.00,0.00,0.2500295,4.19503,1.048881253385,13.08434,13.31571,,50.26117,47.85318,7206.026,1205.989,,101.77,289.471957,30.5768377473012,0.10329499050693,30.592774901189,0.0622089364644634,30.5287181126768,-0.0849378952827219,
2021/12/18 22:59:22,899298.5568,300.0023,43.00,29.00,2.00,2.00,11.00,0.00,0,4.18862,0,13.08434,13.31571,,50.26117,47.85318,7206.026,1205.989,,101.77,289.471957,30.37631,0.05787492,30.16837,-0.1228797,30.16387,-0.1163381,
2021/12/18 23:09:25,899901.7564,54.8139,44.00,21.00,3.00,0.00,10.00,0.00,-7.424828,3.558294,-26.419720923432,13.08434,14.48981,3.31919341553784,50.26117,52.276,0.0146,602.9363,,110.74,314.99587,36.34295,0.1032078,34.73216,0.04832625,35.30123,0.09185195,
2021/12/18 23:12:25,900081.8087,180.004,44.00,23.00,3.00,0.00,11.00,0.00,0,3.810729,0,13.08434,14.48983,,50.26117,52.27606,0.0146,602.9436,,110.74,314.996304,33.38384,-0.0532794,32.30965,-0.01398206,32.49529,-0.06870747,
2021/12/18 23:22:29,900684.9979,54.8136,44.00,21.00,3.00,1.00,10.00,0.00,-8.901093,2.966625,-26.406205021125,13.08434,15.82321,,50.26117,56.69891,0.0146,1205.879,,120.93,343.982826,40.95581,0.08419991,37.59613,0.08975029,38.87606,0.01819134,
2021/12/18 23:25:29,900865.0503,180.0027,44.00,23.00,3.00,1.00,11.00,0.00,0,3.295818,0,13.08434,15.82323,,50.26117,56.69894,0.0146,1205.884,,120.93,343.983261,35.48957,0.1208222,34.01553,0.07891297,34.37578,0.1007164,
2021/12/18 23:55:29,902665.0904,1800.004,44.00,25.00,3.00,2.00,11.00,0.00,0,3.317963,0,13.08434,15.82323,,50.26117,56.69894,0.0146,1205.884,,120.93,343.983261,30.35664,-0.1327777,30.26832,-0.02366662,30.32722,0.0334692,
2021/12/19 01:55:48,909884.6698,7219.537,44.00,26.00,3.00,2.00,11.00,0.00,0.04999742,4.199887,0.20998351429154,15.58374,15.8233,3.87071494285925,59.92915,56.69919,7217.471,1205.914,,101.54,343.984783,30.65723,-0.02072692,30.66744,0.1510906,30.56468,0.1291806,
2021/12/19 02:25:48,911684.7112,1800.0013,44.00,27.00,3.00,2.00,11.00,0.00,0,4.189407,0,15.58374,15.8233,,59.92915,56.69919,7217.476,1205.914,,101.54,343.984783,30.3271,-0.08931398,30.29506,-0.1106286,30.41026,-0.08427858,
2021/12/19 02:25:50,911686.8041,2.0525,44.00,28.00,3.00,2.00,11.00,0.00,0.2500247,4.195195,1.0489023713165,15.58374,15.8233,,59.92915,56.69919,7217.476,1205.914,,101.54,343.984783,30.339805289298,-0.0828436908392868,30.3101352366866,-0.103223056709353,30.4189431827363,-0.0770175684695719,
2021/12/19 02:30:50,911986.849,300.0046,44.00,29.00,3.00,2.00,11.00,0.00,0,4.188796,0,15.58374,15.8233,,59.92915,56.69919,7217.476,1205.914,,101.54,343.984783,30.61292,-0.08169889,30.35588,0.02393603,30.25293,-0.03763735,
2021/12/19 02:40:54,912590.0557,54.8144,45.00,21.00,4.00,0.00,10.00,0.00,-7.42334,3.558728,-26.41764791152,15.58374,16.9974,3.31840816975396,59.92915,61.12197,0.0148,602.9266,,109.07,369.508696,36.02261,-0.1187789,34.22931,0.06891847,35.24702,0.1189673,
2021/12/19 02:43:54,912770.1098,180.0027,45.00,23.00,4.00,0.00,11.00,0.00,0,3.81048,0,15.58374,16.99743,,59.92915,61.12207,0.0148,602.9401,,109.07,369.509348,33.41512,0.09492755,32.64217,0.03092408,32.93285,0.08782029,
2021/12/19 02:53:57,913373.2992,54.8124,45.00,21.00,4.00,1.00,10.00,0.00,-8.923729,2.959989,-26.414139678981,15.58374,18.33118,,59.92915,65.54507,0.0148,1205.895,,117.63,398.503913,41.12919,0.1093376,37.43798,-0.08847237,38.55217,-0.09477377,
2021/12/19 02:56:57,913553.3538,180.0042,45.00,23.00,4.00,1.00,11.00,0.00,0,3.290156,0,15.58374,18.33121,,59.92915,65.54515,0.0148,1205.906,,117.63,398.504565,35.1385,-0.131489,33.81004,0.07363558,34.34489,0.09544015,
2021/12/19 03:26:57,915353.3962,1800.0044,45.00,25.00,4.00,2.00,11.00,0.00,0,3.312514,0,15.58374,18.33121,,59.92915,65.54515,0.0148,1205.906,,117.63,398.504565,30.37554,-0.07413626,30.42791,-0.09629011,30.55016,0.006982088,
2021/12/19 05:27:14,922570.1667,7216.7288,45.00,26.00,4.00,2.00,11.00,0.00,0.04999324,4.200073,0.20997525750652,18.08339,18.33129,3.87047365130071,69.59732,65.54541,7214.566,1205.938,,101.37,398.506304,30.62505,-0.0805819,30.71259,0.08112073,30.77162,0.1449174,
2021/12/19 05:57:14,924370.2107,1800.003,45.00,27.00,4.00,2.00,11.00,0.00,0,4.189286,0,18.08339,18.33129,,69.59732,65.54541,7214.568,1205.938,,101.37,398.506304,30.85721,0.09794712,30.69877,0.09927273,30.51866,0.07735372,
2021/12/19 05:57:16,924372.3031,2.051499,45.00,28.00,4.00,2.00,11.00,0.00,0.02431828,4.190442,0.10190434187976,18.08339,18.33129,-∞,69.59732,65.54541,7214.568,1205.938,,101.37,398.506304,30.8402163259269,0.0918028696373404,30.68745424164,0.0924325125115474,30.5161040792205,0.0722866811393827,
2021/12/19 06:02:16,924672.3484,300.0038,45.00,29.00,4.00,2.00,11.00,0.00,0,4.188712,0,18.08339,18.33129,,69.59732,65.54541,7214.568,1205.938,,101.37,398.506304,30.80581,0.04802823,30.7106,0.109179,30.53051,0.03668427,
2021/12/19 06:12:19,925275.5623,54.8121,46.00,21.00,5.00,0.00,10.00,0.00,-7.421028,3.557981,-26.403876624468,18.08339,19.50547,3.31866233901411,69.59732,69.96832,0.0019,602.9788,,107.86,424.031957,36.46237,-0.06393671,34.41267,0.07329226,34.88437,0.003509521,
2021/12/19 06:15:19,925455.6123,180.0015,46.00,23.00,5.00,0.00,11.00,0.00,0,3.810318,0,18.08339,19.50549,,69.59732,69.96839,0.0019,602.9876,,107.86,424.032391,33.59304,-0.05243182,32.51234,0.08718371,32.61395,0.01056194,
2021/12/19 06:25:22,926058.8158,54.8144,46.00,21.00,5.00,1.00,10.00,0.00,-8.939018,2.955071,-26.415432860278,18.08339,20.83961,,69.59732,74.39159,0.0019,1205.958,,115.24,453.035,41.0228,0.03927588,37.42094,-0.08194447,38.46593,-0.08394361,
2021/12/19 06:28:22,926238.8683,180.0042,46.00,23.00,5.00,1.00,11.00,0.00,0,3.285126,0,18.08339,20.83962,,69.59732,74.3916,0.0019,1205.961,,115.24,453.035217,35.36058,0.01220703,33.99086,0.09785175,34.44883,0.06508827,
2021/12/19 06:58:22,928038.9092,1800.0048,46.00,25.00,5.00,2.00,11.00,0.00,0,3.308121,0,18.08339,20.83962,,69.59732,74.3916,0.0019,1205.961,,115.24,453.035217,30.43353,-0.02092719,30.2608,-0.1531577,30.26338,-0.09827495,
2021/12/19 08:58:42,935258.13,7219.1808,46.00,26.00,5.00,2.00,11.00,0.00,0.0499982,4.200018,0.2099933399676,20.58349,20.83971,3.87020575286835,79.26649,74.3919,7216.552,1206.003,,101.24,453.037174,30.66725,-0.02338648,30.71963,0.1494443,30.67318,0.1187265,
2021/12/19 09:28:42,937058.1773,1800.0039,46.00,27.00,5.00,2.00,11.00,0.00,0,4.189281,0,20.58349,20.83971,,79.26649,74.3919,7216.557,1206.003,,101.24,453.037174,30.53368,-0.01347065,30.63528,-0.0471735,30.74351,0.01873612,
2021/12/19 09:28:44,937060.2692,2.051,46.00,28.00,5.00,2.00,11.00,0.00,0.250011,4.194956,1.048785144516,20.58349,20.83971,,79.26649,74.3919,7216.557,1206.003,,101.24,453.037174,30.5295518699857,-0.0153966315664999,30.6214417917202,-0.0492632778600363,30.728957676741,0.014574364294412,
2021/12/19 09:33:44,937360.3136,300.0023,46.00,29.00,5.00,2.00,11.00,0.00,0,4.188942,0,20.58349,20.83971,,79.26649,74.3919,7216.557,1206.003,,101.24,453.037174,30.46977,0.01183987,30.74802,0.1530719,30.61719,0.1201773,
2021/12/19 09:43:47,937963.5147,54.8139,47.00,21.00,6.00,0.00,10.00,0.00,-7.42334,3.557361,-26.40750020574,20.58349,22.01376,3.31977847934195,79.26649,78.81427,0.0116,602.8944,,106.95,478.56,36.37971,0.09283304,34.55289,0.09649038,35.07331,0.09206891,
2021/12/19 09:46:47,938143.5663,180.0026,47.00,23.00,6.00,0.00,11.00,0.00,0,3.810656,0,20.58349,22.01377,,79.26649,78.81429,0.0116,602.8984,,106.95,478.560217,33.11933,-0.05080223,32.34585,-0.09439468,32.71362,-0.03748417,
2021/12/19 09:56:50,938746.756,54.8145,47.00,21.00,6.00,1.00,10.00,0.00,-8.951195,2.95056,-26.4110379192,20.58349,23.34801,,79.26649,83.23714,0.0116,1205.815,,113.43,507.565435,41.21172,0.1055825,37.59045,-0.07583857,38.61441,-0.1037836,
2021/12/19 09:59:50,938926.8118,180.0036,47.00,23.00,6.00,1.00,11.00,0.00,0,3.280838,0,20.58349,23.34803,,79.26649,83.23721,0.0116,1205.824,,113.43,507.56587,35.49961,0.05656123,33.78116,-0.06918311,34.08561,-0.08658767,
2021/12/19 10:29:50,940726.8533,1800.0038,47.00,25.00,6.00,2.00,11.00,0.00,0,3.304595,0,20.58349,23.34803,,79.26649,83.23721,0.0116,1205.824,,113.43,507.56587,30.8206,0.06541967,30.69025,0.1243079,30.51014,0.03202081,
2021/12/19 12:30:10,947946.3869,7219.4941,47.00,26.00,6.00,2.00,11.00,0.00,0.04998738,4.199905,0.2099422471989,23.08405,23.34811,3.87018017970208,88.93694,83.23747,7217.492,1205.861,,101.14,507.567609,30.59233,-0.0471735,30.71501,0.1134181,30.68966,0.1420659,
2021/12/19 13:00:10,949746.43,1800.0023,47.00,27.00,6.00,2.00,11.00,0.00,0,4.189201,0,23.08405,23.34811,,88.93694,83.23747,7217.493,1205.861,,101.14,507.567609,30.44008,-0.06111145,30.49245,-0.08797169,30.58659,-0.05503535,
2021/12/19 13:00:12,949748.523,2.052099,47.00,28.00,6.00,2.00,11.00,0.00,0.2500547,4.195019,1.0489842175393,23.08405,23.34811,-∞,88.93694,83.23747,7217.493,1205.861,,101.14,507.567609,30.4418001604054,-0.0573580293443607,30.4965387071004,-0.0873505298718302,30.5899686820104,-0.0530079672620385,
2021/12/19 13:05:12,950048.5693,300.0038,47.00,29.00,6.00,2.00,11.00,0.00,0,4.189039,0,23.08405,23.34811,,88.93694,83.23747,7217.493,1205.861,,101.14,507.567609,30.89544,0.09580493,30.77215,0.09857655,30.571,0.08766294,
2021/12/19 13:15:15,950651.7715,54.8116,48.00,21.00,7.00,0.00,10.00,0.00,-7.420784,3.557218,-26.397346418912,23.08405,24.52215,3.3180694160872,88.93694,87.65976,0.0005,602.9057,,106.23,533.090217,36.49838,0.1209295,34.6511,0.01819253,35.1157,-0.05372405,
2021/12/19 13:18:15,950831.8254,180.0027,48.00,23.00,7.00,0.00,11.00,0.00,0,3.810674,0,23.08405,24.52217,,88.93694,87.65982,0.0005,602.9143,,106.23,533.090652,33.649,0.1160431,32.65246,-0.06843567,32.72608,-0.116576,
2021/12/19 13:28:19,951435.0298,54.8124,48.00,21.00,7.00,1.00,10.00,0.00,-8.966164,2.946383,-26.417753184812,23.08405,25.8567,,88.93694,92.08294,0.0005,1205.869,,112.01,562.102174,41.14233,0.1102841,37.50668,-0.04682422,38.52385,-0.05753756,
2021/12/19 13:31:19,951615.0843,180.0025,48.00,23.00,7.00,1.00,11.00,0.00,0,3.277461,0,23.08405,25.85672,,88.93694,92.08301,0.0005,1205.879,,112.01,562.102609,35.69504,0.1240706,34.15184,0.05447984,34.47715,-0.02190828,
2021/12/19 14:01:19,953415.1266,1800.0044,48.00,25.00,7.00,2.00,11.00,0.00,0,3.301307,0,23.08405,25.85672,,88.93694,92.08301,0.0005,1205.879,,112.01,562.102609,30.40829,0.02800584,30.20741,-0.157001,30.22405,-0.1175034,
2021/12/19 16:01:36,960632.7701,7217.6041,48.00,26.00,7.00,2.00,11.00,0.00,0.04999934,4.200229,0.21000867784886,25.58474,25.85681,3.86993093837891,98.60741,92.0833,7215.706,1205.919,,101.06,562.104565,30.56541,0.004383326,30.63185,-0.06952405,30.71899,-0.008026361,
2021/12/19 16:31:36,962432.8141,1800.0022,48.00,27.00,7.00,2.00,11.00,0.00,0,4.189079,0,25.58474,25.85681,,98.60741,92.0833,7215.708,1205.919,,101.06,562.104565,30.29667,-0.08045077,30.43344,0.05256772,30.48536,0.0548017,
2021/12/19 16:31:38,962434.9066,2.051,48.00,28.00,7.00,2.00,11.00,0.00,0.02077818,4.191477,0.08709126357186,25.58474,25.85681,-∞,98.60741,92.0833,7215.708,1205.919,,101.06,562.104565,30.3007998234306,-0.0765988992114488,30.4349645625597,0.0543969216136041,30.4845150414265,0.0550760192191257,
2021/12/19 16:36:38,962734.9503,300.0026,48.00,29.00,7.00,2.00,11.00,0.00,0,4.188939,0,25.58474,25.85681,,98.60741,92.0833,7215.708,1205.919,,101.06,562.104565,30.22662,-0.1337671,30.11715,-0.01051188,30.21823,0.04884243,
2021/12/19 16:46:42,963338.1494,54.8113,49.00,21.00,8.00,0.00,10.00,0.00,-7.425499,3.557789,-26.418358661711,25.58474,27.03088,3.31782801796947,98.60741,96.50555,0.0032,602.8827,,105.65,587.627826,36.00108,-0.0471282,34.08902,-0.1090395,34.76319,-0.03922582,
2021/12/19 16:49:42,963518.2035,180.0042,49.00,23.00,8.00,0.00,11.00,0.00,0,3.810314,0,25.58474,27.0309,,98.60741,96.50562,0.0032,602.8933,,105.65,587.628261,33.09892,-0.110662,32.58213,0.03885388,32.70475,-0.03341436,
2021/12/19 16:59:45,964121.4042,54.8132,49.00,21.00,8.00,1.00,10.00,0.00,-8.981644,2.94219,-26.42570316036,25.58474,28.36565,,98.60741,100.9288,0.0032,1205.858,,110.87,616.644565,41.04388,0.1093709,37.26186,-0.0763166,38.34867,-0.1172674,
2021/12/19 17:02:45,964301.4611,180.0048,49.00,23.00,8.00,1.00,11.00,0.00,0,3.27399,0,25.58474,28.36567,,98.60741,100.9289,0.0032,1205.866,,110.87,616.645,35.15209,0.04382968,33.4044,-0.1440239,33.86267,-0.1461291,
2021/12/19 17:32:45,966101.5033,1800.0043,49.00,25.00,8.00,2.00,11.00,0.00,0,3.298481,0,25.58474,28.36567,,98.60741,100.9289,0.0032,1205.866,,110.87,616.645,30.16391,0.09658813,30.22331,-0.08544683,30.37368,0.004683733,
2021/12/19 19:33:03,973319.5321,7217.9878,49.00,26.00,8.00,2.00,11.00,0.00,0.04999705,4.199959,0.20998556012095,28.08582,28.36576,3.86986475040903,108.279,100.9291,7216.081,1205.899,,101,616.646957,30.3643,0.07979989,30.15635,-0.1100206,30.15889,-0.1166606,
