Repository: HVES-Battery-Testing-Consortium/LG-HG2

# Battery Testing Consortium (BTC)
The Battery Testing Consortium (BTC) has been developed within the High Voltage and Energy Storage Lab at Oxford Brookes University to provide accurate and comprehensive cell data to Formula Student Electric teams. Through the BTC, we aim to provide FS teams with information for improved and informed decisions for cell selection, pack architecture design, thermal cooling requirements, and end of life predictions. A range of tests are completed to provide a comprehensive electrochemical lithium-ion characterisation for modelling, validation, and battery management parameterisation.

File: Data/Round1/LG_HG2/Package 3/211208_FSD_ENDUR_15kW_LG_HG2_5_30C/211208_FSD_ENDUR_15kW_LG_HG2_5_30C_Channel_3_StatisticByStep.CSV (part 4 of 13)
Date_Time                    ,Test_Time(s),Step_Time(s),Cycle_Index,Step_Index,TC_Counter1,TC_Counter2,TC_Counter3,TC_Counter4,Current(A),Voltage(V),Power(W),Charge_Capacity(Ah),Discharge_Capacity(Ah),Mean_Voltage(V),Charge_Energy(Wh),Discharge_Energy(Wh),Charge_Time(s),Discharge_Time(s),V_Max_On_Cycle(V),Coulombic_Efficiency(%),mAh/g,Aux_Temperature_1(C),Aux_dT/dt_1(C),Aux_Temperature_2(C),Aux_dT/dt_2(C),Aux_Temperature_3(C),Aux_dT/dt_3(C)
2021/12/19 20:03:03,975119.5774,1800.0043,49.00,27.00,8.00,2.00,11.00,0.00,0,4.189188,0,28.08582,28.36576,,108.279,100.9291,7216.084,1205.899,,101,616.646957,30.42639,-0.03904581,30.54205,-0.06361842,30.65026,9.417534E-05,
2021/12/19 20:03:05,975121.6679,2.0503,49.00,28.00,8.00,2.00,11.00,0.00,0.01515871,4.191275,0.06353432225525,28.08582,28.36576,-∞,108.279,100.9291,7216.084,1205.899,,101,616.646957,30.4395533644276,-0.0347752036366958,30.5469362984762,-0.058427208827784,30.6447351148332,-0.00432503214271901,
2021/12/19 20:08:05,975421.7112,300.0021,49.00,29.00,8.00,2.00,11.00,0.00,0,4.188935,0,28.08582,28.36576,,108.279,100.9291,7216.084,1205.899,,101,616.646957,30.36736,0.03688931,30.16645,-0.137341,30.14787,-0.1154202,
2021/12/19 20:18:08,976024.8922,54.8144,50.00,21.00,9.00,0.00,10.00,0.00,-7.423401,3.557467,-26.408504085267,28.08582,29.53968,3.31659205592975,108.279,105.3507,0.0257,602.7721,,105.18,642.166957,36.26285,0.07850528,34.29604,0.06999969,34.77478,0.05687714,
2021/12/19 20:21:08,976204.9422,180.0024,50.00,23.00,9.00,0.00,11.00,0.00,0,3.810039,0,28.08582,29.5397,,108.279,105.3508,0.0257,602.7772,,105.18,642.167391,33.34769,0.06847382,32.49057,0.04959583,32.66222,0.06711841,
2021/12/19 20:31:12,976808.1259,54.8116,50.00,21.00,9.00,1.00,10.00,0.00,-8.982841,2.937623,-26.388200326943,28.08582,30.87445,,108.279,109.7733,0.0257,1205.643,,109.93,671.183696,40.77507,-0.1070154,37.19914,-0.06603003,38.46608,-0.003205538,
2021/12/19 20:34:12,976988.1791,180.0019,50.00,23.00,9.00,1.00,11.00,0.00,0,3.271079,0,28.08582,30.87448,,108.279,109.7734,0.0257,1205.655,,109.93,671.184348,35.14303,-0.144242,33.97822,-0.04335284,34.47109,0.01554847,
2021/12/19 21:04:12,978788.2188,1800.0028,50.00,25.00,9.00,2.00,11.00,0.00,0,3.295646,0,28.08582,30.87448,,108.279,109.7734,0.0257,1205.655,,109.93,671.184348,30.1921,-0.1376879,30.18816,0.03831625,30.31038,0.08452237,
2021/12/19 23:04:36,986012.4031,7224.1433,50.00,26.00,9.00,2.00,11.00,0.00,0.049999,4.199983,0.209994950017,30.58688,30.87457,3.86994430084684,117.9501,109.7737,7221.687,1205.693,,100.94,671.186304,30.28627,0.04929066,30.34567,-0.0788331,30.47495,-0.001913309,
2021/12/19 23:34:36,987812.4477,1800.0023,50.00,27.00,9.00,2.00,11.00,0.00,0,4.189344,0,30.58688,30.87457,,117.9501,109.7737,7221.688,1205.693,,100.94,671.186304,30.24255,-0.1222944,30.2527,0.08866429,30.36085,0.1239043,
2021/12/19 23:34:38,987814.5389,2.0511,50.00,28.00,9.00,2.00,11.00,0.00,0.006720722,4.188941,0.028152707935402,30.58688,30.87457,∞,117.9501,109.7737,7221.688,1205.693,,100.94,671.186304,30.247253183124,-0.119053556125041,30.2607176920267,0.0904141241911986,30.3664609035252,0.124249189998761,
2021/12/19 23:39:38,988114.5822,300.003,50.00,29.00,9.00,2.00,11.00,0.00,0,4.188746,0,30.58688,30.87457,,117.9501,109.7737,7221.688,1205.693,,100.94,671.186304,30.55229,-0.06746769,30.28817,0.0113821,30.18518,-0.04360497,
2021/12/20 02:39:38,998914.6242,10800.0033,51.00,31.00,10.00,2.00,11.00,0.00,0,4.182976,0,30.58688,30.87457,,117.9501,109.7737,0,0,,100.94,671.186304,30.22879,-0.115422,30.39215,0.009747744,30.45108,0.06913364,
2021/12/20 02:49:25,999501.4804,300.0038,51.00,34.00,10.00,2.00,11.00,0.00,0,4.183259,0,0,0,,0,0,0,0,,0,0,30.29728,-0.1285851,30.17375,-0.001529455,30.19741,0.07980943,
2021/12/20 04:42:48,1006304.6639,6803.1415,51.00,35.00,10.00,2.00,11.00,0.00,-1.450462,2.499996,-3.626149198152,8.960959E-09,2.740125,3.68794518781045,3.748642E-08,10.03422,0.0048,6800.954,,30578483200,59.567935,32.08254,-0.04474044,31.60204,0.1076758,31.74555,0.1230514,
2021/12/20 05:12:48,1008104.7167,1800.0022,51.00,37.00,10.00,2.00,11.00,0.00,0,2.918491,0,8.960959E-09,2.740129,,3.748642E-08,10.03423,0.0048,6800.963,,30578524800,59.568022,30.29086,-0.09561419,30.28694,-0.07196665,30.38807,-0.0543952,
2021/12/20 07:22:33,1015889.8927,7785.1344,51.00,38.00,10.00,2.00,11.00,0.00,0.04999781,4.200153,0.20999845166493,2.727048,2.740144,3.83092692330379,10.43812,10.03427,7782.303,6801,,100.48,59.568348,30.11974,0.06352961,30.08764,0.0690341,29.97748,0.08669496,
2021/12/20 07:52:33,1017689.939,1800.0045,51.00,39.00,10.00,2.00,11.00,0.00,0,4.188987,0,2.727048,2.740144,,10.43812,10.03427,7782.307,6801,,100.48,59.568348,30.1061,0.09347618,30.12327,0.04979193,29.99904,-0.007436275,
2021/12/20 07:53:29,1017744.9847,55.0055,51.00,40.00,10.00,2.00,11.00,0.00,0.003074646,4.079713,0.012543673256598,2.73199,2.858258,4.08472395682809,10.45856,10.44916,7787.806,6850.511,,104.62,62.136043,34.04016,-0.0451386,32.61754,0.007251501,32.88022,-0.04306316,
2021/12/20 08:03:29,1018345.0288,600.0026,51.00,41.00,10.00,2.00,11.00,0.00,0,4.119677,0,2.73199,2.858258,,10.45856,10.44916,7787.81,6850.511,,104.62,62.136043,30.26183,-0.04437208,30.34936,0.0665158,30.38717,0.1105458,
2021/12/20 08:16:47,1019143.12,798.0502,51.00,42.00,10.00,2.00,11.00,0.00,0.04998998,4.199948,0.20995531652104,2.850592,2.858258,4.19715156092848,10.95561,10.44916,8585.698,6850.511,,100.27,62.136043,29.68872,-0.05831301,29.69878,-0.1267993,29.8491,-0.06300986,
2021/12/20 08:46:47,1020943.1647,1800.0022,51.00,43.00,10.00,2.00,11.00,0.00,0,4.192798,0,2.850592,2.858258,,10.95561,10.44916,8585.7,6850.511,,100.27,62.136043,30.13921,-0.04947901,29.91705,0.05681872,29.79973,-0.01140535,
2021/12/20 08:47:47,1021003.1966,60.0043,51.00,44.00,10.00,2.00,11.00,0.00,0,4.192695,0,2.850592,2.858258,,10.95561,10.44916,8585.7,6850.511,,100.27,62.136043,29.70664,-0.06282985,29.8294,-0.09681702,29.93042,-0.07043958,
2021/12/20 08:57:50,1021606.4019,54.8131,51.00,21.00,0.00,0.00,10.00,1.00,-7.426277,3.55743,-26.41846058811,2.850592,4.032482,3.31757218926898,10.95561,14.87177,8585.735,7453.414,,141.46,87.662652,35.94725,0.1390219,34.05593,-0.01393318,34.57666,-0.07499337,
2021/12/20 09:00:50,1021786.455,180.0026,51.00,23.00,0.00,0.00,11.00,1.00,0,3.811734,0,2.850592,4.032502,,10.95561,14.87184,8585.735,7453.424,,141.46,87.663087,33.13299,0.0793469,32.17735,0.0311923,32.32795,-0.02359152,
2021/12/20 09:10:53,1022389.6523,54.8125,51.00,21.00,0.00,1.00,10.00,1.00,-8.88443,2.973477,-26.41764826311,2.850592,5.365959,,10.95561,19.29514,8585.735,8056.402,,188.24,116.651283,40.34397,-0.06769538,37.16048,0.1515818,38.27517,0.1274788,
2021/12/20 09:13:53,1022569.7052,180.0026,51.00,23.00,0.00,1.00,11.00,1.00,0,3.304482,0,2.850592,5.36597,,10.95561,19.29518,8585.735,8056.407,,188.24,116.651522,35.05888,0.1109433,33.35279,-0.02034068,33.66471,0.03643036,
2021/12/20 09:43:53,1024369.7451,1800.0029,51.00,25.00,0.00,2.00,11.00,1.00,0,3.326005,0,2.850592,5.36597,,10.95561,19.29518,8585.735,8056.407,,188.24,116.651522,30.20151,0.09028196,30.00051,0.05018353,29.84802,-0.03344178,
2021/12/20 11:43:41,1031557.5732,7187.7871,51.00,26.00,0.00,2.00,11.00,1.00,0.04999166,4.199877,0.20995882302582,5.343892,5.366061,3.8718068512732,20.60273,19.29548,15771.64,8056.444,,100.41,116.6535,30.09019,0.08944988,30.12143,0.09866714,30.07467,0.04586875,
2021/12/20 12:13:41,1033357.6153,1800.0014,51.00,27.00,0.00,2.00,11.00,1.00,0,4.188868,0,5.343892,5.366061,,20.60273,19.29548,15771.64,8056.444,,100.41,116.6535,30.05573,-0.03872216,30.16438,0.1368368,30.13172,0.1192874,
2021/12/20 12:13:43,1033359.7058,2.0518,51.00,28.00,0.00,2.00,11.00,1.00,0.05709922,4.191442,0.23932806887524,5.343892,5.366061,,20.60273,19.29548,15771.64,8056.444,,100.41,116.6535,30.0487306885896,-0.0401282057248989,30.1531169761543,0.131087040625499,30.1263763130585,0.116719698369943,
2021/12/20 12:18:43,1033659.75,300.0025,51.00,29.00,0.00,2.00,11.00,1.00,0,4.188764,0,5.343892,5.366061,,20.60273,19.29548,15771.64,8056.444,,100.41,116.6535,30.19146,0.1173735,30.18049,0.008000731,30.07039,-0.05363643,
2021/12/20 12:28:46,1034262.9494,54.8144,52.00,21.00,1.00,0.00,10.00,1.00,-7.429176,3.555819,-26.416805175144,5.343892,6.540522,3.3161298778257,20.60273,23.71798,0.0094,602.9292,,122.39,142.185261,35.80032,0.02990246,33.81063,-0.1336265,34.4432,-0.1138985,
2021/12/20 12:31:47,1034443.0019,180.0026,52.00,23.00,1.00,0.00,11.00,1.00,0,3.810425,0,5.343892,6.540529,,20.60273,23.71801,0.0094,602.9327,,122.39,142.185413,33.10671,0.08674741,31.98279,-0.1283205,32.18244,-0.1436448,
2021/12/20 12:41:50,1035046.1992,54.817,52.00,21.00,1.00,1.00,10.00,1.00,-8.931755,2.956967,-26.410904787085,5.343892,7.875163,,20.60273,28.14099,0.0094,1205.879,,147.37,171.199196,40.83451,-0.01866341,37.11332,0.06237268,38.14498,-0.0005197525,
2021/12/20 12:44:50,1035226.2524,180.0028,52.00,23.00,1.00,1.00,11.00,1.00,0,3.290391,0,5.343892,7.875177,,20.60273,28.14104,0.0094,1205.885,,147.37,171.1995,34.68596,-0.07454634,33.23734,-0.09271622,33.75161,-0.092659,
2021/12/20 13:14:50,1037026.2923,1800.0031,52.00,25.00,1.00,2.00,11.00,1.00,0,3.313271,0,5.343892,7.875177,,20.60273,28.14104,0.0094,1205.885,,147.37,171.1995,30.01576,0.07759988,30.06107,0.1141387,29.8353,0.05474746,
2021/12/20 15:14:58,1044234.7612,7208.4273,52.00,26.00,1.00,2.00,11.00,1.00,0.04998733,4.199955,0.20994453657015,7.844193,7.875263,3.87024174526592,30.27344,28.14132,7206.735,1205.919,,100.4,171.20137,29.92365,-0.05411744,30.03231,0.1099914,30.12633,0.09464681,
2021/12/20 15:44:58,1046034.8058,1800.0028,52.00,27.00,1.00,2.00,11.00,1.00,0,4.189005,0,7.844193,7.875263,,30.27344,28.14132,7206.74,1205.919,,100.4,171.20137,30.27403,0.06455004,30.23493,0.1004708,30.13895,0.03449976,
2021/12/20 15:45:00,1046036.897,2.0518,52.00,28.00,1.00,2.00,11.00,1.00,0.03393382,4.190512,0.14220007991584,7.844193,7.875263,-∞,30.27344,28.14132,7206.74,1205.919,,100.4,171.20137,30.2667553067577,0.0597368866689521,30.2321546173556,0.101132179809792,30.142096622889,0.0381235979190145,
2021/12/20 15:50:00,1046336.9389,300.0022,52.00,29.00,1.00,2.00,11.00,1.00,0,4.188507,0,7.844193,7.875263,,30.27344,28.14132,7206.74,1205.919,,100.4,171.20137,30.37762,-0.02909422,30.10634,-0.08098722,30.04549,-0.02604246,
2021/12/20 16:00:04,1046940.136,54.8131,53.00,21.00,2.00,0.00,10.00,1.00,-7.427444,3.555641,-26.409324411604,7.844193,9.049744,3.31661861778441,30.27344,32.56374,0.0026,602.9082,,115.37,196.733565,36.40899,0.006078482,34.6311,0.1413703,35.15844,0.07590055,
2021/12/20 16:03:04,1047120.1898,180.0025,53.00,23.00,2.00,0.00,11.00,1.00,0,3.810456,0,7.844193,9.049765,,30.27344,32.56381,0.0026,602.9185,,115.37,196.734022,33.36075,0.0579226,32.27249,-0.09711385,32.55623,-0.1058471,
2021/12/20 16:13:07,1047723.3802,54.8133,53.00,21.00,2.00,1.00,10.00,1.00,-8.947769,2.950963,-26.404535251547,7.844193,10.38479,,30.27344,36.98669,0.0026,1205.852,,132.39,225.756304,41.23076,-0.05955577,37.46405,0.0336647,38.59895,-0.02046585,
2021/12/20 16:16:07,1047903.4307,180.0027,53.00,23.00,2.00,1.00,11.00,1.00,0,3.284884,0,7.844193,10.3848,,30.27344,36.98674,0.0026,1205.859,,132.39,225.756522,35.42088,-0.07334948,33.69515,0.009315014,34.0974,-0.07042646,
2021/12/20 16:46:07,1049703.469899,1800.0014,53.00,25.00,2.00,2.00,11.00,1.00,0,3.308475,0,7.844193,10.3848,,30.27344,36.98674,0.0026,1205.859,,132.39,225.756522,30.18942,-0.1320112,30.55133,0.03283501,30.58217,0.074628,
2021/12/20 18:46:32,1056928.253,7224.7414,53.00,26.00,2.00,2.00,11.00,1.00,0.04999104,4.199766,0.20995067009664,10.34517,10.38489,3.87007148828905,39.94596,36.98704,7222.851,1205.895,,100.38,225.758478,30.25547,0.0989002,30.20229,0.09916067,30.1274,-0.1295865,
2021/12/20 19:16:32,1058728.2956,1800.0019,53.00,27.00,2.00,2.00,11.00,1.00,0,4.18918,0,10.34517,10.38489,,39.94596,36.98704,7222.851,1205.895,,100.38,225.758478,30.22398,-0.1239383,30.43782,-0.0229454,30.5038,0.03641009,
2021/12/20 19:16:34,1058730.388,2.052099,53.00,28.00,2.00,2.00,11.00,1.00,0.2499977,4.19505,1.048752851385,10.34517,10.38489,,39.94596,36.98704,7222.851,1205.895,,100.38,225.758478,30.2240655355801,-0.122268942830876,30.4260696338753,-0.0243022152108315,30.493705791288,0.0327577476709963,
2021/12/20 19:21:34,1059030.4335,300.0024,53.00,29.00,2.00,2.00,11.00,1.00,0,4.188981,0,10.34517,10.38489,,39.94596,36.98704,7222.851,1205.895,,100.38,225.758478,30.24177,-0.0338304,30.35745,-0.06206393,30.47265,-0.007122755,
2021/12/20 19:31:37,1059633.6427,54.8144,54.00,21.00,3.00,0.00,10.00,1.00,-7.427635,3.556307,-26.414950343945,10.34517,11.55952,3.31565865239678,39.94596,41.40993,0.0115,602.9609,,111.74,251.293913,36.13946,0.09899497,34.38845,0.03954291,34.98566,-0.04768252,
2021/12/20 19:34:37,1059813.695899,180.0026,54.00,23.00,3.00,0.00,11.00,1.00,0,3.810059,0,10.34517,11.55953,,39.94596,41.40999,0.0115,602.969,,111.74,251.29413,33.41499,0.1064289,32.34788,-0.1278043,32.54053,-0.1365042,
2021/12/20 19:44:40,1060416.906699,54.8131,54.00,21.00,3.00,1.00,10.00,1.00,-8.963821,2.945712,-26.404835085552,10.34517,12.89506,,39.94596,45.8335,0.0115,1205.971,,124.65,280.327391,41.09751,0.1056921,37.30897,-0.07272124,38.52637,0.08581758,
2021/12/20 19:47:40,1060596.9632,180.0043,54.00,23.00,3.00,1.00,11.00,1.00,0,3.280372,0,10.34517,12.89508,,39.94596,45.83357,0.0115,1205.981,,124.65,280.327826,35.13318,-0.1182878,33.65101,0.06626964,34.24182,0.0946188,
2021/12/20 20:17:41,1062397.0029,1800.0019,54.00,25.00,3.00,2.00,11.00,1.00,0,3.304257,0,10.34517,12.89508,,39.94596,45.83357,0.0115,1205.981,,124.65,280.327826,30.49628,-0.0683701,30.56975,0.134514,30.63577,0.1367521,
2021/12/20 22:18:03,1069618.995399,7221.9521,54.00,26.00,3.00,2.00,11.00,1.00,0.04999704,4.200003,0.20998771799112,12.8469,12.89517,3.87005404818454,49.62095,45.83387,7219.819,1206.016,,100.38,280.329783,30.53786,0.1402462,30.4285,-0.02902687,30.00175,-0.06644428,
2021/12/20 22:48:03,1071419.039399,1800.0033,54.00,27.00,3.00,2.00,11.00,1.00,0,4.189306,0,12.8469,12.89517,,49.62095,45.83387,7219.823,1206.016,,100.38,280.329783,30.51823,0.1272154,30.44403,0.006198883,30.32002,-0.05761623,
2021/12/20 22:48:05,1071421.133699,2.052,54.00,28.00,3.00,2.00,11.00,1.00,0.008125305,4.191116,0.03405409579038,12.8469,12.89517,-∞,49.62095,45.83387,7219.823,1206.016,,100.38,280.329783,30.5002725685534,0.117496316470355,30.429151592077,0.0062079637768424,30.3143887743833,-0.0533802287547656,
2021/12/20 22:53:05,1071721.1786,300.0032,54.00,29.00,3.00,2.00,11.00,1.00,0,4.18886,0,12.8469,12.89517,,49.62095,45.83387,7219.823,1206.016,,100.38,280.329783,30.23779,-0.03751874,30.35347,0.08316398,30.41238,0.08322239,
2021/12/20 23:03:08,1072324.372599,54.8124,55.00,21.00,4.00,0.00,10.00,1.00,-7.424103,3.555413,-26.395752319539,12.8469,14.06979,3.31563526928711,49.62095,50.25675,0.0176,602.938,,109.52,305.865,36.225,0.06859899,34.23011,0.02131462,34.71586,-0.06151557,
2021/12/20 23:06:08,1072504.4264,180.0042,55.00,23.00,4.00,0.00,11.00,1.00,0,3.810443,0,12.8469,14.0698,,49.62095,50.25678,0.0176,602.9423,,109.52,305.865217,33.40003,0.1148248,32.25581,-0.01276851,32.38539,-0.0937736,
2021/12/20 23:16:11,1073107.6125,54.8138,55.00,21.00,4.00,1.00,10.00,1.00,-8.980782,2.941248,-26.414707095936,12.8469,15.40533,,49.62095,54.67971,0.0176,1205.887,,119.91,334.898478,40.8674,-0.07450819,37.49324,0.1448023,38.78724,0.1444852,
2021/12/20 23:19:11,1073287.664099,180.0027,55.00,23.00,4.00,1.00,11.00,1.00,0,3.276057,0,12.8469,15.40535,,49.62095,54.67979,0.0176,1205.899,,119.91,334.898913,35.12659,0.03388047,33.3928,-0.1494396,33.8371,-0.1319122,
2021/12/20 23:49:11,1075087.7038,1800.0037,55.00,25.00,4.00,2.00,11.00,1.00,0,3.300462,0,12.8469,15.40535,,49.62095,54.67979,0.0176,1205.899,,119.91,334.898913,30.49506,0.03669262,30.26609,0.08812726,30.12788,0.03536403,
2021/12/21 01:49:35,1082311.3706,7223.6265,55.00,26.00,4.00,2.00,11.00,1.00,0.04998913,4.199924,0.20995054682612,15.3488,15.40544,3.87020103000288,59.29612,54.68006,7221.102,1205.94,,100.37,334.90087,30.28648,0.06618202,30.35291,0.1007414,30.30626,0.05897701,
2021/12/21 02:19:35,1084111.4153,1800.0029,55.00,27.00,4.00,2.00,11.00,1.00,0,4.189096,0,15.3488,15.40544,,59.29612,54.68006,7221.104,1205.94,,100.37,334.90087,29.88626,-0.03422618,29.79777,-0.1236928,29.89174,-0.07092237,
2021/12/21 02:19:37,1084113.5052,2.0512,55.00,28.00,4.00,2.00,11.00,1.00,0.2499887,4.194784,1.0486485989408,15.3488,15.40544,-∞,59.29612,54.68006,7221.104,1205.94,,100.37,334.90087,29.9023668918932,-0.0298360253911287,29.8112788541999,-0.117756799172871,29.8967271963852,-0.0698781408175527,
2021/12/21 02:24:37,1084413.5499,300.0032,55.00,29.00,4.00,2.00,11.00,1.00,0,4.188906,0,15.3488,15.40544,,59.29612,54.68006,7221.104,1205.94,,100.37,334.90087,30.36476,0.06995797,30.11458,-0.1123995,29.98331,-0.1168257,
2021/12/21 02:34:40,1085016.7463,54.8137,56.00,21.00,5.00,0.00,10.00,1.00,-7.429008,3.5553,-26.4123521424,15.3488,16.57998,3.31554107244238,59.29612,59.10266,0.0167,602.9238,,108.02,360.434348,35.74182,-0.1045406,33.93348,-0.05723,34.74033,0.03873587,
2021/12/21 02:37:40,1085196.7986,180.0035,56.00,23.00,5.00,0.00,11.00,1.00,0,3.81029,0,15.3488,16.58,,59.29612,59.10273,0.0167,602.9333,,108.02,360.434783,33.11221,0.1147592,32.00232,-0.06806731,32.13186,-0.1293921,
2021/12/21 02:47:44,1085799.975,54.8145,56.00,21.00,5.00,1.00,10.00,1.00,-8.988579,2.936646,-26.396274566034,15.3488,17.91562,,59.29612,63.5253,0.0167,1205.823,,116.72,389.47,40.54643,-0.07605672,36.91329,-0.08846283,38.20855,-0.1012468,
2021/12/21 02:50:44,1085980.024999,180.0019,56.00,23.00,5.00,1.00,11.00,1.00,0,3.272091,0,15.3488,17.91562,,59.29612,63.52532,0.0167,1205.825,,116.72,389.47,35.09352,-0.05136967,33.35261,-0.1662385,33.8276,-0.08099914,
2021/12/21 03:20:44,1087780.063499,1800.0022,56.00,25.00,5.00,2.00,11.00,1.00,0,3.297052,0,15.3488,17.91562,,59.29612,63.52532,0.0167,1205.825,,116.72,389.47,29.93967,-0.06212234,29.95682,-0.09304643,30.07899,-0.07107019,
2021/12/21 05:21:19,1095015.347099,7235.2451,56.00,26.00,5.00,2.00,11.00,1.00,0.0499979,4.19997,0.209989680063,17.8509,17.91571,3.87009032877361,68.9715,63.5256,7233.025,1205.859,,100.36,389.471957,30.28276,-0.0192225,30.27884,0.126785,30.18992,0.1026446,
2021/12/21 05:51:19,1096815.3912,1800.0024,56.00,27.00,5.00,2.00,11.00,1.00,0,4.189332,0,17.8509,17.91571,,68.9715,63.5256,7233.029,1205.859,,100.36,389.471957,30.10128,0.01854539,30.20993,-0.03890753,30.34622,0.05346,
2021/12/21 05:51:21,1096817.4863,2.0528,56.00,28.00,5.00,2.00,11.00,1.00,0.2500307,4.194976,1.0488727857632,17.8509,17.91571,,68.9715,63.5256,7233.029,1205.859,,100.36,389.471957,30.0980428415623,0.0158928092383566,30.2062184449451,-0.0400255769557276,30.3422707408832,0.0507843278902926,
2021/12/21 05:56:21,1097117.531299,300.0033,56.00,29.00,5.00,2.00,11.00,1.00,0,4.189065,0,17.8509,17.91571,,68.9715,63.5256,7233.029,1205.859,,100.36,389.471957,30.34265,0.09150386,30.24728,0.07037699,30.16538,0.08802891,
2021/12/21 06:06:24,1097720.7379,54.813,57.00,21.00,6.00,0.00,10.00,1.00,-7.425186,3.556168,-26.405208847248,17.8509,19.09031,3.31464381460337,68.9715,67.94831,0,602.9511,,106.94,415.006739,35.99603,0.03838062,33.97224,-0.09919167,34.65261,-0.07293701,
2021/12/21 06:09:24,1097900.790899,180.0026,57.00,23.00,6.00,0.00,11.00,1.00,0,3.809965,0,17.8509,19.09031,,68.9715,67.94834,0,602.9549,,106.94,415.006739,33.29999,0.0810349,32.49882,0.08873105,32.64245,0.1040745,
2021/12/21 06:19:28,1098503.9801,54.8128,57.00,21.00,6.00,1.00,10.00,1.00,-9.009766,2.933839,-26.433202871674,17.8509,20.42617,,68.9715,72.37118,0,1205.882,,114.43,444.047174,40.94324,0.1121318,37.39627,0.03760695,38.51746,0.005064011,
2021/12/21 06:22:28,1098684.0301,180.0026,57.00,23.00,6.00,1.00,11.00,1.00,0,3.268233,0,17.8509,20.42618,,68.9715,72.37119,0,1205.884,,114.43,444.047391,34.76696,-0.1151919,33.19273,-0.02240658,33.75594,0.04091263,
2021/12/21 06:52:28,1100484.0702,1800.0022,57.00,25.00,6.00,2.00,11.00,1.00,0,3.293478,0,17.8509,20.42618,,68.9715,72.37119,0,1205.884,,114.43,444.047391,29.73215,-0.069049,29.90419,0.06999195,29.96297,0.133884,
2021/12/21 08:52:53,1107709.6122,7225.5001,57.00,26.00,6.00,2.00,11.00,1.00,0.04999963,4.199975,0.20999719600925,20.35198,20.42626,3.86978517210821,78.64204,72.37148,7223.337,1205.918,,100.37,444.04913,30.16559,-0.06278634,30.28831,0.1222044,30.31201,0.1200479,
2021/12/21 09:22:53,1109509.657,1800.0031,57.00,27.00,6.00,2.00,11.00,1.00,0,4.189008,0,20.35198,20.42626,,78.64204,72.37148,7223.342,1205.918,,100.37,444.04913,29.87676,-0.05577624,29.78122,-0.1251227,29.88928,-0.1009524,
2021/12/21 09:22:55,1109511.749,2.0512,57.00,28.00,6.00,2.00,11.00,1.00,0.004809976,4.190939,0.020158316007464,20.35198,20.42626,,78.64204,72.37148,7223.342,1205.918,,100.37,444.04913,29.8792678627642,-0.055698268634112,29.7861000288724,-0.12453665880416,29.8927380760726,-0.100292542853736,
2021/12/21 09:27:55,1109811.7938,300.0031,57.00,29.00,6.00,2.00,11.00,1.00,0,4.188697,0,20.35198,20.42626,,78.64204,72.37148,7223.342,1205.918,,100.37,444.04913,30.21183,0.03229916,30.17975,0.1335126,30.0626,0.1093751,
2021/12/21 09:37:59,1110415.0025,54.8141,58.00,21.00,7.00,0.00,10.00,1.00,-7.425232,3.555683,-26.401771193456,20.35198,21.60099,3.31481938039982,78.64204,76.79436,0.0211,602.9559,,106.14,469.586739,36.0936,-0.006465912,34.09816,0.06093502,34.56305,0.006381273,
2021/12/21 09:40:59,1110595.0545,180.0043,58.00,23.00,7.00,0.00,11.00,1.00,0,3.809648,0,20.35198,21.60101,,78.64204,76.7944,0.0211,602.9627,,106.14,469.587174,33.1656,0.07101536,32.34315,0.09218931,32.5218,0.1053429,
2021/12/21 09:51:02,1111198.2461,54.8146,58.00,21.00,7.00,1.00,10.00,1.00,-9.020027,2.927171,-26.403161453617,20.35198,22.9373,,78.64204,81.21743,0.0211,1205.92,,112.7,498.636957,40.62524,-0.09841442,37.01351,-0.03831863,38.32933,0.01366854,
2021/12/21 09:54:02,1111378.3008,180.0026,58.00,23.00,7.00,1.00,11.00,1.00,0,3.263428,0,20.35198,22.93733,,78.64204,81.21751,0.0211,1205.93,,112.7,498.637609,34.84583,-0.1058841,33.2299,-0.07083535,33.79309,-0.01623392,
2021/12/21 10:24:02,1113178.3391,1800.0021,58.00,25.00,7.00,2.00,11.00,1.00,0,3.28961,0,20.35198,22.93733,,78.64204,81.21751,0.0211,1205.93,,112.7,498.637609,29.82803,-0.09098768,29.82404,-0.04024208,29.96027,0.04118919,
2021/12/21 12:24:28,1120404.7852,7226.4059,58.00,26.00,7.00,2.00,11.00,1.00,0.04999223,4.200013,0.20996801589899,22.85379,22.93743,3.86942951111933,88.31454,81.21783,7223.982,1205.969,,100.37,498.639783,30.02271,-0.04299164,30.08913,-0.08734524,30.22541,-0.02358496,
2021/12/21 12:54:28,1122204.8311,1800.0041,58.00,27.00,7.00,2.00,11.00,1.00,0,4.189184,0,22.85379,22.93743,,88.31454,81.21783,7223.986,1205.969,,100.37,498.639783,29.83912,-0.1119095,29.79991,-0.04618287,29.89388,0,
2021/12/21 12:54:30,1122206.9214,2.0512,58.00,28.00,7.00,2.00,11.00,1.00,0.2499937,4.194824,1.0486795726088,22.85379,22.93743,,88.31454,81.21783,7223.986,1205.969,,100.37,498.639783,29.8516604890171,-0.106428157018258,29.81340059743,-0.0417511831747483,29.9009792342853,0.00169451431720444,
2021/12/21 12:59:30,1122506.9669,300.0039,58.00,29.00,7.00,2.00,11.00,1.00,0,4.188652,0,22.85379,22.93743,,88.31454,81.21783,7223.986,1205.969,,100.37,498.639783,30.23182,0.07459223,30.17864,0.0607419,30.04741,-0.007479191,
2021/12/21 13:09:34,1123110.1707,54.8148,59.00,21.00,8.00,0.00,10.00,1.00,-7.421051,3.555571,-26.386073725121,22.85379,24.11218,3.31389457876628,88.31454,85.64063,0.002,602.9615,,105.51,524.177826,36.04502,0.06667256,34.18201,0.1326632,34.36298,-0.08491755,
2021/12/21 13:12:34,1123290.2248,180.0045,59.00,23.00,8.00,0.00,11.00,1.00,0,3.809612,0,22.85379,24.11219,,88.31454,85.64068,0.002,602.9671,,105.51,524.178043,33.02742,-0.04327655,31.93836,-0.1160789,32.17308,-0.06350279,
2021/12/21 13:22:37,1123893.4328,54.8128,59.00,21.00,8.00,1.00,10.00,1.00,-9.031258,2.921853,-26.388008281074,22.85379,25.44873,,88.31454,90.0639,0.002,1205.959,,111.35,553.233261,40.95942,0.01136422,37.19755,-0.1445711,38.45758,-0.1031935,
2021/12/21 13:25:37,1124073.4892,180.0049,59.00,23.00,8.00,1.00,11.00,1.00,0,3.260419,0,22.85379,25.44875,,88.31454,90.06396,0.002,1205.968,,111.35,553.233696,35.61052,0.07656455,34.01817,0.03919601,34.31559,-0.03934622,
2021/12/21 13:55:37,1125873.529,1800.0029,59.00,25.00,8.00,2.00,11.00,1.00,0,3.286302,0,22.85379,25.44875,,88.31454,90.06396,0.002,1205.968,,111.35,553.233696,30.02757,-0.04953325,29.88985,-0.06362677,29.96271,-0.07684529,
2021/12/21 15:56:09,1133105.4918,7231.9225,59.00,26.00,8.00,2.00,11.00,1.00,0.04999681,4.200027,0.20998795191387,25.35615,25.44885,3.86946091771854,97.98898,90.06429,7229.426,1206.007,,100.37,553.23587,29.85408,-0.05585372,29.68106,-0.05287349,29.75386,-0.07269681,
2021/12/21 16:26:09,1134905.5359,1800.0038,59.00,27.00,8.00,2.00,11.00,1.00,0,4.189228,0,25.35615,25.44885,,97.98898,90.06429,7229.429,1206.007,,100.37,553.23587,29.83177,-0.1098824,29.73622,-0.02509713,29.802,0.0298965,
2021/12/21 16:26:11,1134907.6287,2.052,59.00,28.00,8.00,2.00,11.00,1.00,0.006808519,4.190423,0.028530574613537,25.35615,25.44885,-∞,97.98898,90.06429,7229.429,1206.007,,100.37,553.23587,29.8368041803007,-0.107911988956228,29.7490806364406,-0.0209503080150379,29.8167610007693,0.0317482383101316,
2021/12/21 16:31:11,1135207.6743,300.0038,59.00,29.00,8.00,2.00,11.00,1.00,0,4.189014,0,25.35615,25.44885,,97.98898,90.06429,7229.429,1206.007,,100.37,553.23587,29.80322,-0.1288009,29.86259,-0.01502991,30.02701,0.04877567,
2021/12/21 16:41:14,1135810.97,54.8131,60.00,21.00,9.00,0.00,10.00,1.00,-7.431885,3.555221,-26.421993621585,25.35615,26.62384,3.31432699194557,97.98898,94.48786,0.0004,603.0566,,105,578.77913,35.9736,0.04859805,34.08936,0.1078868,34.38424,-0.06897449,
2021/12/21 16:44:15,1135991.0215,180.0027,60.00,23.00,9.00,0.00,11.00,1.00,0,3.809653,0,25.35615,26.62385,,97.98898,94.48792,0.0004,603.0646,,105,578.779348,32.86514,-0.06654859,32.14729,0.07080078,32.46608,0.072999,
2021/12/21 16:54:18,1136594.2025,54.8137,60.00,21.00,9.00,1.00,10.00,1.00,-9.043205,2.920367,-26.409477456235,25.35615,27.96027,,97.98898,98.91036,0.0004,1205.951,,110.27,607.831957,40.75338,-0.07306337,37.35069,-0.02348781,38.69343,0.05874395,
2021/12/21 16:57:18,1136774.2524,180.0033,60.00,23.00,9.00,1.00,11.00,1.00,0,3.257486,0,25.35615,27.96029,,97.98898,98.9104,0.0004,1205.957,,110.27,607.832391,34.81937,-0.1111174,33.33621,-0.07540464,33.92028,0.003231764,
2021/12/21 17:27:18,1138574.2918,1800.0037,60.00,25.00,9.00,2.00,11.00,1.00,0,3.283974,0,25.35615,27.96029,,97.98898,98.9104,0.0004,1205.957,,110.27,607.832391,30.05143,-0.03691673,30.13192,-0.08082032,30.23301,-0.05005479,
2021/12/21 19:27:35,1145791.2458,7216.9138,60.00,26.00,9.00,2.00,11.00,1.00,0.04998859,4.19998,0.2099510782282,27.85849,27.96039,3.86929486680854,107.6629,98.91073,7214.072,1205.996,,100.37,607.834565,30.2406,-0.003002286,30.01145,0.0380975,29.88715,-0.014714,
2021/12/21 19:57:35,1147591.2895,1800.003,60.00,27.00,9.00,2.00,11.00,1.00,0,4.18913,0,27.85849,27.96039,,107.6629,98.91073,7214.075,1205.996,,100.37,607.834565,30.41955,0.1123917,30.19053,-0.07715821,30.04522,-0.1123828,
2021/12/21 19:57:37,1147593.3831,2.0518,60.00,28.00,9.00,2.00,11.00,1.00,0.02975988,4.191216,0.12473008521408,27.85849,27.96039,-∞,107.6629,98.91073,7214.075,1205.996,,100.37,607.834565,30.4163183325448,0.112472395656225,30.1955943271663,-0.072328651967517,30.0521857242521,-0.108812807759231,
2021/12/21 20:02:37,1147893.4283,300.0033,60.00,29.00,9.00,2.00,11.00,1.00,0,4.188555,0,27.85849,27.96039,,107.6629,98.91073,7214.075,1205.996,,100.37,607.834565,30.26394,0.03772616,30.35852,0.075683,30.33299,0.000897646,
2021/12/21 23:02:37,1158693.4685,10800.0033,61.00,31.00,10.00,2.00,11.00,1.00,0,4.182902,0,27.85849,27.96039,,107.6629,98.91073,0,0,,100.37,607.834565,30.13946,-0.05755663,30.14959,-0.07699609,30.26476,-0.03743172,
2021/12/21 23:12:31,1159287.4972,300.0032,61.00,34.00,10.00,2.00,11.00,1.00,0,4.182867,0,0,0,,0,0,0,0,,0,0,30.51225,0.01452446,30.29735,0.0998348,30.15212,0.04927933,
2021/12/22 01:05:14,1166050.5071,6762.9713,61.00,35.00,10.00,2.00,11.00,1.00,-1.449989,2.499957,-3.624910150473,8.282908E-08,2.723253,3.69044925527013,3.464837E-07,9.979298,0.0181,6761.393,,3287797600,59.201152,32.0905,-0.06062269,31.66613,0.05920649,31.88683,0.08334875,
2021/12/22 01:35:14,1167850.5596,1800.003,61.00,37.00,10.00,2.00,11.00,1.00,0,2.922765,0,8.282908E-08,2.723257,,3.464837E-07,9.979308,0.0181,6761.403,,3287802800,59.201239,30.4271,-0.1006579,30.47243,0.04176259,30.62284,0.1143396,
2021/12/22 03:44:33,1175609.2652,7758.6653,61.00,38.00,10.00,2.00,11.00,1.00,0.04999981,4.200097,0.21000405198157,2.710455,2.723271,3.83407626181163,10.38013,9.97935,7755.302,6761.438,,100.47,59.201543,30.29954,-0.1153302,30.38004,0.08111477,30.48822,0.1207542,
2021/12/22 04:14:33,1177409.3083,1800.0022,61.00,39.00,10.00,2.00,11.00,1.00,0,4.189203,0,2.710455,2.723271,,10.38013,9.97935,7755.304,6761.438,,100.47,59.201543,30.95503,0.05898476,30.73338,0.06572723,30.57439,-0.01996756,
2021/12/22 04:15:28,1177464.3522,55.0037,61.00,40.00,10.00,2.00,11.00,1.00,-0.002883911,4.080483,-0.011767749809013,2.7154,2.841523,3.63028333678612,10.40058,10.39401,7760.604,6811.158,,104.64,61.772239,34.60734,-0.1357889,33.46613,0.00559926,33.91738,0.06672621,
2021/12/22 04:25:28,1178064.3957,600.0032,61.00,41.00,10.00,2.00,11.00,1.00,0,4.119938,0,2.7154,2.841523,,10.40058,10.39401,7760.604,6811.162,,104.64,61.772239,31.14706,0.07590175,30.89742,0.09587526,30.73153,0.0607717,
2021/12/22 04:38:56,1178872.7804,808.3433,61.00,42.00,10.00,2.00,11.00,1.00,0.04999599,4.199985,0.20998240806015,2.834134,2.841523,4.19750344655455,10.89821,10.39401,8568.645,6811.199,,100.26,61.772239,30.79126,0.02875686,30.48511,0.04768133,30.32595,-0.007271767,
2021/12/22 05:08:56,1180672.8273,1800.0052,61.00,43.00,10.00,2.00,11.00,1.00,0,4.192775,0,2.834134,2.841523,,10.89821,10.39401,8568.646,6811.199,,100.26,61.772239,30.80655,0.02624989,30.51448,-0.1150095,30.37645,-0.08867264,
2021/12/22 05:09:56,1180732.8596,60.0042,61.00,44.00,10.00,2.00,11.00,1.00,0,4.192608,0,2.834134,2.841523,,10.89821,10.39401,8568.646,6811.199,,100.26,61.772239,30.78185,0.04727244,30.51789,-0.09076595,30.35171,-0.07101774,
2021/12/22 05:20:00,1181336.0857,54.8149,61.00,21.00,0.00,0.00,10.00,2.00,-7.428528,3.556398,-26.418802122144,2.834135,4.01623,3.31611868742192,10.89821,14.81721,8568.685,7414.181,,141.71,87.309348,36.6156,0.1241159,34.48984,-0.006822348,34.9115,-0.007288456,
2021/12/22 05:23:00,1181516.1412,180.0009,61.00,23.00,0.00,0.00,11.00,2.00,0,3.811617,0,2.834135,4.016247,,10.89821,14.81728,8568.685,7414.189,,141.71,87.309717,33.26195,-0.1329374,32.4467,0.03795505,32.83545,0.07515907,
2021/12/22 05:33:03,1182119.3282,54.8114,61.00,21.00,0.00,1.00,10.00,2.00,-8.934578,2.956328,-26.413543109584,2.834135,5.350987,,10.89821,19.24054,8568.685,8017.151,,188.8,116.325804,41.58621,0.11868,37.83609,0.04696846,38.90805,-0.01796246,
2021/12/22 05:36:03,1182299.3818,180.003,61.00,23.00,0.00,1.00,11.00,2.00,0,3.290909,0,2.834135,5.351008,,10.89821,19.2406,8568.685,8017.16,,188.81,116.326261,35.58597,0.02780914,33.89577,-0.1489902,34.25606,-0.1598406,
2021/12/22 06:06:03,1184099.4221,1800.0042,61.00,25.00,0.00,2.00,11.00,2.00,0,3.313646,0,2.834135,5.351008,,10.89821,19.2406,8568.685,8017.16,,188.81,116.326261,30.54727,-0.002659559,30.62074,-0.06497264,30.72194,0.007519722,
2021/12/22 08:06:20,1191316.0967,7216.6354,61.00,26.00,0.00,2.00,11.00,2.00,0.04998608,4.199872,0.20993513778176,5.329286,5.351088,3.87131862308819,20.55088,19.24087,15783.17,8017.195,,100.41,116.328,30.35237,0.08781672,30.24294,0.08305132,30.07654,0.06109715,
2021/12/22 08:36:20,1193116.1422,1800.0044,61.00,27.00,0.00,2.00,11.00,2.00,0,4.18911,0,5.329286,5.351088,,20.55088,19.24087,15783.17,8017.195,,100.41,116.328,30.09766,-0.03878951,30.25557,0.09466767,30.30038,0.09473622,
2021/12/22 08:36:22,1193118.2359,2.052,61.00,28.00,0.00,2.00,11.00,2.00,0.250012,4.194904,1.048776338848,5.329286,5.351088,,20.55088,19.24087,15783.17,8017.195,,100.41,116.328,30.1069186836358,-0.0334496828989979,30.2555838144048,0.092845479926114,30.284499162422,0.0905388141872947,
2021/12/22 08:41:22,1193418.2809,300.0033,61.00,29.00,0.00,2.00,11.00,2.00,0,4.188747,0,5.329286,5.351088,,20.55088,19.24087,15783.17,8017.195,,100.41,116.328,30.28051,0.00715673,30.0514,0.07148743,29.93417,0.01869321,
2021/12/22 08:51:25,1194021.4771,54.8139,62.00,21.00,1.00,0.00,10.00,2.00,-7.428528,3.555089,-26.409078178992,5.329286,6.526028,3.31423091650415,20.55088,23.66378,0.0027,602.9525,,122.46,141.870174,35.86627,-0.03654242,34.23989,0.1269209,34.90695,0.1050401,
2021/12/22 08:54:25,1194201.5281,180.0021,62.00,23.00,1.00,0.00,11.00,2.00,0,3.809829,0,5.329286,6.526047,,20.55088,23.66385,0.0027,602.9618,,122.46,141.870587,33.18881,0.05136013,32.42946,0.08555293,32.65714,0.05269885,
2021/12/22 09:04:28,1194804.7178,54.8139,62.00,21.00,1.00,1.00,10.00,2.00,-8.993881,2.937549,-26.419966137669,5.329286,7.862272,,20.55088,28.08729,0.0027,1205.954,,147.53,170.918957,40.91885,-0.02998948,37.51733,0.1273465,38.72824,0.1270878,
2021/12/22 09:07:28,1194984.7678,180.001,62.00,23.00,1.00,1.00,11.00,2.00,0,3.275669,0,5.329286,7.862286,,20.55088,28.08733,0.0027,1205.959,,147.53,170.919261,35.19241,0.08011699,33.4043,-0.04528999,33.96737,0.01363993,
2021/12/22 09:37:28,1196784.807,1800.0021,62.00,25.00,1.00,2.00,11.00,2.00,0,3.300694,0,5.329286,7.862286,,20.55088,28.08733,0.0027,1205.959,,147.53,170.919261,30.10351,-0.07926941,30.22623,0.04330575,30.33438,0.1203322,
2021/12/22 11:37:55,1204011.001,7226.1537,62.00,26.00,1.00,2.00,11.00,2.00,0.04999852,4.199964,0.20999198405328,7.831315,7.862381,3.86998425098017,30.22651,28.08765,7223.507,1206.004,,100.4,170.921326,30.32597,0.06293058,30.0639,0.09447277,29.90441,0.05710483,
2021/12/22 12:07:55,1205811.045,1800.0025,62.00,27.00,1.00,2.00,11.00,2.00,0,4.18884,0,7.831315,7.862381,,30.22651,28.08765,7223.512,1206.004,,100.4,170.921326,30.16224,0.1417363,30.11607,0.04142046,30.02705,-0.03343821,
2021/12/22 12:07:57,1205813.1369,2.0516,62.00,28.00,1.00,2.00,11.00,2.00,0.2499893,4.195033,1.0487133631469,7.831315,7.862381,,30.22651,28.08765,7223.512,1206.004,,100.4,170.921326,30.1626857670667,0.140893571300183,30.1162790795683,0.0415362112972214,30.0270220553878,-0.0327291737117915,
2021/12/22 12:12:57,1206113.182,300.0048,62.00,29.00,1.00,2.00,11.00,2.00,0,4.188845,0,7.831315,7.862381,,30.22651,28.08765,7223.512,1206.004,,100.4,170.921326,30.03125,0.09378493,29.74563,-0.06081164,29.6282,-0.07403553,
2021/12/22 12:23:00,1206716.3967,54.8131,63.00,21.00,2.00,0.00,10.00,2.00,-7.42424,3.555074,-26.39372259376,7.831316,9.037421,3.31400404063054,30.22651,32.51091,0.0344,602.9602,,115.4,196.465674,35.52493,0.0780654,33.51311,0.02570748,34.03419,-0.0572443,
2021/12/22 12:26:00,1206896.4508,180.0042,63.00,23.00,2.00,0.00,11.00,2.00,0,3.809964,0,7.831316,9.037435,,30.22651,32.51096,0.0344,602.9667,,115.4,196.465978,32.60246,0.06869316,31.43517,-0.03726125,31.59271,-0.1052332,
2021/12/22 12:36:03,1207499.6572,54.8121,63.00,21.00,2.00,1.00,10.00,2.00,-9.008102,2.933573,-26.425924808446,7.831316,10.37385,,30.22651,36.93418,0.0344,1205.952,,132.47,225.518478,40.35772,0.05236864,36.99128,0.1209486,38.08549,0.02759457,
2021/12/22 12:39:03,1207679.7097,180.0027,63.00,23.00,2.00,1.00,11.00,2.00,0,3.272056,0,7.831316,10.37387,,30.22651,36.93423,0.0344,1205.96,,132.47,225.518913,34.95449,0.06723881,33.35291,0.1063871,33.66444,0.01458526,
2021/12/22 13:09:03,1209479.7504,1800.0022,63.00,25.00,2.00,2.00,11.00,2.00,0,3.297152,0,7.831316,10.37387,,30.22651,36.93423,0.0344,1205.96,,132.47,225.518913,30.03809,0.09968996,30.11859,0.08029401,30.06479,0.1001537,
2021/12/22 15:09:38,1216714.311,7234.5203,63.00,26.00,2.00,2.00,11.00,2.00,0.04999956,4.200066,0.21000145197096,10.3335,10.37396,3.87013712962323,39.90221,36.93456,7231.615,1206.007,,100.39,225.52087,30.05468,0.05154848,30.14221,0.1078498,30.10954,0.06387055,
2021/12/22 15:39:38,1218514.3534,1800.0015,63.00,27.00,2.00,2.00,11.00,2.00,0,4.189294,0,10.3335,10.37396,,39.90221,36.93456,7231.615,1206.007,,100.39,225.52087,29.87918,-0.04893064,29.84702,-0.1080579,29.96213,-0.02887845,
2021/12/22 15:39:40,1218516.4463,2.0545,63.00,28.00,2.00,2.00,11.00,2.00,0.2500084,4.195544,1.0489212425696,10.3335,10.37396,-∞,39.90221,36.93456,7231.615,1206.007,,100.39,225.52087,29.8801698801665,-0.0473516134712068,29.8458755247344,-0.10860796216151,29.9590876088657,-0.0304665104736048,
2021/12/22 15:44:40,1218816.4913,300.0036,63.00,29.00,2.00,2.00,11.00,2.00,0,4.188705,0,10.3335,10.37396,,39.90221,36.93456,7231.615,1206.007,,100.39,225.52087,30.20646,0.01442313,30.16734,0.14081,30.0854,-0.1137626,
2021/12/22 15:54:43,1219419.698,54.8132,64.00,21.00,3.00,0.00,10.00,2.00,-7.429771,3.554619,-26.410005162249,10.3335,11.54895,3.31285614711351,39.90221,41.3574,0.0276,602.9398,,111.76,251.06413,35.8853,-0.01682401,34.0845,0.1200354,34.7238,0.1330173,
2021/12/22 15:57:43,1219599.7516,180.0017,64.00,23.00,3.00,0.00,11.00,2.00,0,3.809523,0,10.3335,11.54897,,39.90221,41.35744,0.0276,602.9452,,111.76,251.064565,32.68318,-0.0007307529,31.61435,-0.1627421,31.96133,-0.136416,
2021/12/22 16:07:46,1220202.9577,54.8131,64.00,21.00,3.00,1.00,10.00,2.00,-9.01976,2.928551,-26.41482716776,10.3335,12.88578,,39.90221,45.78076,0.0276,1205.931,,124.7,280.125652,40.74041,0.04975438,37.3515,0.03049731,38.6112,0.06071687,
2021/12/22 16:10:47,1220383.0102,180.0028,64.00,23.00,3.00,1.00,11.00,2.00,0,3.267349,0,10.3335,12.8858,,39.90221,45.78082,0.0276,1205.939,,124.7,280.126087,35.11609,0.04734278,33.73169,0.02279162,34.19677,0.06425023,
2021/12/22 16:40:47,1222183.0516,1800.003,64.00,25.00,3.00,2.00,11.00,2.00,0,3.293366,0,10.3335,12.8858,,39.90221,45.78082,0.0276,1205.939,,124.7,280.126087,30.1207,-0.1341283,29.95486,-0.006326437,30.04182,0.03985465,
2021/12/22 18:41:25,1229421.7218,7238.629,64.00,26.00,3.00,2.00,11.00,2.00,0.04999701,4.19995,0.2099849421495,12.83598,12.88589,3.86982255565313,49.57816,45.78111,7235.7,1205.979,,100.39,280.128043,30.32198,0.08184671,30.36028,0.1028645,30.34179,0.03908634,
2021/12/22 19:11:25,1231221.766,1800.0041,64.00,27.00,3.00,2.00,11.00,2.00,0,4.189078,0,12.83598,12.88589,,49.57816,45.78111,7235.703,1205.979,,100.39,280.128043,30.57325,-0.005297661,30.49906,0.1328379,30.35398,0.06471217,
2021/12/22 19:11:27,1231223.8586,2.0511,64.00,28.00,3.00,2.00,11.00,2.00,0.01567304,4.191377,0.06569161937608,12.83598,12.88589,,49.57816,45.78111,7235.703,1205.979,,100.39,280.128043,30.5757661286823,-0.0037370270151124,30.4966034824509,0.132089921727417,30.350573072179,0.0635933047275583,
2021/12/22 19:16:27,1231523.9035,300.0048,64.00,29.00,3.00,2.00,11.00,2.00,0,4.188756,0,12.83598,12.88589,,49.57816,45.78111,7235.703,1205.979,,100.39,280.128043,30.50605,-0.01982331,30.45998,0.1215792,30.35709,0.09964705,
2021/12/22 19:26:31,1232127.0985,54.8123,65.00,21.00,4.00,0.00,10.00,2.00,-7.429466,3.554656,-26.409195893696,12.83598,14.06093,3.31258907890879,49.57816,50.20402,0.0139,602.9327,,109.54,305.672391,36.10106,0.005706549,34.37085,-0.06133437,35.11541,0.1059151,
2021/12/22 19:29:31,1232307.1533,180.0043,65.00,23.00,4.00,0.00,11.00,2.00,0,3.809504,0,12.83598,14.06095,,49.57816,50.20407,0.0139,602.9406,,109.54,305.672826,33.13324,0.01952171,32.05144,-0.1561713,32.32119,-0.1473975,
2021/12/22 19:39:34,1232910.3357,54.8129,65.00,21.00,4.00,1.00,10.00,2.00,-9.02887,2.924971,-26.40918291277,12.83598,15.39784,,49.57816,54.62684,0.0139,1205.856,,119.96,334.735652,41.09502,0.008898973,37.25097,0.04633427,38.40012,-0.01866579,
2021/12/22 19:42:34,1233090.3896,180.0034,65.00,23.00,4.00,1.00,11.00,2.00,0,3.264205,0,12.83598,15.39786,,49.57816,54.62691,0.0139,1205.866,,119.96,334.736087,35.54372,0.08541942,33.88829,0.09824157,34.21367,0.05892515,
2021/12/22 20:12:34,1234890.4299,1800.0047,65.00,25.00,4.00,2.00,11.00,2.00,0,3.290154,0,12.83598,15.39786,,49.57816,54.62691,0.0139,1205.866,,119.96,334.736087,30.09637,-0.1604342,30.02203,-0.00218153,30.13718,0.06159484,
2021/12/22 22:13:17,1242133.8526,7243.3827,65.00,26.00,4.00,2.00,11.00,2.00,0.04999265,4.19988,0.209963130882,15.33992,15.39794,3.86986667845109,59.25964,54.62718,7241.216,1205.902,,100.38,334.737826,30.37452,0.07053494,30.03989,-0.0508678,30.02126,-0.1036811,
2021/12/22 22:43:17,1243933.8959,1800.0032,65.00,27.00,4.00,2.00,11.00,2.00,0,4.189226,0,15.33992,15.39794,,59.25964,54.62718,7241.219,1205.902,,100.38,334.737826,29.77954,-0.0812757,29.69806,-0.1068652,29.85541,-0.09807646,
