Repository: HVES-Battery-Testing-Consortium/LG-HG2

# Battery Testing Consortium (BTC)
The Battery Testing Consortium (BTC) has been developed within the High Voltage and Energy Storage Lab at Oxford Brookes University to provide accurate and comprehensive cell data to Formula Student Electric teams. Through the BTC, we aim to provide FS teams with information for improved and informed decisions for cell selection, pack architecture design, thermal cooling requirements, and end of life predictions. A range of tests are completed to provide a comprehensive electrochemical lithium-ion characterisation for modelling, validation, and battery management parameterisation.

File: Data/Round1/LG_HG2/Package 3/211208_FSD_ENDUR_15kW_LG_HG2_5_30C/211208_FSD_ENDUR_15kW_LG_HG2_5_30C_Channel_3_StatisticByStep.CSV (part 5 of 13)
Date_Time                    ,Test_Time(s),Step_Time(s),Cycle_Index,Step_Index,TC_Counter1,TC_Counter2,TC_Counter3,TC_Counter4,Current(A),Voltage(V),Power(W),Charge_Capacity(Ah),Discharge_Capacity(Ah),Mean_Voltage(V),Charge_Energy(Wh),Discharge_Energy(Wh),Charge_Time(s),Discharge_Time(s),V_Max_On_Cycle(V),Coulombic_Efficiency(%),mAh/g,Aux_Temperature_1(C),Aux_dT/dt_1(C),Aux_Temperature_2(C),Aux_dT/dt_2(C),Aux_Temperature_3(C),Aux_dT/dt_3(C)
2021/12/22 22:43:20,1243935.9878,2.051,65.00,28.00,4.00,2.00,11.00,2.00,0.003303468,4.190959,0.013844698945812,15.33992,15.39794,,59.25964,54.62718,7241.219,1205.902,,100.38,334.737826,29.782673959827,-0.0811791499299443,29.6969260102388,-0.107567239997393,29.8507174776419,-0.0998166103855878,
2021/12/22 22:48:20,1244236.0334,300.0031,65.00,29.00,4.00,2.00,11.00,2.00,0,4.188786,0,15.33992,15.39794,,59.25964,54.62718,7241.219,1205.902,,100.38,334.737826,29.82303,-0.03908753,29.79791,-0.1378196,29.91301,-0.1004523,
2021/12/22 22:58:23,1244839.2288,54.8139,66.00,21.00,5.00,0.00,10.00,2.00,-7.428604,3.555026,-26.408880363704,15.33992,16.57284,3.31302609024918,59.25964,59.04974,0.0378,602.8943,,108.04,360.27913,35.85815,0.1099324,34.141,0.08072972,34.77329,0.1090109,
2021/12/22 23:01:23,1245019.2809,180.0033,66.00,23.00,5.00,0.00,11.00,2.00,0,3.809834,0,15.33992,16.57286,,59.25964,59.04979,0.0378,602.9024,,108.04,360.279565,33.12369,-0.08314967,31.95774,-0.006753206,32.16441,-0.07465959,
2021/12/22 23:11:26,1245622.4506,54.8126,66.00,21.00,5.00,1.00,10.00,2.00,-9.036751,2.920864,-26.395120672864,15.33992,17.90973,,59.25964,63.47251,0.0378,1205.792,,116.75,389.341957,41.03873,0.1459706,37.44393,-0.008490086,38.60656,-0.07770061,
2021/12/22 23:14:26,1245802.5049,180.0038,66.00,23.00,5.00,1.00,11.00,2.00,0,3.261697,0,15.33992,17.90975,,59.25964,63.47258,0.0378,1205.802,,116.75,389.342391,35.26195,0.104388,33.75225,0.06780148,34.1056,7.987022E-05,
2021/12/22 23:44:26,1247602.5433,1800.0021,66.00,25.00,5.00,2.00,11.00,2.00,0,3.28798,0,15.33992,17.90975,,59.25964,63.47258,0.0378,1205.802,,116.75,389.342391,30.26873,0.1044804,29.96922,-0.04076123,29.88715,-0.1067942,
2021/12/23 01:45:16,1254852.3359,7249.7516,66.00,26.00,5.00,2.00,11.00,2.00,0.04999328,4.199953,0.20996942631584,17.84373,17.90984,3.86976616749504,68.9403,63.47286,7247.66,1205.835,,100.37,389.344348,30.26648,-0.05671024,29.95992,-0.02669811,29.96238,-0.07071316,
2021/12/23 02:15:16,1256652.3805,1800.0031,66.00,27.00,5.00,2.00,11.00,2.00,0,4.18928,0,17.84373,17.90984,,68.9403,63.47286,7247.662,1205.835,,100.37,389.344348,29.98756,-0.1324928,29.86389,0.005441904,29.98605,0.06703794,
2021/12/23 02:15:18,1256654.4725,2.0526,66.00,28.00,5.00,2.00,11.00,2.00,0.2499964,4.19506,1.048749897784,17.84373,17.90984,,68.9403,63.47286,7247.662,1205.835,,100.37,389.344348,29.986728380953,-0.13314774545238,29.8670888714841,0.00631635398675458,29.9909087426993,0.0668762709004469,
2021/12/23 02:20:18,1256954.5173,300.0039,66.00,29.00,5.00,2.00,11.00,2.00,0,4.188745,0,17.84373,17.90984,,68.9403,63.47286,7247.662,1205.835,,100.37,389.344348,30.35413,0.1451337,29.89817,0.0170964,29.84425,-0.04233062,
2021/12/23 02:30:21,1257557.6959,54.8132,67.00,21.00,6.00,0.00,10.00,2.00,-7.430573,3.55489,-26.41486965197,17.84373,19.08465,3.31328341710763,68.9403,67.89501,0.0082,602.8493,,106.95,414.883696,35.78293,-0.122627,34.06551,0.0783062,34.90708,0.1065767,
2021/12/23 02:33:21,1257737.7487,180.0021,67.00,23.00,6.00,0.00,11.00,2.00,0,3.809821,0,17.84373,19.08467,,68.9403,67.89509,0.0082,602.8602,,106.95,414.88413,33.25582,0.1458716,32.23739,0.01578569,32.41603,-0.04117846,
2021/12/23 02:43:24,1258340.912,54.8124,67.00,21.00,6.00,1.00,10.00,2.00,-9.045876,2.918667,-26.401899767292,17.84373,20.42161,,68.9403,72.31748,0.0082,1205.705,,114.45,443.948043,40.95399,-0.04481077,37.49724,0.131278,38.72204,0.1439929,
2021/12/23 02:46:24,1258520.9625,180.0024,67.00,23.00,6.00,1.00,11.00,2.00,0,3.258504,0,17.84373,20.42163,,68.9403,72.31754,0.0082,1205.712,,114.45,443.948478,35.25745,-0.03793359,33.78266,0.126009,34.23376,0.1281309,
2021/12/23 03:16:25,1260321.0042,1800.0049,67.00,25.00,6.00,2.00,11.00,2.00,0,3.285008,0,17.84373,20.42163,,68.9403,72.31754,0.0082,1205.712,,114.45,443.948478,29.95373,-0.05693913,29.96383,-0.1219016,30.10009,0.1282519,
2021/12/23 05:17:00,1267556.4281,7235.3846,67.00,26.00,6.00,2.00,11.00,2.00,0.049988,4.199896,0.209944401248,20.34744,20.42171,3.86968482874082,78.62028,72.31782,7233.368,1205.746,,100.36,443.950217,30.23941,0.01788497,30.15807,0.1353723,30.06204,0.0759995,
2021/12/23 05:47:00,1269356.4728,1800.0026,67.00,27.00,6.00,2.00,11.00,2.00,0,4.189198,0,20.34744,20.42171,,78.62028,72.31782,7233.37,1205.746,,100.36,443.950217,30.42133,0.04941881,30.1712,0.0698036,29.97845,-0.1287639,
2021/12/23 05:47:02,1269358.5609,2.050199,67.00,28.00,6.00,2.00,11.00,2.00,0.2500371,4.194942,1.0488911323482,20.34744,20.42171,,78.62028,72.31782,7233.37,1205.746,,100.36,443.950217,30.4069904321626,0.0466073744871027,30.1637136203633,0.0627787779337962,29.9822578869263,-0.126824778450637,
2021/12/23 05:52:02,1269658.6052,300.0036,67.00,29.00,6.00,2.00,11.00,2.00,0,4.188777,0,20.34744,20.42171,,78.62028,72.31782,7233.37,1205.746,,100.36,443.950217,30.35997,-0.01509666,30.39123,0.1355863,30.30942,0.1158553,
2021/12/23 06:02:05,1270261.7983,54.8123,68.00,21.00,7.00,0.00,10.00,2.00,-7.429443,3.554639,-26.408987836077,20.34744,21.59667,3.31334837746505,78.62028,76.74038,0.007999999,602.9004,,106.14,469.492826,35.97362,0.04314899,34.26387,-0.04094839,34.95182,0.01137495,
2021/12/23 06:05:05,1270441.8502,180.0024,68.00,23.00,7.00,0.00,11.00,2.00,0,3.809836,0,20.34744,21.59668,,78.62028,76.74043,0.007999999,602.9076,,106.14,469.493043,33.37414,-0.05665183,32.22284,0.05066872,32.38746,-0.01722693,
2021/12/23 06:15:09,1271045.0255,54.8142,68.00,21.00,7.00,1.00,10.00,2.00,-9.056923,2.914918,-26.400187877314,20.34744,22.9338,,78.62028,81.16295,0.007999999,1205.767,,112.71,498.56087,41.19007,0.1144981,37.42386,0.05492806,38.53807,-0.02304912,
2021/12/23 06:18:09,1271225.0753,180.0031,68.00,23.00,7.00,1.00,11.00,2.00,0,3.254896,0,20.34744,22.93381,,78.62028,81.16299,0.007999999,1205.773,,112.71,498.561087,35.38719,0.1064217,33.96868,0.08862734,34.36385,0.1147854,
2021/12/23 06:48:09,1273025.1148,1800.0032,68.00,25.00,7.00,2.00,11.00,2.00,0,3.281765,0,20.34744,22.93381,,78.62028,81.16299,0.007999999,1205.773,,112.71,498.561087,29.91238,0.02820969,30.07032,0.112341,30.07986,0.07497311,
2021/12/23 08:48:49,1280265.6679,7240.5133,68.00,26.00,7.00,2.00,11.00,2.00,0.04999391,4.199989,0.20997387206699,22.85056,22.93389,3.86939011664604,88.29725,81.16325,7238.678,1205.804,,100.36,498.562826,29.90779,-0.1150423,29.79113,-0.0470078,29.87102,0.01237214,
2021/12/23 09:18:49,1282065.7125,1800.0029,68.00,27.00,7.00,2.00,11.00,2.00,0,4.18918,0,22.85056,22.93389,,88.29725,81.16325,7238.68,1205.804,,100.36,498.562826,30.34598,0.09688377,30.10987,-0.02542794,29.97155,-0.1002467,
2021/12/23 09:18:51,1282067.8037,2.051,68.00,28.00,7.00,2.00,11.00,2.00,0.2500264,4.195004,1.0488617481056,22.85056,22.93389,-∞,88.29725,81.16325,7238.68,1205.804,,100.36,498.562826,30.3369203028777,0.0934287088141694,30.1027005305791,-0.0290372739237455,29.970540599559,-0.0997105707050246,
2021/12/23 09:23:51,1282367.8479,300.0024,68.00,29.00,7.00,2.00,11.00,2.00,0,4.188882,0,22.85056,22.93389,,88.29725,81.16325,7238.68,1205.804,,100.36,498.562826,29.83002,-0.06090701,29.81898,-0.1091647,29.95522,-0.02558053,
2021/12/23 09:33:55,1282971.0349,54.8133,69.00,21.00,8.00,0.00,10.00,2.00,-7.430038,3.55431,-26.40865836378,22.85056,24.10885,3.3128331661736,88.29725,85.58558,0.0157,602.854,,105.51,524.105435,35.95049,0.1013505,34.16389,0.09355068,34.74035,0.09566069,
2021/12/23 09:36:55,1283151.0877,180.0031,69.00,23.00,8.00,0.00,11.00,2.00,0,3.80955,0,22.85056,24.10887,,88.29725,85.58565,0.0157,602.8636,,105.51,524.10587,32.66397,-0.1033103,31.71437,-0.08329272,32.08235,-0.07888794,
2021/12/23 09:46:58,1283754.2538,54.8114,69.00,21.00,8.00,1.00,10.00,2.00,-9.072098,2.910526,-26.404577103548,22.85056,25.44607,,88.29725,90.00754,0.0157,1205.65,,111.36,553.175435,40.48956,-0.1020956,36.84212,-0.0950253,38.18602,-0.09480596,
2021/12/23 09:49:58,1283934.3053,180.0023,69.00,23.00,8.00,1.00,11.00,2.00,0,3.250991,0,22.85056,25.4461,,88.29725,90.00762,0.0157,1205.662,,111.36,553.176087,35.17971,-0.00177145,33.46708,0.0946331,33.78558,0.03999233,
2021/12/23 10:19:58,1285734.3438,1800.0029,69.00,25.00,8.00,2.00,11.00,2.00,0,3.278471,0,22.85056,25.4461,,88.29725,90.00762,0.0157,1205.662,,111.36,553.176087,30.34929,0.1356435,30.24688,0.0003999472,30.12274,-0.07002771,
2021/12/23 12:20:43,1292979.2402,7244.8555,69.00,26.00,8.00,2.00,11.00,2.00,0.04999884,4.200026,0.20999642796984,25.35417,25.44619,3.86942552166293,97.97542,90.00791,7242.676,1205.697,,100.36,553.178043,30.35265,0.1032126,30.11655,-0.128594,29.95711,-0.1264209,
2021/12/23 12:50:43,1294779.2843,1800.0023,69.00,27.00,8.00,2.00,11.00,2.00,0,4.189345,0,25.35417,25.44619,,97.97542,90.00791,7242.678,1205.697,,100.36,553.178043,30.28355,0.05583286,30.24445,0.139842,30.15551,0.07607758,
2021/12/23 12:50:45,1294781.3691,2.0453,69.00,28.00,8.00,2.00,11.00,2.00,0.2499985,4.195859,1.0489584562115,25.35417,25.44619,-∞,97.97542,90.00791,7242.678,1205.697,,100.36,553.178043,30.2825610668216,0.0554036237385597,30.2444050332386,0.139846362447003,30.1552287899547,0.0760082140724907,
2021/12/23 12:55:45,1295081.4126,300.0026,69.00,29.00,8.00,2.00,11.00,2.00,0,4.188919,0,25.35417,25.44619,,97.97542,90.00791,7242.678,1205.697,,100.36,553.178043,30.22546,-0.01499057,30.22856,0.1559305,30.17481,0.1185805,
2021/12/23 13:05:48,1295684.5831,54.8136,70.00,21.00,9.00,0.00,10.00,2.00,-7.429581,3.553905,-26.404025063805,25.35417,26.62085,3.31241294579693,97.97542,94.42902,0.0213,602.7097,,105,578.71413,35.93019,0.1049852,34.2203,0.01347423,34.88737,-0.06646395,
2021/12/23 13:08:48,1295864.6354,180.0033,70.00,23.00,9.00,0.00,11.00,2.00,0,3.809202,0,25.35417,26.62087,,97.97542,94.42909,0.0213,602.7206,,105,578.714565,33.20599,0.08554339,32.04726,-0.112344,32.26795,-0.1232862,
2021/12/23 13:18:51,1296467.8088,54.8131,70.00,21.00,9.00,1.00,10.00,2.00,-9.077553,2.90665,-26.38526942745,25.35417,27.95839,,97.97542,98.85153,0.0213,1205.583,,110.27,607.791087,40.70639,-0.07501721,37.03975,-0.07995009,38.31395,-0.103569,
2021/12/23 13:21:51,1296647.8617,180.0025,70.00,23.00,9.00,1.00,11.00,2.00,0,3.248172,0,25.35417,27.95842,,97.97542,98.8516,0.0213,1205.593,,110.27,607.791739,35.25051,0.06704211,33.75475,0.06932974,34.14999,0.08240461,
2021/12/23 13:51:51,1298447.9011,1800.0032,70.00,25.00,9.00,2.00,11.00,2.00,0,3.275847,0,25.35417,27.95842,,97.97542,98.8516,0.0213,1205.593,,110.27,607.791739,29.77055,-0.09718716,29.87218,0.0892961,30.0366,0.1025593,
2021/12/23 15:52:26,1305682.7672,7234.8254,70.00,26.00,9.00,2.00,11.00,2.00,0.04999399,4.200026,0.20997605784374,27.85757,27.95851,3.86913263554542,107.6523,98.85191,7232.75,1205.637,,100.36,607.793696,30.09955,-0.1035869,30.24339,0.09419978,30.30931,0.136047,
2021/12/23 16:22:26,1307482.8109,1800.002,70.00,27.00,9.00,2.00,11.00,2.00,0,4.189035,0,27.85757,27.95851,,107.6523,98.85191,7232.754,1205.637,,100.36,607.793696,30.05977,0.0849402,30.14731,-0.03120542,30.22729,0.0413835,
2021/12/23 16:22:28,1307484.9007,2.0495,70.00,28.00,9.00,2.00,11.00,2.00,0.2500079,4.19433,1.048615635207,27.85757,27.95851,,107.6523,98.85191,7232.754,1205.637,,100.36,607.793696,30.0535092508257,0.0797673463036676,30.1377338857987,-0.0338572841891187,30.2193693820615,0.0371773114922649,
2021/12/23 16:27:28,1307784.9456,300.0031,70.00,29.00,9.00,2.00,11.00,2.00,0,4.188716,0,27.85757,27.95851,,107.6523,98.85191,7232.754,1205.637,,100.36,607.793696,30.16497,-0.06834805,29.90058,-0.006327629,29.88188,-0.04594803,
2021/12/23 19:27:29,1318584.9841,10800.0015,71.00,31.00,10.00,2.00,11.00,2.00,0,4.182802,0,27.85757,27.95851,,107.6523,98.85191,0,0,,100.36,607.793696,30.21572,0.01909733,30.00065,-0.1494038,30.05946,-0.1186693,
2021/12/23 19:37:17,1319173.3614,300.0044,71.00,34.00,10.00,2.00,11.00,2.00,0,4.182902,0,0,0,,0,0,0,0,,0,0,30.1552,-0.05622149,30.20755,-0.05864143,30.34385,-0.008080006,
2021/12/23 21:29:22,1325898.959,6725.5554,71.00,35.00,10.00,2.00,11.00,2.00,-1.450485,2.499964,-3.62616028254,2.500078E-07,2.708854,3.69257642309813,1.045864E-06,9.933004,0.0036,6723.639,,1083507600,58.88813,31.82137,0.02985954,31.38971,-0.02866507,31.6455,0.02836347,
2021/12/23 21:59:23,1327699.011,1800.0031,71.00,37.00,10.00,2.00,11.00,2.00,0,2.926885,0,2.500078E-07,2.708858,,1.045864E-06,9.933014,0.0036,6723.648,,1083509100,58.888217,30.19238,-0.1144445,30.32916,0.05191445,30.44437,0.07833838,
2021/12/24 00:08:08,1335424.9298,7725.8767,71.00,38.00,10.00,2.00,11.00,2.00,0.04999542,4.200126,0.20998706342292,2.695357,2.708872,3.83645616915308,10.32713,9.933057,7723.676,6723.691,,100.5,58.888522,30.10159,-0.06979704,30.10468,-0.05739212,30.28319,0.02617836,
2021/12/24 00:38:09,1337224.9741,1800.0028,71.00,39.00,10.00,2.00,11.00,2.00,0,4.188978,0,2.695357,2.708872,,10.32713,9.933057,7723.681,6723.691,,100.5,58.888522,30.6231,-0.01296282,30.43641,0.1143342,30.31239,0.05499542,
2021/12/24 00:39:04,1337280.0175,55.0043,71.00,40.00,10.00,2.00,11.00,2.00,-0.002174377,4.080416,-0.008872362700832,2.7003,2.827267,3.59683416941423,10.34758,10.34754,7728.785,6773.606,,104.7,61.462326,34.63377,0.1048946,33.28289,0.005823374,33.52452,-0.0553453,
2021/12/24 00:49:04,1337880.0618,600.0027,71.00,41.00,10.00,2.00,11.00,2.00,0,4.119838,0,2.7003,2.827267,,10.34758,10.34754,7728.785,6773.608,,104.7,61.462326,30.52523,-0.01808047,30.2048,-0.09085059,30.18625,-0.07767677,
2021/12/24 01:02:34,1338690.0966,809.9931,71.00,42.00,10.00,2.00,11.00,2.00,0.0499938,4.199926,0.2099702604588,2.818992,2.827267,4.19777449870308,10.84505,10.34754,8538.544,6773.643,,100.29,61.462326,30.64096,0.01066923,30.41208,0.1287103,30.25286,0.06717563,
2021/12/24 01:32:34,1340490.1411,1800.0029,71.00,43.00,10.00,2.00,11.00,2.00,0,4.192432,0,2.818992,2.827267,,10.84505,10.34754,8538.546,6773.643,,100.29,61.462326,30.31075,0.02932191,30.06759,-0.1271594,29.88697,-0.08539617,
2021/12/24 01:33:34,1340550.1738,60.005,71.00,44.00,10.00,2.00,11.00,2.00,0,4.192354,0,2.818992,2.827267,,10.84505,10.34754,8538.546,6773.643,,100.29,61.462326,30.42614,0.1504034,30.35895,0.04088402,30.29119,-0.03832817,
2021/12/24 01:43:37,1341153.3631,54.8122,71.00,21.00,0.00,0.00,10.00,3.00,-7.426559,3.556341,-26.411376260619,2.818992,4.001967,3.31559659140668,10.84505,14.76925,8538.581,7376.435,,141.96,86.999283,35.9977,-0.005569458,33.98788,-0.148977,34.67611,-0.08348465,
2021/12/24 01:46:37,1341333.4138,180.0027,71.00,23.00,0.00,0.00,11.00,3.00,0,3.811045,0,2.818992,4.001982,,10.84505,14.7693,8538.581,7376.442,,141.96,86.999609,33.41431,0.1023746,32.30516,-0.1048207,32.45577,-0.133276,
2021/12/24 01:56:40,1341936.5934,54.8138,71.00,21.00,0.00,1.00,10.00,3.00,-8.985809,2.938281,-26.402831854329,2.818992,5.337956,,10.84505,19.19199,8538.581,7979.337,,189.36,116.042522,41.05593,-0.04086375,37.57218,0.1430428,38.88675,0.1340675,
2021/12/24 01:59:40,1342116.6489,180.005,71.00,23.00,0.00,1.00,11.00,3.00,0,3.27634,0,2.818992,5.337984,,10.84505,19.19207,8538.581,7979.348,,189.36,116.04313,35.19093,0.02874732,33.45737,-0.1321435,33.95753,-0.1364255,
2021/12/24 02:29:40,1343916.6896,1800.0037,71.00,25.00,0.00,2.00,11.00,3.00,0,3.301536,0,2.818992,5.337984,,10.84505,19.19207,8538.581,7979.348,,189.36,116.04313,30.31915,-0.05212009,30.06192,0.01912296,29.99399,-0.04468799,
2021/12/24 04:30:11,1351147.9406,7231.2099,71.00,26.00,0.00,2.00,11.00,3.00,0.04999861,4.200074,0.20999786189714,5.316239,5.338065,3.87125415849136,20.50406,19.19233,15767.43,7979.38,,100.41,116.044891,30.07429,-0.05142689,29.99995,-0.1460779,30.13621,-0.05815208,
2021/12/24 05:00:12,1352947.9858,1800.0035,71.00,27.00,0.00,2.00,11.00,3.00,0,4.189034,0,5.316239,5.338065,,20.50406,19.19233,15767.43,7979.38,,100.41,116.044891,30.09416,-0.1072216,30.09725,-0.06739795,30.20538,-0.06521285,
2021/12/24 05:00:14,1352950.0794,2.0513,71.00,28.00,0.00,2.00,11.00,3.00,0.2500053,4.195008,1.0487742335424,5.316239,5.338065,-∞,20.50406,19.19233,15767.43,7979.38,,100.41,116.044891,30.1007251482452,-0.106768291086037,30.0938574171064,-0.0668767011516024,30.196765959454,-0.0667673783829737,
2021/12/24 05:05:14,1353250.1231,300.0023,71.00,29.00,0.00,2.00,11.00,3.00,0,4.188686,0,5.316239,5.338065,,20.50406,19.19233,15767.43,7979.38,,100.41,116.044891,30.0146,0.07294178,30.13029,-0.02429664,30.23138,0.04169583,
2021/12/24 05:15:17,1353853.318,54.8122,72.00,21.00,1.00,0.00,10.00,3.00,-7.42939,3.554107,-26.40484700473,5.31624,6.513261,3.31176836256623,20.50406,23.61503,0.0017,602.9425,,122.52,141.59263,35.96902,0.09704947,34.22436,0.05911231,34.80775,-0.01944184,
2021/12/24 05:18:17,1354033.3713,180.003,72.00,23.00,1.00,0.00,11.00,3.00,0,3.809628,0,5.31624,6.513285,,20.50406,23.61511,0.0017,602.9537,,122.52,141.593152,32.96572,-0.04970908,31.85548,-0.07676125,32.40353,-0.02418518,
2021/12/24 05:28:20,1354636.5466,54.8146,72.00,21.00,1.00,1.00,10.00,3.00,-9.031769,2.922185,-26.392499895265,5.31624,7.850503,,20.50406,28.03789,0.0017,1205.858,,147.67,170.663109,40.73616,-0.1052344,37.11137,-0.002069473,38.4685,0.07578492,
2021/12/24 05:31:20,1354816.5981,180.0016,72.00,23.00,1.00,1.00,11.00,3.00,0,3.262983,0,5.31624,7.850523,,20.50406,28.03795,0.0017,1205.865,,147.67,170.663543,35.54534,0.1072693,33.82705,-0.08391976,34.15245,-0.114404,
2021/12/24 06:01:20,1356616.6375,1800.0024,72.00,25.00,1.00,2.00,11.00,3.00,0,3.289937,0,5.31624,7.850523,,20.50406,28.03795,0.0017,1205.865,,147.67,170.663543,30.13769,-0.08783221,30.19004,0.03872871,30.35449,0.1179463,
2021/12/24 08:02:01,1363857.2761,7240.5971,72.00,26.00,1.00,2.00,11.00,3.00,0.04999469,4.199879,0.20997164864251,7.819414,7.850603,3.86972709923739,30.18231,28.03821,7238.521,1205.904,,100.4,170.665283,30.09067,-0.02307773,30.14302,0.1424772,30.11035,0.1359403,
2021/12/24 08:32:01,1365657.3191,1800.0028,72.00,27.00,1.00,2.00,11.00,3.00,0,4.188706,0,7.819414,7.850603,,30.18231,28.03821,7238.523,1205.904,,100.4,170.665283,29.94754,0.0743705,30.04212,0.05681098,30.04461,0.09206116,
2021/12/24 08:32:03,1365659.408,2.049599,72.00,28.00,1.00,2.00,11.00,3.00,0.004213929,4.190717,0.017659383897093,7.819414,7.850603,,30.18231,28.03821,7238.523,1205.904,,100.4,170.665283,29.9500857211145,0.0757680544959707,30.0444290349464,0.057129062003338,30.0452629041738,0.0923056181483866,
2021/12/24 08:37:03,1365959.4539,300.0041,72.00,29.00,1.00,2.00,11.00,3.00,0,4.188653,0,7.819414,7.850603,,30.18231,28.03821,7238.523,1205.904,,100.4,170.665283,29.91113,-0.03724694,29.68883,-0.02451181,29.67708,-0.07956028,
2021/12/24 08:47:06,1366562.6429,54.8131,73.00,21.00,2.00,0.00,10.00,3.00,-7.432312,3.553408,-26.410036919296,7.819414,9.02585,3.31105454544806,30.18231,32.4607,0.0137,602.9094,,115.43,196.21413,35.69205,-0.1082408,34.00222,0.05481124,34.73228,0.07003665,
2021/12/24 08:50:06,1366742.6938,180.0035,73.00,23.00,2.00,0.00,11.00,3.00,0,3.809168,0,7.819414,9.025854,,30.18231,32.46071,0.0137,602.9115,,115.43,196.214217,33.06571,0.05864263,32.00282,0.06254792,32.10431,0.02748966,
2021/12/24 09:00:09,1367345.8835,54.8121,73.00,21.00,2.00,1.00,10.00,3.00,-9.05603,2.915298,-26.40102614694,7.819414,10.36369,,30.18231,36.88371,0.0137,1205.855,,132.54,225.297609,40.92297,0.1186001,37.31343,-0.04040837,38.44169,-0.09442091,
2021/12/24 09:03:09,1367525.9367,180.0034,73.00,23.00,2.00,1.00,11.00,3.00,0,3.257883,0,7.819414,10.3637,,30.18231,36.88372,0.0137,1205.858,,132.54,225.297826,34.89906,-0.08347869,33.50702,0.1026905,34.05604,0.1070213,
2021/12/24 09:33:10,1369325.9774,1800.0038,73.00,25.00,2.00,2.00,11.00,3.00,0,3.285281,0,7.819414,10.3637,,30.18231,36.88372,0.0137,1205.858,,132.54,225.297826,29.81456,-0.1024151,29.9373,0.06929398,30.05244,0.1177502,
2021/12/24 11:33:50,1376566.2558,7240.2386,73.00,26.00,2.00,2.00,11.00,3.00,0.0499911,4.200131,0.2099691688341,10.32312,10.36379,3.86961639743813,39.86176,36.88403,7237.303,1205.895,,100.39,225.299783,29.94294,-0.0967598,30.00936,-0.04072964,30.13155,0.04287243,
2021/12/24 12:03:50,1378366.2988,1800.0023,73.00,27.00,2.00,2.00,11.00,3.00,0,4.18907,0,10.32312,10.36379,,39.86176,36.88403,7237.305,1205.895,,100.39,225.299783,29.99774,-0.05471408,29.83887,-0.04771054,29.91877,-0.05652428,
2021/12/24 12:03:52,1378368.391,2.0513,73.00,28.00,2.00,2.00,11.00,3.00,0.003538728,4.191991,0.014834315927448,10.32312,10.36379,,39.86176,36.88403,7237.305,1205.895,,100.39,225.299783,29.9924023479879,-0.0546075956945401,29.8389848352893,-0.0484119327314222,29.9272206649585,-0.054584956888768,
2021/12/24 12:08:52,1378668.4341,300.003,73.00,29.00,2.00,2.00,11.00,3.00,0,4.188749,0,10.32312,10.36379,,39.86176,36.88403,7237.305,1205.895,,100.39,225.299783,29.92682,-0.07600784,29.97211,-0.02066016,30.08021,0.05415857,
2021/12/24 12:18:55,1379271.6195,54.8125,74.00,21.00,3.00,0.00,10.00,3.00,-7.429443,3.552713,-26.394678728859,10.32312,11.53904,3.3113790060643,39.86176,41.30632,0.0159,602.8757,,111.78,250.848696,36.21911,0.08062959,34.43352,0.04658461,34.99584,0.08360267,
2021/12/24 12:21:55,1379451.67,180.0017,74.00,23.00,3.00,0.00,11.00,3.00,0,3.809185,0,10.32312,11.53905,,39.86176,41.30638,0.0159,602.8835,,111.78,250.848913,33.14468,-0.04782677,31.9928,0.02260208,32.19246,-0.03435969,
2021/12/24 12:31:58,1380054.8472,54.8122,74.00,21.00,3.00,1.00,10.00,3.00,-9.066734,2.911256,-26.395583757904,10.32312,12.87705,,39.86176,45.72906,0.0159,1205.797,,124.74,279.93587,40.72411,-0.07346511,37.07147,0.01581907,38.35946,0.06769538,
2021/12/24 12:34:58,1380234.9002,180.004,74.00,23.00,3.00,1.00,11.00,3.00,0,3.255111,0,10.32312,12.87707,,39.86176,45.72912,0.0159,1205.806,,124.74,279.936304,34.86255,-0.134865,33.78588,0.06155968,34.25792,0.1051855,
2021/12/24 13:04:58,1382034.9402,1800.0028,74.00,25.00,3.00,2.00,11.00,3.00,0,3.282365,0,10.32312,12.87707,,39.86176,45.72912,0.0159,1205.806,,124.74,279.936304,30.21334,0.004872084,30.33606,0.08647025,30.33868,0.07992506,
2021/12/24 15:05:48,1389284.0842,7249.1062,74.00,26.00,3.00,2.00,11.00,3.00,0.04999172,4.200103,0.20997037314716,12.8272,12.87716,3.8696436504298,49.54225,45.72942,7246.227,1205.842,,100.39,279.938261,30.09069,0.0688386,29.82625,-0.1079524,29.99562,0.04400134,
2021/12/24 15:35:48,1391084.1282,1800.0021,74.00,27.00,3.00,2.00,11.00,3.00,0,4.189336,0,12.8272,12.87716,,49.54225,45.72942,7246.228,1205.842,,100.39,279.938261,30.44085,0.1071453,30.39697,-0.03651381,30.23773,-0.09590685,
2021/12/24 15:35:50,1391086.2185,2.0492,74.00,28.00,3.00,2.00,11.00,3.00,0.2500352,4.194962,1.0488881626624,12.8272,12.87716,-∞,49.54225,45.72942,7246.228,1205.842,,100.39,279.938261,30.4457038632658,0.104662399905607,30.4015140207327,-0.0317877926077797,30.2432244063528,-0.0920666377587364,
2021/12/24 15:40:50,1391386.2619,300.0022,74.00,29.00,3.00,2.00,11.00,3.00,0,4.188619,0,12.8272,12.87716,,49.54225,45.72942,7246.228,1205.842,,100.39,279.938261,30.0782,-0.07067025,30.08129,-0.1402074,30.20349,-0.06108761,
2021/12/24 15:50:53,1391989.4429,54.8121,75.00,21.00,4.00,0.00,10.00,3.00,-7.430405,3.552106,-26.39358618293,12.8272,14.05246,3.31100571420495,49.54225,50.15178,0.0046,602.8927,,109.55,305.488261,36.35886,-0.01505375,34.3436,0.07292986,34.86415,0.02710819,
2021/12/24 15:53:53,1392169.4937,180.0034,75.00,23.00,4.00,0.00,11.00,3.00,0,3.809157,0,12.8272,14.05247,,49.54225,50.15182,0.0046,602.8992,,109.55,305.488478,33.30345,0.07853866,32.39022,0.1086855,32.60389,0.1086831,
2021/12/24 16:03:56,1392772.6894,54.8122,75.00,21.00,4.00,1.00,10.00,3.00,-9.082619,2.908034,-26.412564861046,12.8272,15.3908,,49.54225,54.57489,0.0046,1205.867,,119.99,334.582609,40.80955,-0.04855752,37.06735,-0.03035665,38.34843,-0.06490111,
2021/12/24 16:06:56,1392952.7428,180.0029,75.00,23.00,4.00,1.00,11.00,3.00,0,3.251865,0,12.8272,15.39081,,49.54225,54.57494,0.0046,1205.873,,119.99,334.582826,35.24786,0.06888151,33.54946,0.08316875,33.84697,0.05257249,
2021/12/24 16:36:56,1394752.7832,1800.0029,75.00,25.00,4.00,2.00,11.00,3.00,0,3.279913,0,12.8272,15.39081,,49.54225,54.57494,0.0046,1205.873,,119.99,334.582826,30.56499,0.1115,30.39233,-0.08607984,30.22605,-0.1191014,
2021/12/24 18:37:44,1402000.3264,7247.5045,75.00,26.00,4.00,2.00,11.00,3.00,0.04999939,4.199937,0.20999428803843,15.33171,15.3909,3.86941493081711,59.22392,54.57521,7245.522,1205.912,,100.39,334.584783,30.53279,0.02235174,30.49376,0.1370054,30.3909,0.06667376,
2021/12/24 19:07:44,1403800.3726,1800.0045,75.00,27.00,4.00,2.00,11.00,3.00,0,4.189041,0,15.33171,15.3909,,59.22392,54.57521,7245.524,1205.912,,100.39,334.584783,30.26372,-0.09933114,30.07683,-0.06007433,30.1075,-0.09088576,
2021/12/24 19:07:46,1403802.4641,2.0512,75.00,28.00,4.00,2.00,11.00,3.00,0.2500241,4.194542,1.0487365884622,15.33171,15.3909,-∞,59.22392,54.57521,7245.524,1205.912,,100.39,334.584783,30.2604497027265,-0.0957423547867198,30.084218549136,-0.0601045870664057,30.117260398296,-0.088103099058819,
2021/12/24 19:12:46,1404102.5088,300.0032,75.00,29.00,4.00,2.00,11.00,3.00,0,4.188863,0,15.33171,15.3909,,59.22392,54.57521,7245.524,1205.912,,100.39,334.584783,30.41684,0.005661249,30.15967,0.04920065,30.08476,0.009613633,
2021/12/24 19:22:49,1404705.7174,54.8125,76.00,21.00,5.00,0.00,10.00,3.00,-7.43132,3.553055,-26.4038886826,15.33186,16.56633,3.31063264519109,59.22455,58.99792,0.0248,602.9209,,108.05,360.137609,36.32668,0.0830698,34.11954,-0.07028461,34.78671,-0.07675409,
2021/12/24 19:25:49,1404885.7728,180.0027,76.00,23.00,5.00,0.00,11.00,3.00,0,3.809309,0,15.33186,16.56635,,59.22455,58.99799,0.0248,602.9302,,108.05,360.138043,33.40755,0.1139033,32.57858,0.03620028,32.80625,0.07779002,
2021/12/24 19:35:53,1405488.9788,54.8146,76.00,21.00,5.00,1.00,10.00,3.00,-9.094124,2.905087,-26.419221408788,15.33186,17.90485,,59.22455,63.42101,0.0248,1205.877,,116.78,389.23587,40.95303,-0.1053822,37.32292,-0.02151728,38.70723,0.02391815,
2021/12/24 19:38:53,1405669.0343,180.0035,76.00,23.00,5.00,1.00,11.00,3.00,0,3.249327,0,15.33186,17.90487,,59.22455,63.42108,0.0248,1205.887,,116.78,389.236304,35.34231,-0.1621759,33.79795,-0.01430869,34.33979,0.04674315,
2021/12/24 20:08:53,1407469.0788,1800.0035,76.00,25.00,5.00,2.00,11.00,3.00,0,3.277429,0,15.33186,17.90487,,59.22455,63.42108,0.0248,1205.887,,116.78,389.236304,30.2937,-0.04875898,30.24757,-0.1256859,30.38387,-0.05097866,
2021/12/24 22:09:43,1414719.1532,7250.034,76.00,26.00,5.00,2.00,11.00,3.00,0.04999444,4.200036,0.20997844779984,17.83709,17.90497,3.86930576957042,68.90871,63.42141,7247.644,1205.926,,100.38,389.238478,30.08104,0.06690145,30.11227,-0.09689093,30.2556,-0.035339,
2021/12/24 22:39:43,1416519.1981,1800.0041,76.00,27.00,5.00,2.00,11.00,3.00,0,4.189059,0,17.83709,17.90497,,68.90871,63.42141,7247.648,1205.926,,100.38,389.238478,30.0318,-0.1369822,29.95744,0.0126493,30.01623,0.06103992,
2021/12/24 22:39:45,1416521.2883,2.0486,76.00,28.00,5.00,2.00,11.00,3.00,0.25003,4.194896,1.04884984688,17.83709,17.90497,-∞,68.90871,63.42141,7247.648,1205.926,,100.38,389.238478,30.0344483639858,-0.135262842200038,29.9634042018216,0.0156956856402729,30.0252752126678,0.0626084828748103,
2021/12/24 22:44:45,1416821.3342,300.005,76.00,29.00,5.00,2.00,11.00,3.00,0,4.188626,0,17.83709,17.90497,,68.90871,63.42141,7247.648,1205.926,,100.38,389.238478,30.06038,-0.06280422,30.14088,0.1160133,30.23493,0.07866919,
2021/12/24 22:54:48,1417424.5578,54.8123,77.00,21.00,6.00,0.00,10.00,3.00,-7.43502,3.553282,-26.41872273564,17.83709,19.08052,3.31072213390064,68.90871,67.84453,0.0067,602.9872,,106.97,414.793913,35.92438,-0.08785248,34.17956,0.05727172,34.86759,0.09645581,
2021/12/24 22:57:48,1417604.6116,180.0025,77.00,23.00,6.00,0.00,11.00,3.00,0,3.809322,0,17.83709,19.08054,,68.90871,67.8446,0.0067,602.9969,,106.97,414.794348,33.02955,-0.07758856,32.28395,0.1041722,32.60971,0.1435804,
2021/12/24 23:07:51,1418207.816,54.8132,77.00,21.00,6.00,1.00,10.00,3.00,-9.096298,2.902884,-26.405497923432,17.83709,20.4192,,68.90871,72.26791,0.0067,1205.991,,114.48,443.895652,41.35749,0.0387001,37.68879,0.1179445,38.81636,0.06148815,
2021/12/24 23:10:51,1418387.8724,180.0051,77.00,23.00,6.00,1.00,11.00,3.00,0,3.247128,0,17.83709,20.41923,,68.90871,72.268,0.0067,1206.002,,114.48,443.896304,35.4591,0.08091092,33.6427,-0.09154677,34.01702,-0.1264155,
2021/12/24 23:40:51,1420187.9154,1800.0038,77.00,25.00,6.00,2.00,11.00,3.00,0,3.27529,0,17.83709,20.41923,,68.90871,72.268,0.0067,1206.002,,114.48,443.896304,30.20202,0.06332636,30.3177,-0.005913973,30.36958,0.05126953,
2021/12/25 01:41:47,1427443.0938,7255.1372,77.00,26.00,6.00,2.00,11.00,3.00,0.0499962,4.199899,0.2099789903838,20.34276,20.41931,3.86936202769775,78.59411,72.26828,7253.797,1206.036,,100.38,443.898043,30.1878,0.004281998,30.31755,-0.03311753,30.38349,0.01744688,
2021/12/25 02:11:47,1429243.1386,1800.003,77.00,27.00,6.00,2.00,11.00,3.00,0,4.188837,0,20.34276,20.41931,,78.59411,72.26828,7253.799,1206.036,,100.38,443.898043,30.19002,-0.1127768,30.0242,-0.06003976,30.05486,0.01030684,
2021/12/25 02:11:49,1429245.2281,2.0492,77.00,28.00,6.00,2.00,11.00,3.00,0.2500353,4.195013,1.0489013339589,20.34276,20.41931,,78.59411,72.26828,7253.799,1206.036,,100.38,443.898043,30.1932022190462,-0.110180163068816,30.0238334158994,-0.0618419728629806,30.0528350432385,0.00717325253870383,
2021/12/25 02:16:49,1429545.271,300.0019,77.00,29.00,6.00,2.00,11.00,3.00,0,4.188726,0,20.34276,20.41931,,78.59411,72.26828,7253.799,1206.036,,100.38,443.898043,30.16284,0.04163027,30.23631,-0.02529383,30.3163,0.03628492,
2021/12/25 02:26:52,1430148.4838,54.8123,78.00,21.00,7.00,0.00,10.00,3.00,-7.431808,3.553719,-26.410557293952,20.34276,21.59488,3.31057236358918,78.59411,76.69144,0.0023,602.9738,,106.16,469.453913,35.93092,-0.1398122,34.11632,0.009274483,34.87415,0.04847884,
2021/12/25 02:29:52,1430328.537,180.0042,78.00,23.00,7.00,0.00,11.00,3.00,0,3.809043,0,20.34276,21.5949,,78.59411,76.6915,0.0023,602.9809,,106.16,469.454348,33.52406,0.1519334,32.54125,-0.01795173,32.71991,-0.07050037,
2021/12/25 02:39:55,1430931.754,54.8145,78.00,21.00,7.00,1.00,10.00,3.00,-9.105087,2.899354,-26.398870413798,20.34276,22.9337,,78.59411,81.11487,0.0023,1205.987,,112.74,498.558696,41.13682,-0.07901549,37.68136,0.08067608,38.98186,0.1453817,
2021/12/25 02:42:55,1431111.8055,180.0025,78.00,23.00,7.00,1.00,11.00,3.00,0,3.244417,0,20.34276,22.93371,,78.59411,81.1149,0.0023,1205.991,,112.74,498.558913,35.19669,-0.1021075,33.77759,-0.03465176,34.3683,0.05263209,
2021/12/25 03:12:55,1432911.8449,1800.0023,78.00,25.00,7.00,2.00,11.00,3.00,0,3.272893,0,20.34276,22.93371,,78.59411,81.1149,0.0023,1205.991,,112.74,498.558913,30.45971,0.06844461,30.30811,0.1192933,29.85837,-0.1581162,
2021/12/25 05:14:01,1440177.6819,7265.7952,78.00,26.00,7.00,2.00,11.00,3.00,0.04999508,4.200181,0.20998838510948,22.84881,22.9338,3.86927336659241,88.28065,81.11517,7264.429,1206.024,,100.37,498.56087,30.31925,-0.05683064,30.35051,0.1248252,30.33202,0.1182806,
2021/12/25 05:44:01,1441977.7282,1800.004,78.00,27.00,7.00,2.00,11.00,3.00,0,4.189208,0,22.84881,22.9338,,88.28065,81.11517,7264.433,1206.024,,100.37,498.56087,30.4328,0.06554008,30.16156,0.06150067,29.99511,0.01531959,
2021/12/25 05:44:03,1441979.8232,2.0526,78.00,28.00,7.00,2.00,11.00,3.00,0.2500085,4.195015,1.0487894076275,22.84881,22.9338,,88.28065,81.11517,7264.433,1206.024,,100.37,498.56087,30.4213409161426,0.0630892260142391,30.1631474464264,0.0578929822004287,30.0054813391311,0.0151224531611039,
2021/12/25 05:49:03,1442279.8676,300.0027,78.00,29.00,7.00,2.00,11.00,3.00,0,4.188497,0,22.84881,22.9338,,88.28065,81.11517,7264.433,1206.024,,100.37,498.56087,29.95322,-0.01219034,30.08299,-0.04330099,30.19111,0.005083084,
2021/12/25 05:59:07,1442883.0992,54.8149,79.00,21.00,8.00,0.00,10.00,3.00,-7.42926,3.552763,-26.39440004538,22.84881,24.10946,3.31058284807635,88.28065,85.5386,0.013,603.0124,,105.52,524.118696,35.97049,0.1178193,34.21887,-0.01605392,34.98355,0.04279017,
2021/12/25 06:02:07,1443063.1547,180.0043,79.00,23.00,8.00,0.00,11.00,3.00,0,3.80908,0,22.84881,24.10947,,88.28065,85.53866,0.013,603.0209,,105.52,524.118913,32.97323,0.02252698,32.1925,-0.06048083,32.58134,-0.001362562,
2021/12/25 06:12:10,1443666.3823,54.8132,79.00,21.00,8.00,1.00,10.00,3.00,-9.116264,2.896595,-26.40612472108,22.84881,25.44841,,88.28065,89.96218,0.013,1206.047,,111.38,553.226304,40.85819,-0.1227212,37.34528,-0.007172823,38.70187,0.05769253,
2021/12/25 06:15:10,1443846.4384,180.0025,79.00,23.00,8.00,1.00,11.00,3.00,0,3.242199,0,22.84881,25.44843,,88.28065,89.96224,0.013,1206.055,,111.38,553.226739,35.23376,-0.07694602,33.82876,0.08378029,34.3636,0.07502794,
2021/12/25 06:45:10,1445646.4786,1800.0024,79.00,25.00,8.00,2.00,11.00,3.00,0,3.27073,0,22.84881,25.44843,,88.28065,89.96224,0.013,1206.055,,111.38,553.226739,30.18942,-0.07813215,30.25585,0.1365018,30.31474,0.1277375,
2021/12/25 08:46:01,1452897.4661,7250.945,79.00,26.00,8.00,2.00,11.00,3.00,0.04999633,4.200093,0.20998923565869,25.35475,25.44853,3.86931605955088,97.96669,89.96255,7249.367,1206.094,,100.37,553.228913,30.58849,0.01807213,30.47915,0.1096946,30.36924,0.0327605,
2021/12/25 09:16:01,1454697.5111,1800.003,79.00,27.00,8.00,2.00,11.00,3.00,0,4.189209,0,25.35475,25.44853,,97.96669,89.96255,7249.367,1206.094,,100.37,553.228913,30.08857,-0.06700993,30.04238,-0.09720147,30.14345,0.127483,
2021/12/25 09:16:03,1454699.6007,2.0511,79.00,28.00,8.00,2.00,11.00,3.00,0.2499897,4.194955,1.0486955419635,25.35475,25.44853,-∞,97.96669,89.96255,7249.367,1206.094,,100.37,553.228913,30.0913372010326,-0.0624650330160851,30.0544177280701,-0.0907526694247105,30.1460231471926,0.123343532775984,
2021/12/25 09:21:03,1454999.644,300.0016,79.00,29.00,8.00,2.00,11.00,3.00,0,4.188616,0,25.35475,25.44853,,97.96669,89.96255,7249.367,1206.094,,100.37,553.228913,30.18797,-0.1264596,30.24736,0.03839493,30.36255,0.09780705,
2021/12/25 09:31:06,1455602.8414,54.8125,80.00,21.00,9.00,0.00,10.00,3.00,-7.432953,3.552917,-26.408665073901,25.35475,26.62405,3.3097896086434,97.96669,94.38535,0.0146,602.9383,,105.01,578.783696,36.40013,-0.02891302,34.32923,0.08221507,34.84978,0.02766371,
2021/12/25 09:34:06,1455782.8944,180.0018,80.00,23.00,9.00,0.00,11.00,3.00,0,3.808806,0,25.35475,26.62407,,97.96669,94.38543,0.0146,602.9485,,105.01,578.78413,33.17908,-0.1250482,32.04132,-0.06272554,32.3321,-0.0955534,
2021/12/25 09:44:10,1456386.0897,54.815,80.00,21.00,9.00,1.00,10.00,3.00,-9.11924,2.895058,-26.40072871592,25.35475,27.96291,,97.96669,98.80842,0.0146,1205.898,,110.29,607.889348,41.1028,-0.1026464,37.33511,-0.03286123,38.62252,0.07095098,
2021/12/25 09:47:10,1456566.1416,180.0028,80.00,23.00,9.00,1.00,11.00,3.00,0,3.239721,0,25.35475,27.96294,,97.96669,98.80849,0.0146,1205.908,,110.29,607.89,35.54861,-0.01808405,33.8443,0.1006103,34.16969,0.0416398,
2021/12/25 10:17:10,1458366.1785,1800.0018,80.00,25.00,9.00,2.00,11.00,3.00,0,3.268456,0,25.35475,27.96294,,97.96669,98.80849,0.0146,1205.908,,110.29,607.89,30.64509,0.118773,30.43732,-0.09196877,30.27107,-0.1140034,
2021/12/25 12:18:05,1465621.0328,7254.812,80.00,26.00,9.00,2.00,11.00,3.00,0.04999894,4.199973,0.20999419802862,27.86096,27.96304,3.8691984903528,107.6533,98.80883,7253.275,1205.949,,100.37,607.892174,30.49578,0.03502011,30.22459,-0.1460564,29.98526,-0.1571029,
2021/12/25 12:48:05,1467421.0766,1800.0024,80.00,27.00,9.00,2.00,11.00,3.00,0,4.189154,0,27.86096,27.96304,,107.6533,98.80883,7253.279,1205.949,,100.37,607.892174,30.14285,-0.05790949,30.05445,0.1352692,30.1696,0.1463491,
2021/12/25 12:48:07,1467423.1733,2.054199,80.00,28.00,9.00,2.00,11.00,3.00,0.2500426,4.195004,1.0489297071704,27.86096,27.96304,,107.6533,98.80883,7253.279,1205.949,,100.37,607.892174,30.1474214277622,-0.0588249511395642,30.0528482456756,0.129317956884584,30.1622950959829,0.143214653045463,
2021/12/25 12:53:07,1467723.2201,300.0039,80.00,29.00,9.00,2.00,11.00,3.00,0,4.188545,0,27.86096,27.96304,,107.6533,98.80883,7253.279,1205.949,,100.37,607.892174,30.54126,0.1155317,30.46003,-0.06931067,30.35715,-0.1177406,
2021/12/25 15:53:07,1478523.2634,10800.004,81.00,31.00,10.00,2.00,11.00,3.00,0,4.182524,0,27.86096,27.96304,,107.6533,98.80883,0,0,,100.37,607.892174,30.52391,0.05124331,30.3653,0.1167351,30.18492,0.07279992,
2021/12/25 16:02:41,1479097.7918,300.0031,81.00,34.00,10.00,2.00,11.00,3.00,0,4.182962,0,0,0,,0,0,0,0,,0,0,30.14165,0.03334165,30.24326,-0.07005095,30.36548,0.002491474,
2021/12/25 17:54:14,1485790.9352,6693.1,81.00,35.00,10.00,2.00,11.00,3.00,-1.450195,2.499951,-3.625416440445,3.823142E-08,2.696208,3.69417203868346,1.599295E-07,9.892326,0.012,6691.862,,7052334400,58.613217,31.72555,0.02172112,31.02692,-0.1535904,31.26168,-0.1294577,
2021/12/25 18:24:15,1487590.9878,1800.0021,81.00,37.00,10.00,2.00,11.00,3.00,0,2.930014,0,3.823142E-08,2.696211,,1.599295E-07,9.892335,0.012,6691.87,,7052342400,58.613283,30.17186,-0.1156765,29.86523,-0.03090799,29.81833,-0.09914696,
2021/12/25 20:32:39,1495295.0537,7704.0262,81.00,38.00,10.00,2.00,11.00,3.00,0.04999233,4.199853,0.20996043712749,2.682631,2.696226,3.83888870074795,10.28254,9.89238,7702.271,6691.908,,100.51,58.613609,30.29638,-0.08207321,30.03913,-0.08363128,29.99936,-0.01329303,
2021/12/25 21:02:39,1497095.0999,1800.003,81.00,39.00,10.00,2.00,11.00,3.00,0,4.188964,0,2.682631,2.696226,,10.28254,9.89238,7702.276,6691.908,,100.51,58.613609,30.08257,-0.1148772,30.12084,0.0006735325,30.24304,0.07548332,
2021/12/25 21:03:34,1497150.1478,55.0046,81.00,40.00,10.00,2.00,11.00,3.00,-0.001647949,4.079412,-0.006722662925988,2.687575,2.814806,3.5883329711371,10.30299,10.30683,7707.701,6741.506,,104.73,61.191435,34.63823,0.1329637,33.39224,-0.00285387,33.66881,-0.053128,
2021/12/25 21:13:34,1497750.1952,600.0049,81.00,41.00,10.00,2.00,11.00,3.00,0,4.11936,0,2.687575,2.814806,,10.30299,10.30683,7707.701,6741.506,,104.73,61.191435,30.68399,0.07319808,30.54655,0.1113391,30.50704,0.1069927,
2021/12/25 21:27:10,1498566.2545,816.0192,81.00,42.00,10.00,2.00,11.00,3.00,0.04999196,4.200117,0.20997208105932,2.80648,2.814806,4.19787036625914,10.80137,10.30683,8523.575,6741.54,,100.3,61.191435,30.43671,0.007066727,30.46095,0.1341254,30.44955,0.07917762,
2021/12/25 21:57:10,1500366.3021,1800.0041,81.00,43.00,10.00,2.00,11.00,3.00,0,4.192323,0,2.80648,2.814806,,10.80137,10.30683,8523.576,6741.54,,100.3,61.191435,30.34988,0.1170927,30.38115,0.07504821,30.35563,0.1102948,
2021/12/25 21:58:10,1500426.3332,60.0034,81.00,44.00,10.00,2.00,11.00,3.00,0,4.192317,0,2.80648,2.814806,,10.80137,10.30683,8523.576,6741.54,,100.3,61.191435,30.38748,0.1152164,30.39061,0.1145321,30.29473,0.112403,
2021/12/26 00:58:10,1511226.3759,10800.0028,81.00,46.00,10.00,2.00,11.00,4.00,0,4.187643,0,2.80648,2.814806,,10.80137,10.30683,8523.576,6741.54,,100.3,61.191435,30.50314,0.1028264,30.35156,0.06357014,30.24157,-0.01339257,
2021/12/27 01:05:32,1598068.5404,86842.1225,81.00,47.00,10.00,2.00,11.00,4.00,-0.1174622,2.499996,-0.2936550301512,2.80648,5.648947,3.74010352211962,10.80137,20.83987,8523.611,93572.42,,201.28,122.803196,30.16005,0.01224279,29.95901,-0.1277721,30.09527,-0.1145995,
2021/12/27 03:05:32,1605268.5877,7200.0048,81.00,48.00,10.00,2.00,11.00,4.00,0,2.835082,0,2.80648,5.648947,,10.80137,20.83987,8523.611,93572.42,,201.28,122.803196,30.07809,-0.05745471,30.17266,0.1370752,30.26672,0.1327026,
2021/12/28 01:59:19,1687695.3467,82426.7156,81.00,49.00,10.00,2.00,11.00,4.00,0.1148834,4.200028,0.4825134967352,5.447979,5.648948,3.77225137964418,20.76907,20.83988,90937.62,93572.45,,103.69,122.803217,29.98641,-0.09649336,29.75007,-0.05101562,29.76653,-0.09064972,
2021/12/28 02:09:22,1688298.5332,54.8122,81.00,21.00,0.00,0.00,10.00,0.00,-7.434624,3.551421,-26.403479800704,5.447981,6.824858,3.30883410659635,20.76907,25.26225,90937.66,94175.33,,125.27,148.366478,36.04494,0.0612843,34.30755,0.06315231,34.97454,-0.004470348,
2021/12/28 02:12:22,1688478.5868,180.0038,81.00,23.00,0.00,0.00,11.00,0.00,0,3.807727,0,5.447981,6.824872,,20.76907,25.26229,90937.66,94175.34,,125.27,148.366783,33.10253,-0.0747931,32.10386,-0.1015151,32.49274,-0.0380075,
2021/12/28 02:22:25,1689081.7916,54.8129,81.00,21.00,0.00,1.00,10.00,0.00,-9.092773,2.904929,-26.413859978117,5.447981,8.164186,,20.76907,29.68556,90937.66,94778.31,,149.86,177.482304,41.00888,-0.1158547,37.34451,0.03181934,38.6665,0.07066488,
2021/12/28 02:25:25,1689261.8465,180.0068,81.00,23.00,0.00,1.00,11.00,0.00,0,3.250259,0,5.447981,8.16419,,20.76907,29.68558,90937.66,94778.32,,149.86,177.482391,35.02942,-0.1549935,33.41412,0.01762867,34.01211,0.06344318,
