Repository: HVES-Battery-Testing-Consortium/LG-HG2

# Battery Testing Consortium (BTC)
The Battery Testing Consortium (BTC) has been developed within the High Voltage and Energy Storage Lab at Oxford Brookes University to provide accurate and comprehensive cell data to Formula Student Electric teams. Through the BTC, we aim to provide FS teams with information for improved and informed decisions for cell selection, pack architecture design, thermal cooling requirements, and end of life predictions. A range of tests are completed to provide a comprehensive electrochemical lithium-ion characterisation for modelling, validation, and battery management parameterisation.

File: Data/Round1/LG_HG2/Package 3/211208_FSD_ENDUR_15kW_LG_HG2_5_30C/211208_FSD_ENDUR_15kW_LG_HG2_5_30C_Channel_3_StatisticByStep.CSV (part 6 of 13)
Date_Time                    ,Test_Time(s),Step_Time(s),Cycle_Index,Step_Index,TC_Counter1,TC_Counter2,TC_Counter3,TC_Counter4,Current(A),Voltage(V),Power(W),Charge_Capacity(Ah),Discharge_Capacity(Ah),Mean_Voltage(V),Charge_Energy(Wh),Discharge_Energy(Wh),Charge_Time(s),Discharge_Time(s),V_Max_On_Cycle(V),Coulombic_Efficiency(%),mAh/g,Aux_Temperature_1(C),Aux_dT/dt_1(C),Aux_Temperature_2(C),Aux_dT/dt_2(C),Aux_Temperature_3(C),Aux_dT/dt_3(C)
2021/12/28 02:55:25,1691061.8903,1800.003,81.00,25.00,0.00,2.00,11.00,0.00,0,3.280441,0,5.447981,8.16419,,20.76907,29.68558,90937.66,94778.32,,149.86,177.482391,29.95053,-0.04545212,29.84797,-0.1477581,29.9983,-0.05540311,
2021/12/28 04:56:19,1698315.8542,7253.9229,81.00,26.00,0.00,2.00,11.00,0.00,0.04999463,4.200106,0.20998274543078,7.954252,8.164282,3.86916102977041,30.45748,29.68588,98190.18,94778.35,,102.64,177.484391,30.35435,0.1174754,30.40671,0.06567478,30.40232,0.1009083,
2021/12/28 05:26:19,1700115.8989,1800.0029,81.00,27.00,0.00,2.00,11.00,0.00,0,4.188902,0,7.954252,8.164282,,30.45748,29.68588,98190.19,94778.35,,102.64,177.484391,30.20309,-0.09833694,30.36098,0.04864216,30.43397,0.06846905,
2021/12/28 05:26:22,1700117.9919,2.051899,81.00,28.00,0.00,2.00,11.00,0.00,0.007001638,4.189283,0.029331843045554,7.954252,8.164282,-∞,30.45748,29.68588,98190.19,94778.35,,102.64,177.484391,30.1999358238515,-0.0993418085127188,30.3540336714508,0.0466335497066444,30.4291558729694,0.0674220204864475,
2021/12/28 05:31:22,1700418.0378,300.005,81.00,29.00,0.00,2.00,11.00,0.00,0,4.188351,0,7.954252,8.164282,,30.45748,29.68588,98190.19,94778.35,,102.64,177.484391,30.4783,0.08493781,30.20006,-0.07927895,30.06398,-0.09909868,
2021/12/28 05:41:25,1701021.2325,54.8145,82.00,21.00,1.00,0.00,10.00,0.00,-7.437065,3.552541,-26.420478332165,7.954252,9.339918,3.31022263871137,30.45748,34.10839,0.0147,602.9109,,117.42,203.041696,36.0901,-0.09321094,34.17143,-0.06672621,34.83855,-0.02528906,
2021/12/28 05:44:25,1701201.2871,180.0027,82.00,23.00,1.00,0.00,11.00,0.00,0,3.809029,0,7.954252,9.339938,,30.45748,34.10846,0.0147,602.9205,,117.42,203.04213,33.22069,-0.04750609,32.09004,-0.09440541,32.41586,-0.05936742,
2021/12/28 05:54:28,1701804.4908,54.8122,82.00,21.00,1.00,1.00,10.00,0.00,-9.096001,2.904675,-26.420926704675,7.954252,10.67869,,30.45748,38.5317,0.0147,1205.892,,134.25,232.145435,41.40828,0.0974071,37.70531,0.0475502,38.86052,-0.01955748,
2021/12/28 05:57:28,1701984.5473,180.0054,82.00,23.00,1.00,1.00,11.00,0.00,0,3.2483,0,7.954252,10.67871,,30.45748,38.53174,0.0147,1205.898,,134.25,232.14587,35.30742,-0.08483529,33.70006,-0.07280827,34.23499,-0.01168251,
2021/12/28 06:27:28,1703784.5887,1800.0022,82.00,25.00,1.00,2.00,11.00,0.00,0,3.277582,0,7.954252,10.67871,,30.45748,38.53174,0.0147,1205.898,,134.25,232.14587,30.09277,0.07204235,29.98324,0.07903516,29.88005,0.07908523,
2021/12/28 08:28:08,1711024.055,7239.4263,82.00,26.00,1.00,2.00,11.00,0.00,0.04999803,4.199995,0.20999147600985,10.45936,10.67879,3.86926163237669,40.14089,38.53202,7237.86,1205.931,,102.1,232.147609,29.71871,-0.1514059,29.74286,-0.06614864,29.88614,-0.01116812,
2021/12/28 08:58:08,1712824.0986,1800.0022,82.00,27.00,1.00,2.00,11.00,0.00,0,4.188611,0,10.45936,10.67879,,40.14089,38.53202,7237.864,1205.931,,102.1,232.147609,29.87624,-0.08207738,29.8793,-0.07603168,30.03667,0.01416922,
2021/12/28 08:58:10,1712826.1908,2.0518,82.00,28.00,1.00,2.00,11.00,0.00,0.004850984,4.190296,0.020327058851264,10.45936,10.67879,,40.14089,38.53202,7237.864,1205.931,,102.1,232.147609,29.8852322433497,-0.0807251487623781,29.8904259903019,-0.0690503010583542,30.0413981165699,0.0178189603222281,
2021/12/28 09:03:10,1713126.2364,300.0023,82.00,29.00,1.00,2.00,11.00,0.00,0,4.188218,0,10.45936,10.67879,,40.14089,38.53202,7237.864,1205.931,,102.1,232.147609,29.89039,0.02366066,29.69625,-0.1354533,29.79725,-0.1178807,
2021/12/28 09:13:13,1713729.4337,54.8137,83.00,21.00,2.00,0.00,10.00,0.00,-7.436279,3.552098,-26.414391763342,10.45936,11.85437,3.30972398333657,40.14089,42.95406,0.0148,602.828,,113.34,257.703696,35.90148,-0.1007795,33.91919,-0.04145861,34.52376,-0.08501768,
2021/12/28 09:16:13,1713909.4859,180.0016,83.00,23.00,2.00,0.00,11.00,0.00,0,3.808672,0,10.45936,11.85439,,40.14089,42.95412,0.0148,602.8359,,113.34,257.70413,33.29324,0.02855778,32.26788,0.1147294,32.17051,-0.1352525,
2021/12/28 09:26:16,1714512.6888,54.8155,83.00,21.00,2.00,1.00,10.00,0.00,-9.111786,2.897898,-26.405026425828,10.45936,13.19344,,40.14089,47.37725,0.0148,1205.792,,126.14,286.813913,41.07166,0.09867668,37.6088,0.04240155,38.81262,0.09855032,
2021/12/28 09:29:16,1714692.7443,180.0033,83.00,23.00,2.00,1.00,11.00,0.00,0,3.244516,0,10.45936,13.19346,,40.14089,47.37732,0.0148,1205.8,,126.14,286.814348,35.01489,-0.07261992,33.34362,-0.08383393,33.88576,-0.09032488,
2021/12/28 09:59:16,1716492.7852,1800.0032,83.00,25.00,2.00,2.00,11.00,0.00,0,3.27408,0,10.45936,13.19346,,40.14089,47.37732,0.0148,1205.8,,126.14,286.814348,30.113,0.0933522,30.07386,0.07512569,29.97777,0.0201118,
2021/12/28 12:00:09,1723745.6269,7252.8,83.00,26.00,2.00,2.00,11.00,0.00,0.04999456,4.199919,0.20997310244064,12.96544,13.19355,3.86892355582895,49.8274,47.37762,7251.602,1205.837,,101.76,286.816304,29.71767,0.04591703,29.84747,-0.04556358,29.93441,0.002843142,
2021/12/28 12:30:09,1725545.6715,1800.0032,83.00,27.00,2.00,2.00,11.00,0.00,0,4.188643,0,12.96544,13.19355,,49.8274,47.37762,7251.606,1205.837,,101.76,286.816304,29.7671,-0.1021707,29.70674,-0.06156385,29.83592,0.002232194,
2021/12/28 12:30:11,1725547.7651,2.052,83.00,28.00,2.00,2.00,11.00,0.00,0.2500404,4.194817,1.0488737206068,12.96544,13.19355,-∞,49.8274,47.37762,7251.606,1205.837,,101.76,286.816304,29.7702527623867,-0.100438456706419,29.7172481971308,-0.0557858089586612,29.8435830624089,0.00534359667264072,
2021/12/28 12:35:11,1725847.8091,300.0033,83.00,29.00,2.00,2.00,11.00,0.00,0,4.188331,0,12.96544,13.19355,,49.8274,47.37762,7251.606,1205.837,,101.76,286.816304,29.81577,-0.1076108,29.91035,0.03642917,30.01844,0.07606983,
2021/12/28 12:45:15,1726451.0071,54.8153,84.00,21.00,3.00,0.00,10.00,0.00,-7.435501,3.551324,-26.405873153324,12.96544,14.36924,3.30939464494993,49.82741,51.79989,0.0196,602.8834,,110.83,312.374783,35.83027,-0.0666678,34.05019,-0.03265381,34.85691,0.06109715,
2021/12/28 12:48:15,1726631.062,180.0043,84.00,23.00,3.00,0.00,11.00,0.00,0,3.80861,0,12.96544,14.36925,,49.82741,51.79995,0.0196,602.8915,,110.83,312.375,33.07247,-0.02673864,32.17979,0.1127195,32.44252,0.07764697,
2021/12/28 12:58:18,1727234.2637,54.8146,84.00,21.00,3.00,1.00,10.00,0.00,-9.122437,2.894858,-26.408159728946,12.96544,15.70852,,49.82741,56.223,0.0196,1205.859,,121.16,341.489565,40.9835,0.09347796,37.26345,-0.04298806,38.38488,-0.1121104,
2021/12/28 13:01:18,1727414.3154,180.002,84.00,23.00,3.00,1.00,11.00,0.00,0,3.24206,0,12.96544,15.70855,,49.82741,56.22306,0.0196,1205.868,,121.16,341.490217,35.37087,0.08128405,33.624,0.03144383,33.97738,-0.05369782,
2021/12/28 13:31:18,1729214.356,1800.0031,84.00,25.00,3.00,2.00,11.00,0.00,0,3.271513,0,12.96544,15.70855,,49.82741,56.22306,0.0196,1205.868,,121.16,341.490217,30.46953,0.06576657,30.48674,0.04305601,30.4472,0.09147286,
2021/12/28 15:32:23,1736479.0531,7264.6568,84.00,26.00,3.00,2.00,11.00,0.00,0.04999733,4.200088,0.20999318576504,15.47175,15.70864,3.86910633772716,59.51431,56.22337,7263.307,1205.906,,101.53,341.492174,30.25485,0.04876494,30.37052,0.08300841,30.33093,0.02143443,
2021/12/28 16:02:23,1738279.0968,1800.0022,84.00,27.00,3.00,2.00,11.00,0.00,0,4.188877,0,15.47175,15.70864,,59.51431,56.22337,7263.309,1205.906,,101.53,341.492174,30.46671,0.1257253,30.22364,-0.02099395,30.07836,-0.09579778,
2021/12/28 16:02:25,1738281.1872,2.051699,84.00,28.00,3.00,2.00,11.00,0.00,0.2500201,4.194863,1.0488000667463,15.47175,15.70864,,59.51431,56.22337,7263.309,1205.906,,101.53,341.492174,30.4515454950407,0.118782409399649,30.2177037959421,-0.0210045382043701,30.0821335470819,-0.0907008621356781,
2021/12/28 16:07:25,1738581.2336,300.0031,84.00,29.00,3.00,2.00,11.00,0.00,0,4.188485,0,15.47175,15.70864,,59.51431,56.22337,7263.309,1205.906,,101.53,341.492174,30.12552,-0.09973168,30.29045,0.09071112,30.34935,0.1215523,
2021/12/28 16:17:28,1739184.5229,54.8122,85.00,21.00,4.00,0.00,10.00,0.00,-7.439026,3.551636,-26.420712546536,15.47175,16.88453,3.30931852170817,59.51431,60.64634,0.0101,602.9882,,109.13,367.055,36.24929,0.00816226,34.00898,-0.1274192,34.69718,-0.08373141,
2021/12/28 16:20:28,1739364.5751,180.0026,85.00,23.00,4.00,0.00,11.00,0.00,0,3.808534,0,15.47175,16.88455,,59.51431,60.6464,0.0101,602.9967,,109.13,367.055435,33.10293,0.02458572,32.07715,-0.1306808,32.33989,-0.1087809,
2021/12/28 16:30:31,1739967.7684,54.817,85.00,21.00,4.00,1.00,10.00,0.00,-9.129684,2.891726,-26.400544594584,15.47175,18.22386,,59.51431,65.06889,0.0101,1205.867,,117.79,396.17087,40.94883,-0.03201246,37.37416,-0.1100707,38.80678,-0.06443024,
2021/12/28 16:33:31,1740147.8223,180.0033,85.00,23.00,4.00,1.00,11.00,0.00,0,3.239991,0,15.47175,18.2239,,59.51431,65.06898,0.0101,1205.879,,117.79,396.171739,35.55313,0.1001322,34.01645,0.096035,34.43252,0.1025391,
2021/12/28 17:03:31,1741947.8614,1800.0037,85.00,25.00,4.00,2.00,11.00,0.00,0,3.269134,0,15.47175,18.2239,,59.51431,65.06898,0.0101,1205.879,,117.79,396.171739,29.82727,-0.102309,29.90778,0.1085865,30.01586,0.1108527,
2021/12/28 19:04:35,1749211.6454,7263.7437,85.00,26.00,4.00,2.00,11.00,0.00,0.04999002,4.199999,0.20995803400998,17.9782,18.22399,3.86897954664179,69.2014,65.06928,7262.334,1205.916,,101.37,396.173696,30.49694,0.08582711,30.55635,0.02928138,30.18093,-0.04769266,
2021/12/28 19:34:35,1751011.6911,1800.0033,85.00,27.00,4.00,2.00,11.00,0.00,0,4.189165,0,17.9782,18.22399,,69.2014,65.06928,7262.334,1205.916,,101.37,396.173696,30.59634,0.140537,30.57842,0.05663395,30.4334,-0.01814663,
2021/12/28 19:34:37,1751013.7806,2.0485,85.00,28.00,4.00,2.00,11.00,0.00,0.2500274,4.194443,1.0487256777382,17.9782,18.22399,,69.2014,65.06928,7262.334,1205.916,,101.37,396.173696,30.5830202523816,0.132535466418936,30.5610733519389,0.0536810363159623,30.4217255874661,-0.0162922082084301,
2021/12/28 19:39:37,1751313.8241,300.0024,85.00,29.00,4.00,2.00,11.00,0.00,0,4.188297,0,17.9782,18.22399,,69.2014,65.06928,7262.334,1205.916,,101.37,396.173696,30.22536,-0.03375173,30.35511,0.1227635,30.43514,0.1162457,
2021/12/28 19:49:41,1751917.0428,54.8155,86.00,21.00,5.00,0.00,10.00,0.00,-7.437401,3.551595,-26.414636204595,17.9782,19.39991,3.30895175548986,69.2014,69.49229,0.0225,602.9668,,107.91,421.737174,35.903,0.01441121,34.11623,0.1259947,34.69272,0.07791042,
2021/12/28 19:52:41,1752097.0955,180.0028,86.00,23.00,5.00,0.00,11.00,0.00,0,3.808502,0,17.9782,19.39993,,69.2014,69.49236,0.0225,602.9763,,107.91,421.737609,32.99576,0.106349,31.9487,0.0145328,32.14134,-0.06433725,
2021/12/28 20:02:44,1752700.3076,54.814,86.00,21.00,5.00,1.00,10.00,0.00,-9.142395,2.888644,-26.40912446238,17.9782,20.73972,,69.2014,73.91567,0.0225,1205.97,,115.36,450.863478,40.86108,-0.1116204,37.29695,0.074507,38.61905,0.1089609,
2021/12/28 20:05:44,1752880.3589,180.0024,86.00,23.00,5.00,1.00,11.00,0.00,0,3.237236,0,17.9782,20.73975,,69.2014,73.91574,0.0225,1205.98,,115.36,450.86413,34.99575,-0.01830459,33.30343,-0.1203859,33.83163,-0.05265236,
2021/12/28 20:35:44,1754680.3961,1800.0017,86.00,25.00,5.00,2.00,11.00,0.00,0,3.26675,0,17.9782,20.73975,,69.2014,73.91574,0.0225,1205.98,,115.36,450.86413,30.19709,-0.04851341,30.20019,-0.1200306,30.34352,-0.09147763,
2021/12/28 22:36:56,1761952.1593,7271.7233,86.00,26.00,5.00,2.00,11.00,0.00,0.04999729,4.199658,0.20997151892682,20.48508,20.73982,3.86893071740905,78.88982,73.91599,7270.288,1206.01,,101.24,450.865652,30.46425,0.08036137,30.16489,-0.1187086,30.12519,-0.1231641,
2021/12/28 23:06:56,1763752.2039,1800.003,86.00,27.00,5.00,2.00,11.00,0.00,0,4.189208,0,20.48508,20.73982,,78.88982,73.91599,7270.288,1206.01,,101.24,450.865652,30.1587,0.08440852,30.20403,0.1191056,30.13618,0.1279771,
2021/12/28 23:06:58,1763754.2936,2.0497,86.00,28.00,5.00,2.00,11.00,0.00,0.2499806,4.193923,1.0483993878938,20.48508,20.73982,,78.88982,73.91599,7270.288,1206.01,,101.24,450.865652,30.1574128111722,0.0849513315984472,30.2015588799797,0.118752781777741,30.1337075346033,0.127105709825084,
2021/12/28 23:11:58,1764054.3375,300.0022,86.00,29.00,5.00,2.00,11.00,0.00,0,4.188526,0,20.48508,20.73982,,78.88982,73.91599,7270.288,1206.01,,101.24,450.865652,29.96637,-0.1038468,29.75115,0.01089692,29.64076,-0.06396651,
2021/12/28 23:22:01,1764657.5468,54.8155,87.00,21.00,6.00,0.00,10.00,0.00,-7.433746,3.551595,-26.40165512487,20.48508,21.91572,3.30821227463511,78.88982,78.33878,0.0351,602.9203,,106.98,476.428696,35.45334,-0.09609342,33.581,-0.08087993,34.26264,-0.09388566,
2021/12/28 23:25:01,1764837.6014,180.0041,87.00,23.00,6.00,0.00,11.00,0.00,0,3.808681,0,20.48508,21.91573,,78.88982,78.33882,0.0351,602.9265,,106.98,476.428913,32.84799,-0.009279251,31.77254,0.06556392,31.93711,-0.008977652,
2021/12/28 23:35:04,1765440.7985,54.8129,87.00,21.00,6.00,1.00,10.00,0.00,-9.149017,2.885885,-26.403010925045,20.48508,23.25553,,78.88982,82.76163,0.0351,1205.861,,113.52,505.555,41.40707,0.1400435,37.7041,-0.01230955,38.86622,-0.05337,
2021/12/28 23:38:04,1765620.8493,180.0034,87.00,23.00,6.00,1.00,11.00,0.00,0,3.235171,0,20.48508,23.25554,,78.88982,82.76167,0.0351,1205.864,,113.52,505.555217,35.19344,-0.08887529,33.79529,0.09854078,34.33713,0.1028776,
2021/12/29 00:08:04,1767420.8879,1800.0038,87.00,25.00,6.00,2.00,11.00,0.00,0,3.264979,0,20.48508,23.25554,,78.88982,82.76167,0.0351,1205.864,,113.52,505.555217,30.63444,0.1111126,30.40555,-0.06838918,30.2956,-0.1014078,
2021/12/29 02:09:05,1774681.2174,7260.2878,87.00,26.00,6.00,2.00,11.00,0.00,0.04999846,4.199986,0.20999283202156,22.99246,23.25562,3.86907121875,88.57993,82.76196,7258.775,1205.899,,101.14,505.556957,30.05935,0.003160238,30.13985,-0.06939769,30.26206,-0.003436804,
2021/12/29 02:39:05,1776481.2618,1800.0027,87.00,27.00,6.00,2.00,11.00,0.00,0,4.188697,0,22.99246,23.25562,,88.57993,82.76196,7258.78,1205.899,,101.14,505.556957,30.16232,-0.01937509,29.89089,-0.1073349,30.07648,-0.07656753,
2021/12/29 02:39:07,1776483.3525,2.0518,87.00,28.00,6.00,2.00,11.00,0.00,0.2500389,4.194789,1.0488604272921,22.99246,23.25562,,88.57993,82.76196,7258.78,1205.899,,101.14,505.556957,30.170117662971,-0.0161235170438221,29.903903269301,-0.101029888230909,30.0795436680921,-0.0710739584741202,
2021/12/29 02:44:07,1776783.3977,300.0032,87.00,29.00,6.00,2.00,11.00,0.00,0,4.188457,0,22.99246,23.25562,,88.57993,82.76196,7258.78,1205.899,,101.14,505.556957,30.32587,0.09772241,30.20939,0.09638071,30.09931,0.07662892,
2021/12/29 02:54:10,1777386.6011,54.8169,88.00,21.00,7.00,0.00,10.00,0.00,-7.435341,3.55175,-26.40847239675,22.99246,24.43158,3.30787120330065,88.57993,87.18488,0.029,602.938,,106.26,531.121304,36.10288,0.07047176,34.00974,-0.1043355,34.57237,-0.08460045,
2021/12/29 02:57:10,1777566.6543,180.0019,88.00,23.00,7.00,0.00,11.00,0.00,0,3.808302,0,22.99246,24.4316,,88.57993,87.18495,0.029,602.9476,,106.26,531.121739,33.15147,0.02703667,31.99961,-0.08338928,32.2203,-0.05927324,
2021/12/29 03:07:13,1778169.8515,54.8147,88.00,21.00,7.00,1.00,10.00,0.00,-9.154083,2.884225,-26.402435040675,22.99246,25.77154,,88.57993,91.60799,0.029,1205.907,,112.09,560.25087,41.26811,-0.04848003,37.73736,0.1377082,38.79257,-0.08230805,
2021/12/29 03:10:13,1778349.907,180.0027,88.00,23.00,7.00,1.00,11.00,0.00,0,3.233829,0,22.99246,25.77157,,88.57993,91.60806,0.029,1205.917,,112.09,560.251522,35.15897,-0.06010294,33.74675,0.1245785,34.33051,0.09616256,
2021/12/29 03:40:13,1780149.9478,1800.003,88.00,25.00,7.00,2.00,11.00,0.00,0,3.263352,0,22.99246,25.77157,,88.57993,91.60806,0.029,1205.917,,112.09,560.251522,30.19033,-0.08752227,30.27786,0.1039332,30.41417,0.1325595,
2021/12/29 05:41:26,1787422.8812,7272.8926,88.00,26.00,7.00,2.00,11.00,0.00,0.04999401,4.199941,0.20997189235341,25.50029,25.77166,3.86884787113869,98.27178,91.60836,7271.138,1205.953,,101.06,560.253478,30.31973,0.05771995,30.37912,0.03680229,30.35361,0.08082211,
2021/12/29 06:11:26,1789222.927,1800.0032,88.00,27.00,7.00,2.00,11.00,0.00,0,4.188991,0,25.50029,25.77166,,98.27179,91.60836,7271.14,1205.953,,101.06,560.253478,30.50156,0.1184177,30.31481,0.04811645,30.18367,0.001921058,
2021/12/29 06:11:29,1789225.0174,2.0511,88.00,28.00,7.00,2.00,11.00,0.00,0.2500073,4.194947,1.0487673731131,25.50029,25.77166,-∞,98.27179,91.60836,7271.14,1205.953,,101.06,560.253478,30.4934002259698,0.114699720175922,30.3139850395447,0.0495446284709378,30.184265505712,0.00379480804259949,
2021/12/29 06:16:29,1789525.0606,300.0023,88.00,29.00,7.00,2.00,11.00,0.00,0,4.18847,0,25.50029,25.77166,,98.27179,91.60836,7271.14,1205.953,,101.06,560.253478,29.85606,-0.05886495,29.95768,-0.06627679,30.10098,-0.04209101,
2021/12/29 06:26:32,1790128.2587,54.8145,89.00,21.00,8.00,0.00,10.00,0.00,-7.439827,3.550882,-26.417947777414,25.50029,26.94755,3.30810250859077,98.27179,96.03102,0.0128,602.9088,,105.68,585.816304,35.60543,-0.111692,33.8245,0.06897569,34.56172,0.1016319,
2021/12/29 06:29:32,1790308.3118,180.0027,89.00,23.00,8.00,0.00,11.00,0.00,0,3.808651,0,25.50029,26.94756,,98.27179,96.03107,0.0128,602.9168,,105.68,585.816522,32.50073,-0.1545548,31.60691,0.01565814,31.9609,0.06384969,
2021/12/29 06:39:35,1790911.492,54.8122,89.00,21.00,8.00,1.00,10.00,0.00,-9.160187,2.88248,-26.40405582376,25.50029,28.28748,,98.27179,100.4539,0.0128,1205.833,,110.93,614.945217,40.74074,0.05535603,36.9425,-0.00838995,38.17535,-0.0581491,
2021/12/29 06:42:35,1791091.5454,180.0043,89.00,23.00,8.00,1.00,11.00,0.00,0,3.231991,0,25.50029,28.2875,,98.27179,100.4539,0.0128,1205.844,,110.93,614.945652,34.97695,-0.01441717,33.50827,0.1477551,33.88265,-0.09509921,
2021/12/29 07:12:35,1792891.5847,1800.0032,89.00,25.00,8.00,2.00,11.00,0.00,0,3.261754,0,25.50029,28.2875,,98.27179,100.4539,0.0128,1205.844,,110.93,614.945652,30.04516,0.0140357,29.5729,-0.1234061,29.63158,-0.11684,
2021/12/29 09:13:25,1800141.961,7250.3349,89.00,26.00,8.00,2.00,11.00,0.00,0.04999979,4.199874,0.20999281802646,28.00657,28.2876,3.86890939871201,107.9572,100.4543,7247.505,1205.882,,101,614.947826,30.17238,0.1381904,29.95024,0.005928874,29.81885,-0.04910946,
2021/12/29 09:43:26,1801942.006,1800.0023,89.00,27.00,8.00,2.00,11.00,0.00,0,4.188647,0,28.00657,28.2876,,107.9572,100.4543,7247.506,1205.882,,101,614.947826,30.10547,0.05899489,29.91146,0.09301603,29.75891,-0.001626015,
2021/12/29 09:43:28,1801944.0963,2.0503,89.00,28.00,8.00,2.00,11.00,0.00,0.2500363,4.195246,1.0489637874298,28.00657,28.2876,,107.9572,100.4543,7247.506,1205.882,,101,614.947826,30.092664919223,0.0572554924093701,29.9005439066534,0.0849863353511926,29.7572339652042,-0.00514028132818586,
2021/12/29 09:48:28,1802244.142,300.004,89.00,29.00,8.00,2.00,11.00,0.00,0,4.188162,0,28.00657,28.2876,,107.9572,100.4543,7247.506,1205.882,,101,614.947826,29.95382,0.07549882,29.68929,-0.033952,29.63525,-0.08460701,
2021/12/29 09:58:31,1802847.3408,54.8139,90.00,21.00,9.00,0.00,10.00,0.00,-7.438431,3.55094,-26.41342217514,28.00657,29.4636,3.30775628704061,107.9572,104.8769,0.0111,602.9448,,105.2,640.513043,35.9821,0.08485794,34.06299,0.1228082,34.58372,0.09218693,
2021/12/29 10:01:31,1803027.394,180.002,90.00,23.00,9.00,0.00,11.00,0.00,0,3.808151,0,28.00657,29.46363,,107.9572,104.877,0.0111,602.9558,,105.2,640.513696,32.98791,0.05840898,32.01094,0.09253263,32.03373,-0.1165366,
2021/12/29 10:11:34,1803630.5918,54.8138,90.00,21.00,9.00,1.00,10.00,0.00,-9.177094,2.877426,-26.406408880044,28.00657,30.80399,,107.9572,109.3,0.0111,1205.922,,109.99,669.651957,40.55366,-0.04413247,37.03855,-0.1202345,38.49277,-0.06804705,
2021/12/29 10:14:34,1803810.6434,180.0026,90.00,23.00,9.00,1.00,11.00,0.00,0,3.228115,0,28.00657,30.80401,,107.9572,109.3001,0.0111,1205.931,,109.99,669.652391,35.00592,-0.1252615,33.24371,-0.02670169,33.75797,-0.06162047,
2021/12/29 10:44:34,1805610.6843,1800.0039,90.00,25.00,9.00,2.00,11.00,0.00,0,3.258271,0,28.00657,30.80401,,107.9572,109.3001,0.0111,1205.931,,109.99,669.652391,29.86133,-0.1406443,29.7517,0.008094907,29.83862,0.06310999,
2021/12/29 12:45:43,1812879.1873,7268.463,90.00,26.00,9.00,2.00,11.00,0.00,0.04999013,4.19993,0.2099550466909,30.51378,30.80409,3.86867551021504,117.6455,109.3003,7265.582,1205.96,,100.95,669.65413,30.52069,0.1034045,30.50978,-0.01763761,30.42101,-0.07264018,
2021/12/29 13:15:43,1814679.2322,1800.0045,90.00,27.00,9.00,2.00,11.00,0.00,0,4.188884,0,30.51378,30.80409,,117.6455,109.3003,7265.584,1205.96,,100.95,669.65413,30.14671,-0.09562969,30.31164,-0.0446558,30.47609,0.0674808,
2021/12/29 13:15:45,1814681.3259,2.0512,90.00,28.00,9.00,2.00,11.00,0.00,0.2500077,4.194791,1.0487300498907,30.51378,30.80409,,117.6455,109.3003,7265.584,1205.96,,100.95,669.65413,30.1579094567836,-0.0906951024614362,30.3135963164476,-0.0397753565348028,30.4690366806411,0.0663605153525821,
2021/12/29 13:20:45,1814981.3708,300.003,90.00,29.00,9.00,2.00,11.00,0.00,0,4.188445,0,30.51378,30.80409,,117.6455,109.3003,7265.584,1205.96,,100.95,669.65413,30.37498,0.1028007,30.1037,-0.04961371,30.05693,-0.1090217,
2021/12/29 16:20:45,1825781.4155,10800.0038,91.00,31.00,10.00,2.00,11.00,0.00,0,4.182423,0,30.51378,30.80409,,117.6455,109.3003,0,0,,100.95,669.65413,30.04021,-0.08740067,30.10663,0.1089787,30.28515,0.1090437,
2021/12/29 16:30:26,1826362.7287,300.0027,91.00,34.00,10.00,2.00,11.00,0.00,0,4.182517,0,0,0,,0,0,0,0,,0,0,30.30483,-0.04518628,30.47676,0.1049423,30.5709,0.08081436,
2021/12/29 18:21:23,1833019.0891,6656.3189,91.00,35.00,10.00,2.00,11.00,0.00,-1.449715,2.49999,-3.62427300285,3.849512E-07,2.68035,3.69639844604926,1.610274E-06,9.841456,0.0177,6654.872,,696282950,58.268478,32.01423,0.07724166,31.58277,0.1199877,31.70523,0.1265955,
2021/12/29 18:51:23,1834819.1433,1800.0031,91.00,37.00,10.00,2.00,11.00,0.00,0,2.929884,0,3.849512E-07,2.680352,,1.610274E-06,9.841463,0.0177,6654.878,,696283550,58.268522,30.06598,-0.09588361,30.00571,-0.04875422,30.1279,0.0172013,
2021/12/29 20:59:05,1842481.2323,7662.0488,91.00,38.00,10.00,2.00,11.00,0.00,0.04999108,4.200098,0.20996743512584,2.665276,2.680367,3.84154283491404,10.22074,9.841504,7659.848,6654.914,,100.57,58.268848,30.03666,-0.04478693,29.98342,-0.1464891,30.09856,-0.124532,
2021/12/29 21:29:05,1844281.2781,1800.004,91.00,39.00,10.00,2.00,11.00,0.00,0,4.188957,0,2.665276,2.680367,,10.22074,9.841504,7659.851,6654.914,,100.57,58.268848,30.51679,0.1511347,30.25265,-0.03532946,30.12147,-0.09695232,
2021/12/29 21:30:00,1844336.3222,55.0033,91.00,40.00,10.00,2.00,11.00,0.00,0.003570557,4.080112,0.014568272462384,2.670219,2.79908,4.08253556738282,10.24119,10.25568,7665.302,6704.48,,104.83,60.849565,34.23868,-0.08866787,32.97762,-0.08948684,33.40813,-0.08070827,
2021/12/29 21:40:00,1844936.3668,600.0025,91.00,41.00,10.00,2.00,11.00,0.00,0,4.119157,0,2.670219,2.79908,,10.24119,10.25568,7665.306,6704.48,,104.83,60.849565,30.85547,0.02263665,30.58455,0.1137435,30.43953,0.07202148,
2021/12/29 21:53:46,1845762.2667,825.8586,91.00,42.00,10.00,2.00,11.00,0.00,0.04999424,4.20007,0.2099793075968,2.789258,2.79908,4.19823203135714,10.74016,10.25568,8491.036,6704.485,,100.35,60.849565,30.06404,0.0508213,30.14454,0.1115906,30.28297,0.04344046,
2021/12/29 22:23:46,1847562.3102,1800.0021,91.00,43.00,10.00,2.00,11.00,0.00,0,4.192277,0,2.789258,2.79908,,10.74016,10.25568,8491.04,6704.485,,100.35,60.849565,30.00997,-0.07461309,29.98489,-0.08357525,30.12115,-0.06379485,
2021/12/29 22:24:46,1847622.3406,60.0026,91.00,44.00,10.00,2.00,11.00,0.00,0,4.192043,0,2.789258,2.79908,,10.74016,10.25568,8491.04,6704.485,,100.35,60.849565,30.55159,0.07104635,30.4352,0.1321959,30.29007,0.09927273,
2021/12/29 22:34:49,1848225.5594,54.8144,91.00,21.00,0.00,0.00,10.00,1.00,-7.435463,3.552271,-26.412779586473,2.789258,3.975001,3.30927142559724,10.74016,14.67864,8491.076,7307.416,,142.51,86.413065,36.01103,-0.1015544,34.34328,0.03568411,35.04509,0.07487893,
2021/12/29 22:37:49,1848405.6158,180.0051,91.00,23.00,0.00,0.00,11.00,1.00,0,3.810054,0,2.789258,3.975022,,10.74016,14.67872,8491.076,7307.426,,142.51,86.413522,33.37492,0.05882859,32.54588,0.08608341,32.82957,0.04009485,
2021/12/29 22:47:52,1849008.8274,54.8148,91.00,21.00,0.00,1.00,10.00,1.00,-9.111099,2.89916,-26.41453377684,2.789258,5.314245,,10.74016,19.10207,8491.076,7910.428,,190.53,115.527065,41.46255,0.005367994,37.91936,0.161773,38.97735,0.1225638,
2021/12/29 22:50:52,1849188.8818,180.0033,91.00,23.00,0.00,1.00,11.00,1.00,0,3.24642,0,2.789258,5.314268,,10.74016,19.10214,8491.076,7910.437,,190.53,115.527565,35.5863,-0.003670454,34.03576,0.1388741,34.40996,0.09298921,
2021/12/29 23:20:52,1850988.923,1800.0048,91.00,25.00,0.00,2.00,11.00,1.00,0,3.276047,0,2.789258,5.314268,,10.74016,19.10214,8491.076,7910.437,,190.53,115.527565,30.06506,-0.0598681,30.11741,-0.1000565,30.2185,-0.05610347,
2021/12/30 01:21:35,1858231.7682,7242.8037,91.00,26.00,0.00,2.00,11.00,1.00,0.04999785,4.200043,0.20999311990755,5.289963,5.314344,3.87011326040871,20.40802,19.10239,15732,7910.467,,100.46,115.529217,29.96287,-0.05411744,29.93777,-0.1068085,30.07403,-0.05184114,
2021/12/30 01:51:35,1860031.8108,1800.0024,91.00,27.00,0.00,2.00,11.00,1.00,0,4.188826,0,5.289963,5.314344,,20.40802,19.10239,15732.01,7910.467,,100.46,115.529217,30.13148,-0.03749251,30.21902,0.1050967,30.29197,0.1095784,
2021/12/30 01:51:37,1860033.8996,2.048,91.00,28.00,0.00,2.00,11.00,1.00,0.2500147,4.193881,1.0485319000507,5.289963,5.314344,-∞,20.40802,19.10239,15732.01,7910.467,,100.46,115.529217,30.1336214866222,-0.0340931504436948,30.2093308656297,0.0994460224524245,30.2768316730616,0.103110749004069,
2021/12/30 01:56:37,1860333.9442,300.0028,91.00,29.00,0.00,2.00,11.00,1.00,0,4.188248,0,5.289963,5.314344,,20.40802,19.10239,15732.01,7910.467,,100.46,115.529217,30.34826,0.1121724,30.11918,-0.03613174,29.85805,-0.07575929,
2021/12/30 02:06:41,1860937.1455,54.8145,92.00,21.00,1.00,0.00,10.00,1.00,-7.441666,3.550288,-26.420057499808,5.289963,6.490451,3.3077971840328,20.40802,23.52514,0.0068,602.9368,,122.69,141.096761,36.22098,0.07926941,34.10043,-0.07868886,34.67695,-0.07424951,
2021/12/30 02:09:41,1861117.1979,180.0025,92.00,23.00,1.00,0.00,11.00,1.00,0,3.80862,0,5.289963,6.490468,,20.40802,23.5252,0.0068,602.945,,122.69,141.09713,33.37983,0.1304328,32.29861,-0.003421307,32.44222,-0.04722714,
2021/12/30 02:19:44,1861720.3966,54.8131,92.00,21.00,1.00,1.00,10.00,1.00,-9.169159,2.880364,-26.410515493876,5.289963,7.830831,,20.40802,27.94817,0.0068,1205.895,,148.03,170.235457,41.12242,-0.09057999,37.70845,0.0920248,38.98122,0.141567,
2021/12/30 02:22:44,1861900.449,180.0034,92.00,23.00,1.00,1.00,11.00,1.00,0,3.233546,0,5.289963,7.830855,,20.40802,27.94824,0.0068,1205.904,,148.03,170.235978,35.3571,0.02598643,33.61018,-0.1387286,34.03342,-0.1364875,
2021/12/30 02:52:44,1863700.4875,1800.003,92.00,25.00,1.00,2.00,11.00,1.00,0,3.264793,0,5.289963,7.830855,,20.40802,27.94824,0.0068,1205.904,,148.03,170.235978,30.2987,0.0415206,30.27368,0.05249023,30.21292,0.08333266,
2021/12/30 04:53:57,1870973.7618,7273.2333,92.00,26.00,1.00,2.00,11.00,1.00,0.04999574,4.200071,0.20998565769754,7.797907,7.830951,3.86910925500725,30.10051,27.94855,7271.547,1205.942,,100.42,170.238065,30.30606,0.1112175,30.02066,-0.05305231,29.91045,-0.08167326,
2021/12/30 05:23:57,1872773.8048,1800.0013,92.00,27.00,1.00,2.00,11.00,1.00,0,4.189011,0,7.797907,7.830951,,30.10051,27.94855,7271.552,1205.942,,100.42,170.238065,30.38117,-0.014534,30.3632,0.1460034,30.26729,-0.06566167,
2021/12/30 05:23:59,1872775.8923,2.0488,92.00,28.00,1.00,2.00,11.00,1.00,0.2500116,4.194376,1.0486426547616,7.797907,7.830951,-∞,30.10051,27.94855,7271.552,1205.942,,100.42,170.238065,30.3681416469333,-0.0150884097627969,30.3561077375491,0.142972879749132,30.2682361725915,-0.0608398078182532,
2021/12/30 05:28:59,1873075.9349,300.0033,92.00,29.00,1.00,2.00,11.00,1.00,0,4.188366,0,7.797907,7.830951,,30.10051,27.94855,7271.552,1205.942,,100.42,170.238065,30.46733,0.1297021,30.21723,-0.07547677,30.0649,-0.09530127,
2021/12/30 05:39:03,1873679.1446,54.8151,93.00,21.00,2.00,0.00,10.00,1.00,-7.435097,3.550824,-26.400720869928,7.797907,9.007038,3.30737119579716,30.10051,32.37118,0.0079,602.9411,,115.51,195.805174,36.14799,0.03258467,34.08996,-0.1610672,34.69438,-0.1239157,
2021/12/30 05:42:03,1873859.1964,180.002,93.00,23.00,2.00,0.00,11.00,1.00,0,3.808321,0,7.797907,9.00706,,30.10051,32.37126,0.0079,602.9513,,115.51,195.805652,33.25009,0.08635402,32.09848,-0.1012886,32.29814,-0.1319325,
2021/12/30 05:52:06,1874462.3886,54.8138,93.00,21.00,2.00,1.00,10.00,1.00,-9.181656,2.877922,-26.424089798832,7.797907,10.34755,,30.10051,36.79401,0.0079,1205.871,,132.7,224.946739,41.13882,-0.08450866,37.45462,-0.07881284,38.69334,-0.1045847,
2021/12/30 05:55:06,1874642.4393,180.0026,93.00,23.00,2.00,1.00,11.00,1.00,0,3.231401,0,7.797907,10.34757,,30.10051,36.79405,0.0079,1205.877,,132.7,224.947174,35.42506,-0.03400564,34.00667,0.1305759,34.4088,0.09778261,
2021/12/30 06:25:06,1876442.4778,1800.0031,93.00,25.00,2.00,2.00,11.00,1.00,0,3.262522,0,7.797907,10.34757,,30.10051,36.79405,0.0079,1205.877,,132.7,224.947174,30.41848,0.1130629,30.47085,0.06588101,30.43131,0.08571148,
2021/12/30 08:26:20,1883716.1489,7273.6325,93.00,26.00,2.00,2.00,11.00,1.00,0.04999962,4.199904,0.20999360403648,10.30527,10.34765,3.86899296467433,39.79021,36.79433,7272.261,1205.91,,100.41,224.948913,29.91553,0.005517602,29.77776,-0.147388,29.88581,-0.09022772,
2021/12/30 08:56:20,1885516.192,1800.0028,93.00,27.00,2.00,2.00,11.00,1.00,0,4.188834,0,10.30527,10.34765,,39.79021,36.79433,7272.264,1205.91,,100.41,224.948913,30.13698,-0.137794,29.9289,-0.009169579,29.83977,-0.0796032,
2021/12/30 08:56:22,1885518.2817,2.0492,93.00,28.00,2.00,2.00,11.00,1.00,0.02765751,4.191624,0.11592988269624,10.30527,10.34765,,39.79021,36.79433,7272.264,1205.91,,100.41,224.948913,30.1389367751665,-0.137436183918162,29.9299106753825,-0.00942984795633343,29.8426769109254,-0.0791230565457685,
2021/12/30 09:01:22,1885818.3268,300.0047,93.00,29.00,2.00,2.00,11.00,1.00,0,4.188373,0,10.30527,10.34765,,39.79021,36.79433,7272.264,1205.91,,100.41,224.948913,30.4379,0.1132447,30.24408,-0.06911397,30.08472,-0.09775519,
2021/12/30 09:11:25,1886421.5432,54.8133,94.00,21.00,3.00,0.00,10.00,1.00,-7.434601,3.550474,-26.396357550874,10.30527,11.52391,3.30672091686338,39.79021,41.21724,0.0029,602.9804,,111.83,250.519783,36.37679,-0.0286603,34.34068,0.03436089,34.86123,-0.02885461,
2021/12/30 09:14:25,1886601.5965,180.003,94.00,23.00,3.00,0.00,11.00,1.00,0,3.808247,0,10.30527,11.52393,,39.79021,41.21733,0.0029,602.9915,,111.83,250.520217,33.3157,-0.06273866,32.26237,-0.04510045,32.49707,-0.09762406,
2021/12/30 09:24:28,1887204.8054,54.8152,94.00,21.00,3.00,1.00,10.00,1.00,-9.192085,2.873701,-26.415303856585,10.30527,12.86492,,39.79021,45.6405,0.0029,1205.959,,124.84,279.672174,41.57238,0.1155412,38.02304,0.06999731,39.17765,0.0006866455,
2021/12/30 09:27:28,1887384.8609,180.0041,94.00,23.00,3.00,1.00,11.00,1.00,0,3.228147,0,10.30527,12.86495,,39.79021,45.64057,0.0029,1205.969,,124.84,279.672826,35.39846,-0.03754973,34.06376,0.1191974,34.6403,0.07771134,
2021/12/30 09:57:28,1889184.9009,1800.0037,94.00,25.00,3.00,2.00,11.00,1.00,0,3.259361,0,10.30527,12.86495,,39.79021,45.64057,0.0029,1205.969,,124.84,279.672826,30.21784,0.08853972,30.00981,-0.1260257,29.96299,-0.1282912,
2021/12/30 11:58:40,1896456.4024,7271.4612,94.00,26.00,3.00,2.00,11.00,1.00,0.04999843,4.200004,0.20999360599372,12.81336,12.86503,3.86875884983044,49.48201,45.64083,7269.709,1206,,100.4,279.674565,30.52426,0.03655434,30.40785,0.1140594,30.2979,0.0657171,
2021/12/30 12:28:40,1898256.4457,1800.0024,94.00,27.00,3.00,2.00,11.00,1.00,0,4.188892,0,12.81336,12.86503,,49.48201,45.64083,7269.712,1206,,100.4,279.674565,30.47114,0.1247472,30.41098,0.03065884,30.32919,-0.0375402,
2021/12/30 12:28:42,1898258.5362,2.051899,94.00,28.00,3.00,2.00,11.00,1.00,0.2499922,4.194811,1.0486700304742,12.81336,12.86503,,49.48201,45.64083,7269.712,1206,,100.4,279.674565,30.4651969348499,0.121197615763459,30.4121361100524,0.0335671384695093,30.3355549982134,-0.0334452773731539,
2021/12/30 12:33:42,1898558.5788,300.0033,94.00,29.00,3.00,2.00,11.00,1.00,0,4.188331,0,12.81336,12.86503,,49.48201,45.64083,7269.712,1206,,100.4,279.674565,30.18584,-0.11168,30.12561,-0.06444693,30.19149,0.008087158,
2021/12/30 12:43:45,1899161.7677,54.8114,95.00,21.00,4.00,0.00,10.00,1.00,-7.436905,3.549747,-26.399131213035,12.81336,14.04106,3.30665723804096,49.48201,50.0628,0.0242,602.8244,,109.58,305.240435,36.35023,0.1083326,34.39076,-0.04934549,34.91128,-0.1059425,
2021/12/30 12:46:45,1899341.8183,180.0024,95.00,23.00,4.00,0.00,11.00,1.00,0,3.808047,0,12.81336,14.04108,,49.48201,50.06285,0.0242,602.8318,,109.58,305.24087,33.4352,0.06077051,32.35412,-0.1083601,32.50473,-0.08424759,
2021/12/30 12:56:49,1899944.985,54.8127,95.00,21.00,4.00,1.00,10.00,1.00,-9.194084,2.870468,-26.391323911312,12.81336,15.38181,,49.48201,54.48459,0.0242,1205.598,,120.05,334.387174,41.13519,0.0204277,37.40936,-0.1476932,38.67585,-0.1041627,
2021/12/30 12:59:49,1900125.0382,180.0032,95.00,23.00,4.00,1.00,11.00,1.00,0,3.226052,0,12.81336,15.38183,,49.48201,54.48466,0.0242,1205.608,,120.05,334.387609,35.18326,-0.0378108,33.54752,-0.1253963,34.12445,-0.07077694,
2021/12/30 13:29:49,1901925.0791,1800.0039,95.00,25.00,4.00,2.00,11.00,1.00,0,3.25767,0,12.81336,15.38183,,49.48201,54.48466,0.0242,1205.608,,120.05,334.387609,30.10353,-0.01442969,29.8884,-0.01487195,29.86265,-0.06109834,
2021/12/30 15:30:56,1909192.2714,7267.1529,95.00,26.00,4.00,2.00,11.00,1.00,0.04999767,4.199896,0.20998501424232,15.32157,15.38192,3.86876889860542,59.17398,54.48495,7265.544,1205.642,,100.39,334.389565,30.61575,0.1615596,30.40092,-0.01855433,30.25577,-0.05155504,
2021/12/30 16:00:56,1910992.3159,1800.003,95.00,27.00,4.00,2.00,11.00,1.00,0,4.187996,0,15.32157,15.38192,,59.17398,54.48495,7265.548,1205.642,,100.39,334.389565,30.31814,0.07075548,30.06794,-0.03093243,30.00002,-0.1057434,
2021/12/30 16:00:58,1910994.4048,2.050199,95.00,28.00,4.00,2.00,11.00,1.00,0.2499928,4.194933,1.0487030464824,15.32157,15.38192,,59.17398,54.48495,7265.548,1205.642,,100.39,334.389565,30.3156117003483,0.0694844032382812,30.0663567868271,-0.0332618032368326,30.0000932937931,-0.107037862524867,
2021/12/30 16:05:58,1911294.4482,300.0033,95.00,29.00,4.00,2.00,11.00,1.00,0,4.188242,0,15.32157,15.38192,,59.17398,54.48495,7265.548,1205.642,,100.39,334.389565,30.13042,-0.02405286,30.12647,-0.1152724,30.24867,-0.06033123,
2021/12/30 16:16:01,1911897.6326,54.813,96.00,21.00,5.00,0.00,10.00,1.00,-7.441132,3.549655,-26.41345140946,15.32157,16.55804,3.30564357904218,59.17398,58.90699,0.0098,602.8412,,108.07,359.957391,35.99224,-0.09503722,34.34536,-0.01676798,35.07505,0.07256627,
2021/12/30 16:19:01,1912077.6856,180.0027,96.00,23.00,5.00,0.00,11.00,1.00,0,3.808256,0,15.32157,16.55806,,59.17398,58.90707,0.0098,602.8515,,108.07,359.957826,33.2106,0.07622004,32.12198,-0.1041508,32.3707,-0.1369679,
2021/12/30 16:29:04,1912680.8602,54.8128,96.00,21.00,5.00,1.00,10.00,1.00,-9.206779,2.868384,-26.408577575136,15.32157,17.89918,,59.17398,63.32944,0.0098,1205.702,,116.82,389.112609,41.32575,-0.05146623,37.47659,-0.0151825,38.65298,-0.07784843,
2021/12/30 16:32:04,1912860.9102,180.0024,96.00,23.00,5.00,1.00,11.00,1.00,0,3.22391,0,15.32157,17.8992,,59.17398,63.32948,0.0098,1205.707,,116.82,389.113043,35.4583,0.05518198,34.05396,0.01894712,34.5119,0.08001447,
2021/12/30 17:02:04,1914660.9482,1800.0042,96.00,25.00,5.00,2.00,11.00,1.00,0,3.25572,0,15.32157,17.8992,,59.17398,63.32948,0.0098,1205.707,,116.82,389.113043,30.30535,-0.01428127,30.42806,0.0750351,30.43774,0.07728577,
2021/12/30 19:03:28,1921944.3257,7283.3383,96.00,26.00,5.00,2.00,11.00,1.00,0.04999839,4.200121,0.20999928780519,17.83046,17.89927,3.8687197193676,68.86823,63.32973,7281.596,1205.738,,100.39,389.114565,30.33458,-0.08911967,30.20403,-0.06387949,30.24178,-0.0001430511,
2021/12/30 19:33:28,1923744.3707,1800.004,96.00,27.00,5.00,2.00,11.00,1.00,0,4.188803,0,17.83046,17.89927,,68.86823,63.32973,7281.599,1205.738,,100.39,389.114565,30.48087,0.07830262,30.15337,-0.01417935,30.05733,-0.08458316,
2021/12/30 19:33:30,1923746.4644,2.052099,96.00,28.00,5.00,2.00,11.00,1.00,0.2500222,4.19493,1.048825627446,17.83046,17.89927,-∞,68.86823,63.32973,7281.599,1205.738,,100.39,389.114565,30.4723683303292,0.0752057098376631,30.1529258955005,-0.0186829823924701,30.0635282566523,-0.0851603523071897,
2021/12/30 19:38:30,1924046.5115,300.0055,96.00,29.00,5.00,2.00,11.00,1.00,0,4.188336,0,17.83046,17.89927,,68.86823,63.32973,7281.599,1205.738,,100.39,389.114565,30.3578,-0.03254294,30.43127,0.08836627,30.448,0.0708276,
2021/12/30 19:48:33,1924649.7214,54.813,97.00,21.00,6.00,0.00,10.00,1.00,-7.437027,3.549986,-26.401341731622,17.83046,19.07566,3.30632470602348,68.86823,67.75277,0.0183,602.9492,,106.98,414.688261,36.51344,-0.02688527,34.722,0.1595342,35.22837,0.1049531,
2021/12/30 19:51:33,1924829.7739,180.0042,97.00,23.00,6.00,0.00,11.00,1.00,0,3.808064,0,17.83046,19.07568,,68.86823,67.75283,0.0183,602.9578,,106.98,414.688696,33.62774,0.0494051,32.66616,0.1218796,32.80981,0.04745722,
2021/12/30 20:01:36,1925432.9587,54.8126,97.00,21.00,6.00,1.00,10.00,1.00,-9.210846,2.86741,-26.41127192886,17.83046,20.41684,,68.86823,72.17507,0.0183,1205.804,,114.51,443.844348,41.57928,0.03709316,37.69053,0.06905675,38.74891,0.01703382,
2021/12/30 20:04:37,1925613.0104,180.0033,97.00,23.00,6.00,1.00,11.00,1.00,0,3.223439,0,17.83046,20.41686,,68.86823,72.17514,0.0183,1205.814,,114.51,443.844783,35.6683,0.07180095,33.91554,0.1043749,34.24091,0.07815242,
2021/12/30 20:34:37,1927413.0527,1800.0038,97.00,25.00,6.00,2.00,11.00,1.00,0,3.254783,0,17.83046,20.41686,,68.86823,72.17514,0.0183,1205.814,,114.51,443.844783,30.02351,-0.139327,30.04066,0.01153946,30.32212,0.07974565,
2021/12/30 22:35:57,1934693.6464,7280.5544,97.00,26.00,6.00,2.00,11.00,1.00,0.04999314,4.199972,0.20996978819208,20.33963,20.41695,3.86884932270435,78.56372,72.17542,7278.534,1205.847,,100.38,443.846739,29.96547,-0.06201386,29.84884,-0.1240861,29.96395,-0.12411,
2021/12/30 23:05:57,1936493.6911,1800.0039,97.00,27.00,6.00,2.00,11.00,1.00,0,4.188795,0,20.33963,20.41695,,78.56372,72.17542,7278.535,1205.847,,100.38,443.846739,30.42473,-0.01821041,30.16052,-0.156737,30.02224,-0.1238006,
2021/12/30 23:05:59,1936495.7817,2.047899,97.00,28.00,6.00,2.00,11.00,1.00,0.2500449,4.194319,1.0487680749231,20.33963,20.41695,,78.56372,72.17542,7278.535,1205.847,,100.38,443.846739,30.4179259008776,-0.016284871818928,30.1669714784182,-0.14741733572915,30.0270215771253,-0.117808032193075,
2021/12/30 23:10:59,1936795.8281,300.0047,97.00,29.00,6.00,2.00,11.00,1.00,0,4.188478,0,20.33963,20.41695,,78.56372,72.17542,7278.535,1205.847,,100.38,443.846739,30.13057,-0.01070976,30.22514,-0.09644628,30.31922,-0.05030096,
2021/12/30 23:21:03,1937399.0428,54.8153,98.00,21.00,7.00,0.00,10.00,1.00,-7.439087,3.549975,-26.408572872825,20.33963,21.59337,3.30556529320299,78.56372,76.59848,0.027,602.942,,106.16,469.421087,36.37464,0.05428791,34.32457,-0.118717,34.78236,-0.09899139,
2021/12/30 23:24:03,1937579.0967,180.0024,98.00,23.00,7.00,0.00,11.00,1.00,0,3.808236,0,20.33963,21.59339,,78.56372,76.59854,0.027,602.9496,,106.16,469.421522,33.4602,0.1625085,32.37918,-0.02286315,32.47375,-0.0776124,
2021/12/30 23:34:06,1938182.2698,54.8127,98.00,21.00,7.00,1.00,10.00,1.00,-9.215469,2.865425,-26.406235259325,20.33963,22.9348,,78.56372,81.02129,0.027,1205.87,,112.76,498.582609,41.45061,0.0199163,37.71332,0.1240098,38.85468,0.06753922,
2021/12/30 23:37:06,1938362.323,180.0025,98.00,23.00,7.00,1.00,11.00,1.00,0,3.221783,0,20.33963,22.93483,,78.56372,81.02135,0.027,1205.879,,112.76,498.583261,35.24804,0.04871368,33.61685,0.01745701,34.2426,0.08726001,
2021/12/31 00:07:06,1940162.3615,1800.0015,98.00,25.00,7.00,2.00,11.00,1.00,0,3.253136,0,20.33963,22.93483,,78.56372,81.02135,0.027,1205.879,,112.76,498.583261,30.29448,-0.04958987,30.33277,0.09366453,30.32834,0.1003075,
2021/12/31 02:08:30,1947446.4369,7284.0329,98.00,26.00,7.00,2.00,11.00,1.00,0.04999299,4.200021,0.20997160785279,22.84913,22.93492,3.86858205809636,88.26009,81.02164,7282,1205.913,,100.38,498.585217,30.29537,0.02610803,30.03108,0.07661641,29.89974,0.008410215,
2021/12/31 02:38:30,1949246.4824,1800.0021,98.00,27.00,7.00,2.00,11.00,1.00,0,4.188972,0,22.84913,22.93492,,88.26009,81.02164,7282.003,1205.913,,100.38,498.585217,30.16925,-0.02074718,30.25679,0.1300246,30.37902,0.09269416,
