Repository: HVES-Battery-Testing-Consortium/LG-HG2

# Battery Testing Consortium (BTC)
The Battery Testing Consortium (BTC) has been developed within the High Voltage and Energy Storage Lab at Oxford Brookes University to provide accurate and comprehensive cell data to Formula Student Electric teams. Through the BTC, we aim to provide FS teams with information for improved and informed decisions for cell selection, pack architecture design, thermal cooling requirements, and end of life predictions. A range of tests are completed to provide a comprehensive electrochemical lithium-ion characterisation for modelling, validation, and battery management parameterisation.

File: Data/Round1/LG_HG2/Package 3/211208_FSD_ENDUR_15kW_LG_HG2_5_30C/211208_FSD_ENDUR_15kW_LG_HG2_5_30C_Channel_3_StatisticByStep.CSV (part 7 of 13)
Date_Time                    ,Test_Time(s),Step_Time(s),Cycle_Index,Step_Index,TC_Counter1,TC_Counter2,TC_Counter3,TC_Counter4,Current(A),Voltage(V),Power(W),Charge_Capacity(Ah),Discharge_Capacity(Ah),Mean_Voltage(V),Charge_Energy(Wh),Discharge_Energy(Wh),Charge_Time(s),Discharge_Time(s),V_Max_On_Cycle(V),Coulombic_Efficiency(%),mAh/g,Aux_Temperature_1(C),Aux_dT/dt_1(C),Aux_Temperature_2(C),Aux_dT/dt_2(C),Aux_Temperature_3(C),Aux_dT/dt_3(C)
2021/12/31 02:38:32,1949248.5753,2.052,98.00,28.00,7.00,2.00,11.00,1.00,0.01879919,4.19102,0.0787877812738,22.84913,22.93492,,88.26009,81.02164,7282.003,1205.913,,100.38,498.585217,30.1753211511107,-0.0181702101184056,30.2623872213719,0.129662870684763,30.381537183325,0.0915907050438649,
2021/12/31 02:43:32,1949548.6171,300.0016,98.00,29.00,7.00,2.00,11.00,1.00,0,4.188309,0,22.84913,22.93492,,88.26009,81.02164,7282.003,1205.913,,100.38,498.585217,29.99494,-0.1487648,29.87832,-0.04092216,30.07794,0.009642839,
2021/12/31 02:53:35,1950151.8092,54.8121,99.00,21.00,8.00,0.00,10.00,1.00,-7.438011,3.549284,-26.399613434124,22.84913,24.11121,3.30138435354174,88.26009,85.44421,0.006,602.9174,,105.52,524.156739,36.16297,0.06265879,34.08406,-0.03133059,34.61175,-0.1054025,
2021/12/31 02:56:35,1950331.86,180.0025,99.00,23.00,8.00,0.00,11.00,1.00,0,3.80818,0,22.84913,24.11123,,88.26009,85.44427,0.006,602.9256,,105.52,524.157174,32.98864,0.002347231,31.95559,-0.1718223,32.34452,-0.1279962,
2021/12/31 03:06:39,1950935.0347,54.8128,99.00,21.00,8.00,1.00,10.00,1.00,-9.22226,2.86409,-26.4133826434,22.84913,25.45267,,88.26009,89.86689,0.006,1205.826,,111.39,553.318913,41.28966,0.006779432,37.70363,0.102154,38.91416,0.03707767,
2021/12/31 03:09:39,1951115.087,180.0023,99.00,23.00,8.00,1.00,11.00,1.00,0,3.220708,0,22.84913,25.4527,,88.26009,89.86696,0.006,1205.836,,111.39,553.319565,35.1284,-0.05195379,33.49946,-0.1410675,34.07643,-0.07553101,
2021/12/31 03:39:39,1952915.1262,1800.0022,99.00,25.00,8.00,2.00,11.00,1.00,0,3.251901,0,22.84913,25.4527,,88.26009,89.86696,0.006,1205.836,,111.39,553.319565,30.39973,0.08024395,30.21291,0.08510053,30.07466,0.06534636,
2021/12/31 05:41:11,1960207.3852,7292.2188,99.00,26.00,8.00,2.00,11.00,1.00,0.04999768,4.19983,0.2099817563944,25.35847,25.45279,3.8685537269196,97.95577,89.86725,7289.404,1205.87,,100.37,553.321522,30.40352,0.02829432,30.14633,-0.1244915,30.06438,-0.1003289,
2021/12/31 06:11:11,1962007.4273,1800.0022,99.00,27.00,8.00,2.00,11.00,1.00,0,4.189056,0,25.35847,25.45279,,97.95577,89.86725,7289.406,1205.87,,100.37,553.321522,30.44427,0.06458759,30.22231,-0.1350319,30.43329,0.1180816,
2021/12/31 06:11:13,1962009.5172,2.0513,99.00,28.00,8.00,2.00,11.00,1.00,0.2500263,4.194984,1.0488563280792,25.35847,25.45279,,97.95577,89.86725,7289.406,1205.87,,100.37,553.321522,30.4523470449461,0.0645697074211439,30.2311014466895,-0.134969433572608,30.4305783677707,0.109333612749911,
2021/12/31 06:16:13,1962309.561,300.0023,99.00,29.00,8.00,2.00,11.00,1.00,0,4.188488,0,25.35847,25.45279,,97.95577,89.86725,7289.406,1205.87,,100.37,553.321522,30.26325,-0.1232266,30.23822,0.03955364,30.38155,0.08574605,
2021/12/31 06:26:16,1962912.7551,54.8131,100.00,21.00,9.00,0.00,10.00,1.00,-7.43853,3.549593,-26.40375401829,25.35847,26.62918,3.30478925811273,97.95577,94.29,0,602.9417,,105.01,578.895217,35.99169,0.08571267,34.00978,0.06138444,34.45378,-0.0280714,
2021/12/31 06:29:16,1963092.8082,180.0035,100.00,23.00,9.00,0.00,11.00,1.00,0,3.807959,0,25.35847,26.6292,,97.95577,94.29007,0,602.9508,,105.01,578.895652,32.66907,-0.07362962,31.96493,-0.0555563,32.36087,0.0320673,
2021/12/31 06:39:20,1963696.0038,54.8129,100.00,21.00,9.00,1.00,10.00,1.00,-9.228958,2.861724,-26.410730603592,25.35847,27.97091,,97.95577,98.71301,0,1205.893,,110.3,608.063261,40.813,0.06512165,37.36218,0.0649929,38.26198,-0.01038313,
2021/12/31 06:42:20,1963876.0554,180.0034,100.00,23.00,9.00,1.00,11.00,1.00,0,3.21856,0,25.35847,27.97093,,97.95577,98.71305,0,1205.9,,110.3,608.063696,34.91995,0.08331656,33.26232,0.02050161,33.59484,-0.06906152,
2021/12/31 07:12:20,1965676.0945,1800.0022,100.00,25.00,9.00,2.00,11.00,1.00,0,3.250031,0,25.35847,27.97093,,97.95577,98.71305,0,1205.9,,110.3,608.063696,29.49399,0.01127183,29.60972,-0.098629,29.79525,-0.0392133,
2021/12/31 09:13:34,1972950.7845,7274.6489,100.00,26.00,9.00,2.00,11.00,1.00,0.04999636,4.200027,0.20998606190172,27.86675,27.97102,3.86847377824743,107.6469,98.71333,7271.333,1205.933,,100.37,608.065652,29.91535,-0.01014948,30.00289,-0.0262326,30.09691,0.03757656,
2021/12/31 09:43:34,1974750.8307,1800.0025,100.00,27.00,9.00,2.00,11.00,1.00,0,4.188907,0,27.86675,27.97102,,107.6469,98.71333,7271.334,1205.933,,100.37,608.065652,30.58834,0.1359892,30.52119,0.03935754,30.40427,-0.03102303,
2021/12/31 09:43:36,1974752.9245,2.053599,100.00,28.00,9.00,2.00,11.00,1.00,0.2499775,4.19438,1.04850062645,27.86675,27.97102,,107.6469,98.71333,7271.334,1205.933,,100.37,608.065652,30.5770066304885,0.128274210894074,30.5081929516922,0.0370138832956585,30.3971960795437,-0.0285504430751776,
2021/12/31 09:48:36,1975052.9692,300.003,100.00,29.00,9.00,2.00,11.00,1.00,0,4.188307,0,27.86675,27.97102,,107.6469,98.71333,7271.334,1205.933,,100.37,608.065652,30.1646,-0.08434057,30.31545,0.09124756,30.44473,0.1088917,
2021/12/31 12:48:37,1985853.006,10800.0038,101.00,31.00,10.00,2.00,11.00,1.00,0,4.182366,0,27.86675,27.97102,,107.6469,98.71333,0,0,,100.37,608.065652,30.40706,-0.104838,30.17803,0.04082441,30.10313,-0.02076805,
2021/12/31 12:58:32,1986448.5878,300.0025,101.00,34.00,10.00,2.00,11.00,1.00,0,4.182402,0,0,0,,0,0,0,0,,0,0,30.22289,-0.05605102,30.33153,0.1290852,30.40451,0.1401258,
2021/12/31 14:49:02,1993078.4962,6629.8666,101.00,35.00,10.00,2.00,11.00,1.00,-1.449471,2.499997,-3.623673151587,7.002299E-09,2.669353,3.69763134617027,2.929355E-08,9.804948,0.0047,6628.229,,38121094400,58.029413,31.63663,-0.08325696,30.96596,-0.08779526,31.23585,-0.09436727,
2021/12/31 15:19:02,1994878.5502,1800.0046,101.00,37.00,10.00,2.00,11.00,1.00,0,2.931714,0,7.002299E-09,2.669356,,2.929355E-08,9.804956,0.0047,6628.237,,38121142400,58.029478,30.44429,0.1156956,30.29268,-0.07355154,30.16153,-0.09557009,
2021/12/31 17:26:26,2002522.7769,7644.1873,101.00,38.00,10.00,2.00,11.00,1.00,0.04999581,4.199918,0.20997830234358,2.654393,2.669372,3.84337245510819,10.18238,9.805001,7641.462,6628.284,,100.56,58.029826,30.06207,-0.0651294,30.04403,-0.1115817,30.20846,-0.03023565,
2021/12/31 17:56:26,2004322.819,1800.0021,101.00,39.00,10.00,2.00,11.00,1.00,0,4.188738,0,2.654393,2.669372,,10.18238,9.805001,7641.467,6628.284,,100.56,58.029826,30.33177,0.03588498,30.15899,0.09582579,30.04184,0.04084945,
2021/12/31 17:57:21,2004377.8621,55.0028,101.00,40.00,10.00,2.00,11.00,1.00,0.004524231,4.080169,0.018459627075039,2.659335,2.788203,4.08442561850539,10.20283,10.21899,7646.884,6677.878,,104.85,60.613109,34.28014,-0.07057786,33.22903,0.1123178,33.65244,0.1297569,
2021/12/31 18:07:21,2004977.9064,600.0032,101.00,41.00,10.00,2.00,11.00,1.00,0,4.119271,0,2.659335,2.788203,,10.20283,10.21899,7646.887,6677.878,,104.85,60.613109,30.50003,0.04958391,30.5735,0.08699894,30.62546,0.02104402,
2021/12/31 18:21:14,2005810.1862,832.2388,101.00,42.00,10.00,2.00,11.00,1.00,0.04999683,4.199936,0.20998348620288,2.778476,2.788203,4.19845550170137,10.70224,10.21899,8478.782,6677.878,,100.35,60.613109,29.98515,-0.1338428,30.0938,0.0001347065,30.22304,0.0397265,
2021/12/31 18:51:14,2007610.2295,1800.0025,101.00,43.00,10.00,2.00,11.00,1.00,0,4.192149,0,2.778476,2.788203,,10.70224,10.21899,8478.784,6677.878,,100.35,60.613109,30.36956,0.1060766,30.16865,-0.0439775,30.04446,-0.1121891,
2021/12/31 18:52:14,2007670.2619,60.0028,101.00,44.00,10.00,2.00,11.00,1.00,0,4.1921,0,2.778476,2.788203,,10.70224,10.21899,8478.784,6677.878,,100.35,60.613109,30.29879,0.01057744,30.34413,0.1279676,30.25525,0.06861508,
2021/12/31 19:02:17,2008273.4631,54.8138,101.00,21.00,0.00,0.00,10.00,2.00,-7.443359,3.550809,-26.429946127431,2.778476,3.964509,3.30669152803494,10.70224,14.6417,8478.816,7280.794,,142.69,86.184978,36.39539,-0.05429029,34.38726,0.08122563,34.8799,0.01578808,
2021/12/31 19:05:17,2008453.5123,180.002,101.00,23.00,0.00,0.00,11.00,2.00,0,3.809443,0,2.778476,3.964529,,10.70224,14.64176,8478.816,7280.803,,142.69,86.185413,33.06374,-0.07317185,32.14301,-0.1231658,32.53187,-0.1099932,
2021/12/31 19:15:20,2009056.6771,54.812,101.00,21.00,0.00,1.00,10.00,2.00,-9.17202,2.878808,-26.40448455216,2.778476,5.304615,,10.70224,19.06275,8478.816,7883.464,,190.92,115.317717,41.12883,-0.05240202,37.78287,0.1049232,38.91718,0.0982368,
2021/12/31 19:18:20,2009236.7263,180.0033,101.00,23.00,0.00,1.00,11.00,2.00,0,3.232755,0,2.778476,5.304641,,10.70224,19.06282,8478.816,7883.475,,190.92,115.318283,35.19034,-0.06685972,33.50571,-0.1472545,34.04774,-0.1536977,
2021/12/31 19:48:20,2011036.7673,1800.0047,101.00,25.00,0.00,2.00,11.00,2.00,0,3.264258,0,2.778476,5.304641,,10.70224,19.06282,8478.816,7883.475,,190.92,115.318283,30.44831,0.1327437,30.41629,0.01733005,30.2993,-0.03548205,
2021/12/31 21:49:31,2018307.7283,7270.9199,101.00,26.00,0.00,2.00,11.00,2.00,0.04999102,4.200079,0.20996623329058,5.282027,5.304734,3.86994613279959,20.37913,19.06312,15748.15,7883.511,,100.43,115.320304,30.39093,0.1198053,30.08447,-0.06021023,30.0236,-0.1108307,
2021/12/31 22:19:31,2020107.7753,1800.0037,101.00,27.00,0.00,2.00,11.00,2.00,0,4.188652,0,5.282028,5.304734,,20.37913,19.06312,15748.15,7883.511,,100.43,115.320304,30.46811,0.02403975,30.17578,0.05004942,30.05863,0.01046658,
2021/12/31 22:19:33,2020109.8698,2.0537,101.00,28.00,0.00,2.00,11.00,2.00,0.2500026,4.195001,1.0487611570026,5.282028,5.304734,,20.37913,19.06312,15748.15,7883.511,,100.43,115.320304,30.4598312905801,0.0251055286685421,30.1803059866198,0.0490479547013184,30.0679044467011,0.0126535898586336,
2021/12/31 22:24:33,2020409.9132,300.0033,101.00,29.00,0.00,2.00,11.00,2.00,0,4.188583,0,5.282028,5.304734,,20.37913,19.06312,15748.15,7883.511,,100.43,115.320304,30.54475,0.03929257,30.30877,0.09280145,30.03542,-0.150097,
2021/12/31 22:34:37,2021013.1286,54.814,102.00,21.00,1.00,0.00,10.00,2.00,-7.44455,3.548625,-26.41791624375,5.282028,6.481293,3.30521862248937,20.37913,23.48608,0.0017,602.9735,,122.7,140.897674,35.96036,-0.08657932,34.10399,-0.1147115,34.86184,-0.09498477,
2021/12/31 22:37:37,2021193.1817,180.0031,102.00,23.00,1.00,0.00,11.00,2.00,0,3.808065,0,5.282028,6.481309,,20.37913,23.48614,0.0017,602.9812,,122.7,140.898022,33.18459,-0.05697608,32.06085,-0.01644135,32.30256,-0.06680846,
2021/12/31 22:47:40,2021796.3661,54.813,102.00,21.00,1.00,1.00,10.00,2.00,-9.225517,2.861793,-26.401519971981,5.282028,7.823086,,20.37913,27.9088,0.0017,1205.892,,148.11,170.067087,41.18666,0.04636765,37.68998,0.1028156,39.01811,0.05718946,
2021/12/31 22:50:40,2021976.4207,180.0041,102.00,23.00,1.00,1.00,11.00,2.00,0,3.220717,0,5.282028,7.823113,,20.37913,27.90887,0.0017,1205.902,,148.11,170.067674,35.30453,0.00217557,33.88577,0.1034379,34.39264,0.05538702,
2021/12/31 23:20:40,2023776.4601,1800.0039,102.00,25.00,1.00,2.00,11.00,2.00,0,3.253957,0,5.282028,7.823113,,20.37913,27.90887,0.0017,1205.902,,148.11,170.067674,30.1809,-0.08764744,30.32472,0.09347498,30.34141,0.1221228,
2022/01/01 01:22:10,2031066.4691,7289.9689,102.00,26.00,1.00,2.00,11.00,2.00,0.0499972,4.199938,0.2099851401736,7.791855,7.823204,3.86863302172985,30.07688,27.90917,7287.96,1205.938,,100.4,170.069652,30.43457,0.07212877,30.18445,0.09742618,30.00393,-0.01256704,
2022/01/01 01:52:10,2032866.5147,1800.0045,102.00,27.00,1.00,2.00,11.00,2.00,0,4.188696,0,7.791855,7.823204,,30.07688,27.90917,7287.964,1205.938,,100.4,170.069652,30.50912,0.02980232,30.40678,0.03928304,30.24755,0.03271222,
2022/01/01 01:52:12,2032868.6074,2.051699,102.00,28.00,1.00,2.00,11.00,2.00,0.2500238,4.194861,1.0488150876918,7.791855,7.823204,-∞,30.07688,27.90917,7287.964,1205.938,,100.4,170.069652,30.4917811718251,0.0268084734660504,30.3925171710815,0.0354830667821201,30.2444251646664,0.0301704598094141,
2022/01/01 01:57:12,2033168.651,300.0027,102.00,29.00,1.00,2.00,11.00,2.00,0,4.188051,0,7.791855,7.823204,,30.07688,27.90917,7287.964,1205.938,,100.4,170.069652,30.34368,-0.002753735,30.09349,0.01811385,30.07488,-0.01048446,
2022/01/01 02:07:15,2033771.8552,54.8129,103.00,21.00,2.00,0.00,10.00,2.00,-7.438225,3.549163,-26.399472955675,7.791856,8.999675,3.30457076305723,30.07688,32.33165,0.0033,602.893,,115.5,195.645109,36.28873,0.09636283,34.30109,0.08851528,34.75193,0.04268289,
2022/01/01 02:10:15,2033951.9082,180.0032,103.00,23.00,2.00,0.00,11.00,2.00,0,3.808278,0,7.791856,8.999696,,30.07688,32.33173,0.0033,602.9032,,115.5,195.645565,32.89872,-0.09366751,32.0057,-0.1115346,32.42264,-0.07209063,
2022/01/01 02:20:19,2034555.0916,54.8134,103.00,21.00,2.00,1.00,10.00,2.00,-9.237717,2.856449,-26.387067486933,7.791856,10.34154,,30.07688,36.75391,0.0033,1205.745,,132.72,224.816087,41.10489,-0.04793286,37.62148,0.1114261,38.90136,0.09824991,
2022/01/01 02:23:19,2034735.1402,180.0025,103.00,23.00,2.00,1.00,11.00,2.00,0,3.218394,0,7.791856,10.34156,,30.07688,36.75397,0.0033,1205.753,,132.72,224.816522,35.55096,0.1241338,33.93046,0.03006577,34.22791,-0.04199028,
2022/01/01 02:53:19,2036535.1762,1800.0015,103.00,25.00,2.00,2.00,11.00,2.00,0,3.251215,0,7.791856,10.34156,,30.07688,36.75397,0.0033,1205.753,,132.72,224.816522,30.3287,0.1090527,30.03627,-0.007211566,29.94016,-0.0798291,
2022/01/01 04:54:54,2043830.1139,7294.8958,103.00,26.00,2.00,2.00,11.00,2.00,0.04999363,4.200039,0.20997519575157,10.30217,10.34165,3.86863682620151,39.77611,36.75425,7292.589,1205.786,,100.38,224.818478,30.41594,-0.05102754,30.08135,-0.007215738,29.99935,-0.07102787,
2022/01/01 05:24:54,2045630.1588,1800.003,103.00,27.00,2.00,2.00,11.00,2.00,0,4.188603,0,10.30217,10.34165,,39.77611,36.75425,7292.591,1205.786,,100.38,224.818478,30.46698,0.1217532,30.36462,0.02635181,30.18424,-0.0264585,
2022/01/01 05:24:56,2045632.2526,2.052,103.00,28.00,2.00,2.00,11.00,2.00,0.2499872,4.195669,1.0488635454368,10.30217,10.34165,-∞,39.77611,36.75425,7292.591,1205.786,,100.38,224.818478,30.4651633802522,0.119861260791495,30.3661215502868,0.0276380421541274,30.188826535223,-0.0250229549119345,
2022/01/01 05:29:56,2045932.2959,300.0031,103.00,29.00,2.00,2.00,11.00,2.00,0,4.18848,0,10.30217,10.34165,,39.77611,36.75425,7292.591,1205.786,,100.38,224.818478,30.11616,-0.1243329,30.02775,-0.06503701,30.3117,-0.01228213,
2022/01/01 05:39:59,2046535.5001,54.8136,104.00,21.00,3.00,0.00,10.00,2.00,-7.444817,3.548512,-26.418022462304,10.30217,11.51813,3.30483318812561,39.77611,41.1767,0.0221,602.88,,111.8,250.39413,36.28344,0.09301901,34.14922,-0.03143311,34.71872,-0.04664898,
2022/01/01 05:42:59,2046715.5533,180.0035,104.00,23.00,3.00,0.00,11.00,2.00,0,3.808122,0,10.30217,11.51815,,39.77611,41.17675,0.0221,602.8874,,111.8,250.394565,33.41339,0.1225317,32.30424,-0.01375437,32.41982,-0.07288456,
2022/01/01 05:53:02,2047318.7423,54.8143,104.00,21.00,3.00,1.00,10.00,2.00,-9.246628,2.855704,-26.405632566112,10.30217,12.86014,,39.77611,45.59896,0.0221,1205.733,,124.83,279.568261,41.48348,0.09988189,37.59397,-0.03870964,38.79089,-0.07537365,
2022/01/01 05:56:02,2047498.7947,180.0024,104.00,23.00,3.00,1.00,11.00,2.00,0,3.216941,0,10.30217,12.86016,,39.77611,45.59903,0.0221,1205.742,,124.83,279.568696,35.67831,0.1292169,33.93258,0.001450777,34.2719,-0.07052898,
2022/01/01 06:26:02,2049298.8326,1800.0032,104.00,25.00,3.00,2.00,11.00,2.00,0,3.24995,0,10.30217,12.86016,,39.77611,45.59903,0.0221,1205.742,,124.83,279.568696,30.1245,-0.1198852,29.90232,-0.06865442,29.9611,-0.09067416,
2022/01/01 08:27:44,2056600.5929,7301.7195,104.00,26.00,3.00,2.00,11.00,2.00,0.04999793,4.199906,0.20998660619458,12.81304,12.86025,3.86859863827272,49.47732,45.59932,7300.454,1205.777,,100.37,279.570652,30.60076,0.05826116,30.11493,-0.108695,30.04703,-0.09552598,
2022/01/01 08:57:44,2058400.6402,1800.004,104.00,27.00,3.00,2.00,11.00,2.00,0,4.189004,0,12.81304,12.86025,,49.47732,45.59932,7300.458,1205.777,,100.37,279.570652,30.19027,-0.13129,30.24263,0.06455123,30.36486,0.1107717,
2022/01/01 08:57:46,2058402.736,2.052,104.00,28.00,3.00,2.00,11.00,2.00,0.2500044,4.194871,1.0487362074324,12.81304,12.86025,-∞,49.47732,45.59932,7300.458,1205.777,,100.37,279.570652,30.1981101563559,-0.128018991388648,30.2504704936249,0.0670136842914341,30.3679564671558,0.110786735454287,
2022/01/01 09:02:46,2058702.7826,300.0042,104.00,29.00,3.00,2.00,11.00,2.00,0,4.188393,0,12.81304,12.86025,,49.47732,45.59932,7300.458,1205.777,,100.37,279.570652,30.61777,0.02263665,30.45921,0.1292598,30.26483,0.08974314,
2022/01/01 09:12:50,2059305.9998,54.8154,105.00,21.00,4.00,0.00,10.00,2.00,-7.440788,3.548971,-26.407140829148,12.81304,14.0369,3.30401012809153,49.47732,50.02232,0.0234,602.9624,,109.55,305.15,36.0837,-0.0741601,34.00444,-0.0359273,34.68567,-0.0729382,
2022/01/01 09:15:50,2059486.0551,180.0041,105.00,23.00,4.00,0.00,11.00,2.00,0,3.807941,0,12.81304,14.03692,,49.47732,50.02237,0.0234,602.9702,,109.55,305.150435,32.93805,-0.08217335,31.96798,-0.09608626,32.39195,-0.08728862,
2022/01/01 09:25:53,2060089.2522,54.8151,105.00,21.00,4.00,1.00,10.00,2.00,-9.248505,2.854494,-26.39980203147,12.81304,15.37921,,49.47732,54.44524,0.0234,1205.903,,120.03,334.330652,41.06004,-0.1304197,37.82101,0.06204128,39.06589,0.09866476,
2022/01/01 09:28:53,2060269.3071,180.0043,105.00,23.00,4.00,1.00,11.00,2.00,0,3.215214,0,12.81304,15.37923,,49.47732,54.4453,0.0234,1205.911,,120.03,334.331087,35.46878,-0.1263869,33.61747,-0.01042247,34.06166,-0.05624294,
2022/01/01 09:58:53,2062069.3496,1800.0048,105.00,25.00,4.00,2.00,11.00,2.00,0,3.248362,0,12.81304,15.37923,,49.47732,54.4453,0.0234,1205.911,,120.03,334.331087,30.48285,0.04119396,30.21165,-0.1196969,30.08044,-0.09994447,
2022/01/01 12:00:30,2069366.9192,7297.5271,105.00,26.00,4.00,2.00,11.00,2.00,0.04999167,4.200083,0.20996916330861,15.3238,15.37931,3.86863873610463,59.17784,54.44558,7295.908,1205.945,,100.36,334.332826,29.99412,-0.05315542,29.82117,-0.1450044,29.89402,-0.1384461,
2022/01/01 12:30:30,2071166.9637,1800.0033,105.00,27.00,4.00,2.00,11.00,2.00,0,4.188811,0,15.3238,15.37931,,59.17784,54.44558,7295.912,1205.945,,100.36,334.332826,30.35331,0.05970955,30.04681,-0.08992851,29.95775,-0.1097488,
2022/01/01 12:30:33,2071169.0585,2.0532,105.00,28.00,4.00,2.00,11.00,2.00,0.2500502,4.194871,1.0489283325242,15.3238,15.37931,,59.17784,54.44558,7295.912,1205.945,,100.36,334.332826,30.3555891271784,0.0612214659919664,30.0505149302609,-0.0893247762905725,29.960744894486,-0.10936762710533,
2022/01/01 12:35:33,2071469.105,300.0046,105.00,29.00,4.00,2.00,11.00,2.00,0,4.188273,0,15.3238,15.37931,,59.17784,54.44558,7295.912,1205.945,,100.36,334.332826,30.05819,-0.1463127,30.05423,0.02238154,30.16938,0.08397579,
2022/01/01 12:45:36,2072072.3084,54.8127,106.00,21.00,5.00,0.00,10.00,2.00,-7.43943,3.548889,-26.40171129327,15.3238,16.55585,3.30448223259096,59.17784,58.86793,0.0112,602.8843,,108.04,359.909783,36.25377,0.09729743,34.19618,0.01259327,34.53691,-0.01655102,
2022/01/01 12:48:36,2072252.3616,180.0025,106.00,23.00,5.00,0.00,11.00,2.00,0,3.80804,0,15.3238,16.55586,,59.17784,58.86799,0.0112,602.8926,,108.04,359.91,33.32439,0.131743,32.4182,0.04517078,32.63187,-0.02055287,
2022/01/01 12:58:39,2072855.5486,54.8147,106.00,21.00,5.00,1.00,10.00,2.00,-9.26049,2.852178,-26.41256584722,15.3238,17.89816,,59.17784,63.29029,0.0112,1205.752,,116.8,389.090435,41.22833,-0.02580047,37.66957,0.1221728,38.8456,0.1349151,
2022/01/01 13:01:39,2073035.6039,180.0033,106.00,23.00,5.00,1.00,11.00,2.00,0,3.213443,0,15.3238,17.89818,,59.17784,63.29035,0.0112,1205.76,,116.8,389.09087,34.94593,-0.1033533,33.53306,-0.03867984,34.12397,0.02681851,
2022/01/01 13:31:39,2074835.6481,1800.0039,106.00,25.00,5.00,2.00,11.00,2.00,0,3.246666,0,15.3238,17.89818,,59.17784,63.29035,0.0112,1205.76,,116.8,389.09087,30.44395,0.06524444,30.17271,0.09564996,30.04149,0.05608857,
2022/01/01 15:33:14,2082130.4861,7294.7979,106.00,26.00,5.00,2.00,11.00,2.00,0.04998598,4.200018,0.20994201574764,17.83472,17.89826,3.86839733247854,68.87866,63.29062,7293.023,1205.792,,100.36,389.092609,30.18175,-0.03489494,29.91737,-0.09799182,29.91981,-0.05183101,
2022/01/01 16:03:14,2083930.5333,1800.004,106.00,27.00,5.00,2.00,11.00,2.00,0,4.188808,0,17.83472,17.89826,,68.87866,63.29062,7293.027,1205.792,,100.36,389.092609,30.06586,-0.128392,30.22377,0.08939743,30.29672,0.1136315,
2022/01/01 16:03:16,2083932.627,2.0529,106.00,28.00,5.00,2.00,11.00,2.00,0.2500344,4.194435,1.048753038564,17.83472,17.89826,,68.87866,63.29062,7293.027,1205.792,,100.36,389.092609,30.0793029162489,-0.120552090434906,30.2272573471601,0.0882181054976962,30.2930931454745,0.109115997372959,
2022/01/01 16:08:16,2084232.6685,300.0015,106.00,29.00,5.00,2.00,11.00,2.00,0,4.188261,0,17.83472,17.89826,,68.87866,63.29062,7293.027,1205.792,,100.36,389.092609,30.04636,-0.008292794,29.89456,-0.1300436,29.96742,-0.05749583,
2022/01/01 16:18:19,2084835.8726,54.8127,107.00,21.00,6.00,0.00,10.00,2.00,-7.441658,3.548669,-26.407981053202,17.83472,19.07496,3.30497195326027,68.87866,67.71344,0.0224,602.9393,,106.95,414.673043,36.20502,0.1183116,34.17515,-0.08409023,34.6958,-0.1167142,
2022/01/01 16:21:19,2085015.9251,180.0026,107.00,23.00,6.00,0.00,11.00,2.00,0,3.80747,0,17.83472,19.07498,,68.87866,67.71352,0.0224,602.9512,,106.95,414.673478,32.99116,-0.0359273,32.00018,-0.1331902,32.35405,-0.06748557,
2022/01/01 16:31:23,2085619.1264,54.8146,107.00,21.00,6.00,1.00,10.00,2.00,-9.264557,2.849645,-26.400698532265,17.83472,20.41743,,68.87866,72.13583,0.0224,1205.815,,114.48,443.857174,41.00365,-0.09741068,37.29068,-0.09872913,38.65432,-0.1028228,
2022/01/01 16:34:23,2085799.1805,180.0027,107.00,23.00,6.00,1.00,11.00,2.00,0,3.212234,0,17.83472,20.41744,,68.87866,72.13588,0.0224,1205.823,,114.48,443.857391,35.54521,0.09703517,34.05737,0.05824327,34.48739,0.08439779,
2022/01/01 17:04:23,2087599.2206,1800.0024,107.00,25.00,6.00,2.00,11.00,2.00,0,3.245271,0,17.83472,20.41744,,68.87866,72.13588,0.0224,1205.823,,114.48,443.857391,30.25542,0.01414895,30.34296,0.1163054,30.31742,0.08777499,
2022/01/01 19:06:04,2094900.3025,7301.0379,107.00,26.00,6.00,2.00,11.00,2.00,0.04999862,4.199966,0.20999250404692,20.34611,20.41755,3.86849190992676,78.58105,72.13622,7299.641,1205.864,,100.35,443.859783,30.25103,0.08422911,29.95854,-0.09506285,29.91873,-0.1412994,
2022/01/01 19:36:04,2096700.3489,1800.0046,107.00,27.00,6.00,2.00,11.00,2.00,0,4.188725,0,20.34611,20.41755,,78.58105,72.13622,7299.643,1205.864,,100.35,443.859783,30.32222,-0.05604088,30.02979,0.04333436,29.97807,-0.06469488,
2022/01/01 19:36:06,2096702.4393,2.0478,107.00,28.00,6.00,2.00,11.00,2.00,0.007292092,4.191846,0.030567326681832,20.34611,20.41755,-∞,78.58105,72.13622,7299.643,1205.864,,100.35,443.859783,30.3108032576615,-0.0566081230569929,30.0409924176636,0.046458878646823,29.9927581376514,-0.0568232299582343,
2022/01/01 19:41:06,2097002.4819,300.0022,107.00,29.00,6.00,2.00,11.00,2.00,0,4.188025,0,20.34611,20.41755,,78.58105,72.13622,7299.643,1205.864,,100.35,443.859783,30.19437,-0.08103848,30.28894,0.07410288,30.34784,0.1203412,
2022/01/01 19:51:09,2097605.6974,54.8153,108.00,21.00,7.00,0.00,10.00,2.00,-7.44445,3.547843,-26.41173982135,20.34611,21.59421,3.30405227897025,78.58105,76.55881,0.0004,602.9239,,106.13,469.439348,36.31004,0.0343883,34.23875,0.07768393,34.77332,0.04274487,
2022/01/01 19:54:09,2097785.7486,180.0024,108.00,23.00,7.00,0.00,11.00,2.00,0,3.807967,0,20.34611,21.59422,,78.58105,76.55886,0.0004,602.9318,,106.13,469.439565,32.96102,-0.03485084,32.1312,-0.106051,32.52006,-0.06881356,
2022/01/01 20:04:12,2098388.937299,54.8155,108.00,21.00,7.00,1.00,10.00,2.00,-9.266159,2.848476,-26.394431523684,20.34611,22.93687,,78.58105,80.98139,0.0004,1205.811,,112.73,498.627609,41.51396,0.1225376,37.72865,-0.06971478,38.63353,-0.1041448,
2022/01/01 20:07:13,2098568.9931,180.0037,108.00,23.00,7.00,1.00,11.00,2.00,0,3.210911,0,20.34611,22.93689,,78.58105,80.98145,0.0004,1205.818,,112.73,498.628043,35.32637,0.02978921,33.85179,-0.02342463,34.45641,0.0529325,
2022/01/01 20:37:13,2100369.0343,1800.0029,108.00,25.00,7.00,2.00,11.00,2.00,0,3.24368,0,20.34611,22.93689,,78.58105,80.98145,0.0004,1205.818,,112.73,498.628043,30.46252,0.1232982,30.43753,-0.006700754,30.33463,-0.09912014,
2022/01/01 22:38:54,2107670.7972,7301.7229,108.00,26.00,7.00,2.00,11.00,2.00,0.04999022,4.200035,0.2099606736577,22.85756,22.93697,3.86833363197562,88.28362,80.98173,7300.201,1205.859,,100.35,498.629783,30.51019,0.05726099,30.26715,0.08155346,30.12894,0.03759027,
2022/01/01 23:08:54,2109470.8417,1800.0031,108.00,27.00,7.00,2.00,11.00,2.00,0,4.188677,0,22.85756,22.93697,,88.28362,80.98173,7300.205,1205.859,,100.35,498.629783,30.4139,0.04069924,30.4944,0.09339929,30.46191,0.04284739,
2022/01/01 23:08:56,2109472.9337,2.0509,108.00,28.00,7.00,2.00,11.00,2.00,0.01109445,4.191296,0.0465001239072,22.85756,22.93697,-∞,88.28362,80.98173,7300.205,1205.859,,100.35,498.629783,30.4113267567054,0.0399080116236268,30.4918270933852,0.0935125116949218,30.4605201860107,0.0435531902677988,
2022/01/01 23:13:57,2109772.9772,300.0016,108.00,29.00,7.00,2.00,11.00,2.00,0,4.188282,0,22.85756,22.93697,,88.28362,80.98173,7300.205,1205.859,,100.35,498.629783,30.09917,-0.1170838,29.93332,-0.005254745,29.94985,0.06513536,
2022/01/01 23:24:00,2110376.1773,54.812,109.00,21.00,8.00,0.00,10.00,2.00,-7.444351,3.547952,-26.412200019152,22.85756,24.11351,3.30408192704952,88.28362,85.40372,0.0018,602.8501,,105.49,524.206739,36.36802,0.1090717,33.91848,-0.07832408,34.59979,-0.0172472,
2022/01/01 23:27:00,2110556.2296,180.0025,109.00,23.00,8.00,0.00,11.00,2.00,0,3.807817,0,22.85756,24.11353,,88.28362,85.40379,0.0018,602.8603,,105.49,524.207174,33.34525,0.05792975,32.42509,0.07732511,32.63176,0.02256632,
2022/01/01 23:37:03,2111159.4188,54.8137,109.00,21.00,8.00,1.00,10.00,2.00,-9.27578,2.846152,-26.40027979856,22.85756,25.45633,,88.28362,89.82648,0.0018,1205.763,,111.37,553.398478,41.31833,-0.09653687,37.82952,0.06591082,39.12969,0.139271,
2022/01/01 23:40:03,2111339.4744,180.0027,109.00,23.00,8.00,1.00,11.00,2.00,0,3.209521,0,22.85756,25.45636,,88.28362,89.82655,0.0018,1205.773,,111.37,553.39913,35.67946,0.05388379,33.93373,0.07108092,34.24514,-0.009675026,
2022/01/02 00:10:03,2113139.5146,1800.0033,109.00,25.00,8.00,2.00,11.00,2.00,0,3.242765,0,22.85756,25.45636,,88.28362,89.82655,0.0018,1205.773,,111.37,553.39913,30.45,-0.006595254,30.15063,0.0767082,30.04754,0.02832711,
2022/01/02 02:11:39,2120435.544499,7295.9882,109.00,26.00,8.00,2.00,11.00,2.00,0.04999392,4.19994,0.2099714643648,25.36897,25.45644,3.86850878178444,97.98574,89.82681,7294.127,1205.803,,100.34,553.40087,30.41549,0.01604557,30.15128,0.07690012,29.99186,0.01751542,
2022/01/02 02:41:39,2122235.589,1800.0027,109.00,27.00,8.00,2.00,11.00,2.00,0,4.188631,0,25.36897,25.45644,,97.98574,89.82681,7294.129,1205.803,,100.34,553.40087,30.38394,0.1117361,30.22526,0.0352037,30.05182,-0.008805394,
2022/01/02 02:41:41,2122237.6815,2.0512,109.00,28.00,8.00,2.00,11.00,2.00,0.003566146,4.190791,0.014944972561486,25.36897,25.45644,,97.98574,89.82681,7294.129,1205.803,,100.34,553.40087,30.3820451530338,0.111343361228326,30.2171825707876,0.0357544185647106,30.0458711166688,-0.00855100926261173,
2022/01/02 02:46:41,2122537.7286,300.0039,109.00,29.00,8.00,2.00,11.00,2.00,0,4.18812,0,25.36897,25.45644,,97.98574,89.82681,7294.129,1205.803,,100.34,553.40087,30.01105,-0.0678587,30.09859,-0.08050203,30.24895,-0.04972816,
2022/01/02 02:56:44,2123140.9506,54.814,110.00,21.00,9.00,0.00,10.00,2.00,-7.443741,3.548258,-26.412313553178,25.36897,26.63329,3.30362503578566,97.98574,94.24982,0.0079,602.983,,104.98,578.984565,36.33328,0.1331663,34.26907,0.01128197,34.73387,-0.02796888,
2022/01/02 02:59:45,2123321.0043,180.0025,110.00,23.00,9.00,0.00,11.00,2.00,0,3.807813,0,25.36897,26.63331,,97.98574,94.24989,0.0079,602.9938,,104.98,578.985,33.0644,-0.07144213,32.08759,-0.08546948,32.47647,-0.04385948,
2022/01/02 03:09:48,2123924.1992,54.8138,110.00,21.00,9.00,1.00,10.00,2.00,-9.284813,2.844692,-26.412433262596,25.36897,27.97629,,97.98574,98.6728,0.0079,1205.937,,110.28,608.180217,41.57732,0.04280448,37.89642,0.1481366,39.05818,0.0916326,
2022/01/02 03:12:48,2124104.2508,180.0026,110.00,23.00,9.00,1.00,11.00,2.00,0,3.208113,0,25.36897,27.97631,,97.98574,98.67284,0.0079,1205.944,,110.28,608.180652,35.5251,0.09580493,33.51302,-0.0237155,34.06903,0.03082514,
2022/01/02 03:42:48,2125904.291499,1800.0022,110.00,25.00,9.00,2.00,11.00,2.00,0,3.241141,0,25.36897,27.97631,,97.98574,98.67284,0.0079,1205.944,,110.28,608.180652,29.99907,-0.08852959,30.11477,-0.0001913309,30.21585,0.08782744,
2022/01/02 05:44:32,2133208.0871,7303.7546,110.00,26.00,9.00,2.00,11.00,2.00,0.04999727,4.200093,0.20999318374611,27.88056,27.97641,3.86828833422761,107.6883,98.67316,7301.636,1205.981,,100.34,608.182826,29.98587,-0.1043987,29.96079,-0.04025221,30.11817,0.01692414,
2022/01/02 06:14:32,2135008.1321,1800.0032,110.00,27.00,9.00,2.00,11.00,2.00,0,4.188995,0,27.88056,27.97641,,107.6883,98.67316,7301.641,1205.981,,100.34,608.182826,30.31441,0.1102287,30.02197,-0.1080352,29.95403,-0.1344872,
2022/01/02 06:14:34,2135010.2209,2.048099,110.00,28.00,9.00,2.00,11.00,2.00,0.2500159,4.194001,1.0485669346159,27.88056,27.97641,-∞,107.6883,98.67316,7301.641,1205.981,,100.34,608.182826,30.3089292559331,0.103152929652108,30.0297356200128,-0.102873614814209,29.9686613411133,-0.125773452275076,
2022/01/02 06:19:34,2135310.2675,300.0034,110.00,29.00,9.00,2.00,11.00,2.00,0,4.188194,0,27.88056,27.97641,,107.6883,98.67316,7301.641,1205.981,,100.34,608.182826,30.07368,-0.08975029,30.07677,-0.0478977,30.22009,0.03348649,
2022/01/02 09:19:34,2146110.3103,10800.0043,111.00,31.00,10.00,2.00,11.00,2.00,0,4.182384,0,27.88056,27.97641,,107.6883,98.67316,0,0,,100.34,608.182826,29.90723,-0.1148248,30.05812,0.07554591,30.20847,0.07999063,
2022/01/02 09:29:37,2146713.5548,300.0041,111.00,34.00,10.00,2.00,11.00,2.00,0,4.182765,0,0,0,,0,0,0,0,,0,0,30.16396,0.09237826,29.96293,-0.0581485,29.83155,-0.1395941,
2022/01/02 11:19:43,2153319.1496,6605.5548,111.00,35.00,10.00,2.00,11.00,2.00,-1.449837,2.499978,-3.624560603586,3.889135E-07,2.660478,3.69892390643705,1.626735E-06,9.77609,0.0056,6604.182,,684079450,57.836478,31.63318,0.08799195,30.89224,-0.1399887,31.04972,-0.1400042,
2022/01/02 11:49:43,2155119.2033,1800.0047,111.00,37.00,10.00,2.00,11.00,2.00,0,2.932788,0,3.889135E-07,2.660481,,1.626735E-06,9.776099,0.0056,6604.191,,684080350,57.836543,30.37344,0.1000583,30.41877,0.05582094,30.37217,0.07345378,
2022/01/02 13:57:12,2162768.1916,7648.9496,111.00,38.00,10.00,2.00,11.00,2.00,0.04999257,4.200028,0.20997019379196,2.646791,2.660494,3.84517559652836,10.15635,9.776137,7647.239,6604.223,,100.52,57.836826,30.30833,0.1469654,30.31145,0.01960874,30.25775,-0.02660811,
2022/01/02 14:27:12,2164568.2365,1800.0033,111.00,39.00,10.00,2.00,11.00,2.00,0,4.188911,0,2.646791,2.660494,,10.15635,9.776137,7647.24,6604.223,,100.52,57.836826,30.4774,0.06737471,30.3047,0.08338034,30.18059,-0.006787181,
2022/01/02 14:28:07,2164623.281899,55.004,111.00,40.00,10.00,2.00,11.00,2.00,-0.002410889,4.079625,-0.009835523036625,2.651735,2.779431,3.51993163061738,10.17681,10.18996,7652.44,6654.054,,104.82,60.422413,34.33165,-0.142777,33.16877,0.04635572,33.64114,0.08349299,
2022/01/02 14:38:07,2165223.3291,600.0049,111.00,41.00,10.00,2.00,11.00,2.00,0,4.119111,0,2.651735,2.779431,,10.17681,10.18996,7652.44,6654.054,,104.82,60.422413,30.82396,0.01527429,30.48268,0.06757617,30.34463,0.00602901,
2022/01/02 14:52:05,2166061.3368,837.9692,111.00,42.00,10.00,2.00,11.00,2.00,0.0499995,4.19996,0.20999590002,2.770883,2.779431,4.19854342818422,10.67628,10.18996,8490.183,6654.084,,100.31,60.422413,30.23734,0.1177323,30.34597,0.003628731,30.44007,0.06741047,
2022/01/02 15:22:05,2167861.3826,1800.0038,111.00,43.00,10.00,2.00,11.00,2.00,0,4.19213,0,2.770883,2.779431,,10.67628,10.18996,8490.185,6654.084,,100.31,60.422413,30.10028,-0.1103985,30.15263,0.1008272,30.44435,0.1250893,
2022/01/02 15:23:05,2167921.4159,60.0045,111.00,44.00,10.00,2.00,11.00,2.00,0,4.191996,0,2.770883,2.779431,,10.67628,10.18996,8490.185,6654.084,,100.31,60.422413,30.1823,-0.1220274,30.0376,-0.02647281,30.47282,0.0372839,
2022/01/02 15:33:08,2168524.665,54.8122,111.00,21.00,0.00,0.00,10.00,3.00,-7.44014,3.549494,-26.40873228916,2.770883,3.956204,3.3049383008757,10.67628,14.61317,8490.228,7257.073,,142.78,86.004435,35.99625,-0.1247358,34.27263,0.06652594,35.03725,0.1122344,
2022/01/02 15:36:08,2168704.7173,180.0026,111.00,23.00,0.00,0.00,11.00,3.00,0,3.809033,0,2.770883,3.956216,,10.67628,14.61321,8490.228,7257.079,,142.78,86.004696,33.05729,-0.1511192,32.16458,-0.02055407,32.56744,0.04290342,
2022/01/02 15:46:11,2169307.914599,54.8149,111.00,21.00,0.00,1.00,10.00,3.00,-9.222809,2.863039,-26.405261856551,2.770883,5.298006,,10.67628,19.03608,8490.228,7860.002,,191.2,115.174043,41.41004,0.01598358,37.63778,-0.1393211,38.87612,-0.08503318,
2022/01/02 15:49:11,2169487.9693,180.0033,111.00,23.00,0.00,1.00,11.00,3.00,0,3.221876,0,2.770883,5.298033,,10.67628,19.03615,8490.228,7860.013,,191.2,115.17463,35.54561,-0.111059,34.08569,0.06565094,34.62035,0.1092339,
2022/01/02 16:19:12,2171288.0066,1800.002,111.00,25.00,0.00,2.00,11.00,3.00,0,3.2552,0,2.770883,5.298033,,10.67628,19.03615,8490.228,7860.013,,191.2,115.17463,30.04196,-0.09247601,29.79862,-0.05032241,29.83623,-0.09215295,
2022/01/02 18:20:41,2178577.4744,7289.4291,111.00,26.00,0.00,2.00,11.00,3.00,0.04999565,4.199996,0.2099815300174,5.276078,5.298108,3.86989952612326,20.35816,19.0364,15777.95,7860.042,,100.42,115.176261,30.013,-0.09006143,30.12165,-0.04054964,30.2509,0.04963458,
2022/01/02 18:50:41,2180377.5206,1800.0051,111.00,27.00,0.00,2.00,11.00,3.00,0,4.188918,0,5.276078,5.298108,,20.35816,19.0364,15777.96,7860.042,,100.42,115.176261,30.14709,-0.007175207,30.29795,-0.04873514,30.39204,-0.002574921,
2022/01/02 18:50:43,2180379.611,2.051699,111.00,28.00,0.00,2.00,11.00,3.00,0.2500221,4.194609,1.0487449508589,5.276078,5.298108,,20.35816,19.0364,15777.96,7860.042,,100.42,115.176261,30.1421175857102,-0.0100328306136612,30.2891894801219,-0.050306135249687,30.3851726917877,-0.00429363450206329,
2022/01/02 18:55:43,2180679.6562,300.004,111.00,29.00,0.00,2.00,11.00,3.00,0,4.188272,0,5.276078,5.298108,,20.35816,19.0364,15777.96,7860.042,,100.42,115.176261,30.27798,0.008240938,30.42179,0.04841685,30.43148,0.09023428,
2022/01/02 19:05:46,2181282.8545,54.8122,112.00,21.00,1.00,0.00,10.00,3.00,-7.444145,3.547504,-26.40813416408,5.276078,6.47489,3.30359615916636,20.35816,23.45877,0.0023,602.8919,,122.72,140.758478,36.13956,0.08596659,34.31181,0.09855747,34.95789,0.02435565,
2022/01/02 19:08:46,2181462.9057,180.0032,112.00,23.00,1.00,0.00,11.00,3.00,0,3.807625,0,5.276078,6.474902,,20.35816,23.45881,0.0023,602.8975,,122.72,140.758739,33.11415,-0.03260612,31.98323,-0.1157784,32.46361,-0.05663514,
2022/01/02 19:18:50,2182066.069999,54.8126,112.00,21.00,1.00,1.00,10.00,3.00,-9.285309,2.843581,-26.403528251529,5.276078,7.817635,,20.35816,27.88058,0.0023,1205.659,,148.17,169.948587,41.41002,0.132556,37.84565,0.07969379,39.06282,0.001674891,
2022/01/02 19:21:50,2182246.1212,180.0035,112.00,23.00,1.00,1.00,11.00,3.00,0,3.209411,0,5.276078,7.817652,,20.35816,27.88062,0.0023,1205.665,,148.17,169.948957,35.15063,-0.1095271,33.74537,0.06861567,34.32215,0.09258986,
2022/01/02 19:51:50,2184046.1629,1800.0048,112.00,25.00,1.00,2.00,11.00,3.00,0,3.244159,0,5.276078,7.817652,,20.35816,27.88062,0.0023,1205.665,,148.17,169.948957,30.43585,-0.009372234,30.46712,0.1257205,30.42758,0.09938061,
2022/01/02 21:53:39,2191355.3018,7309.0986,112.00,26.00,1.00,2.00,11.00,3.00,0.04999544,4.200076,0.20998464765344,7.788215,7.81775,3.86854570810984,30.06355,27.88094,7307.562,1205.703,,100.38,169.951087,30.20514,-0.1014721,30.30674,0.08443713,30.39379,0.1372749,
2022/01/02 22:23:39,2193155.346899,1800.0034,112.00,27.00,1.00,2.00,11.00,3.00,0,4.188782,0,7.788215,7.81775,,30.06355,27.88094,7307.566,1205.703,,100.38,169.951087,30.32074,0.100776,30.33091,0.09456277,30.29832,0.1144147,
2022/01/02 22:23:41,2193157.438,2.0513,112.00,28.00,1.00,2.00,11.00,3.00,0.2500305,4.194373,1.0487211783765,7.788215,7.81775,,30.06355,27.88094,7307.566,1205.703,,100.38,169.951087,30.3167874420996,0.0994068238473757,30.328851102662,0.0914198341036405,30.2991027713645,0.112158283466555,
2022/01/02 22:28:41,2193457.4869,300.0049,112.00,29.00,1.00,2.00,11.00,3.00,0,4.188257,0,7.788215,7.81775,,30.06355,27.88094,7307.566,1205.703,,100.38,169.951087,30.24429,0.0354588,30.35996,-0.01788259,30.41185,0.04588783,
2022/01/02 22:38:44,2194060.7036,54.8128,113.00,21.00,2.00,0.00,10.00,3.00,-7.445541,3.547931,-26.416265725671,7.788215,8.994763,3.30394115697268,30.06355,32.30413,0.011,602.9922,,115.49,195.538326,36.12391,0.02550244,34.00991,-0.0931251,34.79969,-0.07995367,
2022/01/02 22:41:44,2194240.7557,180.0025,113.00,23.00,2.00,0.00,11.00,3.00,0,3.807734,0,7.788215,8.994781,,30.06355,32.3042,0.011,603.0008,,115.49,195.538717,33.35997,0.003341436,32.2577,0.0976181,32.38727,0.02971053,
2022/01/02 22:51:47,2194843.9545,54.8147,113.00,21.00,2.00,1.00,10.00,3.00,-9.29525,2.840642,-26.4044775505,7.788215,10.33813,,30.06355,36.72734,0.011,1205.953,,132.74,224.741957,41.53605,0.09984851,37.65388,-0.117501,38.82302,-0.1388371,
2022/01/02 22:54:48,2195024.009,180.0033,113.00,23.00,2.00,1.00,11.00,3.00,0,3.207108,0,7.788215,10.33816,,30.06355,36.72742,0.011,1205.964,,132.74,224.742609,35.64889,0.1109326,33.87511,-0.05676866,34.22144,-0.08726478,
2022/01/02 23:24:48,2196824.053799,1800.0031,113.00,25.00,2.00,2.00,11.00,3.00,0,3.241776,0,7.788215,10.33816,,30.06355,36.72742,0.011,1205.964,,132.74,224.742609,30.39082,0.04367352,30.29546,0.1321739,30.15024,0.04861534,
2022/01/03 01:26:39,2204135.9322,7311.8365,113.00,26.00,2.00,2.00,11.00,3.00,0.04998795,4.200067,0.20995273919265,10.3009,10.33825,3.86859657057182,39.77066,36.72771,7310.64,1205.997,,100.36,224.744565,30.13365,0.01379371,30.24229,-0.08845568,30.36452,-0.007126927,
2022/01/03 01:56:40,2205935.9759,1800.0023,113.00,27.00,2.00,2.00,11.00,3.00,0,4.188655,0,10.3009,10.33825,,39.77066,36.72771,7310.645,1205.997,,100.36,224.744565,30.35844,0.07392406,30.0801,-0.05133629,29.9981,-0.07994413,
2022/01/03 01:56:42,2205938.0709,2.0533,113.00,28.00,2.00,2.00,11.00,3.00,0.2500116,4.194745,1.048734909042,10.3009,10.33825,,39.77066,36.72771,7310.645,1205.997,,100.36,224.744565,30.353364763281,0.068902239692378,30.0890202662646,-0.0473474246586484,30.0120081849079,-0.0746183753621752,
2022/01/03 02:01:42,2206238.1157,300.0023,113.00,29.00,2.00,2.00,11.00,3.00,0,4.188044,0,10.3009,10.33825,,39.77066,36.72771,7310.645,1205.997,,100.36,224.744565,30.29282,0.01867652,30.38927,0.1365793,30.23707,0.08605063,
2022/01/03 02:11:45,2206841.3369,54.815,114.00,21.00,3.00,0.00,10.00,3.00,-7.444641,3.548206,-26.415119864046,10.30091,11.51526,3.30296902288805,39.77066,41.15075,0.0209,602.9635,,111.79,250.331739,36.35706,0.121634,34.4883,0.07358789,34.98784,0.02121449,
2022/01/03 02:14:45,2207021.3888,180.0023,114.00,23.00,3.00,0.00,11.00,3.00,0,3.807827,0,10.30091,11.51528,,39.77066,41.1508,0.0209,602.9705,,111.79,250.332174,33.27629,0.09107351,32.46107,0.09179235,32.69576,0.04140973,
2022/01/03 02:24:48,2207624.5873,54.8132,114.00,21.00,3.00,1.00,10.00,3.00,-9.305809,2.837806,-26.408080615054,10.30091,12.85881,,39.77066,45.57399,0.0209,1205.932,,124.83,279.539348,41.13903,-0.06494045,37.55883,-0.1165915,38.96334,-0.01694322,
2022/01/03 02:27:48,2207804.6423,180.0028,114.00,23.00,3.00,1.00,11.00,3.00,0,3.205547,0,10.30091,12.85883,,39.77066,45.57405,0.0209,1205.939,,124.83,279.539783,35.54515,-0.01194715,34.05031,0.1041043,34.45941,0.09751678,
2022/01/03 02:57:48,2209604.6812,1800.0026,114.00,25.00,3.00,2.00,11.00,3.00,0,3.240439,0,10.30091,12.85883,,39.77066,45.57405,0.0209,1205.939,,124.83,279.539783,30.25242,0.01354218,30.347,0.006383657,30.36369,0.04597664,
2022/01/03 04:59:40,2216916.3602,7311.6397,114.00,26.00,3.00,2.00,11.00,3.00,0.04999695,4.19981,0.2099776905795,12.81374,12.8589,3.86857227870444,49.47809,45.57428,7310.225,1205.967,,100.35,279.541304,30.35158,0.04615545,30.37581,0.03678441,30.38548,0.06979585,
2022/01/03 05:29:40,2218716.4053,1800.0035,114.00,27.00,3.00,2.00,11.00,3.00,0,4.189011,0,12.81374,12.8589,,49.47809,45.57428,7310.229,1205.967,,100.35,279.541304,30.02205,-0.118283,30.0744,0.0896287,30.22475,0.1116794,
