Repository: HVES-Battery-Testing-Consortium/LG-HG2

# Battery Testing Consortium (BTC)
The Battery Testing Consortium (BTC) has been developed within the High Voltage and Energy Storage Lab at Oxford Brookes University to provide accurate and comprehensive cell data to Formula Student Electric teams. Through the BTC, we aim to provide FS teams with information for improved and informed decisions for cell selection, pack architecture design, thermal cooling requirements, and end of life predictions. A range of tests are completed to provide a comprehensive electrochemical lithium-ion characterisation for modelling, validation, and battery management parameterisation.

File: Data/Round1/LG_HG2/Package 3/211208_FSD_ENDUR_15kW_LG_HG2_5_30C/211208_FSD_ENDUR_15kW_LG_HG2_5_30C_Channel_3_StatisticByStep.CSV (part 8 of 13)
Date_Time                    ,Test_Time(s),Step_Time(s),Cycle_Index,Step_Index,TC_Counter1,TC_Counter2,TC_Counter3,TC_Counter4,Current(A),Voltage(V),Power(W),Charge_Capacity(Ah),Discharge_Capacity(Ah),Mean_Voltage(V),Charge_Energy(Wh),Discharge_Energy(Wh),Charge_Time(s),Discharge_Time(s),V_Max_On_Cycle(V),Coulombic_Efficiency(%),mAh/g,Aux_Temperature_1(C),Aux_dT/dt_1(C),Aux_Temperature_2(C),Aux_dT/dt_2(C),Aux_Temperature_3(C),Aux_dT/dt_3(C)
2022/01/03 05:29:42,2218718.497,2.0511,114.00,28.00,3.00,2.00,11.00,3.00,0.2500162,4.1946,1.04871795252,12.81374,12.8589,-∞,49.47809,45.57428,7310.229,1205.967,,100.35,279.541304,30.0219712253588,-0.118601000433881,30.0728995787366,0.0893773190108293,30.2239605703696,0.111945829975425,
2022/01/03 05:34:42,2219018.5433,300.0028,114.00,29.00,3.00,2.00,11.00,3.00,0,4.188361,0,12.81374,12.8589,,49.47809,45.57428,7310.229,1205.967,,100.35,279.541304,30.30185,0.1244664,30.34718,0.03336668,30.34276,-0.03264785,
2022/01/03 05:44:45,2219621.7364,54.8148,115.00,21.00,4.00,0.00,10.00,3.00,-7.441223,3.547767,-26.399725399041,12.81374,14.03582,3.30307577480172,49.47809,49.99683,0.0211,602.8788,,109.54,305.126522,36.09012,-0.06029725,34.35986,0.1428866,35.11045,0.1667094,
2022/01/03 05:47:45,2219801.7882,180.002,115.00,23.00,4.00,0.00,11.00,3.00,0,3.807446,0,12.81374,14.03584,,49.47809,49.99689,0.0211,602.8874,,109.54,305.126957,33.29808,0.03495693,32.36382,0.1075339,32.19905,-0.0834918,
2022/01/03 05:57:49,2220404.9756,54.8124,115.00,21.00,4.00,1.00,10.00,3.00,-9.304085,2.836617,-26.392125680445,12.81374,15.37936,,49.47809,54.41965,0.0211,1205.791,,120.02,334.333913,41.14743,-0.06386399,37.47023,-0.1011562,38.92336,0.0006425381,
2022/01/03 06:00:49,2220585.0299,180.0045,115.00,23.00,4.00,1.00,11.00,3.00,0,3.20381,0,12.81374,15.37938,,49.47809,54.41971,0.0211,1205.799,,120.02,334.334348,35.43551,0.08319139,33.63998,-0.100987,34.02129,-0.1293075,
2022/01/03 06:30:49,2222385.0705,1800.0044,115.00,25.00,4.00,2.00,11.00,3.00,0,3.238917,0,12.81374,15.37938,,49.47809,54.41971,0.0211,1205.799,,120.02,334.334348,29.68814,-0.005369782,29.49389,0.006828308,29.4609,-0.03722906,
2022/01/03 08:32:40,2229696.7391,7311.6279,115.00,26.00,4.00,2.00,11.00,3.00,0.04999936,4.200106,0.21000261193216,15.32594,15.37946,3.86841876944137,59.18264,54.41997,7310.556,1205.83,,100.35,334.336087,29.61692,-0.08806586,29.45787,-0.03416836,29.53061,0.02746284,
2022/01/03 09:02:40,2231496.7828,1800.0022,115.00,27.00,4.00,2.00,11.00,3.00,0,4.188735,0,15.32594,15.37946,,59.18264,54.41997,7310.561,1205.83,,100.35,334.336087,30.04726,0.1012033,29.90954,0.02036393,29.74994,-0.07208645,
2022/01/03 09:02:42,2231498.8733,2.0527,115.00,28.00,4.00,2.00,11.00,3.00,0.250021,4.194577,1.048732336117,15.32594,15.37946,,59.18264,54.41997,7310.561,1205.83,,100.35,334.336087,30.0468764325135,0.100943852596903,29.9098667052889,0.0210252952291825,29.7430357852433,-0.0689388585314743,
2022/01/03 09:07:42,2231798.9168,300.0033,115.00,29.00,4.00,2.00,11.00,3.00,0,4.18832,0,15.32594,15.37946,,59.18264,54.41997,7310.561,1205.83,,100.35,334.336087,30.07928,0.1371944,30.0542,0.06562233,29.96515,0.001777411,
2022/01/03 09:17:46,2232402.1176,54.8138,116.00,21.00,5.00,0.00,10.00,3.00,-7.443985,3.546306,-26.39864866941,15.32594,16.55645,3.30149708467261,59.18264,58.84234,0.0008,602.8904,,108.03,359.922826,35.71734,-0.09319305,34.02761,0.1093972,34.77159,0.1485395,
2022/01/03 09:20:46,2232582.1735,180.0037,116.00,23.00,5.00,0.00,11.00,3.00,0,3.807296,0,15.32594,16.55647,,59.18264,58.84241,0.0008,602.8999,,108.03,359.923261,32.61438,-0.1149535,31.86106,0.03068447,32.28508,0.0898397,
2022/01/03 09:30:49,2233185.3689,54.813,116.00,21.00,5.00,1.00,10.00,3.00,-9.323723,2.831366,-26.398872295618,15.32594,17.90037,,59.18264,63.26522,0.0008,1205.809,,116.8,389.138478,40.82825,0.004022121,37.22496,-0.07395744,38.74097,0.008379221,
2022/01/03 09:33:49,2233365.4239,180.0044,116.00,23.00,5.00,1.00,11.00,3.00,0,3.200706,0,15.32594,17.90039,,59.18264,63.26528,0.0008,1205.817,,116.8,389.138913,35.20136,-0.04339933,33.41891,0.09013653,33.69373,-0.07122755,
2022/01/03 10:03:49,2235165.4632,1800.0026,116.00,25.00,5.00,2.00,11.00,3.00,0,3.236186,0,15.32594,17.90039,,59.18264,63.26528,0.0008,1205.817,,116.8,389.138913,29.70457,-0.05269468,29.47509,-0.04939556,29.51259,-0.08244395,
2022/01/03 12:05:39,2242475.9186,7310.4131,116.00,26.00,5.00,2.00,11.00,3.00,0.04999135,4.200116,0.2099694689966,17.83872,17.90049,3.86806476326862,68.88892,63.2656,7309.283,1205.855,,100.35,389.141087,29.83824,-0.06090105,29.96099,0.1223081,29.99866,0.1597971,
2022/01/03 12:35:39,2244275.9626,1800.0023,116.00,27.00,5.00,2.00,11.00,3.00,0,4.188659,0,17.83872,17.90049,,68.88892,63.2656,7309.287,1205.855,,100.35,389.141087,30.12078,0.07767439,30.10276,0.07865906,29.99965,0.09192228,
2022/01/03 12:35:42,2244278.0552,2.0509,116.00,28.00,5.00,2.00,11.00,3.00,0.005896866,4.19071,0.02471205531486,17.83872,17.90049,,68.88892,63.2656,7309.287,1205.855,,100.35,389.141087,30.1208231079918,0.0773546556676961,30.1013805442639,0.0789557093291575,29.9980324399657,0.0920708860452593,
2022/01/03 12:40:42,2244578.1001,300.0031,116.00,29.00,5.00,2.00,11.00,3.00,0,4.188354,0,17.83872,17.90049,,68.88892,63.2656,7309.287,1205.855,,100.35,389.141087,29.92591,0.02214015,29.66134,0.03853619,29.61434,0.01652718,
2022/01/03 12:50:45,2245181.295,54.8123,117.00,21.00,6.00,0.00,10.00,3.00,-7.444809,3.546856,-26.405665470504,17.83872,19.07752,3.30197975076998,68.88892,67.68802,0.0149,602.899,,106.94,414.728696,35.92066,0.1107287,33.82671,-0.05513191,34.31967,-0.07688165,
2022/01/03 12:53:45,2245361.3471,180.0009,117.00,23.00,6.00,0.00,11.00,3.00,0,3.807158,0,17.83872,19.07754,,68.88892,67.68808,0.0149,602.9079,,106.94,414.72913,32.61777,-0.1219118,31.82238,0.02286792,32.34584,0.05791783,
2022/01/03 13:03:48,2245964.5615,54.8131,117.00,21.00,6.00,1.00,10.00,3.00,-9.335655,2.828278,-26.40382765209,17.83872,20.42184,,68.88892,72.11147,0.0149,1205.896,,114.48,443.953043,40.98392,-0.06896496,37.55511,0.0693357,38.86971,0.0713563,
2022/01/03 13:06:48,2246144.6184,180.0041,117.00,23.00,6.00,1.00,11.00,3.00,0,3.199133,0,17.83872,20.42187,,68.88892,72.11157,0.0149,1205.909,,114.48,443.953696,34.97446,-0.1319277,33.55469,0.02880096,34.15257,0.05934119,
2022/01/03 13:36:48,2247944.6617,1800.0023,117.00,25.00,6.00,2.00,11.00,3.00,0,3.234527,0,17.83872,20.42187,,68.88892,72.11157,0.0149,1205.909,,114.48,443.953696,29.81916,-0.07148266,29.94894,0.04444599,30.03591,0.1105094,
2022/01/03 15:38:39,2255255.8198,7311.1165,117.00,26.00,6.00,2.00,11.00,3.00,0.04999993,4.199821,0.20999075601253,20.35167,20.42195,3.8680348172158,78.59545,72.11183,7309.978,1205.94,,100.35,443.955435,29.90185,0.08512378,29.65137,-0.1261306,29.6114,-0.134998,
2022/01/03 16:08:39,2257055.8644,1800.0022,117.00,27.00,6.00,2.00,11.00,3.00,0,4.18867,0,20.35167,20.42195,,78.59545,72.11183,7309.978,1205.94,,100.35,443.955435,30.06339,0.09309053,30.1087,0.1066834,30.05489,0.1199526,
2022/01/03 16:08:41,2257057.9589,2.0543,117.00,28.00,6.00,2.00,11.00,3.00,0.2500162,4.195045,1.048829209729,20.35167,20.42195,-∞,78.59545,72.11183,7309.978,1205.94,,100.35,443.955435,30.0647089031493,0.0899582147141497,30.1012402595196,0.105701914947689,30.0464763888545,0.117040752389315,
2022/01/03 16:13:42,2257358.0049,300.0036,117.00,29.00,6.00,2.00,11.00,3.00,0,4.188387,0,20.35167,20.42195,,78.59545,72.11183,7309.978,1205.94,,100.35,443.955435,29.5714,-0.05951107,29.63781,-0.08282721,29.75993,-0.06963551,
2022/01/03 16:23:45,2257961.2203,54.814,118.00,21.00,7.00,0.00,10.00,3.00,-7.441315,3.546955,-26.394009445825,20.35167,21.5991,3.30110980440746,78.59545,76.53445,0.0047,602.9387,,106.13,469.545652,35.91796,0.07376671,34.08935,0.1149786,34.69378,0.1236165,
2022/01/03 16:26:45,2258141.2759,180.0036,118.00,23.00,7.00,0.00,11.00,3.00,0,3.807279,0,20.35167,21.59913,,78.59545,76.53454,0.0047,602.95,,106.13,469.546304,32.87576,0.1034725,32.10886,0.04653454,32.3786,0.09253979,
2022/01/03 16:36:48,2258744.5003,54.8124,118.00,21.00,7.00,1.00,10.00,3.00,-9.352165,2.826029,-26.429489502785,20.35167,22.94366,,78.59545,80.95815,0.0047,1205.985,,112.74,498.775217,41.36198,0.06665111,37.44377,-0.1018488,38.65483,-0.1059294,
2022/01/03 16:39:48,2258924.555,180.0019,118.00,23.00,7.00,1.00,11.00,3.00,0,3.197726,0,20.35167,22.94368,,78.59545,80.95821,0.0047,1205.992,,112.74,498.775652,35.32139,0.0662446,33.64422,-0.1295674,33.96267,-0.1207387,
2022/01/03 17:09:48,2260724.5932,1800.0012,118.00,25.00,7.00,2.00,11.00,3.00,0,3.232895,0,20.35167,22.94368,,78.59545,80.95821,0.0047,1205.992,,112.74,498.775652,30.0326,0.1157367,29.79629,-0.06955922,29.72823,-0.11141,
2022/01/03 19:11:33,2268029.833,7305.1979,118.00,26.00,7.00,2.00,11.00,3.00,0.04998775,4.200091,0.20995309888525,22.86468,22.94377,3.86806006474707,88.30186,80.9585,7303.948,1206.026,,100.35,498.777609,30.24148,-0.1213956,30.35715,0.06489098,30.49347,0.1264989,
2022/01/03 19:41:33,2269829.8787,1800.0042,118.00,27.00,7.00,2.00,11.00,3.00,0,4.188573,0,22.86468,22.94377,,88.30186,80.9585,7303.953,1206.026,,100.35,498.777609,30.22705,-0.06795883,30.20906,-0.1141691,30.33831,-0.06583214,
2022/01/03 19:41:35,2269831.9723,2.0512,118.00,28.00,7.00,2.00,11.00,3.00,0.2499953,4.194107,1.0485070376971,22.86468,22.94377,-∞,88.30186,80.9585,7303.953,1206.026,,100.35,498.777609,30.2289136028975,-0.066751717696653,30.2149533788249,-0.112456578321298,30.3434934509086,-0.0636007516271617,
2022/01/03 19:46:36,2270132.0186,300.0047,118.00,29.00,7.00,2.00,11.00,3.00,0,4.188344,0,22.86468,22.94377,,88.30186,80.9585,7303.953,1206.026,,100.35,498.777609,30.18731,-0.0582099,30.12708,-0.1232576,30.2704,-0.07491231,
2022/01/03 19:56:39,2270735.2269,54.8143,119.00,21.00,8.00,0.00,10.00,3.00,-7.447807,3.546863,-26.416351079441,22.86468,24.12106,3.30149212307534,88.30186,85.38154,0.006,602.9552,,105.49,524.37087,36.3441,0.08443952,34.54504,0.08274317,35.21181,0.02383351,
2022/01/03 19:59:39,2270915.2811,180.0043,119.00,23.00,8.00,0.00,11.00,3.00,0,3.80685,0,22.86468,24.12108,,88.30186,85.38159,0.006,602.963,,105.49,524.371304,33.50937,0.04477739,32.3374,-0.134232,32.51604,-0.1035488,
2022/01/03 20:09:42,2271518.4893,54.8131,119.00,21.00,8.00,1.00,10.00,3.00,-9.345123,2.826506,-26.414046230238,22.86468,25.46561,,88.30186,89.80512,0.006,1205.982,,111.38,553.600217,41.82071,0.1424825,37.96851,-0.02435446,39.06099,-0.08697867,
2022/01/03 20:12:42,2271698.5425,180.0027,119.00,23.00,8.00,1.00,11.00,3.00,0,3.197177,0,22.86468,25.46563,,88.30186,89.80515,0.006,1205.987,,111.38,553.600652,35.37518,-0.06157756,33.60037,-0.0814271,34.15631,-0.03775835,
2022/01/03 20:42:42,2273498.5848,1800.0046,119.00,25.00,8.00,2.00,11.00,3.00,0,3.232018,0,22.86468,25.46563,,88.30186,89.80515,0.006,1205.987,,111.38,553.600652,30.27273,-0.0788641,30.40247,0.07692099,30.44733,0.1297551,
2022/01/03 22:44:46,2280822.1728,7323.5462,119.00,26.00,8.00,2.00,11.00,3.00,0.04998714,4.199852,0.20993858990328,25.37851,25.46571,3.86798317140858,98.01145,89.80542,7321.374,1206.018,,100.34,553.602391,30.47419,0.1086605,30.21706,-0.08862793,29.97718,-0.02927005,
2022/01/03 23:14:46,2282622.2181,1800.0036,119.00,27.00,8.00,2.00,11.00,3.00,0,4.188779,0,25.37851,25.46571,,98.01145,89.80542,7321.375,1206.018,,100.34,553.602391,29.95168,-0.1212287,30.03922,-0.00518024,30.15438,0.06303966,
2022/01/03 23:14:48,2282624.3097,2.0528,119.00,28.00,8.00,2.00,11.00,3.00,0.2499962,4.194692,1.0486570601704,25.37851,25.46571,-∞,98.01145,89.80542,7321.375,1206.018,,100.34,553.602391,29.9613125278751,-0.119708779673224,30.0495628068831,-0.00027735770574754,30.162355659023,0.0649067357561673,
2022/01/03 23:19:48,2282924.3536,300.0023,119.00,29.00,8.00,2.00,11.00,3.00,0,4.188375,0,25.37851,25.46571,,98.01145,89.80542,7321.375,1206.018,,100.34,553.602391,30.34427,0.07024169,30.04482,-0.116989,30.02618,-0.1016498,
2022/01/03 23:29:51,2283527.5467,54.813,120.00,21.00,9.00,0.00,10.00,3.00,-7.446014,3.547099,-26.411748813386,25.37851,26.64281,3.30196032331226,98.01145,94.22791,0.0041,602.9198,,104.98,579.191522,36.16679,-0.06924748,33.99712,-0.006825924,34.5807,-0.07657051,
2022/01/03 23:32:51,2283707.5981,180.0017,120.00,23.00,9.00,0.00,11.00,3.00,0,3.807352,0,25.37851,26.64283,,98.01145,94.22797,0.0041,602.9282,,104.98,579.191957,33.09045,0.02705693,32.31693,-0.05152106,32.67771,0.01196265,
2022/01/03 23:42:54,2284310.7873,54.8135,120.00,21.00,9.00,1.00,10.00,3.00,-9.338234,2.826409,-26.393668621706,25.37851,27.9871,,98.01145,98.65082,0.0041,1205.858,,110.28,608.415217,41.22009,-0.035882,37.61969,-0.06297588,39.0932,-0.008810759,
2022/01/03 23:45:54,2284490.8383,180.0027,120.00,23.00,9.00,1.00,11.00,3.00,0,3.197292,0,25.37851,27.98712,,98.01145,98.65089,0.0041,1205.868,,110.28,608.415652,35.66933,0.07466793,34.17491,0.08206248,34.56999,0.08421302,
2022/01/04 00:15:54,2286290.8785,1800.0032,120.00,25.00,9.00,2.00,11.00,3.00,0,3.232162,0,25.37851,27.98712,,98.01145,98.65089,0.0041,1205.868,,110.28,608.415652,30.3582,0.09617507,30.38243,0.09632945,30.34988,0.01934826,
2022/01/04 02:17:56,2293612.423,7321.5052,120.00,26.00,9.00,2.00,11.00,3.00,0.04999513,4.200144,0.20998674529872,27.89223,27.98722,3.86812080529724,107.7208,98.65119,7319.698,1205.903,,100.34,608.417826,30.37466,0.03048062,30.07523,-0.09311497,30.00027,-0.07114112,
2022/01/04 02:47:56,2295412.4686,1800.0049,120.00,27.00,9.00,2.00,11.00,3.00,0,4.188725,0,27.89223,27.98722,,107.7208,98.65119,7319.698,1205.903,,100.34,608.417826,30.12141,-0.1128769,30.26523,0.05287528,30.35931,0.1299059,
2022/01/04 02:47:58,2295414.5615,2.0522,120.00,28.00,9.00,2.00,11.00,3.00,0.2500075,4.194804,1.04873246103,27.89223,27.98722,-∞,107.7208,98.65119,7319.698,1205.903,,100.34,608.417826,30.1199043415356,-0.112037038319198,30.2637250152083,0.051354687391007,30.3578043415356,0.126123191798606,
2022/01/04 02:52:58,2295714.608,300.0033,120.00,29.00,9.00,2.00,11.00,3.00,0,4.188095,0,27.89223,27.98722,,107.7208,98.65119,7319.698,1205.903,,100.34,608.417826,30.10185,-0.08564234,30.20347,0.06337166,30.29753,0.09640872,
2022/01/04 05:52:58,2306514.6493,10800.0021,121.00,31.00,10.00,2.00,11.00,3.00,0,4.182276,0,27.89223,27.98722,,107.7208,98.65119,0,0,,100.34,608.417826,30.21623,-0.01892328,29.94269,-0.127365,30.0719,-0.07900834,
2022/01/04 06:02:43,2307099.7761,300.0033,121.00,34.00,10.00,2.00,11.00,3.00,0,4.182547,0,0,0,,0,0,0,0,,0,0,30.47401,0.09148121,30.38572,0.1090807,30.2476,0.08934975,
2022/01/04 07:52:28,2313684.6054,6584.7884,121.00,35.00,10.00,2.00,11.00,3.00,-1.449486,2.499969,-3.623670065934,1.319483E-07,2.651454,3.69996937736685,5.518739E-07,9.745793,0.0019,6583.242,,2009463800,57.640304,31.19609,0.0009512901,30.42628,-0.08595824,30.58371,-0.07935762,
2022/01/04 08:22:28,2315484.6601,1800.0029,121.00,37.00,10.00,2.00,11.00,3.00,0,2.933541,0,1.319483E-07,2.651457,,5.518739E-07,9.7458,0.0019,6583.249,,2009466000,57.64037,30.0655,0.05016267,30.00523,0.06159723,29.895,-0.0110203,
2022/01/04 10:29:30,2323106.0138,7621.311,121.00,38.00,10.00,2.00,11.00,3.00,0.04999755,4.200006,0.2099900099853,2.636894,2.651473,3.84668718188734,10.12106,9.745847,7619.413,6583.288,,100.55,57.640717,29.92755,-0.0001549721,29.65594,-0.1056206,29.63713,-0.07703066,
2022/01/04 10:59:30,2324906.0593,1800.004,121.00,39.00,10.00,2.00,11.00,3.00,0,4.188796,0,2.636894,2.651473,,10.12106,9.745847,7619.417,6583.288,,100.55,57.640717,29.68445,-0.06999135,29.74382,-0.08759499,29.873,-0.003980994,
2022/01/04 11:00:25,2324961.1055,55.003,121.00,40.00,10.00,2.00,11.00,3.00,0.009597778,4.079238,0.039151620733164,2.641834,2.770513,4.085317073826,10.14151,10.15945,7624.93,6632.794,,104.87,60.228543,34.31121,0.08121848,33.1273,0.07697701,33.38991,-0.001767874,
2022/01/04 11:10:25,2325561.1507,600.0034,121.00,41.00,10.00,2.00,11.00,3.00,0,4.118752,0,2.641834,2.770513,,10.14151,10.15945,7624.932,6632.794,,104.87,60.228543,30.41908,0.04806042,30.2956,0.1190352,30.21374,0.103696,
2022/01/04 11:24:30,2326406.865,845.6711,121.00,42.00,10.00,2.00,11.00,3.00,0.04999809,4.199902,0.20998707818718,2.761126,2.770513,4.19886781873791,10.64159,10.15945,8470.533,6632.794,,100.34,60.228543,29.75983,-0.1219517,29.76287,0.05221665,29.91319,0.0896585,
2022/01/04 11:54:30,2328206.9081,1800.0023,121.00,43.00,10.00,2.00,11.00,3.00,0,4.192113,0,2.761126,2.770513,,10.64159,10.15945,8470.533,6632.794,,100.34,60.228543,29.79723,0.005102158,29.66644,-0.147956,29.80267,-0.09517491,
2022/01/04 11:55:30,2328266.9391,60.0022,121.00,44.00,10.00,2.00,11.00,3.00,0,4.192173,0,2.761126,2.770513,,10.64159,10.15945,8470.533,6632.794,,100.34,60.228543,29.95263,0.06290078,29.70922,-0.1015949,29.74681,-0.1192319,
2022/01/04 14:55:31,2339066.9792,10800.0025,121.00,46.00,10.00,2.00,11.00,4.00,0,4.187137,0,2.761126,2.770513,,10.64159,10.15945,8470.533,6632.794,,100.34,60.228543,30.16567,-0.1287484,30.16173,-0.05032539,30.25579,0.004620552,
2022/01/05 14:41:38,2424634.6847,85567.6632,121.00,47.00,10.00,2.00,11.00,4.00,-0.1175842,2.49989,-0.293947565738,2.761127,5.557419,3.74703645304436,10.64159,20.53729,8470.572,92185.34,,201.27,120.813457,30.56403,0.09303808,30.42655,0.1161492,30.33068,0.1052165,
2022/01/05 16:41:38,2431834.7292,7200.0031,121.00,48.00,10.00,2.00,11.00,4.00,0,2.846369,0,2.761127,5.557419,,10.64159,20.53729,8470.572,92185.34,,201.27,120.813457,30.03094,-0.1123953,30.32831,0.02352238,30.39426,0.0917244,
2022/01/06 15:13:31,2512947.9486,81113.1777,121.00,49.00,10.00,2.00,11.00,4.00,0.1150818,4.200041,0.4833482783538,5.363933,5.55742,3.77932618949685,20.47596,20.53729,89569.98,92185.37,,103.61,120.813478,29.96014,-0.0683409,29.74491,-0.02682209,29.78251,-0.07305205,
2022/01/06 15:23:35,2513551.1586,54.812,121.00,21.00,0.00,0.00,10.00,0.00,-7.451088,3.544263,-26.408615508144,5.363934,6.735244,3.29927375080961,20.47597,24.96017,89570.01,92788.33,,125.57,146.418348,36.20302,0.08132577,34.34062,0.09407163,34.86815,0.1027322,
2022/01/06 15:26:35,2513731.2111,180.0029,121.00,23.00,0.00,0.00,11.00,0.00,0,3.805875,0,5.363934,6.735255,,20.47597,24.96021,89570.01,92788.34,,125.57,146.418587,32.77777,0.0408411,32.05278,-0.03942728,32.43467,0.04599571,
2022/01/06 15:36:38,2514334.417,54.8124,121.00,21.00,0.00,1.00,10.00,0.00,-9.370018,2.819,-26.414080742,5.363934,8.080942,,20.47597,29.38373,89570.01,93391.34,,150.65,175.672652,41.51931,0.1173091,37.63701,-0.1129436,38.63321,-0.1018929,
2022/01/06 15:39:38,2514514.4717,180.0028,121.00,23.00,0.00,1.00,11.00,0.00,0,3.193867,0,5.363934,8.080956,,20.47597,29.38377,89570.01,93391.34,,150.65,175.672957,35.41752,0.1119292,33.74068,0.0395906,34.14292,-0.006281137,
2022/01/06 16:09:38,2516314.512,1800.0026,121.00,25.00,0.00,2.00,11.00,0.00,0,3.2335,0,5.363934,8.080956,,20.47597,29.38377,89570.01,93391.34,,150.65,175.672957,30.5813,0.0740242,30.47195,0.09043813,30.33389,0.002501607,
2022/01/06 18:11:36,2523632.8579,7318.3044,121.00,26.00,0.00,2.00,11.00,0.00,0.04999944,4.199971,0.20999619801624,7.877515,8.081037,3.86766906770722,30.18426,29.38403,96884.93,93391.38,,102.58,175.674717,30.02843,0.04104972,30.12301,-0.01123667,30.21706,0.05696714,
2022/01/06 18:41:36,2525432.9018,1800.0023,121.00,27.00,0.00,2.00,11.00,0.00,0,4.188448,0,7.877515,8.081037,,30.18426,29.38403,96884.93,93391.38,,102.58,175.674717,29.95173,0.02785623,30.00407,0.07368028,29.99246,0.03848195,
2022/01/06 18:41:39,2525434.9946,2.0526,121.00,28.00,0.00,2.00,11.00,0.00,0.2451037,4.192446,1.0275840266502,7.877515,8.081037,-∞,30.18426,29.38403,96884.93,93391.38,,102.58,175.674717,29.9535113600614,0.0293257493252319,30.0051403653385,0.0742527823140839,29.9923448127924,0.0382388002456994,
2022/01/06 18:46:39,2525735.0395,300.0022,121.00,29.00,0.00,2.00,11.00,0.00,0,4.187755,0,7.877515,8.081037,,30.18426,29.38403,96884.93,93391.38,,102.58,175.674717,29.71386,0.01142204,29.86478,-0.04716039,29.95173,0.01224756,
2022/01/06 18:56:42,2526338.2529,54.813,122.00,21.00,1.00,0.00,10.00,0.00,-7.452042,3.545841,-26.423756057322,7.877515,9.258585,3.30070184091891,30.18426,33.80696,0.0118,602.9639,,117.53,201.273587,35.61991,-0.1195872,33.80412,0.1002443,34.55531,0.1219785,
2022/01/06 18:59:42,2526518.3086,180.0022,122.00,23.00,1.00,0.00,11.00,0.00,0,3.806684,0,7.877515,9.258592,,30.18426,33.80698,0.0118,602.967,,117.53,201.273739,32.87541,0.005913973,32.12955,0.1107872,32.51141,0.06257772,
2022/01/06 19:09:45,2527121.5215,54.8146,122.00,21.00,1.00,1.00,10.00,0.00,-9.370323,2.817488,-26.400772608624,7.877515,10.60373,,30.18426,38.23048,0.0118,1205.995,,134.61,230.51587,41.32224,0.09824395,37.45224,-0.08669376,38.65636,-0.1146173,
2022/01/06 19:12:45,2527301.577,180.0035,122.00,23.00,1.00,1.00,11.00,0.00,0,3.193198,0,7.877515,10.60376,,30.18426,38.23056,0.0118,1206.005,,134.61,230.516522,35.18976,-0.02701044,33.58899,-0.1163411,34.17287,-0.05082369,
2022/01/06 19:42:45,2529101.6186,1800.0029,122.00,25.00,1.00,2.00,11.00,0.00,0,3.231347,0,7.877515,10.60376,,30.18426,38.23056,0.0118,1206.005,,134.61,230.516522,30.44455,-0.06132424,30.18036,0.07891655,30.03591,-0.06753147,
2022/01/06 21:44:48,2536424.3787,7322.719,122.00,26.00,1.00,2.00,11.00,0.00,0.04999704,4.200065,0.2099908178076,10.39235,10.60385,3.86791490671521,39.89746,38.23085,7320.768,1206.04,,102.04,230.518478,30.24191,0.01425505,29.98461,-0.1006001,29.9589,-0.07202566,
2022/01/06 22:14:48,2538224.4224,1800.003,122.00,27.00,1.00,2.00,11.00,0.00,0,4.188796,0,10.39235,10.60385,,39.89746,38.23085,7320.768,1206.04,,102.04,230.518478,30.36981,0.02293944,30.29556,0.1459557,30.19257,0.08440137,
2022/01/06 22:14:50,2538226.5154,2.0513,122.00,28.00,1.00,2.00,11.00,0.00,0.2500101,4.194647,1.0487041159347,10.39235,10.60385,,39.89746,38.23085,7320.768,1206.04,,102.04,230.518478,30.3694098306934,0.0252128641466272,30.2889966170549,0.141835455766563,30.1835988643584,0.0800990645636815,
2022/01/06 22:19:50,2538526.5603,300.004,122.00,29.00,1.00,2.00,11.00,0.00,0,4.188205,0,10.39235,10.60385,,39.89746,38.23085,7320.768,1206.04,,102.04,230.518478,30.37921,0.1412237,30.12201,-0.03910661,30.02596,-0.06111979,
2022/01/06 22:29:53,2539129.7609,54.814,123.00,21.00,2.00,0.00,10.00,0.00,-7.446716,3.546423,-26.409204896868,10.39235,11.7813,3.301126665252,39.89746,42.65374,0,602.9579,,113.37,256.115217,36.23072,0.09614229,34.17305,0.06886244,34.7495,-0.01184821,
2022/01/06 22:32:53,2539309.8195,180.0044,123.00,23.00,2.00,0.00,11.00,0.00,0,3.80681,0,10.39235,11.78133,,39.89746,42.65384,0,602.9716,,113.37,256.11587,33.27431,0.02358437,32.31197,0.09108901,32.50463,0.01224279,
2022/01/06 22:42:57,2539913.0373,54.8121,123.00,21.00,2.00,1.00,10.00,0.00,-9.36541,2.819157,-26.40256115937,10.39235,13.12629,,39.89746,47.07738,0,1206.007,,126.31,285.35413,41.42483,-0.05547285,37.54178,-0.002212524,38.78032,-0.07353783,
2022/01/06 22:45:57,2540093.0964,180.006,123.00,23.00,2.00,1.00,11.00,0.00,0,3.193664,0,10.39235,13.1263,,39.89746,47.07741,0,1206.011,,126.31,285.354348,35.50404,-0.1294756,33.66684,0.01377463,34.29737,0.08123398,
2022/01/06 23:15:57,2541893.1377,1800.0022,123.00,25.00,2.00,2.00,11.00,0.00,0,3.231139,0,10.39235,13.1263,,39.89746,47.07741,0,1206.011,,126.31,285.354348,30.26949,-0.04012823,30.08407,-0.1056451,30.21331,-0.05948782,
2022/01/07 01:18:04,2549220.8234,7327.644,123.00,26.00,2.00,2.00,11.00,0.00,0.04999772,4.199909,0.20998587420748,12.90661,13.12639,3.86802906345743,49.60859,47.0777,7325.737,1206.045,,101.7,285.356304,30.53333,0.02342999,30.26921,0.1081574,29.98189,-0.1390702,
2022/01/07 01:48:04,2551020.8674,1800.0031,123.00,27.00,2.00,2.00,11.00,0.00,0,4.188608,0,12.90661,13.12639,,49.60859,47.0777,7325.738,1206.045,,101.7,285.356304,30.01923,-0.06384492,29.96967,-0.08912563,30.18337,-0.03854454,
2022/01/07 01:48:06,2551022.9617,2.0527,123.00,28.00,2.00,2.00,11.00,0.00,0.006585121,4.190729,0.027596457543209,12.90661,13.12639,-∞,49.60859,47.0777,7325.738,1206.045,,101.7,285.356304,30.0267690701499,-0.058522471636081,29.9794586232496,-0.0845709793212568,30.1853306907973,-0.034581433139117,
2022/01/07 01:53:07,2551323.0042,300.0017,123.00,29.00,2.00,2.00,11.00,0.00,0,4.188213,0,12.90661,13.12639,,49.60859,47.0777,7325.738,1206.045,,101.7,285.356304,30.13489,-0.05898476,30.02538,-0.05201936,30.12644,-0.06742775,
2022/01/07 02:03:10,2551926.214,54.8131,124.00,21.00,3.00,0.00,10.00,0.00,-7.447449,3.546253,-26.410538358597,12.90661,14.30389,3.30087204498181,49.60859,51.50076,0,602.9925,,110.83,310.95413,36.19333,0.03447294,34.03078,-0.1062155,34.65617,-0.07777572,
2022/01/07 02:06:10,2552106.2649,180.0013,124.00,23.00,3.00,0.00,11.00,0.00,0,3.807199,0,12.90661,14.3039,,49.60859,51.50079,0,602.9966,,110.83,310.954348,33.31208,0.08778334,32.19569,-0.1016271,32.35329,-0.1037729,
2022/01/07 02:16:13,2552709.4532,54.8131,124.00,21.00,3.00,1.00,10.00,0.00,-9.373398,2.818089,-26.415069796422,12.90661,15.6489,,49.60859,55.92408,0,1205.963,,121.25,340.193478,41.43135,0.07825136,37.51786,-0.04480124,38.88789,0.02659559,
2022/01/07 02:19:13,2552889.5064,180.0019,124.00,23.00,3.00,1.00,11.00,0.00,0,3.192501,0,12.90661,15.64892,,49.60859,55.92414,0,1205.971,,121.25,340.193913,35.27781,-0.09882569,33.83103,0.07154107,34.42171,0.1064253,
2022/01/07 02:49:13,2554689.5445,1800.0022,124.00,25.00,3.00,2.00,11.00,0.00,0,3.229578,0,12.90661,15.64892,,49.60859,55.92414,0,1205.971,,121.25,340.193913,30.38898,0.00403285,30.42728,0.1469696,30.44401,0.09861469,
2022/01/07 04:51:26,2562022.6588,7333.0733,124.00,26.00,3.00,2.00,11.00,0.00,0.04999986,4.200028,0.21000081199608,15.42121,15.64901,3.8678775184478,59.32097,55.92442,7331.215,1206.005,,101.48,340.19587,30.03207,0.07298946,30.18998,-0.03011703,30.3122,0.02706051,
2022/01/07 05:21:26,2563822.7049,1800.0038,124.00,27.00,3.00,2.00,11.00,0.00,0,4.188824,0,15.42121,15.64901,,59.32097,55.92442,7331.219,1206.005,,101.48,340.19587,29.9494,-0.1221049,29.81164,-0.01706719,29.94083,0.05551457,
2022/01/07 05:21:28,2563824.7976,2.051899,124.00,28.00,3.00,2.00,11.00,0.00,0.2500032,4.194941,1.0487486738112,15.42121,15.64901,,59.32097,55.92442,7331.219,1206.005,,101.48,340.19587,29.9630046280023,-0.114246701405975,29.8212206385472,-0.0193605278148799,29.9423481751611,0.0505535660017575,
2022/01/07 05:26:28,2564124.84,300.0024,124.00,29.00,3.00,2.00,11.00,0.00,0,4.188275,0,15.42121,15.64901,,59.32097,55.92442,7331.219,1206.005,,101.48,340.19587,29.9142,-0.1413178,30.24409,0.002566576,30.33113,0.06856263,
2022/01/07 05:36:32,2564728.0348,54.8126,125.00,21.00,4.00,0.00,10.00,0.00,-7.447678,3.546154,-26.410613130412,15.42122,16.82644,3.30112570242365,59.32098,60.34717,0.0158,602.914,,109.11,365.792174,36.09019,-0.02766132,34.38785,0.09428978,35.08962,0.06807327,
2022/01/07 05:39:32,2564908.0875,180.0031,125.00,23.00,4.00,0.00,11.00,0.00,0,3.806906,0,15.42122,16.82646,,59.32098,60.34722,0.0158,602.9211,,109.11,365.792609,33.05036,-0.07583141,32.28377,0.06116748,32.67958,0.08525372,
2022/01/07 05:49:35,2565511.2812,54.813,125.00,21.00,4.00,1.00,10.00,0.00,-9.375282,2.816225,-26.40290355045,15.42122,18.1715,,59.32098,64.77042,0.0158,1205.879,,117.83,395.032609,41.69109,0.1070023,37.78937,0.01399994,38.87525,-0.08327007,
2022/01/07 05:52:35,2565691.3366,180.0041,125.00,23.00,4.00,1.00,11.00,0.00,0,3.191408,0,15.42122,18.17153,,59.32098,64.7705,0.0158,1205.891,,117.83,395.033261,35.24692,-0.08267045,33.68128,-0.08512855,34.30697,-0.00436306,
2022/01/07 06:22:35,2567491.3757,1800.0037,125.00,25.00,4.00,2.00,11.00,0.00,0,3.228307,0,15.42122,18.17153,,59.32098,64.7705,0.0158,1205.891,,117.83,395.033261,29.91321,-0.04413009,30.06411,-0.06838441,30.19334,-0.01121283,
2022/01/07 08:24:34,2574810.9167,7319.5,125.00,26.00,4.00,2.00,11.00,0.00,0.04999992,4.200089,0.21000411399288,17.93461,18.17162,3.86797979825989,69.02825,64.77078,7317.717,1205.929,,101.32,395.035217,29.75225,-0.007564425,29.59326,-0.1554042,29.69424,-0.09382546,
2022/01/07 08:54:34,2576610.9628,1800.0032,125.00,27.00,4.00,2.00,11.00,0.00,0,4.188515,0,17.93461,18.17162,,69.02825,64.77078,7317.717,1205.929,,101.32,395.035217,29.68421,-0.03639877,29.60974,-0.1229978,29.72481,-0.09221375,
2022/01/07 08:54:37,2576613.0538,2.050199,125.00,28.00,4.00,2.00,11.00,0.00,0.01715988,4.190566,0.07190960969208,17.93461,18.17162,,69.02825,64.77078,7317.717,1205.929,,101.32,395.035217,29.6843304824036,-0.037477731655146,29.6108091971958,-0.123019301733975,29.7249308189466,-0.0927538931442495,
2022/01/07 08:59:37,2576913.099,300.0031,125.00,29.00,4.00,2.00,11.00,0.00,0,4.187895,0,17.93461,18.17162,,69.02825,64.77078,7317.717,1205.929,,101.32,395.035217,29.77271,-0.04291296,29.69122,-0.05486488,29.76404,-0.0724864,
2022/01/07 09:09:40,2577516.3098,54.8148,126.00,21.00,5.00,0.00,10.00,0.00,-7.450104,3.545291,-26.412786660264,17.93461,19.34929,3.29965804993442,69.02825,69.19397,0.0082,602.9861,,107.89,420.636739,36.09852,0.06938696,34.34038,0.09477258,35.00038,0.04455805,
2022/01/07 09:12:40,2577696.3652,180.0027,126.00,23.00,5.00,0.00,11.00,0.00,0,3.80661,0,17.93461,19.3493,,69.02825,69.19402,0.0082,602.993,,107.89,420.636957,33.14529,0.08921027,32.05876,0.06382465,32.17429,-0.01943469,
2022/01/07 09:22:43,2578299.5689,54.8131,126.00,21.00,5.00,1.00,10.00,0.00,-9.396645,2.809687,-26.401631300115,17.93461,20.69491,,69.02825,73.61746,0.0082,1205.986,,115.39,449.889348,41.27903,0.07044315,37.38095,-0.08681655,38.55753,-0.09093761,
2022/01/07 09:25:43,2578479.6237,180.0027,126.00,23.00,5.00,1.00,11.00,0.00,0,3.187304,0,17.93461,20.69493,,69.02825,73.61753,0.0082,1205.995,,115.39,449.889783,35.18949,-0.04827619,33.77038,0.09117007,34.26337,0.07150054,
2022/01/07 09:55:43,2580279.662,1800.0023,126.00,25.00,5.00,2.00,11.00,0.00,0,3.224671,0,17.93461,20.69493,,69.02825,73.61753,0.0082,1205.995,,115.39,449.889783,29.55124,-0.0588733,29.61765,-0.07800102,29.78204,0.01004398,
2022/01/07 11:57:45,2587601.6322,7321.9299,126.00,26.00,5.00,2.00,11.00,0.00,0.04999992,4.199988,0.20999906400096,20.44921,20.69502,3.8677842291296,78.73951,73.61781,7320.151,1206.035,,101.2,449.891739,29.38019,0.06693244,29.14345,-0.1184088,29.08911,-0.144909,
2022/01/07 12:27:45,2589401.6767,1800.003,126.00,27.00,5.00,2.00,11.00,0.00,0,4.18845,0,20.44921,20.69502,,78.73951,73.61781,7320.153,1206.035,,101.2,449.891739,29.899,0.1071602,29.95135,0.1128119,29.92563,0.1459116,
2022/01/07 12:27:47,2589403.769,2.0513,126.00,28.00,5.00,2.00,11.00,0.00,0.00295651,4.190452,0.01238911324252,20.44921,20.69502,-∞,78.73951,73.61781,7320.153,1206.035,,101.2,449.891739,29.8954730255075,0.106520596611555,29.9482964765421,0.111524002399674,29.9244729745698,0.14499348887208,
2022/01/07 12:32:47,2589703.8137,300.0033,126.00,29.00,5.00,2.00,11.00,0.00,0,4.188284,0,20.44921,20.69502,,78.73951,73.61781,7320.153,1206.035,,101.2,449.891739,29.95319,-0.0001436472,29.82248,0.1255089,29.691,0.06609678,
2022/01/07 12:42:51,2590307.0141,54.8128,127.00,21.00,6.00,0.00,10.00,0.00,-7.44487,3.54539,-26.3949676493,20.44921,21.87266,3.29956416011886,78.73951,78.04073,0.0115,602.9649,,106.96,475.492609,35.87467,-0.05410314,33.82941,0.08502603,34.31539,0.01078486,
2022/01/07 12:45:51,2590487.0665,180.0035,127.00,23.00,6.00,0.00,11.00,0.00,0,3.80654,0,20.44921,21.87267,,78.73951,78.04078,0.0115,602.9728,,106.96,475.492826,32.83747,-0.01861811,31.86719,0.1356649,32.08086,0.1049566,
2022/01/07 12:55:54,2591090.2654,54.8148,127.00,21.00,6.00,1.00,10.00,0.00,-9.409561,2.806898,-26.411677951778,20.44921,23.21839,,78.73951,82.46402,0.0115,1205.945,,113.54,504.747609,41.20098,0.09517074,37.2676,-0.09512782,38.42365,-0.1057172,
2022/01/07 12:58:54,2591270.3209,180.0028,127.00,23.00,6.00,1.00,11.00,0.00,0,3.185468,0,20.44921,23.21842,,78.73951,82.46411,0.0115,1205.957,,113.54,504.748261,35.05707,0.04367352,33.57466,0.06403327,34.02586,-0.01025677,
2022/01/07 13:28:54,2593070.3615,1800.0029,127.00,25.00,6.00,2.00,11.00,0.00,0,3.223062,0,20.44921,23.21842,,78.73951,82.46411,0.0115,1205.957,,113.54,504.748261,29.9215,0.09296,29.75555,0.008344054,29.60993,-0.08413613,
2022/01/07 15:30:58,2600394.5619,7324.1603,127.00,26.00,6.00,2.00,11.00,0.00,0.04998804,4.199932,0.20994636881328,22.96344,23.2185,3.86781417895569,88.44894,82.46437,7322.185,1205.988,,101.11,504.75,30.16883,-0.00674963,30.01005,-0.1408803,30.08294,-0.07935166,
2022/01/07 16:00:58,2602194.6068,1800.0031,127.00,27.00,6.00,2.00,11.00,0.00,0,4.188564,0,22.96344,23.2185,,88.44894,82.46437,7322.189,1205.988,,101.11,504.75,30.6994,0.08617043,30.54791,0.08996487,30.4099,0.06582797,
2022/01/07 16:01:00,2602196.7006,2.0529,127.00,28.00,6.00,2.00,11.00,0.00,0.2499912,4.193848,1.0484250941376,22.96344,23.2185,-∞,88.44894,82.46437,7322.189,1205.988,,101.11,504.75,30.6960930298968,0.083707047617462,30.5419945873077,0.0890677285032453,30.4035057606808,0.0641145079540403,
2022/01/07 16:06:00,2602496.7462,300.0039,127.00,29.00,6.00,2.00,11.00,0.00,0,4.187954,0,22.96344,23.2185,,88.44894,82.46437,7322.189,1205.988,,101.11,504.75,30.30572,-0.07415414,30.18922,-0.06402969,30.48822,0.04189551,
2022/01/07 16:16:03,2603099.9547,54.8149,128.00,21.00,7.00,0.00,10.00,0.00,-7.44928,3.54542,-26.4108262976,22.96344,24.39625,3.29966725591216,88.44895,86.88757,0.0286,602.9804,,106.24,530.353261,36.32091,-0.1004148,34.34735,-0.06239891,35.03523,-0.08846521,
2022/01/07 16:19:04,2603280.0076,180.0035,128.00,23.00,7.00,0.00,11.00,0.00,0,3.806514,0,22.96344,24.39626,,88.44895,86.88763,0.0286,602.9867,,106.24,530.353478,33.19144,-0.08228302,32.292,-0.1227283,32.65979,-0.1117527,
2022/01/07 16:29:07,2603883.2144,54.8138,128.00,21.00,7.00,1.00,10.00,0.00,-9.412163,2.805403,-26.404910316689,22.96344,25.74217,,88.44895,91.31104,0.0286,1205.973,,112.1,559.612391,42.01579,0.03705382,38.06124,-0.09168983,39.24342,-0.05909204,
2022/01/07 16:32:07,2604063.2698,180.0026,128.00,23.00,7.00,1.00,11.00,0.00,0,3.184379,0,22.96344,25.74219,,88.44895,91.3111,0.0286,1205.982,,112.1,559.612826,35.85877,0.04361629,34.05087,-0.1090658,34.41809,-0.1046288,
2022/01/07 17:02:07,2605863.3134,1800.0039,128.00,25.00,7.00,2.00,11.00,0.00,0,3.221716,0,22.96344,25.74219,,88.44895,91.3111,0.0286,1205.982,,112.1,559.612826,30.18551,0.05677104,30.09713,0.1269352,29.97993,0.05874813,
2022/01/07 19:04:16,2613192.6968,7329.341,128.00,26.00,7.00,2.00,11.00,0.00,0.04999944,4.199935,0.2099943980364,25.47734,25.74227,3.86764503104716,98.15684,91.31136,7325.957,1206.018,,101.04,559.614565,30.20181,0.04662931,29.94449,0.04658222,29.8131,0.0003707409,
2022/01/07 19:34:16,2614992.7408,1800.0023,128.00,27.00,7.00,2.00,11.00,0.00,0,4.188479,0,25.47734,25.74227,,98.15684,91.31136,7325.957,1206.018,,101.04,559.614565,30.35472,-0.0382185,30.08343,-0.1213861,30.06481,-0.07523954,
2022/01/07 19:34:18,2614994.8322,2.0513,128.00,28.00,7.00,2.00,11.00,0.00,0.2500313,4.194094,1.0486547751422,25.47734,25.74227,,98.15684,91.31136,7325.957,1206.018,,101.04,559.614565,30.365456387228,-0.0325087264996483,30.0977247634828,-0.116486229023995,30.0750852658254,-0.0739658419054317,
2022/01/07 19:39:18,2615294.8763,300.0039,128.00,29.00,7.00,2.00,11.00,0.00,0,4.187966,0,25.47734,25.74227,,98.15684,91.31136,7325.957,1206.018,,101.04,559.614565,30.40785,0.02116919,30.46725,0.1014256,30.46288,0.05307496,
2022/01/07 19:49:22,2615898.0735,54.8116,129.00,21.00,8.00,0.00,10.00,0.00,-7.453056,3.544513,-26.417453881728,25.47734,26.91998,3.29945112606853,98.15684,95.73429,0.0233,602.9242,,105.66,585.216957,36.18447,-0.06666303,34.37783,0.1065433,35.13536,0.08467197,
2022/01/07 19:52:22,2616078.1224,180.0026,129.00,23.00,8.00,0.00,11.00,0.00,0,3.806653,0,25.47734,26.91999,,98.15684,95.73432,0.0233,602.9285,,105.66,585.217174,33.22123,-0.1100242,32.32885,0.05319118,32.70363,0.1057196,
2022/01/07 20:02:25,2616681.314,54.8145,129.00,21.00,8.00,1.00,10.00,0.00,-9.419449,2.804256,-26.414546374944,25.47734,28.26589,,98.15684,100.1575,0.0233,1205.898,,110.95,614.47587,41.8823,0.1391077,37.89204,-0.06331801,39.07455,-0.1107025,
2022/01/07 20:05:25,2616861.3672,180.0035,129.00,23.00,8.00,1.00,11.00,0.00,0,3.183824,0,25.47734,28.26591,,98.15684,100.1575,0.0233,1205.905,,110.95,614.476304,35.79795,0.08099318,34.05266,0.08757472,34.33612,-0.006263256,
2022/01/07 20:35:25,2618661.4089,1800.004,129.00,25.00,8.00,2.00,11.00,0.00,0,3.221023,0,25.47734,28.26591,,98.15684,100.1575,0.0233,1205.905,,110.95,614.476304,30.11754,-0.06821871,30.14174,-0.09469569,30.26395,-0.05293727,
2022/01/07 22:37:34,2625990.059,7328.6089,129.00,26.00,8.00,2.00,11.00,0.00,0.04999935,4.200033,0.20999891997855,27.99274,28.26602,3.86773333275638,107.8708,100.1579,7325.829,1205.945,,100.98,614.478696,30.33425,0.04599094,30.43586,0.01002192,30.43147,0.05621135,
2022/01/07 23:07:34,2627790.1022,1800.0022,129.00,27.00,8.00,2.00,11.00,0.00,0,4.188698,0,27.99274,28.26602,,107.8708,100.1579,7325.832,1205.945,,100.98,614.478696,30.23943,0.01308322,29.95397,-0.1227689,29.88599,-0.0831908,
2022/01/07 23:07:36,2627792.1934,2.051,129.00,28.00,8.00,2.00,11.00,0.00,0.2500256,4.194596,1.0487563816576,27.99274,28.26602,,107.8708,100.1579,7325.832,1205.945,,100.98,614.478696,30.2368982078899,0.0144765477961595,29.9644664021477,-0.115814678311748,29.9007566556044,-0.0804567268217144,
2022/01/07 23:12:36,2628092.2353,300.0024,129.00,29.00,8.00,2.00,11.00,0.00,0,4.188066,0,27.99274,28.26602,,107.8708,100.1579,7325.832,1205.945,,100.98,614.478696,29.8728,-0.07804215,29.93922,0.1192498,30.11069,0.1039034,
2022/01/07 23:22:39,2628695.4155,54.8121,130.00,21.00,9.00,0.00,10.00,0.00,-7.449493,3.545913,-26.415254072109,27.99274,29.44355,3.30084293556987,107.8708,104.5802,0.0379,602.8671,,105.18,640.077174,35.7756,-0.1265287,33.96738,0.05164504,35.06168,-0.02034307,
2022/01/07 23:25:39,2628875.4687,180.0026,130.00,23.00,9.00,0.00,11.00,0.00,0,3.806623,0,27.99274,29.44357,,107.8708,104.5803,0.0379,602.8767,,105.18,640.077609,33.27666,0.1010919,32.38439,0.05876184,32.63309,-0.0332427,
2022/01/07 23:35:42,2629478.6555,54.8146,130.00,21.00,9.00,1.00,10.00,0.00,-9.422752,2.803761,-26.419144570272,27.99274,30.78932,,107.8708,109.003,0.0379,1205.789,,109.99,669.333043,41.6186,-0.03184319,37.9103,0.1057196,39.2172,0.1422358,
2022/01/07 23:38:42,2629658.7071,180.0043,130.00,23.00,9.00,1.00,11.00,0.00,0,3.183588,0,27.99274,30.78934,,107.8708,109.0031,0.0379,1205.796,,109.99,669.333478,35.51639,0.06308675,33.69321,0.04014969,34.05355,-0.04280329,
2022/01/08 00:08:42,2631458.7453,1800.0021,130.00,25.00,9.00,2.00,11.00,0.00,0,3.220551,0,27.99274,30.78934,,107.8708,109.0031,0.0379,1205.796,,109.99,669.333478,30.365,-0.01702607,30.07259,0.07536471,29.91311,0.009366274,
2022/01/08 02:10:54,2638790.083,7331.2966,130.00,26.00,9.00,2.00,11.00,0.00,0.04999674,4.200093,0.20999095769682,30.50813,30.78942,3.867940549382,117.5849,109.0033,7329.342,1205.829,,100.92,669.335217,30.01315,-0.1145405,30.10069,0.1051509,30.21585,0.1140088,
2022/01/08 02:40:54,2640590.126,1800.0022,130.00,27.00,9.00,2.00,11.00,0.00,0,4.188553,0,30.50813,30.78942,,117.5849,109.0033,7329.344,1205.829,,100.92,669.335217,30.39759,0.08143067,30.16153,0.0605458,30.03732,-0.02524972,
2022/01/08 02:40:56,2640592.219,2.0518,130.00,28.00,9.00,2.00,11.00,0.00,0.2500184,4.194815,1.048780934596,30.50813,30.78942,-∞,117.5849,109.0033,7329.344,1205.829,,100.92,669.335217,30.3978577943761,0.0813824434329233,30.1608492296426,0.0593148550234329,30.0364020884593,-0.0266291396104276,
2022/01/08 02:45:56,2640892.263,300.0032,130.00,29.00,9.00,2.00,11.00,0.00,0,4.18815,0,30.50813,30.78942,,117.5849,109.0033,7329.344,1205.829,,100.92,669.335217,29.97177,-0.06626248,29.98188,-0.1171231,30.15335,-0.03796637,
2022/01/08 05:45:56,2651692.3016,10800.0032,131.00,31.00,10.00,2.00,11.00,0.00,0,4.1819,0,30.50813,30.78942,,117.5849,109.0033,0,0,,100.92,669.335217,30.2265,0.1269799,30.2085,0.0380671,30.23218,-0.03016055,
2022/01/08 05:55:44,2652280.4184,300.0027,131.00,34.00,10.00,2.00,11.00,0.00,0,4.182392,0,0,0,,0,0,0,0,,0,0,30.07981,-0.07247031,30.20957,0.008796453,30.24002,0.04975557,
2022/01/08 07:45:02,2658838.1782,6557.718,131.00,35.00,10.00,2.00,11.00,0.00,-1.450554,2.499939,-3.626296516206,3.650621E-09,2.641199,3.70107168328093,1.526839E-08,9.712025,0.0049,6554.875,,72349305600,57.41737,31.86734,0.1289582,31.21107,-0.04523873,31.2,-0.08475542,
2022/01/08 08:15:02,2660638.2319,1800.0025,131.00,37.00,10.00,2.00,11.00,0.00,0,2.931445,0,3.650621E-09,2.641204,,1.526839E-08,9.712036,0.0049,6554.886,,72349440000,57.417478,29.90718,-0.0732851,29.98064,-0.04714966,30.16619,0.05618691,
2022/01/08 10:21:59,2668255.0732,7616.7996,131.00,38.00,10.00,2.00,11.00,0.00,0.04999799,4.199854,0.20998425829346,2.62782,2.641218,3.84833783615944,10.08935,9.712078,7614.578,6554.921,,100.51,57.417783,29.93864,0.002114773,29.92762,-0.1092267,30.09908,-0.04985571,
