Repository: HVES-Battery-Testing-Consortium/LG-HG2

# Battery Testing Consortium (BTC)
The Battery Testing Consortium (BTC) has been developed within the High Voltage and Energy Storage Lab at Oxford Brookes University to provide accurate and comprehensive cell data to Formula Student Electric teams. Through the BTC, we aim to provide FS teams with information for improved and informed decisions for cell selection, pack architecture design, thermal cooling requirements, and end of life predictions. A range of tests are completed to provide a comprehensive electrochemical lithium-ion characterisation for modelling, validation, and battery management parameterisation.

File: Data/Round1/LG_HG2/Package 3/211208_FSD_ENDUR_15kW_LG_HG2_5_30C/211208_FSD_ENDUR_15kW_LG_HG2_5_30C_Channel_3_StatisticByStep.CSV (part 9 of 13)
Date_Time                    ,Test_Time(s),Step_Time(s),Cycle_Index,Step_Index,TC_Counter1,TC_Counter2,TC_Counter3,TC_Counter4,Current(A),Voltage(V),Power(W),Charge_Capacity(Ah),Discharge_Capacity(Ah),Mean_Voltage(V),Charge_Energy(Wh),Discharge_Energy(Wh),Charge_Time(s),Discharge_Time(s),V_Max_On_Cycle(V),Coulombic_Efficiency(%),mAh/g,Aux_Temperature_1(C),Aux_dT/dt_1(C),Aux_Temperature_2(C),Aux_dT/dt_2(C),Aux_Temperature_3(C),Aux_dT/dt_3(C)
2022/01/08 10:51:59,2670055.118,1800.0032,131.00,39.00,10.00,2.00,11.00,0.00,0,4.188613,0,2.62782,2.641218,,10.08935,9.712078,7614.583,6554.921,,100.51,57.417783,30.23025,0.08979142,29.96591,-0.115549,29.91203,-0.1331627,
2022/01/08 10:52:54,2670110.161,55.0026,131.00,40.00,10.00,2.00,11.00,0.00,0.005500793,4.077982,0.022432134839726,2.63276,2.760345,4.08168869344886,10.10979,10.1254,7619.961,6604.552,,104.85,60.0075,34.33198,-0.09869099,32.81927,-0.03449559,33.19389,-0.09786367,
2022/01/08 11:02:54,2670710.2046,600.0032,131.00,41.00,10.00,2.00,11.00,0.00,0,4.118834,0,2.63276,2.760345,,10.10979,10.1254,7619.961,6604.552,,104.85,60.0075,30.51675,0.08235812,30.3722,0.08488297,30.30446,-0.0008696318,
2022/01/08 11:17:13,2671569.7845,859.5398,131.00,42.00,10.00,2.00,11.00,0.00,0.04999604,4.199921,0.20997941831284,2.752289,2.760345,4.19910648260712,10.6109,10.1254,8479.336,6604.555,,100.29,60.0075,29.95394,-0.0630337,30.04851,-0.05440056,30.22703,0.04898787,
2022/01/08 11:47:13,2673369.8291,1800.0028,131.00,43.00,10.00,2.00,11.00,0.00,0,4.192112,0,2.752289,2.760345,,10.6109,10.1254,8479.338,6604.555,,100.29,60.0075,29.98968,0.02563834,30.13353,-0.02240419,30.23461,0.03698647,
2022/01/08 11:48:13,2673429.8582,60.0023,131.00,44.00,10.00,2.00,11.00,0.00,0,4.191946,0,2.752289,2.760345,,10.6109,10.1254,8479.338,6604.555,,100.29,60.0075,29.84435,-0.115487,29.71359,-0.09316742,29.83572,-0.1173848,
2022/01/08 11:58:17,2674033.0674,54.8127,131.00,21.00,0.00,0.00,10.00,1.00,-7.445808,3.546778,-26.408628006624,2.75229,3.937885,3.30076456500908,10.6109,14.54833,8479.37,7207.501,,143.08,85.606196,36.05587,-0.07319808,33.9695,-0.01444817,34.62983,-0.06020546,
2022/01/08 12:01:17,2674213.1196,180.0034,131.00,23.00,0.00,0.00,11.00,1.00,0,3.808155,0,2.75229,3.9379,,10.6109,14.54839,8479.37,7207.509,,143.08,85.606522,33.27628,0.04834294,32.47506,0.01722455,32.72375,0.0653851,
2022/01/08 12:11:20,2674816.3199,54.8131,131.00,21.00,0.00,1.00,10.00,1.00,-9.349762,2.824645,-26.40975848449,2.75229,5.282537,,10.6109,18.97167,8479.37,7810.473,,191.93,114.837761,41.36225,-0.006363392,37.85297,0.0950098,39.20148,0.08400798,
2022/01/08 12:14:20,2674996.3723,180.0037,131.00,23.00,0.00,1.00,11.00,1.00,0,3.19683,0,2.75229,5.28256,,10.6109,18.97174,8479.37,7810.481,,191.93,114.838261,35.24813,-0.05270004,33.80125,0.1129115,34.48965,0.1237583,
2022/01/08 12:44:20,2676796.4083,1800.0025,131.00,25.00,0.00,2.00,11.00,1.00,0,3.233838,0,2.75229,5.28256,,10.6109,18.97174,8479.37,7810.481,,191.93,114.838261,29.94772,0.01678884,29.7184,-0.1487333,29.82644,-0.1399678,
2022/01/08 14:46:26,2684122.1939,7325.7433,131.00,26.00,0.00,2.00,11.00,1.00,0.0499975,4.200186,0.209998799535,5.260236,5.282646,3.86907039019684,20.29986,18.97202,15802.32,7810.521,,100.43,114.84013,29.95097,-0.01845956,30.0737,0.1323801,30.24518,0.09723306,
2022/01/08 15:16:26,2685922.2367,1800.0035,131.00,27.00,0.00,2.00,11.00,1.00,0,4.188643,0,5.260236,5.282646,,20.29986,18.97202,15802.32,7810.521,,100.43,114.84013,30.37159,-0.05789876,30.51538,0.0859189,30.53918,0.1343507,
2022/01/08 15:16:28,2685924.3298,2.052099,131.00,28.00,0.00,2.00,11.00,1.00,0.2500024,4.194762,1.0487005674288,5.260236,5.282646,-∞,20.29986,18.97202,15802.32,7810.521,,100.43,114.84013,30.3695301241303,-0.0542708709115927,30.5014705323941,0.0792542432056624,30.5252651426944,0.125164462076274,
2022/01/08 15:21:28,2686224.3737,300.0024,131.00,29.00,0.00,2.00,11.00,1.00,0,4.188206,0,5.260236,5.282646,,20.29986,18.97202,15802.32,7810.521,,100.43,114.84013,30.44437,0.05399942,30.15907,-0.07704556,30.09121,-0.129863,
2022/01/08 15:31:31,2686827.555,54.8138,132.00,21.00,1.00,0.00,10.00,1.00,-7.45018,3.545337,-26.41339881066,5.260236,6.460271,3.29937757318029,20.29986,23.39442,0.0117,602.8916,,122.81,140.440674,36.64273,0.08864999,34.65657,0.113641,34.84837,-0.1412964,
2022/01/08 15:34:31,2687007.6066,180.0027,132.00,23.00,1.00,0.00,11.00,1.00,0,3.806748,0,5.260236,6.46028,,20.29986,23.39445,0.0117,602.896,,122.81,140.44087,33.64627,0.1331401,32.46765,-0.02607107,32.61127,-0.1026607,
2022/01/08 15:44:34,2687610.7971,54.8137,132.00,21.00,1.00,1.00,10.00,1.00,-9.425461,2.80164,-26.40674855604,5.260236,7.80625,,20.29986,27.81752,0.0117,1205.844,,148.4,169.701087,41.94863,0.1321352,38.2982,0.0968039,39.48684,0.09013653,
2022/01/08 15:47:34,2687790.8502,180.0034,132.00,23.00,1.00,1.00,11.00,1.00,0,3.182676,0,5.260236,7.806282,,20.29986,27.81761,0.0117,1205.857,,148.4,169.701783,35.94726,-0.1305223,34.11178,0.04468322,34.39523,-0.04475117,
2022/01/08 16:17:34,2689590.8922,1800.0041,132.00,25.00,1.00,2.00,11.00,1.00,0,3.221737,0,5.260236,7.806282,,20.29986,27.81761,0.0117,1205.857,,148.4,169.701783,30.43461,0.07989645,30.47292,0.1000202,30.41226,0.03185511,
2022/01/08 18:19:54,2696930.093,7339.1591,132.00,26.00,1.00,2.00,11.00,1.00,0.04999713,4.199925,0.20998419621525,7.775265,7.806376,3.86776832797819,30.01259,27.81792,7337.313,1205.893,,100.4,169.703826,30.18062,0.03777623,29.87399,-0.08711517,29.83414,-0.07392764,
2022/01/08 18:49:54,2698730.1376,1800.003,132.00,27.00,1.00,2.00,11.00,1.00,0,4.18853,0,7.775265,7.806376,,30.01259,27.81792,7337.314,1205.893,,100.4,169.703826,30.36313,0.04797816,30.29591,0.1028818,30.19996,0.03031731,
2022/01/08 18:49:56,2698732.2297,2.0526,132.00,28.00,1.00,2.00,11.00,1.00,0.2500364,4.193834,1.0486111555576,7.775265,7.806376,,30.01259,27.81792,7337.314,1205.893,,100.4,169.703826,30.3601956107567,0.0506129263840642,30.285628358011,0.0968257529333348,30.1884860835061,0.024702885315751,
2022/01/08 18:54:56,2699032.2738,300.0033,132.00,29.00,1.00,2.00,11.00,1.00,0,4.187995,0,7.775265,7.806376,,30.01259,27.81792,7337.314,1205.893,,100.4,169.703826,30.15458,-0.06307483,30.27024,0.1546782,30.31507,0.1591337,
2022/01/08 19:04:59,2699635.4749,54.8146,133.00,21.00,2.00,0.00,10.00,1.00,-7.449234,3.545034,-26.407787803956,7.775265,8.984159,3.29913918463135,30.01259,32.24073,0.0129,602.9464,,115.55,195.307804,36.13598,-0.01916766,34.20353,-0.1331782,34.94035,-0.07860422,
2022/01/08 19:07:59,2699815.5321,180.005,133.00,23.00,2.00,0.00,11.00,1.00,0,3.806833,0,7.775265,8.984184,,30.01259,32.24082,0.0129,602.959,,115.55,195.308348,33.29661,-0.0545156,32.48143,0.1162374,32.6951,0.1074755,
2022/01/08 19:18:02,2700418.7469,54.8123,133.00,21.00,2.00,1.00,10.00,1.00,-9.438576,2.797718,-26.406473969568,7.775265,10.33057,,30.01259,36.66442,0.0129,1205.986,,132.86,224.577609,41.6475,-0.09923458,37.59294,-0.01722932,38.8798,-0.06041408,
2022/01/08 19:21:02,2700598.8033,180.0042,133.00,23.00,2.00,1.00,11.00,1.00,0,3.180029,0,7.775265,10.33059,,30.01259,36.66449,0.0129,1205.995,,132.86,224.578043,35.43126,0.05660415,34.00591,-0.04742265,34.61039,0.0529027,
2022/01/08 19:51:02,2702398.8441,1800.0038,133.00,25.00,2.00,2.00,11.00,1.00,0,3.219372,0,7.775265,10.33059,,30.01259,36.66449,0.0129,1205.995,,132.86,224.578043,30.0281,-0.04962385,29.74953,-0.1339036,29.73076,-0.0833261,
2022/01/08 21:53:23,2709739.857,7340.9705,133.00,26.00,2.00,2.00,11.00,1.00,0.04999175,4.199971,0.20996390023925,10.29097,10.33067,3.86777142721951,39.72749,36.66476,7338.868,1206.027,,100.39,224.579783,30.08321,-0.119288,29.92438,-0.04425526,30.0043,0.019508,
2022/01/08 22:23:23,2711539.9011,1800.0023,133.00,27.00,2.00,2.00,11.00,1.00,0,4.188681,0,10.29097,10.33067,,39.72749,36.66476,7338.873,1206.027,,100.39,224.579783,30.64169,0.06611466,30.46908,-0.0817287,30.14031,-0.04657269,
2022/01/08 22:23:26,2711541.9932,2.051899,133.00,28.00,2.00,2.00,11.00,1.00,0.2500004,4.194473,1.0486199277892,10.29097,10.33067,-∞,39.72749,36.66476,7338.873,1206.027,,100.39,224.579783,30.6254552029934,0.0585487018525689,30.4585241328988,-0.0794140719380246,30.1456488742225,-0.0428509788596902,
2022/01/08 22:28:26,2711842.0405,300.004,133.00,29.00,2.00,2.00,11.00,1.00,0,4.188041,0,10.29097,10.33067,,39.72749,36.66476,7338.873,1206.027,,100.39,224.579783,30.55346,0.1177609,30.4652,-0.04204094,30.36232,-0.1102489,
2022/01/08 22:38:29,2712445.2375,54.8136,134.00,21.00,3.00,0.00,10.00,1.00,-7.448227,3.544721,-26.401886659667,10.29097,11.50836,3.29842020560564,39.72749,41.08704,0.0144,602.8561,,111.83,250.181739,36.27549,0.06175876,34.16915,-0.1370704,34.77351,-0.1500213,
2022/01/08 22:41:29,2712625.2932,180.0044,134.00,23.00,3.00,0.00,11.00,1.00,0,3.806694,0,10.29097,11.50839,,39.72749,41.08714,0.0144,602.8694,,111.83,250.182391,33.24348,-0.01224399,32.15493,-0.1576149,32.48073,-0.1006913,
2022/01/08 22:51:32,2713228.509,54.8151,134.00,21.00,3.00,1.00,10.00,1.00,-9.447685,2.795492,-26.41092783602,10.29097,12.85494,,39.72749,45.51079,0.0144,1205.885,,124.91,279.455217,41.88005,0.04149318,38.15295,0.04037976,39.17834,0.01639724,
2022/01/08 22:54:32,2713408.5651,180.0038,134.00,23.00,3.00,1.00,11.00,1.00,0,3.178829,0,10.29097,12.85496,,39.72749,45.51083,0.0144,1205.889,,124.91,279.455652,35.44762,0.01029611,33.75692,-0.1154959,34.27784,-0.1176035,
2022/01/08 23:24:32,2715208.6088,1800.0052,134.00,25.00,3.00,2.00,11.00,1.00,0,3.217786,0,10.29097,12.85496,,39.72749,45.51083,0.0144,1205.889,,124.91,279.455652,30.463,0.07468581,30.31139,0.1039523,30.19433,0.08641064,
2022/01/09 01:26:55,2722551.3086,7342.6566,134.00,26.00,3.00,2.00,11.00,1.00,0.04999578,4.20008,0.2099862756624,12.80735,12.85504,3.8680244961572,49.44504,45.51111,7340.97,1205.922,,100.37,279.457391,30.4397,0.0939405,30.18254,-0.02507091,30.07949,-0.09327292,
2022/01/09 01:56:55,2724351.3537,1800.004,134.00,27.00,3.00,2.00,11.00,1.00,0,4.188792,0,12.80735,12.85504,,49.44504,45.51111,7340.974,1205.922,,100.37,279.457391,30.09782,0.05993009,30.23461,-0.02718925,30.37091,0.03658354,
2022/01/09 01:56:57,2724353.4442,2.051899,134.00,28.00,3.00,2.00,11.00,1.00,0.009530604,4.190803,0.039940883835012,12.80735,12.85504,,49.44504,45.51111,7340.974,1205.922,,100.37,279.457391,30.1094887316923,0.0583133951476363,30.2344447986719,-0.0222678738359535,30.3617448591073,0.0372138735742704,
2022/01/09 02:01:57,2724653.4859,300.0016,134.00,29.00,3.00,2.00,11.00,1.00,0,4.188213,0,12.80735,12.85504,,49.44504,45.51111,7340.974,1205.922,,100.37,279.457391,30.40619,0.04815817,30.34602,0.1090771,30.22899,0.08273959,
2022/01/09 02:12:00,2725256.6946,54.814,135.00,21.00,4.00,0.00,10.00,1.00,-7.446457,3.544238,-26.392015864766,12.80735,14.03298,3.29880164889677,49.44504,49.93425,0,602.9711,,109.57,305.064783,36.47344,0.07461309,34.37495,-0.09570837,34.88153,-0.0673008,
2022/01/09 02:15:00,2725436.7451,180.0021,135.00,23.00,4.00,0.00,11.00,1.00,0,3.806671,0,12.80735,14.03299,,49.44504,49.93431,0,602.9791,,109.57,305.065,33.28759,-0.009759665,32.12206,-0.1260376,32.34274,-0.08003354,
2022/01/09 02:25:03,2726039.9428,54.8134,135.00,21.00,4.00,1.00,10.00,1.00,-9.4506,2.79425,-26.40733905,12.80735,15.37948,,49.44504,54.35739,0,1205.934,,120.08,334.336522,41.60073,0.02270222,37.68442,-0.08300304,38.95724,-0.05905151,
2022/01/09 02:28:04,2726219.9986,180.0046,135.00,23.00,4.00,1.00,11.00,1.00,0,3.177721,0,12.80735,15.37951,,49.44504,54.35748,0,1205.946,,120.08,334.337174,35.32924,-0.14745,33.81976,0.002901554,34.43138,0.06614089,
2022/01/09 02:58:04,2728020.0387,1800.004,135.00,25.00,4.00,2.00,11.00,1.00,0,3.217007,0,12.80735,15.37951,,49.44504,54.35748,0,1205.946,,120.08,334.337174,30.18695,0.06487548,29.9437,-0.03997028,29.86162,-0.1214033,
2022/01/09 05:00:31,2735367.5419,7347.4614,135.00,26.00,4.00,2.00,11.00,1.00,0.04999487,4.200141,0.20998550327667,15.32357,15.37959,3.86778307715815,59.16174,54.35773,7345.679,1205.977,,100.37,334.338913,30.31945,0.07519901,30.25925,0.06854773,30.19144,0.01577258,
2022/01/09 05:30:31,2737167.5884,1800.0039,135.00,27.00,4.00,2.00,11.00,1.00,0,4.18861,0,15.32357,15.37959,,59.16174,54.35773,7345.681,1205.977,,100.37,334.338913,30.38743,0.128746,30.47496,0.08564949,30.49171,0.1340878,
2022/01/09 05:30:33,2737169.6819,2.0518,135.00,28.00,4.00,2.00,11.00,1.00,0.2500162,4.193853,1.0485311904186,15.32357,15.37959,,59.16174,54.35773,7345.681,1205.977,,100.37,334.338913,30.3808907605316,0.120305509252971,30.4563274295265,0.0800296987994554,30.4706967676643,0.12461112499823,
2022/01/09 05:35:33,2737469.726,300.0021,135.00,29.00,4.00,2.00,11.00,1.00,0,4.188004,0,15.32357,15.37959,,59.16174,54.35773,7345.681,1205.977,,100.37,334.338913,30.07089,0.06690383,30.18658,-0.01752019,30.13962,0.01819432,
2022/01/09 05:45:36,2738072.9511,54.8134,136.00,21.00,5.00,0.00,10.00,1.00,-7.451988,3.544618,-26.414450800584,15.32357,16.55758,3.29851598851137,59.16174,58.78094,0.0157,602.9636,,108.05,359.947391,36.22823,-0.1102495,34.06583,-0.04194617,34.67724,-0.09638786,
2022/01/09 05:48:37,2738253.0075,180.0053,136.00,23.00,5.00,0.00,11.00,1.00,0,3.806511,0,15.32357,16.55759,,59.16174,58.78096,0.0157,602.9659,,108.05,359.947609,33.0032,-0.1063335,31.94914,-0.1044846,32.30302,-0.1175904,
2022/01/09 05:58:40,2738856.2159,54.814,136.00,21.00,5.00,1.00,10.00,1.00,-9.460968,2.791269,-26.408106688392,15.32357,17.90435,,59.16174,63.20446,0.0157,1205.968,,116.84,389.225,41.84064,0.1125789,37.91239,-0.07780433,38.99805,-0.09274483,
2022/01/09 06:01:40,2739036.2701,180.0014,136.00,23.00,5.00,1.00,11.00,1.00,0,3.176124,0,15.32357,17.90436,,59.16174,63.20449,0.0157,1205.973,,116.84,389.225217,35.83163,0.1673746,33.98174,-0.01528382,34.32804,-0.06764174,
2022/01/09 06:31:40,2740836.3117,1800.003,136.00,25.00,5.00,2.00,11.00,1.00,0,3.215013,0,15.32357,17.90436,,59.16174,63.20449,0.0157,1205.973,,116.84,389.225217,30.28521,-0.04805446,30.35868,0.09478092,30.41759,0.1498264,
2022/01/09 08:34:03,2748179.8431,7343.4912,136.00,26.00,5.00,2.00,11.00,1.00,0.04999564,4.19989,0.2099761884796,17.84007,17.90444,3.8678439828555,68.87917,63.20475,7341.738,1206.004,,100.36,389.226957,30.44438,0.104264,30.19426,0.009304285,30.07009,-0.07868886,
2022/01/09 09:04:03,2749979.8895,1800.005,136.00,27.00,5.00,2.00,11.00,1.00,0,4.188364,0,17.84007,17.90444,,68.87917,63.20475,7341.743,1206.004,,100.36,389.226957,30.14825,-0.03738582,29.93313,-0.02573609,29.98488,-0.06974936,
2022/01/09 09:04:06,2749981.9807,2.050199,136.00,28.00,5.00,2.00,11.00,1.00,0.2500331,4.194504,1.0487648380824,17.84007,17.90444,,68.87917,63.20475,7341.743,1206.004,,100.36,389.226957,30.1575463130645,-0.0331728246799056,29.9429058861057,-0.0226613304995429,29.9882615788898,-0.0656363608754032,
2022/01/09 09:09:06,2750282.0254,300.0031,136.00,29.00,5.00,2.00,11.00,1.00,0,4.187751,0,17.84007,17.90444,,68.87917,63.20475,7341.743,1206.004,,100.36,389.226957,30.34054,0.07467628,30.31553,0.05835056,30.22663,0.07379293,
2022/01/09 09:19:09,2750885.2483,54.8128,137.00,21.00,6.00,0.00,10.00,1.00,-7.453552,3.544493,-26.419062889136,17.84007,19.08254,3.29766757964185,68.87917,67.62818,0.0108,603.0004,,106.96,414.837826,35.86896,-0.0700736,34.01224,-0.1089132,34.82597,-0.08264422,
2022/01/09 09:22:09,2751065.3007,180.0019,137.00,23.00,6.00,0.00,11.00,1.00,0,3.806416,0,17.84007,19.08255,,68.87917,67.62822,0.0108,603.0055,,106.96,414.838043,32.99713,-0.03932118,32.23045,-0.08166432,32.61927,-0.03786922,
2022/01/09 09:32:12,2751668.5145,54.8162,137.00,21.00,6.00,1.00,10.00,1.00,-9.471992,2.78871,-26.41463881032,17.84007,20.42951,,68.87917,72.05177,0.0108,1206.022,,114.51,444.119783,41.71141,0.1365995,37.69204,-0.005927086,38.86803,-0.06859422,
2022/01/09 09:35:12,2751848.5699,180.0039,137.00,23.00,6.00,1.00,11.00,1.00,0,3.174471,0,17.84007,20.42953,,68.87917,72.05181,0.0108,1206.028,,114.51,444.120217,35.23012,-0.129931,33.76921,0.05187392,34.4437,0.08456826,
2022/01/09 10:05:12,2753648.6113,1800.0038,137.00,25.00,6.00,2.00,11.00,1.00,0,3.213836,0,17.84007,20.42953,,68.87917,72.05181,0.0108,1206.028,,114.51,444.120217,30.10698,-0.08214831,30.27191,0.0736016,30.32377,0.1264441,
2022/01/09 12:07:46,2761002.8354,7354.1822,137.00,26.00,6.00,2.00,11.00,1.00,0.04999799,4.199966,0.20998985806834,20.35671,20.42963,3.86781395326833,78.59695,72.05215,7351.933,1206.076,,100.36,444.122391,30.11247,0.08557737,29.83397,-0.09729922,29.80115,-0.1325494,
2022/01/09 12:37:46,2762802.8824,1800.0046,137.00,27.00,6.00,2.00,11.00,1.00,0,4.18847,0,20.35671,20.42963,,78.59695,72.05215,7351.933,1206.076,,100.36,444.122391,30.0449,0.09219766,30.16762,0.05706728,30.2476,0.118711,
2022/01/09 12:37:48,2762804.9698,2.0478,137.00,28.00,6.00,2.00,11.00,1.00,0.004446208,4.190732,0.018632866144256,20.35671,20.42963,,78.59695,72.05215,7351.933,1206.076,,100.36,444.122391,30.0493830153771,0.0891860716691775,30.1607528523351,0.0576651996140586,30.2345783236924,0.114723919190107,
2022/01/09 12:42:49,2763105.0137,300.0016,137.00,29.00,6.00,2.00,11.00,1.00,0,4.188095,0,20.35671,20.42963,,78.59695,72.05215,7351.933,1206.076,,100.36,444.122391,29.98978,0.1180804,30.13363,-0.003239512,29.99866,-0.04995048,
2022/01/09 12:52:52,2763708.2348,54.8131,138.00,21.00,7.00,0.00,10.00,1.00,-7.451279,3.543523,-26.403778515917,20.35671,21.60768,3.29780365298284,78.59695,76.47523,0.016,602.9683,,106.15,469.732174,35.88451,-0.08666992,34.02086,-0.09938598,34.84854,-0.05134344,
2022/01/09 12:55:52,2763888.2897,180.005,138.00,23.00,7.00,0.00,11.00,1.00,0,3.806472,0,20.35671,21.60769,,78.59695,76.47528,0.016,602.9741,,106.15,469.732391,32.80376,0.01920938,32.00169,-0.1052952,32.44667,-0.03082514,
2022/01/09 13:05:55,2764491.5045,54.8145,138.00,21.00,7.00,1.00,10.00,1.00,-9.475876,2.785089,-26.391158012964,20.35671,22.95479,,78.59695,80.89872,0.016,1205.975,,112.76,499.017174,41.26827,-0.02806783,37.66822,0.1373041,39.06556,0.1305413,
2022/01/09 13:08:55,2764671.5578,180.0023,138.00,23.00,7.00,1.00,11.00,1.00,0,3.172909,0,20.35671,22.95481,,78.59695,80.89878,0.016,1205.984,,112.76,499.017609,35.56312,0.09969831,33.71917,-0.07216334,34.10744,-0.1048315,
2022/01/09 13:38:55,2766471.6015,1800.0037,138.00,25.00,7.00,2.00,11.00,1.00,0,3.212276,0,20.35671,22.95481,,78.59695,80.89878,0.016,1205.984,,112.76,499.017609,30.00648,-0.09701967,30.12922,0.1113409,30.18102,0.1488066,
2022/01/09 15:41:28,2773824.92,7353.2752,138.00,26.00,7.00,2.00,11.00,1.00,0.04999537,4.199945,0.20997780425465,22.87313,22.9549,3.86749146967433,88.31348,80.89906,7350.477,1206.03,,100.36,499.019565,30.58408,0.1433432,30.38329,-0.08693218,30.23813,-0.1155519,
2022/01/09 16:11:28,2775624.9648,1800.003,138.00,27.00,7.00,2.00,11.00,1.00,0,4.188466,0,22.87313,22.9549,,88.31348,80.89906,7350.482,1206.03,,100.36,499.019565,30.40094,0.07034421,30.16486,0.09019256,29.98433,-0.00880301,
2022/01/09 16:11:31,2775627.0568,2.051699,138.00,28.00,7.00,2.00,11.00,1.00,0.2500373,4.194755,1.0488452143615,22.87313,22.9549,,88.31348,80.89906,7350.482,1206.03,,100.36,499.019565,30.3929807755334,0.0698752015877126,30.1578438291599,0.0832248225895425,29.9901953828017,-0.00647139323786962,
2022/01/09 16:16:31,2775927.1012,300.0027,138.00,29.00,7.00,2.00,11.00,1.00,0,4.188191,0,22.87313,22.9549,,88.31348,80.89906,7350.482,1206.03,,100.36,499.019565,30.42908,0.1247466,30.43926,0.03176153,30.32932,-0.04085362,
2022/01/09 16:26:34,2776530.2968,54.8132,139.00,21.00,8.00,0.00,10.00,1.00,-7.450142,3.543424,-26.399011966208,22.87313,24.13285,3.29755089218552,88.31348,85.32167,0.0133,602.9162,,105.51,524.627174,36.09899,-0.07025599,34.34085,-0.02294779,35.14722,0.06420612,
2022/01/09 16:29:34,2776710.348,180.0034,139.00,23.00,8.00,0.00,11.00,1.00,0,3.80654,0,22.87313,24.13287,,88.31348,85.32175,0.0133,602.9263,,105.51,524.627609,33.16611,0.04209995,32.01431,-0.1499498,32.27004,-0.1521254,
2022/01/09 16:39:37,2777313.5413,54.8124,139.00,21.00,8.00,1.00,10.00,1.00,-9.485001,2.784737,-26.413233229737,22.87313,25.48003,,88.31348,89.74494,0.0133,1205.893,,111.4,553.913696,41.8082,0.1030695,38.07364,0.127449,39.24197,0.1142347,
2022/01/09 16:42:37,2777493.5969,180.004,139.00,23.00,8.00,1.00,11.00,1.00,0,3.17186,0,22.87313,25.48005,,88.31348,89.74501,0.0133,1205.902,,111.4,553.91413,35.25895,-0.05569458,34.0128,0.1120722,34.47773,0.1272881,
2022/01/09 17:12:37,2779293.6369,1800.0031,139.00,25.00,8.00,2.00,11.00,1.00,0,3.211238,0,22.87313,25.48005,,88.31348,89.74501,0.0133,1205.902,,111.4,553.91413,30.04398,-0.001431704,30.18078,-0.07083774,30.32411,0.001716018,
2022/01/09 19:15:07,2786643.6247,7349.9462,139.00,26.00,8.00,2.00,11.00,1.00,0.04999433,4.199961,0.20997423622113,25.3901,25.48013,3.8677151582505,98.03203,89.74527,7348.613,1205.932,,100.35,553.91587,30.27168,0.05936503,30.2959,0.123468,30.31257,0.0707072,
2022/01/09 19:45:07,2788443.667,1800.0021,139.00,27.00,8.00,2.00,11.00,1.00,0,4.188422,0,25.3901,25.48013,,98.03203,89.74527,7348.615,1205.932,,100.35,553.91587,30.32154,0.0891906,30.19801,0.0410217,30.0668,-0.04476786,
2022/01/09 19:45:09,2788445.7599,2.0527,139.00,28.00,8.00,2.00,11.00,1.00,0.2500178,4.194625,1.048730914325,25.3901,25.48013,,98.03203,89.74527,7348.615,1205.932,,100.35,553.91587,30.3051038788414,0.0818554769770383,30.1853630213041,0.0374944775473298,30.0746544713092,-0.0434951271275089,
2022/01/09 19:50:09,2788745.8062,300.0029,139.00,29.00,8.00,2.00,11.00,1.00,0,4.188095,0,25.3901,25.48013,,98.03203,89.74527,7348.615,1205.932,,100.35,553.91587,30.3934,0.1253247,30.2488,-0.08350253,30.15282,-0.1165342,
2022/01/09 20:00:13,2789349.0089,54.8128,140.00,21.00,9.00,0.00,10.00,1.00,-7.452713,3.543949,-26.412034783637,25.3901,26.65812,3.29756469186979,98.03203,94.16783,0.0272,602.8989,,104.99,579.524348,35.93588,-0.09482026,34.05847,-0.08297443,34.80242,-0.01098514,
2022/01/09 20:03:13,2789529.0638,180.005,140.00,23.00,9.00,0.00,11.00,1.00,0,3.806451,0,25.3901,26.65814,,98.03203,94.1679,0.0272,602.9086,,104.99,579.524783,33.28966,0.1146019,32.16619,-0.03152013,32.30276,-0.09721398,
2022/01/09 20:13:16,2790132.2643,54.8139,140.00,21.00,9.00,1.00,10.00,1.00,-9.493866,2.782035,-26.41226749731,25.3901,28.00544,,98.03203,98.59103,0.0272,1205.851,,110.3,608.813913,41.40598,0.06810546,37.79308,-0.02043009,39.19012,0.04010916,
2022/01/09 20:16:16,2790312.3173,180.0024,140.00,23.00,9.00,1.00,11.00,1.00,0,3.170511,0,25.3901,28.00546,,98.03203,98.5911,0.0272,1205.861,,110.3,608.814348,35.13857,-0.05940557,33.89635,0.114193,34.43812,0.1359439,
2022/01/09 20:46:16,2792112.3595,1800.0027,140.00,25.00,9.00,2.00,11.00,1.00,0,3.209881,0,25.3901,28.00546,,98.03203,98.5911,0.0272,1205.861,,110.3,608.814348,29.91446,-0.105924,29.73442,-0.1051325,29.84246,-0.1051545,
2022/01/09 22:48:59,2799475.2297,7362.8284,140.00,26.00,9.00,2.00,11.00,1.00,0.04999335,4.200086,0.2099763694281,27.90755,28.00555,3.86771168824214,107.7523,98.59138,7361.202,1205.895,,100.35,608.816304,30.34443,0.1272398,30.23499,-0.05472064,30.11788,-0.09875178,
2022/01/09 23:18:59,2801275.2747,1800.0032,140.00,27.00,9.00,2.00,11.00,1.00,0,4.188452,0,27.90755,28.00555,,107.7523,98.59138,7361.206,1205.895,,100.35,608.816304,30.16644,0.1002187,29.85981,-0.1033902,29.79177,-0.1386464,
2022/01/09 23:19:01,2801277.3708,2.053799,140.00,28.00,9.00,2.00,11.00,1.00,0.003311336,4.190551,0.013876322386136,27.90755,28.00555,,107.7523,98.59138,7361.206,1205.895,,100.35,608.816304,30.1685537256246,0.0952359848323476,29.8740336260712,-0.0949153948823174,29.7997323970066,-0.138260815426433,
2022/01/09 23:24:01,2801577.4145,300.0038,140.00,29.00,9.00,2.00,11.00,1.00,0,4.188319,0,27.90755,28.00555,,107.7523,98.59138,7361.206,1205.895,,100.35,608.816304,30.23152,-0.0001978874,29.92494,-0.1073021,29.87102,-0.05453646,
2022/01/10 02:24:01,2812377.454,10800.0027,141.00,31.00,10.00,2.00,11.00,1.00,0,4.182195,0,27.90755,28.00555,,107.7523,98.59138,0,0,,100.35,608.816304,30.07611,-0.1381868,30.12846,0.04596233,30.39686,0.08338392,
2022/01/10 02:33:47,2812963.2673,300.0028,141.00,34.00,10.00,2.00,11.00,1.00,0,4.182199,0,0,0,,0,0,0,0,,0,0,30.02007,-0.1512724,29.91051,0.006510019,30.00451,0.07909775,
2022/01/10 04:22:47,2819503.4023,6540.0935,141.00,35.00,10.00,2.00,11.00,1.00,-1.45031,2.499897,-3.62562561807,1.839631E-09,2.634341,3.70195445855587,7.693141E-09,9.689177,0.002,6538.12,,143199424000,57.268283,31.78517,0.06948829,31.07961,0.0636673,31.05442,-0.03733039,
2022/01/10 04:52:47,2821303.4569,1800.0028,141.00,37.00,10.00,2.00,11.00,1.00,0,2.931199,0,1.839631E-09,2.634345,,7.693141E-09,9.689188,0.002,6538.132,,143199667200,57.26837,30.33136,-0.1049769,30.15155,-0.07210195,30.22449,-0.07652044,
2022/01/10 06:59:42,2828918.6722,7615.1737,141.00,38.00,10.00,2.00,11.00,1.00,0.04999418,4.200047,0.20997790572646,2.62072,2.634357,3.84985345820174,10.06449,9.689223,7613.535,6538.162,,100.52,57.26863,29.44731,-0.07309377,29.48553,-0.1276827,29.65696,-0.1034832,
2022/01/10 07:29:42,2830718.7151,1800.0021,141.00,39.00,10.00,2.00,11.00,1.00,0,4.188639,0,2.62072,2.634357,,10.06449,9.689223,7613.537,6538.162,,100.52,57.26863,29.75013,0.02404511,29.88697,0.1048219,29.72517,0.07624328,
2022/01/10 07:30:37,2830773.7573,55.0028,141.00,40.00,10.00,2.00,11.00,1.00,-0.001533508,4.079062,-0.006255274209496,2.625662,2.753609,3.50122993018182,10.08494,10.10247,7618.823,6587.879,,104.87,59.861065,34.10665,-0.1088655,32.61422,-0.01194596,33.16008,0.01053333,
2022/01/10 07:40:37,2831373.8024,600.0031,141.00,41.00,10.00,2.00,11.00,1.00,0,4.118783,0,2.625662,2.753609,,10.08494,10.10247,7618.823,6587.881,,104.87,59.861065,30.06137,0.07307112,29.73353,-0.1310134,29.71475,-0.1354754,
2022/01/10 07:54:58,2832234.4481,860.604,141.00,42.00,10.00,2.00,11.00,1.00,0.04999287,4.200175,0.20997880275225,2.745026,2.753609,4.19935072465234,10.58538,10.10247,8479.153,6587.92,,100.31,59.861065,29.83703,0.1095551,29.99498,-0.012483,30.03266,0.04913747,
2022/01/10 08:24:58,2834034.4929,1800.0021,141.00,43.00,10.00,2.00,11.00,1.00,0,4.191918,0,2.745026,2.753609,,10.58538,10.10247,8479.155,6587.92,,100.31,59.861065,30.05794,0.1575953,29.94839,-0.02518117,29.79586,-0.06483078,
2022/01/10 08:25:58,2834094.5248,60.0032,141.00,44.00,10.00,2.00,11.00,1.00,0,4.191799,0,2.745026,2.753609,,10.58538,10.10247,8479.155,6587.92,,100.31,59.861065,29.96249,0.1269364,29.76134,-0.05133808,29.65802,-0.07997751,
2022/01/10 08:36:01,2834697.74,54.8128,141.00,21.00,0.00,0.00,10.00,2.00,-7.450439,3.545217,-26.413423000263,2.745027,3.931665,3.2984426306056,10.58538,14.5254,8479.19,7190.854,,143.23,85.470978,35.93489,-0.04807949,34.15522,0.06927133,34.89906,0.07358551,
2022/01/10 08:39:01,2834877.7917,180.0016,141.00,23.00,0.00,0.00,11.00,2.00,0,3.807747,0,2.745027,3.931678,,10.58538,14.52545,8479.19,7190.86,,143.23,85.471261,32.98117,0.07613182,31.81486,-0.08479238,32.00048,-0.08476138,
2022/01/10 08:49:05,2835481.0089,54.8137,141.00,21.00,0.00,1.00,10.00,2.00,-9.435783,2.798794,-26.408812845702,2.745027,5.278268,,10.58538,18.94933,8479.19,7793.914,,192.28,114.744957,41.55656,0.08166671,37.70227,0.104537,38.91974,0.03512979,
2022/01/10 08:52:05,2835661.0637,180.0035,141.00,23.00,0.00,1.00,11.00,2.00,0,3.182087,0,2.745027,5.278283,,10.58538,18.94937,8479.19,7793.919,,192.29,114.745283,35.09842,0.02952456,33.36452,-0.1502573,33.81582,-0.1458204,
2022/01/10 09:22:05,2837461.1054,1800.0024,141.00,25.00,0.00,2.00,11.00,2.00,0,3.22137,0,2.745027,5.278283,,10.58538,18.94937,8479.19,7793.919,,192.29,114.745283,29.94382,-0.02861083,29.67927,0.04224598,29.59704,-0.01720488,
2022/01/10 11:24:20,2844796.6685,7335.5213,141.00,26.00,0.00,2.00,11.00,2.00,0.04998658,4.20013,0.2099501342554,5.254747,5.27836,3.86836294709482,20.27872,18.94962,15812.79,7793.949,,100.45,114.746957,30.0344,0.1141077,29.86147,0.006571412,29.74411,-0.05069196,
2022/01/10 11:54:20,2846596.7114,1800.0019,141.00,27.00,0.00,2.00,11.00,2.00,0,4.188535,0,5.254747,5.27836,,20.27872,18.94962,15812.8,7793.949,,100.45,114.746957,29.67491,-0.09434819,29.76245,-0.02212048,29.8846,0.06153703,
2022/01/10 11:54:22,2846598.8022,2.052099,141.00,28.00,0.00,2.00,11.00,2.00,0.2500268,4.194733,1.0487956688444,5.254747,5.27836,-∞,20.27872,18.94962,15812.8,7793.949,,100.45,114.746957,29.6830445413226,-0.0929849524483608,29.7717685854538,-0.0169232940928653,29.8924986746174,0.0642910200816313,
2022/01/10 11:59:22,2846898.8463,300.0025,141.00,29.00,0.00,2.00,11.00,2.00,0,4.18807,0,5.254747,5.27836,,20.27872,18.94962,15812.8,7793.949,,100.45,114.746957,30.00462,0.1253104,29.52208,0.04760921,29.58075,0.09606063,
2022/01/10 12:09:26,2847502.0472,54.8121,142.00,21.00,1.00,0.00,10.00,2.00,-7.44928,3.543445,-26.3961139696,5.254747,6.456508,3.29617316196624,20.27872,23.372,0,602.9102,,122.87,140.35887,36.00821,0.003129244,34.18692,0.1467824,34.76337,0.08123994,
2022/01/10 12:12:26,2847682.1018,180.0034,142.00,23.00,1.00,0.00,11.00,2.00,0,3.805987,0,5.254747,6.456524,,20.27872,23.37206,0,602.918,,122.87,140.359217,32.87341,0.07926941,31.76293,-0.1072097,31.96258,-0.1269257,
2022/01/10 12:22:29,2848285.3089,54.8125,142.00,21.00,1.00,1.00,10.00,2.00,-9.517059,2.77453,-26.40536570727,5.254747,7.804371,,20.27872,27.79511,0,1205.881,,148.52,169.660239,41.05488,-0.05390286,37.33536,-0.07758379,38.80268,-0.04281163,
2022/01/10 12:25:29,2848465.361,180.0034,142.00,23.00,1.00,1.00,11.00,2.00,0,3.166659,0,5.254747,7.804389,,20.27872,27.79516,0,1205.887,,148.52,169.66063,35.00374,0.03508568,33.5631,-0.05090714,34.16096,0.008044243,
2022/01/10 12:55:29,2850265.4017,1800.002,142.00,25.00,1.00,2.00,11.00,2.00,0,3.208501,0,5.254747,7.804389,,20.27872,27.79516,0,1205.887,,148.52,169.66063,29.9278,0.09226501,29.6562,-0.04295349,29.57395,-0.06498635,
2022/01/10 14:57:44,2857600.4665,7335.0236,142.00,26.00,1.00,2.00,11.00,2.00,0.04999096,4.199841,0.20995408343736,7.77132,7.804473,3.86732403810176,29.99488,27.79543,7333.424,1205.919,,100.43,169.662457,30.00463,0.1004618,29.72604,-0.02915144,29.60155,-0.07760584,
2022/01/10 15:27:44,2859400.5106,1800.003,142.00,27.00,1.00,2.00,11.00,2.00,0,4.188184,0,7.77132,7.804473,,29.99488,27.79543,7333.428,1205.919,,100.43,169.662457,29.71373,-0.00177443,29.62518,-0.1292491,29.71911,-0.08306742,
2022/01/10 15:27:46,2859402.6026,2.0509,142.00,28.00,1.00,2.00,11.00,2.00,0.2500042,4.194432,1.0486256166144,7.77132,7.804473,-∞,29.99488,27.79543,7333.428,1205.919,,100.43,169.662457,29.7247783402803,0.000689347189114376,29.632439058532,-0.123992239025701,29.7180689996299,-0.0826265987643433,
2022/01/10 15:32:46,2859702.6491,300.0031,142.00,29.00,1.00,2.00,11.00,2.00,0,4.187892,0,7.77132,7.804473,,29.99488,27.79543,7333.428,1205.919,,100.43,169.662457,29.89443,-0.0317651,30.01717,0.1506293,29.69164,-0.08457601,
2022/01/10 15:42:49,2860305.8591,54.8144,143.00,21.00,2.00,0.00,10.00,2.00,-7.454147,3.542886,-26.409193048242,7.77132,8.982826,3.29565176885978,29.99489,32.21833,0.031,602.9306,,115.59,195.278826,36.04628,0.1243234,33.96685,-0.05377889,34.50159,-0.08643746,
2022/01/10 15:45:49,2860485.9158,180.0052,143.00,23.00,2.00,0.00,11.00,2.00,0,3.806027,0,7.77132,8.982847,,29.99489,32.2184,0.031,602.9406,,115.59,195.279283,33.00127,-0.01007318,32.17152,0.1260161,32.47629,0.09531498,
2022/01/10 15:55:53,2861089.1287,54.8144,143.00,21.00,2.00,1.00,10.00,2.00,-9.534508,2.768509,-26.396371208572,7.77132,10.33113,,29.99489,36.64185,0.031,1205.958,,132.94,224.589783,41.27481,-0.08065343,37.35589,-0.05384207,38.81623,-0.07099271,
2022/01/10 15:58:53,2861269.1835,180.0027,143.00,23.00,2.00,1.00,11.00,2.00,0,3.163671,0,7.77132,10.33115,,29.99489,36.6419,0.031,1205.965,,132.94,224.590217,35.13809,-0.06546497,33.47423,-0.08191943,34.06519,-0.08839965,
2022/01/10 16:28:53,2863069.2235,1800.0023,143.00,25.00,2.00,2.00,11.00,2.00,0,3.205448,0,7.77132,10.33115,,29.99489,36.6419,0.031,1205.965,,132.94,224.590217,29.74743,-0.09600163,29.76455,-0.06149292,29.90782,0.002292395,
2022/01/10 18:31:16,2870412.6697,7343.4028,143.00,26.00,2.00,2.00,11.00,2.00,0.04999937,4.200231,0.21000890385447,10.28853,10.33124,3.86723577561753,39.71292,36.64219,7341.765,1205.999,,100.42,224.592174,30.30751,0.07122934,30.28249,0.07479727,30.20765,0.0198096,
2022/01/10 19:01:16,2872212.7145,1800.0037,143.00,27.00,2.00,2.00,11.00,2.00,0,4.188158,0,10.28853,10.33124,,39.71292,36.64219,7341.767,1205.999,,100.42,224.592174,30.17926,0.03034949,29.99233,-0.1001972,30.00888,-0.1222277,
2022/01/10 19:01:18,2872214.805,2.0487,143.00,28.00,2.00,2.00,11.00,2.00,0.2500075,4.194158,1.048570956185,10.28853,10.33124,,39.71292,36.64219,7341.767,1205.999,,100.42,224.592174,30.181304947927,0.0309027005641204,29.9948493435468,-0.101057275894158,30.0099791847446,-0.122940339791644,
2022/01/10 19:06:18,2872514.8516,300.0041,143.00,29.00,2.00,2.00,11.00,2.00,0,4.187782,0,10.28853,10.33124,,39.71292,36.64219,7341.767,1205.999,,100.42,224.592174,30.24852,0.03060818,30.01938,-0.1156938,29.93031,-0.1069194,
2022/01/10 19:16:22,2873118.0574,54.8122,144.00,21.00,3.00,0.00,10.00,2.00,-7.453194,3.542593,-26.403632892042,10.28853,11.50959,3.29567252634348,39.71292,41.06494,0.0157,602.9331,,111.87,250.208478,36.57409,-0.05233526,34.74104,0.1223922,35.43549,0.146234,
2022/01/10 19:19:22,2873298.1099,180.0041,144.00,23.00,3.00,0.00,11.00,2.00,0,3.805951,0,10.28853,11.5096,,39.71292,41.06499,0.0157,602.9397,,111.87,250.208696,33.31293,-0.04500151,32.49778,-0.06189585,32.90751,0.003750324,
2022/01/10 19:29:25,2873901.3191,54.8139,144.00,21.00,3.00,1.00,10.00,2.00,-9.541306,2.767406,-26.404667472236,10.28853,12.85802,,39.71292,45.48841,0.0157,1205.94,,124.97,279.522174,41.7734,-0.07044315,37.87926,-0.09829879,39.22079,-0.1196623,
2022/01/10 19:32:25,2874081.3752,180.0026,144.00,23.00,3.00,1.00,11.00,2.00,0,3.16258,0,10.28853,12.85805,,39.71292,45.4885,0.0157,1205.952,,124.97,279.522826,35.75117,0.08045197,34.257,-0.03419399,34.88221,0.02466559,
2022/01/10 20:02:25,2875881.414,1800.0024,144.00,25.00,3.00,2.00,11.00,2.00,0,3.204335,0,10.28853,12.85805,,39.71292,45.4885,0.0157,1205.952,,124.97,279.522826,30.26743,-0.05426288,30.10166,0.1182771,30.56511,0.1337284,
2022/01/10 22:04:58,2883234.4356,7352.9833,144.00,26.00,3.00,2.00,11.00,2.00,0.04999656,4.200015,0.2099863019484,12.80731,12.85813,3.86714417598166,49.43721,45.48877,7351.53,1205.984,,100.4,279.524565,30.19481,0.01107097,30.07827,-0.1425064,30.21455,-0.1029605,
2022/01/10 22:34:58,2885034.4812,1800.004,144.00,27.00,3.00,2.00,11.00,2.00,0,4.188355,0,12.80731,12.85813,,49.43721,45.48877,7351.53,1205.984,,100.4,279.524565,30.47315,0.03485143,30.29341,0.1175308,30.16225,0.07137954,
2022/01/10 22:35:00,2885036.5757,2.0528,144.00,28.00,3.00,2.00,11.00,2.00,0.004018545,4.190405,0.016839331060725,12.80731,12.85813,,49.43721,45.48877,7351.53,1205.984,,100.4,279.524565,30.461398218936,0.029930846378875,30.2816514772437,0.111797201312709,30.1573693518049,0.0664595985250738,
2022/01/10 22:40:00,2885336.6221,300.0041,144.00,29.00,3.00,2.00,11.00,2.00,0,4.188117,0,12.80731,12.85813,,49.43721,45.48877,7351.53,1205.984,,100.4,279.524565,30.05503,-0.1064849,29.90323,-0.07907391,29.99723,-0.09888887,
2022/01/10 22:50:03,2885939.8256,54.8147,145.00,21.00,4.00,0.00,10.00,2.00,-7.453995,3.54223,-26.40376470885,12.80732,14.0364,3.29614775236855,49.43721,49.91136,0.0275,602.8878,,109.6,305.13913,36.32317,0.1214731,34.44033,0.07972956,35.04447,0.09928107,
2022/01/10 22:53:03,2886119.881,180.0041,145.00,23.00,4.00,0.00,11.00,2.00,0,3.806114,0,12.80732,14.03643,,49.43721,49.91145,0.0275,602.8994,,109.6,305.139783,33.11116,0.04699588,32.32366,-0.007176399,32.70545,0.05192518,
2022/01/10 23:03:07,2886723.0768,54.8124,145.00,21.00,4.00,1.00,10.00,2.00,-9.538345,2.76844,-26.4063358318,12.80732,15.38457,,49.43721,54.33435,0.0275,1205.841,,120.12,334.447174,41.8401,0.1008582,38.0296,0.07308006,39.28096,0.03185868,
2022/01/10 23:06:07,2886903.1307,180.0044,145.00,23.00,4.00,1.00,11.00,2.00,0,3.163213,0,12.80732,15.3846,,49.43721,54.33443,0.0275,1205.852,,120.12,334.447826,35.36981,-0.09696722,33.7487,0.1251733,34.39528,0.1316488,
2022/01/10 23:36:07,2888703.1709,1800.0033,145.00,25.00,4.00,2.00,11.00,2.00,0,3.204659,0,12.80732,15.3846,,49.43721,54.33443,0.0275,1205.852,,120.12,334.447826,30.21901,0.03929734,29.97579,-0.1451302,30.04163,-0.109992,
2022/01/11 01:38:49,2896065.4829,7362.2713,145.00,26.00,4.00,2.00,11.00,2.00,0.04999681,4.200011,0.20998715196491,15.32545,15.38468,3.86721101769169,59.1591,54.33469,7360.66,1205.882,,100.39,334.449565,29.99971,-0.1052499,29.82677,-0.05390048,29.97004,-0.001131296,
2022/01/11 02:08:49,2897865.5283,1800.0037,145.00,27.00,4.00,2.00,11.00,2.00,0,4.188196,0,15.32545,15.38468,,59.1591,54.33469,7360.66,1205.882,,100.39,334.449565,30.03045,-0.09623945,30.15318,0.007770658,30.30355,0.0979799,
2022/01/11 02:08:51,2897867.6199,2.0514,145.00,28.00,4.00,2.00,11.00,2.00,0.2499967,4.194632,1.0486441577144,15.32545,15.38468,-∞,59.1591,54.33469,7360.66,1205.882,,100.39,334.449565,30.0412293766848,-0.0938079017984888,30.1611174369724,0.0124841626807863,30.3034348817504,0.0984002633768136,
2022/01/11 02:13:51,2898167.6645,300.0029,145.00,29.00,4.00,2.00,11.00,2.00,0,4.18742,0,15.32545,15.38468,,59.1591,54.33469,7360.66,1205.882,,100.39,334.449565,30.14885,0.06981611,29.86332,-0.1249909,29.87278,-0.1360363,
2022/01/11 02:23:54,2898770.8875,54.8149,146.00,21.00,5.00,0.00,10.00,2.00,-7.454506,3.543109,-26.412127299154,15.32545,16.56309,3.29606379208908,59.1591,58.75771,0.024,602.9753,,108.08,360.067174,36.43486,0.0987947,34.48271,0.0861609,34.98923,0.08610845,
2022/01/11 02:26:54,2898950.941,180.0038,146.00,23.00,5.00,0.00,11.00,2.00,0,3.805876,0,15.32545,16.5631,,59.1591,58.75777,0.024,602.9836,,108.08,360.067391,33.15508,-0.06954551,32.22786,-0.07101536,32.60969,0.009990931,
2022/01/11 02:36:58,2899554.1616,54.8146,146.00,21.00,5.00,1.00,10.00,2.00,-9.542847,2.766509,-26.400372111123,15.32545,17.91156,,59.1591,63.1813,0.024,1206.002,,116.87,389.381739,41.69752,-0.07075191,37.66418,0.005947351,38.99237,-0.04376411,
2022/01/11 02:39:58,2899734.2204,180.0052,146.00,23.00,5.00,1.00,11.00,2.00,0,3.16199,0,15.32545,17.91159,,59.1591,63.18139,0.024,1206.015,,116.87,389.382391,35.3512,-0.06068707,33.79988,-0.1150894,34.36964,-0.07140636,
2022/01/11 03:09:58,2901534.2644,1800.0045,146.00,25.00,5.00,2.00,11.00,2.00,0,3.203497,0,15.32545,17.91159,,59.1591,63.18139,0.024,1206.015,,116.87,389.382391,30.1022,-0.01844645,29.84481,-0.09571314,29.81903,-0.04733622,
2022/01/11 05:12:40,2908896.4832,7362.1777,146.00,26.00,5.00,2.00,11.00,2.00,0.04999901,4.199956,0.20999364204356,17.8437,17.91168,3.86723340000437,68.88126,63.18167,7360.339,1206.048,,100.38,389.384348,30.49661,0.0132978,30.33096,0.1206768,30.21391,0.06792724,
2022/01/11 05:42:40,2910696.5288,1800.0047,146.00,27.00,5.00,2.00,11.00,2.00,0,4.188272,0,17.8437,17.91168,,68.88126,63.18167,7360.341,1206.048,,100.38,389.384348,30.14177,-0.0650835,30.27856,0.09646714,30.37264,0.09433389,
2022/01/11 05:42:42,2910698.6191,2.0501,146.00,28.00,5.00,2.00,11.00,2.00,0.2500139,4.193387,1.0484050380793,17.8437,17.91168,,68.88126,63.18167,7360.341,1206.048,,100.38,389.384348,30.1455362244744,-0.0632478808795241,30.2688317362104,0.0896448963604555,30.3584080785919,0.088248526093241,
2022/01/11 05:47:42,2910998.6649,300.0041,146.00,29.00,5.00,2.00,11.00,2.00,0,4.18796,0,17.8437,17.91168,,68.88126,63.18167,7360.341,1206.048,,100.38,389.384348,30.32312,0.05562663,30.087,-0.09753764,29.98388,-0.08215606,
2022/01/11 05:57:45,2911601.8722,54.8128,147.00,21.00,6.00,0.00,10.00,2.00,-7.456184,3.542032,-26.410042325888,17.8437,19.09006,3.29590651137498,68.88126,67.60442,0.0196,602.923,,106.98,415.001304,36.46624,0.07683992,34.39562,0.08646965,34.90917,-0.02690554,
2022/01/11 06:00:45,2911781.9303,180.0051,147.00,23.00,6.00,0.00,11.00,2.00,0,3.806101,0,17.8437,19.09008,,68.88126,67.60449,0.0196,602.9319,,106.98,415.001739,33.24654,0.08485317,32.08091,-0.1138639,32.31562,-0.1379311,
2022/01/11 06:10:49,2912385.1466,54.8112,147.00,21.00,6.00,1.00,10.00,2.00,-9.553421,2.764545,-26.410862258445,17.8437,20.43868,,68.88126,72.02804,0.0196,1205.949,,114.54,444.31913,41.5926,0.03617048,37.66236,-0.1396751,39.0528,-0.09832144,
2022/01/11 06:13:49,2912565.2025,180.0036,147.00,23.00,6.00,1.00,11.00,2.00,0,3.160655,0,17.8437,20.4387,,68.88126,72.02811,0.0196,1205.96,,114.54,444.319565,35.48401,0.09687185,33.70961,-0.09926677,34.13281,-0.1428354,
2022/01/11 06:43:49,2914365.247,1800.0031,147.00,25.00,6.00,2.00,11.00,2.00,0,3.202079,0,17.8437,20.4387,,68.88126,72.02811,0.0196,1205.96,,114.54,444.319565,29.39792,-0.061239,29.36565,-0.1201427,29.48772,-0.117963,
