Repository: HVES-Battery-Testing-Consortium/LG-HG2

# Battery Testing Consortium (BTC)
The Battery Testing Consortium (BTC) has been developed within the High Voltage and Energy Storage Lab at Oxford Brookes University to provide accurate and comprehensive cell data to Formula Student Electric teams. Through the BTC, we aim to provide FS teams with information for improved and informed decisions for cell selection, pack architecture design, thermal cooling requirements, and end of life predictions. A range of tests are completed to provide a comprehensive electrochemical lithium-ion characterisation for modelling, validation, and battery management parameterisation.

File: Data/Round1/LG_HG2/Package 3/211208_FSD_ENDUR_15kW_LG_HG2_5_30C/211208_FSD_ENDUR_15kW_LG_HG2_5_30C_Channel_3_StatisticByStep.CSV (part 11 of 13)
Date_Time                    ,Test_Time(s),Step_Time(s),Cycle_Index,Step_Index,TC_Counter1,TC_Counter2,TC_Counter3,TC_Counter4,Current(A),Voltage(V),Power(W),Charge_Capacity(Ah),Discharge_Capacity(Ah),Mean_Voltage(V),Charge_Energy(Wh),Discharge_Energy(Wh),Charge_Time(s),Discharge_Time(s),V_Max_On_Cycle(V),Coulombic_Efficiency(%),mAh/g,Aux_Temperature_1(C),Aux_dT/dt_1(C),Aux_Temperature_2(C),Aux_dT/dt_2(C),Aux_Temperature_3(C),Aux_dT/dt_3(C)
2022/01/16 11:48:37,3364653.4487,180.0025,163.00,23.00,2.00,0.00,11.00,0.00,0,3.805026,0,10.34532,11.73618,,39.72469,42.44721,0,603.0744,,113.44,255.134348,32.84345,-0.08364677,32.08351,0.1066661,32.46539,0.1044881,
2022/01/16 11:58:40,3365256.6685,54.8148,163.00,21.00,2.00,1.00,10.00,0.00,-9.688599,2.724928,-26.400734695872,10.34532,13.08716,,39.72469,46.87097,0,1206.117,,126.5,284.503478,41.3428,-0.04943371,37.83337,0.1177275,39.20957,0.08506536,
2022/01/16 12:01:40,3365436.7217,180.0037,163.00,23.00,2.00,1.00,11.00,0.00,0,3.137268,0,10.34532,13.08719,,39.72469,46.87104,0,1206.127,,126.5,284.50413,35.16188,-0.1195621,33.51908,-0.0366199,34.15888,0.02011061,
2022/01/16 12:31:40,3367236.7623,1800.0021,163.00,25.00,2.00,2.00,11.00,0.00,0,3.184767,0,10.34532,13.08719,,39.72469,46.87104,0,1206.127,,126.5,284.50413,30.19427,0.1373464,29.90174,-0.0621599,29.80555,-0.1084065,
2022/01/16 14:34:40,3374616.6848,7379.8816,163.00,26.00,2.00,2.00,11.00,0.00,0.0499942,4.199881,0.2099696906902,12.86655,13.08726,3.86694849319822,49.4557,46.87128,7378.441,1206.155,,101.72,284.505652,30.162,0.05514383,29.90465,0.00592649,29.79437,-0.09091735,
2022/01/16 15:04:40,3376416.7314,1800.0046,163.00,27.00,2.00,2.00,11.00,0.00,0,4.188064,0,12.86655,13.08726,,49.4557,46.87128,7378.441,1206.155,,101.72,284.505652,30.28162,0.01984596,30.03139,0.07944167,29.9071,0.03765583,
2022/01/16 15:04:42,3376418.8228,2.0511,163.00,28.00,2.00,2.00,11.00,0.00,0.2500315,4.194613,1.0487853803095,12.86655,13.08726,,49.4557,46.87128,7378.441,1206.155,,101.72,284.505652,30.2816748625547,0.0199846269581452,30.0326296244717,0.0802185012234082,29.9071551991348,0.0377662097576359,
2022/01/16 15:09:42,3376718.8678,300.0039,163.00,29.00,2.00,2.00,11.00,0.00,0,4.187783,0,12.86655,13.08726,,49.4557,46.87128,7378.441,1206.155,,101.72,284.505652,30.12937,0.05981684,30.2169,0.0718528,30.17723,0.09389997,
2022/01/16 15:19:46,3377322.1082,54.8138,164.00,21.00,3.00,0.00,10.00,0.00,-7.459549,3.540232,-26.408534075368,12.86655,14.26664,3.29238828218277,49.4557,51.29482,0.0167,603.0219,,110.88,310.144348,36.29753,0.1072264,34.26108,-0.05474687,34.77471,-0.06776571,
2022/01/16 15:22:46,3377502.1632,180.0022,164.00,23.00,3.00,0.00,11.00,0.00,0,3.805206,0,12.86655,14.26666,,49.4557,51.2949,0.0167,603.0331,,110.88,310.144783,32.90884,-0.06904364,32.128,0.1109588,32.57992,0.1197147,
2022/01/16 15:32:49,3378105.3851,54.815,164.00,21.00,3.00,1.00,10.00,0.00,-9.714066,2.720917,-26.431167318522,12.86655,15.6178,,49.4557,55.71845,0.0167,1206.065,,121.38,339.517391,41.60324,-0.06741762,37.83247,0.07304192,39.39528,0.1074457,
2022/01/16 15:35:49,3378285.4397,180.005,164.00,23.00,3.00,1.00,11.00,0.00,0,3.134854,0,12.86655,15.61782,,49.4557,55.71849,0.0167,1206.071,,121.38,339.517826,35.4958,0.04455924,33.59568,-0.07894754,33.99099,-0.09852052,
2022/01/16 16:05:49,3380085.4822,1800.0032,164.00,25.00,3.00,2.00,11.00,0.00,0,3.182142,0,12.86655,15.61782,,49.4557,55.71849,0.0167,1206.071,,121.38,339.517826,30.28236,0.01882434,30.18697,0.1198006,30.10504,0.07803798,
2022/01/16 18:09:00,3387476.6488,7391.125,164.00,26.00,3.00,2.00,11.00,0.00,0.04999752,4.199836,0.20998138440672,15.38834,15.61791,3.86683929065731,59.18856,55.7188,7389.53,1206.106,,101.49,339.519783,30.23217,-0.1240313,29.97486,-0.008183718,29.90689,-0.06980717,
2022/01/16 18:39:00,3389276.692,1800.003,164.00,27.00,3.00,2.00,11.00,0.00,0,4.188165,0,15.38834,15.61791,,59.18856,55.7188,7389.53,1206.106,,101.49,339.519783,29.93558,-0.06772757,30.06535,0.09093404,30.16643,0.07998586,
2022/01/16 18:39:02,3389278.7833,2.050399,164.00,28.00,3.00,2.00,11.00,0.00,0.2500067,4.194335,1.0486118520445,15.38834,15.61791,-∞,59.18856,55.7188,7389.53,1206.106,,101.49,339.519783,29.9400930307961,-0.0650720613460316,30.0696257331595,0.0911698943284005,30.1673896249105,0.0789617911100918,
2022/01/16 18:44:02,3389578.8297,300.0048,164.00,29.00,3.00,2.00,11.00,0.00,0,4.18781,0,15.38834,15.61791,,59.18856,55.7188,7389.53,1206.106,,101.49,339.519783,30.0664,-0.005857944,29.78081,-0.104847,29.81138,-0.07846355,
2022/01/16 18:54:06,3390182.0589,54.8152,165.00,21.00,4.00,0.00,10.00,0.00,-7.458397,3.540138,-26.403754638786,15.38834,16.79723,3.29140553410546,59.18856,60.14205,0.0212,602.9989,,109.16,365.157174,36.04621,-0.1155567,34.1832,0.01860738,35.03856,0.05126595,
2022/01/16 18:57:06,3390362.1146,180.0042,165.00,23.00,4.00,0.00,11.00,0.00,0,3.805145,0,15.38834,16.79725,,59.18856,60.14213,0.0212,603.01,,109.16,365.157609,33.28508,0.09084463,32.11955,-0.05801082,32.29818,-0.07550716,
2022/01/16 19:07:09,3390965.3213,54.8123,165.00,21.00,4.00,1.00,10.00,0.00,-9.713188,2.718998,-26.410138745624,15.38834,18.14833,,59.18856,64.56522,0.0212,1205.969,,117.94,394.528913,41.96874,0.0651288,38.06922,0.1539457,39.3205,0.08014321,
2022/01/16 19:10:09,3391145.3752,180.0034,165.00,23.00,4.00,1.00,11.00,0.00,0,3.134089,0,15.38834,18.14835,,59.18856,64.56528,0.0212,1205.977,,117.94,394.529348,35.67513,-0.008755922,34.09696,0.1327848,34.54789,0.1370835,
2022/01/16 19:40:09,3392945.4153,1800.0015,165.00,25.00,4.00,2.00,11.00,0.00,0,3.181364,0,15.38834,18.14835,,59.18856,64.56528,0.0212,1205.977,,117.94,394.529348,30.41131,0.07950068,30.50587,0.06013632,30.47338,0.07776141,
2022/01/16 21:43:20,3400336.6879,7391.2342,165.00,26.00,4.00,2.00,11.00,0.00,0.0499992,4.199968,0.2099950400256,17.9103,18.14843,3.8666792745174,68.92205,64.56551,7390.174,1206.005,,101.33,394.531087,30.363,0.08315802,30.04244,-0.03856301,29.97451,-0.07597923,
2022/01/16 22:13:20,3402136.7327,1800.0048,165.00,27.00,4.00,2.00,11.00,0.00,0,4.188398,0,17.9103,18.14843,,68.92205,64.56551,7390.179,1206.005,,101.33,394.531087,30.40298,0.05353212,30.20913,0.1182258,30.04271,0.03685057,
2022/01/16 22:13:22,3402138.8294,2.0558,165.00,28.00,4.00,2.00,11.00,0.00,0.2500272,4.194604,1.0487650932288,17.9103,18.14843,-∞,68.92205,64.56551,7390.179,1206.005,,101.33,394.531087,30.3910494016614,0.0502298279598136,30.2038437451803,0.110591711804398,30.0492996825576,0.034929649529163,
2022/01/16 22:18:22,3402438.8767,300.0056,165.00,29.00,4.00,2.00,11.00,0.00,0,4.187715,0,17.9103,18.14843,,68.92205,64.56551,7390.179,1206.005,,101.33,394.531087,30.33232,0.07628322,30.04693,-0.07486522,29.979,-0.08147776,
2022/01/16 22:28:26,3403042.1228,54.8138,166.00,21.00,5.00,0.00,10.00,0.00,-7.460747,3.53989,-26.41022369783,17.9103,19.3278,3.2920046624636,68.92205,68.98889,0.0159,603.0261,,107.91,420.169565,36.068,-0.0137043,34.02358,-0.1473546,34.76756,-0.09492636,
2022/01/16 22:31:26,3403222.1735,180.0027,166.00,23.00,5.00,0.00,11.00,0.00,0,3.805196,0,17.9103,19.32781,,68.92205,68.98892,0.0159,603.0297,,107.91,420.169783,33.11368,0.04428744,32.0038,-0.1288247,32.27356,-0.1375628,
2022/01/16 22:41:29,3403825.3865,54.8138,166.00,21.00,5.00,1.00,10.00,0.00,-9.718529,2.716625,-26.401598844625,17.9103,20.67913,,68.92205,73.41245,0.0159,1206.038,,115.46,449.546304,41.93323,0.05762458,38.12345,0.1105762,39.42989,0.1211369,
2022/01/16 22:44:29,3404005.4421,180.0052,166.00,23.00,5.00,1.00,11.00,0.00,0,3.132412,0,17.9103,20.67915,,68.92205,73.4125,0.0159,1206.043,,115.46,449.546739,35.73783,-0.03132463,33.88059,0.09028196,34.25484,0.03131747,
2022/01/16 23:14:29,3405805.4849,1800.0034,166.00,25.00,5.00,2.00,11.00,0.00,0,3.179893,0,17.9103,20.67915,,68.92205,73.4125,0.0159,1206.043,,115.46,449.546739,30.13346,-0.08887053,29.96762,-0.02292156,30.05459,0.04524767,
2022/01/17 01:17:48,3413204.3789,7398.8508,166.00,26.00,5.00,2.00,11.00,0.00,0.04999965,4.200034,0.2100002299881,20.43247,20.67924,3.86659437856293,78.65598,73.41278,7397.617,1206.077,,101.21,449.548696,29.89738,-0.02542615,29.85819,-0.1285338,30.00852,-0.08676469,
2022/01/17 01:47:48,3415004.425,1800.0044,166.00,27.00,5.00,2.00,11.00,0.00,0,4.188099,0,20.43247,20.67924,,78.65598,73.41278,7397.619,1206.077,,101.21,449.548696,30.13456,-0.09557366,30.1658,0.1032335,30.3232,0.101096,
2022/01/17 01:47:50,3415006.5201,2.053599,166.00,28.00,5.00,2.00,11.00,0.00,0.01903772,4.189738,0.07976305891736,20.43247,20.67924,,78.65598,73.41278,7397.619,1206.077,,101.21,449.548696,30.1359424168892,-0.0923157452936114,30.1705039263465,0.104024744851127,30.3248201251591,0.100106495999302,
2022/01/17 01:52:50,3415306.5651,300.0041,166.00,29.00,5.00,2.00,11.00,0.00,0,4.18754,0,20.43247,20.67924,,78.65598,73.41278,7397.619,1206.077,,101.21,449.548696,30.28844,-0.01538515,29.99597,-0.1040208,29.9421,-0.03366768,
2022/01/17 02:02:53,3415909.7845,54.8144,167.00,21.00,6.00,0.00,10.00,0.00,-7.461815,3.539833,-26.413578976895,20.43247,21.85849,3.29198435295759,78.65598,77.83566,0.0206,602.9552,,106.98,475.184565,36.16371,-0.002075434,34.07082,-0.1423168,34.75896,-0.0964427,
2022/01/17 02:05:53,3416089.839,180.0025,167.00,23.00,6.00,0.00,11.00,0.00,0,3.804866,0,20.43247,21.85851,,78.65598,77.83572,0.0206,602.9644,,106.98,475.185,33.02138,-0.03468871,31.96737,-0.1427341,32.33527,-0.07264733,
2022/01/17 02:15:57,3416693.0326,54.8123,167.00,21.00,6.00,1.00,10.00,0.00,-9.740555,2.714082,-26.43666499551,20.43247,23.20985,,78.65598,82.25895,0.0206,1205.921,,113.59,504.561957,41.75359,-0.0586307,38.05323,0.1386583,39.45656,0.1124012,
2022/01/17 02:18:57,3416873.085,180.0037,167.00,23.00,6.00,1.00,11.00,0.00,0,3.131173,0,20.43247,23.20988,,78.65598,82.25903,0.0206,1205.931,,113.59,504.562609,35.3341,-0.1113868,33.70588,-0.03435254,34.28967,0.04421473,
2022/01/17 02:48:57,3418673.1245,1800.0028,167.00,25.00,6.00,2.00,11.00,0.00,0,3.178586,0,20.43247,23.20988,,78.65598,82.25903,0.0206,1205.931,,113.59,504.562609,30.07807,-0.09451866,29.9826,-0.09792924,30.1259,-0.08034945,
2022/01/17 04:52:19,3426075.0514,7401.8851,167.00,26.00,6.00,2.00,11.00,0.00,0.04999524,4.200126,0.20998630740024,22.95476,23.20996,3.86683860738058,88.3902,82.25927,7400.212,1205.965,,101.11,504.564348,29.9696,-0.1493853,29.99378,0.04196763,30.11597,0.08598685,
2022/01/17 05:22:19,3427875.0967,1800.0031,167.00,27.00,6.00,2.00,11.00,0.00,0,4.188387,0,22.95476,23.20996,,88.3902,82.25927,7400.214,1205.965,,101.11,504.564348,30.35564,0.01481414,30.30249,0.1524431,30.22062,0.09969413,
2022/01/17 05:22:21,3427877.1864,2.0495,167.00,28.00,6.00,2.00,11.00,0.00,0.01249856,4.190769,0.05237857779264,22.95476,23.20996,-∞,88.3902,82.25927,7400.214,1205.965,,101.11,504.564348,30.358076454103,0.0176937993651739,30.2983015457007,0.150789321461796,30.2161924072596,0.0972992775772408,
2022/01/17 05:27:21,3428177.2278,300.0029,167.00,29.00,6.00,2.00,11.00,0.00,0,4.187707,0,22.95476,23.20996,,88.3902,82.25927,7400.214,1205.965,,101.11,504.564348,30.02831,-0.003464818,29.94691,-0.1250899,30.055,-0.07013559,
2022/01/17 05:37:24,3428780.4461,54.8128,168.00,21.00,7.00,0.00,10.00,0.00,-7.460274,3.539983,-26.409243135342,22.95476,24.38929,3.2918183679867,88.3902,86.68227,0.024,602.9291,,106.25,530.201957,36.04784,-0.04024029,34.16389,-0.07729292,34.94258,-0.01621723,
2022/01/17 05:40:24,3428960.5004,180.003,168.00,23.00,7.00,0.00,11.00,0.00,0,3.804993,0,22.95476,24.38931,,88.3902,86.68234,0.024,602.9394,,106.25,530.202391,33.37672,0.03570795,32.45664,0.1450026,32.65629,0.07709861,
2022/01/17 05:50:27,3429563.6926,54.8138,168.00,21.00,7.00,1.00,10.00,0.00,-9.738205,2.711703,-26.407119713115,22.95476,25.74077,,88.3902,91.10548,0.024,1205.886,,112.14,559.581957,41.52631,0.03716588,37.7896,-0.08564711,39.2765,-0.009858608,
2022/01/17 05:53:27,3429743.7472,180.0033,168.00,23.00,7.00,1.00,11.00,0.00,0,3.129464,0,22.95476,25.7408,,88.3902,91.10556,0.024,1205.897,,112.14,559.582609,35.54737,-0.09070516,33.66143,-0.001320839,34.08464,-0.07768869,
2022/01/17 06:23:27,3431543.7865,1800.0024,168.00,25.00,7.00,2.00,11.00,0.00,0,3.176991,0,22.95476,25.7408,,88.3902,91.10556,0.024,1205.897,,112.14,559.582609,29.79545,-0.06426752,29.93932,0.1080865,30.06853,0.09714484,
2022/01/17 08:26:48,3438944.3191,7400.4909,168.00,26.00,7.00,2.00,11.00,0.00,0.0499984,4.200006,0.2099935799904,25.476,25.74089,3.86653420158181,98.11995,91.10585,7397.993,1205.935,,101.04,559.584565,29.88733,-0.07985115,29.82701,-0.08690894,29.94213,-0.0803256,
2022/01/17 08:56:48,3440744.3613,1800.0022,168.00,27.00,7.00,2.00,11.00,0.00,0,4.18832,0,25.476,25.74089,,98.11995,91.10585,7397.997,1205.935,,101.04,559.584565,30.00368,-0.01155376,29.80256,-0.09444654,29.79791,-0.08347094,
2022/01/17 08:56:50,3440746.4511,2.0514,168.00,28.00,7.00,2.00,11.00,0.00,0.2500085,4.194623,1.0486914042955,25.476,25.74089,-∞,98.11995,91.10585,7397.997,1205.935,,101.04,559.584565,30.0099828127444,-0.00896455853760208,29.8159688229292,-0.0887995379655638,29.7993922827133,-0.0791543141130686,
2022/01/17 09:01:50,3441046.4944,300.0017,168.00,29.00,7.00,2.00,11.00,0.00,0,4.187611,0,25.476,25.74089,,98.11995,91.10585,7397.997,1205.935,,101.04,559.584565,30.15495,0.1062548,30.24249,0.1062596,30.18875,0.1173246,
2022/01/17 09:11:53,3441649.7052,54.8149,169.00,21.00,8.00,0.00,10.00,0.00,-7.461227,3.539166,-26.406520916682,25.476,26.92034,3.2912171776342,98.11995,95.52895,0.0096,602.9665,,105.67,585.224783,36.27847,0.1356483,34.21402,-0.0323236,34.69281,-0.08242726,
2022/01/17 09:14:53,3441829.7608,180.0049,169.00,23.00,8.00,0.00,11.00,0.00,0,3.804614,0,25.476,26.92036,,98.11995,95.52901,0.0096,602.9748,,105.67,585.225217,32.74004,-0.09075165,31.95188,0.1065111,32.32679,0.1306248,
2022/01/17 09:24:57,3442432.9979,54.8154,169.00,21.00,8.00,1.00,10.00,0.00,-9.768349,2.703835,-26.412003918415,25.476,28.27249,,98.11995,99.95293,0.0096,1206.039,,110.98,614.619348,41.66822,0.10167,37.57225,-0.07499337,38.91447,-0.1180255,
2022/01/17 09:27:57,3442613.0541,180.0032,169.00,23.00,8.00,1.00,11.00,0.00,0,3.125046,0,25.476,28.27251,,98.11995,99.95298,0.0096,1206.046,,110.98,614.619783,35.46825,0.05193472,33.65187,0.01324296,34.01224,-0.07187605,
2022/01/17 09:57:57,3444413.0951,1800.0022,169.00,25.00,8.00,2.00,11.00,0.00,0,3.173531,0,25.476,28.27251,,98.11995,99.95298,0.0096,1206.046,,110.98,614.619783,29.9559,0.09363472,30.02937,0.06380558,29.66552,-0.08393466,
2022/01/17 12:01:08,3451804.0492,7390.9117,169.00,26.00,8.00,2.00,11.00,0.00,0.04999143,4.200072,0.20996760538296,27.99786,28.2726,3.86621135245606,107.8514,99.95326,7388.811,1206.078,,100.98,614.621739,30.07312,0.0550878,29.88613,0.0594908,29.74764,0.002267361,
2022/01/17 12:31:08,3453604.0941,1800.0026,169.00,27.00,8.00,2.00,11.00,0.00,0,4.188112,0,27.99786,28.2726,,107.8514,99.95326,7388.811,1206.078,,100.98,614.621739,29.63222,-0.1538783,29.68454,0.006091595,29.86303,0.06771207,
2022/01/17 12:31:10,3453606.1836,2.048,169.00,28.00,8.00,2.00,11.00,0.00,0.2500173,4.194446,1.0486840639158,27.99786,28.2726,-∞,107.8514,99.95326,7388.811,1206.078,,100.98,614.621739,29.6420232012367,-0.149636570744184,29.6974212672008,0.00959162150244311,29.8721239647985,0.068401599821128,
2022/01/17 12:36:10,3453906.2284,300.0022,169.00,29.00,8.00,2.00,11.00,0.00,0,4.187667,0,27.99786,28.2726,,107.8514,99.95326,7388.811,1206.078,,100.98,614.621739,30.17535,0.1328212,30.11511,0.04292727,29.99088,-0.009899139,
2022/01/17 12:46:13,3454509.4423,54.8129,170.00,21.00,9.00,0.00,10.00,0.00,-7.464378,3.538448,-26.412313405344,27.99786,29.45204,3.29070545009733,107.8514,104.376,0.008599999,602.9575,,105.19,640.261739,35.95524,0.05784154,33.8824,-0.07611394,34.44512,-0.09346247,
2022/01/17 12:49:13,3454689.4956,180.0028,170.00,23.00,9.00,0.00,11.00,0.00,0,3.804725,0,27.99786,29.45205,,107.8514,104.3761,0.008599999,602.9659,,105.19,640.261957,32.75898,-0.09865284,32.00591,0.09119272,32.41584,0.09557247,
2022/01/17 12:59:16,3455292.6954,54.8134,170.00,21.00,9.00,1.00,10.00,0.00,-9.775978,2.699683,-26.392041614974,27.99786,30.8042,,107.8514,108.7991,0.008599999,1205.936,,110.02,669.656522,41.50819,0.08425474,37.50101,-0.1077569,38.84341,-0.116148,
2022/01/17 13:02:16,3455472.7489,180.0017,170.00,23.00,9.00,1.00,11.00,0.00,0,3.122354,0,27.99786,30.80422,,107.8514,108.7992,0.008599999,1205.945,,110.02,669.656957,35.43161,0.1142657,33.61509,-0.06656766,34.01039,-0.1123536,
2022/01/17 13:32:16,3457272.7875,1800.0029,170.00,25.00,9.00,2.00,11.00,0.00,0,3.171412,0,27.99786,30.80422,,107.8514,108.7992,0.008599999,1205.945,,110.02,669.656957,29.63884,-0.06803751,29.63481,-0.1204932,29.76398,-0.09630799,
2022/01/17 15:35:32,3464668.009,7395.1823,170.00,26.00,9.00,2.00,11.00,0.00,0.04999695,4.200332,0.2100037889874,30.52031,30.80432,3.86651274884033,117.585,108.7995,7393.108,1205.981,,100.93,669.65913,30.37848,0.1220965,30.48008,0.03682852,30.49683,0.08962929,
2022/01/17 16:05:32,3466468.0543,1800.0037,170.00,27.00,9.00,2.00,11.00,0.00,0,4.18827,0,30.52031,30.80432,,117.585,108.7995,7393.11,1205.981,,100.93,669.65913,29.75718,-0.07796407,29.81655,0.105322,29.98096,0.1340002,
2022/01/17 16:05:34,3466470.1489,2.052099,170.00,28.00,9.00,2.00,11.00,0.00,0.2499799,4.194355,1.0485044434645,30.52031,30.80432,-∞,117.585,108.7995,7393.11,1205.981,,100.93,669.65913,29.7546474832592,-0.0808288992525914,29.8109307994052,0.101965623237036,29.9743905578649,0.131086947530669,
2022/01/17 16:10:34,3466770.1937,300.0031,170.00,29.00,9.00,2.00,11.00,0.00,0,4.187851,0,30.52031,30.80432,,117.585,108.7995,7393.11,1205.981,,100.93,669.65913,30.14863,0.06152034,29.83494,-0.1223236,29.71757,-0.1135474,
2022/01/17 19:10:34,3477570.2344,10800.0031,171.00,31.00,10.00,2.00,11.00,0.00,0,4.181553,0,30.52031,30.80432,,117.585,108.7995,0,0,,100.93,669.65913,30.2801,0.08567572,30.15656,0.09373307,29.99714,0.06297648,
2022/01/17 19:20:35,3478171.4601,300.0021,171.00,34.00,10.00,2.00,11.00,0.00,0,4.18182,0,0,0,,0,0,0,0,,0,0,30.48276,-0.05545616,30.57732,0.07599592,30.6152,0.08264422,
2022/01/17 21:08:45,3484661.3279,6489.826,171.00,35.00,10.00,2.00,11.00,0.00,-1.449715,2.499909,-3.624155575935,2.212742E-07,2.613561,3.7037116114858,9.25317E-07,9.618145,0.0288,6488.124,,1181141200,56.816543,31.9137,-0.0851953,31.46109,0.1079547,31.73793,0.1189613,
2022/01/17 21:38:45,3486461.3827,1800.0055,171.00,37.00,10.00,2.00,11.00,0.00,0,2.928583,0,2.212742E-07,2.613564,,9.25317E-07,9.618152,0.0288,6488.131,,1181142500,56.816609,30.89232,0.09212494,30.67766,0.05398154,30.47643,-0.03392577,
2022/01/17 23:45:25,3494061.642,7600.2183,171.00,38.00,10.00,2.00,11.00,0.00,0.0499992,4.199921,0.2099926900632,2.599813,2.613576,3.85356073217223,9.990632,9.61819,7598.56,6488.163,,100.53,56.81687,30.69999,-0.1134408,30.47425,0.06065249,30.61761,0.1002562,
2022/01/18 00:15:25,3495861.6869,1800.0048,171.00,39.00,10.00,2.00,11.00,0.00,0,4.188189,0,2.599813,2.613576,,9.990632,9.61819,7598.562,6488.163,,100.53,56.81687,30.4829,-0.06160975,30.53527,0.1356405,30.50983,0.1203012,
2022/01/18 00:16:20,3495916.7292,55.0031,171.00,40.00,10.00,2.00,11.00,0.00,0.006187439,4.078134,0.025233205358826,2.604748,2.733085,4.0827913214316,10.01106,10.03086,7604.335,6537.41,,104.93,59.414891,35.04214,0.07412195,33.74135,0.04852772,34.01788,-0.02792716,
2022/01/18 00:26:20,3496516.7717,600.0018,171.00,41.00,10.00,2.00,11.00,0.00,0,4.118549,0,2.604748,2.733085,,10.01106,10.03086,7604.335,6537.41,,104.93,59.414891,30.97363,0.02710342,30.56218,-0.10162,30.46639,-0.0862658,
2022/01/18 00:41:04,3497400.1435,883.3317,171.00,42.00,10.00,2.00,11.00,0.00,0.04999616,4.20012,0.2099898715392,2.724467,2.733085,4.19995255528884,10.51305,10.03086,8487.551,6537.417,,100.32,59.414891,30.82395,0.08872151,30.84822,0.1011395,30.76669,0.1231885,
2022/01/18 01:11:04,3499200.1889,1800.0037,171.00,43.00,10.00,2.00,11.00,0.00,0,4.191477,0,2.724467,2.733085,,10.51305,10.03086,8487.554,6537.417,,100.32,59.414891,30.33797,-0.1147366,30.27074,-0.01834631,30.3789,0.04539371,
2022/01/18 01:12:04,3499260.2198,60.003,171.00,44.00,10.00,2.00,11.00,0.00,0,4.191393,0,2.724467,2.733085,,10.51305,10.03086,8487.554,6537.417,,100.32,59.414891,30.79097,0.1384079,30.61843,0.0006723404,30.43826,-0.0631094,
2022/01/18 01:22:07,3499863.4561,54.8125,171.00,21.00,0.00,0.00,10.00,1.00,-7.456879,3.540852,-26.403704920908,2.724467,3.912467,3.29248188473762,10.51305,14.45415,8487.59,7140.4,,143.6,85.05363,36.73724,-0.0395143,34.89787,0.1320636,35.45288,0.1167226,
2022/01/18 01:25:07,3500043.5107,180.0019,171.00,23.00,0.00,0.00,11.00,1.00,0,3.806398,0,2.724467,3.912477,,10.51305,14.45418,8487.59,7140.404,,143.61,85.053848,33.50895,-0.05868077,32.70816,0.08295894,33.04782,0.1354611,
2022/01/18 01:35:10,3500646.7301,54.8152,171.00,21.00,0.00,1.00,10.00,1.00,-9.668617,2.730854,-26.403581408918,2.724467,5.263168,,10.51305,18.87788,8487.59,7743.425,,193.18,114.416696,42.19952,0.05469084,38.41258,0.06733537,39.69767,0.09957433,
2022/01/18 01:38:10,3500826.7848,180.0025,171.00,23.00,0.00,1.00,11.00,1.00,0,3.142036,0,2.724467,5.263191,,10.51305,18.87794,8487.59,7743.434,,193.18,114.417196,35.98751,0.1023519,34.3476,0.07881165,34.67287,0.07661104,
2022/01/18 02:08:10,3502626.8268,1800.0041,171.00,25.00,0.00,2.00,11.00,1.00,0,3.188539,0,2.724467,5.263191,,10.51305,18.87794,8487.59,7743.434,,193.18,114.417196,30.52854,0.03955483,30.58091,0.1014161,30.34536,0.04868805,
2022/01/18 04:11:24,3510020.3604,7393.4932,171.00,26.00,0.00,2.00,11.00,1.00,0.0499991,4.199888,0.2099906201008,5.240372,5.263298,3.86795609490627,20.22583,18.87828,15879.48,7743.473,,100.44,114.419522,30.5264,-0.08728623,30.61393,-0.02959847,30.69403,0.06270766,
2022/01/18 04:41:24,3511820.4063,1800.0034,171.00,27.00,0.00,2.00,11.00,1.00,0,4.18812,0,5.240372,5.263298,,20.22583,18.87828,15879.48,7743.473,,100.44,114.419522,30.68729,-0.04424334,30.37403,0.01459718,30.27813,-0.04257858,
2022/01/18 04:41:26,3511822.4937,2.0489,171.00,28.00,0.00,2.00,11.00,1.00,0.2499922,4.194467,1.0485840331574,5.240372,5.263298,,20.22583,18.87828,15879.48,7743.473,,100.44,114.419522,30.688809332726,-0.0428248313629238,30.3746055455461,0.0150890278514544,30.2789424163051,-0.0440136102549155,
2022/01/18 04:46:26,3512122.5358,300.0013,171.00,29.00,0.00,2.00,11.00,1.00,0,4.187931,0,5.240372,5.263298,,20.22583,18.87828,15879.48,7743.473,,100.44,114.419522,30.49232,-0.07767558,30.62203,0.07815838,30.6318,0.1265782,
2022/01/18 04:56:29,3512725.7256,54.8132,172.00,21.00,1.00,0.00,10.00,1.00,-7.462067,3.538637,-26.405546382679,5.240372,6.442729,3.29096089746719,20.22583,23.30104,0.0371,602.8781,,122.94,140.059326,36.57608,-0.06609678,34.75002,-0.05851507,35.47231,-0.03669858,
2022/01/18 04:59:29,3512905.7775,180.0021,172.00,23.00,1.00,0.00,11.00,1.00,0,3.805074,0,5.240372,6.442743,,20.22583,23.30109,0.0371,602.8849,,122.94,140.05963,33.68813,0.0441432,32.42557,0.03940582,32.59021,-0.01751184,
2022/01/18 05:09:32,3513508.9657,54.8125,172.00,21.00,1.00,1.00,10.00,1.00,-9.773689,2.701164,-26.400336873996,5.240372,7.794671,,20.22583,27.72412,0.0371,1205.826,,148.74,169.44937,42.41008,0.1410043,38.50714,0.002377033,39.72989,-0.07103324,
2022/01/18 05:12:33,3513689.017,180.0022,172.00,23.00,1.00,1.00,11.00,1.00,0,3.123951,0,5.240372,7.794688,,20.22583,27.72417,0.0371,1205.832,,148.74,169.449739,36.04955,0.04141808,34.32547,0.08281112,34.65772,0.03045082,
2022/01/18 05:42:33,3515489.0543,1800.0029,172.00,25.00,1.00,2.00,11.00,1.00,0,3.173803,0,5.240372,7.794688,,20.22583,27.72417,0.0371,1205.832,,148.74,169.449739,30.62924,0.09705544,30.28779,-0.05658507,30.1848,-0.06319702,
2022/01/18 07:45:55,3522891.5062,7402.4118,172.00,26.00,1.00,2.00,11.00,1.00,0.049994,4.199837,0.209966650978,7.762764,7.794784,3.86669132287166,29.95984,27.72447,7400.886,1205.868,,100.41,169.451826,29.91659,-0.1181161,29.75768,-0.08857667,29.83756,-0.1040006,
2022/01/18 08:15:55,3524691.5506,1800.0031,172.00,27.00,1.00,2.00,11.00,1.00,0,4.187982,0,7.762764,7.794784,,29.95984,27.72447,7400.886,1205.868,,100.41,169.451826,29.98264,-0.08965015,30.04906,0.08874834,30.1783,0.1108056,
2022/01/18 08:15:57,3524693.6376,2.0467,172.00,28.00,1.00,2.00,11.00,1.00,0.2500176,4.193888,1.0485458124288,7.762764,7.794784,-∞,29.95984,27.72447,7400.886,1205.868,,100.41,169.451826,29.9910473890132,-0.0830333356305429,30.0574677249594,0.0877949593535386,30.181271107985,0.106375882249642,
2022/01/18 08:20:57,3524993.6819,300.0032,172.00,29.00,1.00,2.00,11.00,1.00,0,4.187878,0,7.762764,7.794784,,29.95984,27.72447,7400.886,1205.868,,100.41,169.451826,30.3296,0.09951115,30.10756,-0.1091063,29.99741,-0.1245379,
2022/01/18 08:31:00,3525596.891,54.8146,173.00,21.00,2.00,0.00,10.00,1.00,-7.461586,3.538968,-26.406314083248,7.762764,8.974337,3.29046349508231,29.95984,32.14732,0.005,602.9349,,115.61,195.094283,36.18404,-0.03663421,34.1122,-0.09212375,34.73753,-0.06153584,
2022/01/18 08:34:00,3525776.9419,180.0025,173.00,23.00,2.00,0.00,11.00,1.00,0,3.804905,0,7.762764,8.974358,,29.95984,32.14739,0.005,602.9451,,115.61,195.094739,33.18846,0.03893733,32.42911,0.08856058,32.64278,0.04256487,
2022/01/18 08:44:04,3526380.1429,54.8136,173.00,21.00,2.00,1.00,10.00,1.00,-9.80513,2.692865,-26.40389139745,7.762764,10.32681,,29.95984,36.57055,0.005,1205.905,,133.03,224.49587,41.69203,-0.02687931,37.81802,-0.09225726,39.26339,-0.02293944,
2022/01/18 08:47:04,3526560.1944,180.0034,173.00,23.00,2.00,1.00,11.00,1.00,0,3.118848,0,7.762764,10.32682,,29.95984,36.57058,0.005,1205.91,,133.03,224.496087,35.57323,-0.0797677,34.04359,0.1016235,34.57829,0.1146448,
2022/01/18 09:17:04,3528360.2344,1800.003,173.00,25.00,2.00,2.00,11.00,1.00,0,3.169288,0,7.762764,10.32682,,29.95984,36.57058,0.005,1205.91,,133.03,224.496087,30.33348,-0.02186954,30.08329,0.05831301,29.95199,0.001115203,
2022/01/18 11:20:21,3535757.536,7397.2629,173.00,26.00,2.00,2.00,11.00,1.00,0.04999056,4.199965,0.2099586023304,10.28532,10.32691,3.8665703594533,39.69374,36.57088,7395.126,1205.951,,100.4,224.498043,29.85339,-0.04897952,29.59583,0.02670288,29.51354,-0.03716886,
2022/01/18 11:50:21,3537557.5802,1800.004,173.00,27.00,2.00,2.00,11.00,1.00,0,4.188082,0,10.28532,10.32691,,39.69374,36.57088,7395.129,1205.951,,100.4,224.498043,29.52887,-0.1386672,29.61641,0.04510522,29.74558,0.07595778,
2022/01/18 11:50:23,3537559.674,2.0514,173.00,28.00,2.00,2.00,11.00,1.00,0.2495932,4.193499,1.0466688346068,10.28532,10.32691,,39.69374,36.57088,7395.129,1205.951,,100.4,224.498043,29.5419168684723,-0.130141105148779,29.629456531518,0.0457504597541641,29.7522217051771,0.0733373751984647,
2022/01/18 11:55:23,3537859.722,300.0041,173.00,29.00,2.00,2.00,11.00,1.00,0,4.187678,0,10.28532,10.32691,,39.69374,36.57088,7395.129,1205.951,,100.4,224.498043,29.48457,-0.1029187,29.45233,-0.05625188,29.62375,0.01197457,
2022/01/18 12:05:26,3538462.9463,54.814,174.00,21.00,3.00,0.00,10.00,1.00,-7.461227,3.538468,-26.401312980236,10.28532,11.50663,3.29039437977826,39.69374,40.99403,0.014,602.9912,,111.87,250.14413,35.89753,-0.06846547,34.16656,0.09994984,34.7779,0.1325834,
2022/01/18 12:08:27,3538643.0009,180.0043,174.00,23.00,3.00,0.00,11.00,1.00,0,3.804598,0,10.28532,11.50664,,39.69374,40.99407,0.014,602.997,,111.87,250.144348,32.71218,-0.1049995,31.98707,0.06060243,32.33394,0.06717801,
2022/01/18 12:18:30,3539246.2013,54.8138,174.00,21.00,3.00,1.00,10.00,1.00,-9.828926,2.686804,-26.408397692504,10.28532,12.85944,,39.69374,45.41727,0.014,1205.968,,125.03,279.553043,41.48246,-0.04024863,37.7662,-0.06178379,39.22552,0.009641647,
2022/01/18 12:21:30,3539426.2559,180.0032,174.00,23.00,3.00,1.00,11.00,1.00,0,3.115216,0,10.28532,12.85946,,39.69374,45.41734,0.014,1205.978,,125.03,279.553478,35.32173,-0.09808779,33.87509,-0.002075434,34.45177,0.07645726,
2022/01/18 12:51:30,3541226.2936,1800.0022,174.00,25.00,3.00,2.00,11.00,1.00,0,3.166341,0,10.28532,12.85946,,39.69374,45.41734,0.014,1205.978,,125.03,279.553478,30.1509,0.00842452,29.90058,0.06919444,29.75506,0.01197815,
2022/01/18 14:54:47,3548623.6409,7397.3063,174.00,26.00,3.00,2.00,11.00,1.00,0.04999399,4.199727,0.20996110964073,12.80822,12.85956,3.86618045597431,49.42832,45.41765,7395.5,1206.014,,100.4,279.555652,30.18703,0.1295131,29.82856,0.02754807,29.72528,-0.06490886,
2022/01/18 15:24:47,3550423.6854,1800.0027,174.00,27.00,3.00,2.00,11.00,1.00,0,4.188243,0,12.80822,12.85956,,49.42832,45.41765,7395.502,1206.014,,100.4,279.555652,29.7451,-0.1221496,29.76926,0.05330682,29.87732,0.09735882,
2022/01/18 15:24:49,3550425.7762,2.0522,174.00,28.00,3.00,2.00,11.00,1.00,0.00307256,4.190148,0.01287448113888,12.80822,12.85956,-∞,49.42832,45.41765,7395.502,1206.014,,100.4,279.555652,29.7485116833246,-0.121091923657802,29.7764625921258,0.0543203517374993,29.8833391529057,0.0970399630468162,
2022/01/18 15:29:49,3550725.8199,300.0028,174.00,29.00,3.00,2.00,11.00,1.00,0,4.187331,0,12.80822,12.85956,,49.42832,45.41765,7395.502,1206.014,,100.4,279.555652,29.70763,-0.1165158,29.66134,0.02216578,29.76233,0.0728035,
2022/01/18 15:39:53,3551329.0468,54.8131,175.00,21.00,4.00,0.00,10.00,1.00,-7.464149,3.537918,-26.407547101782,12.80822,14.03935,3.2895790955974,49.42832,49.84084,0.0306,602.9939,,109.61,305.203261,35.93742,-0.110786,34.20661,0.0858748,34.9225,0.09886503,
2022/01/18 15:42:53,3551509.1029,180.0032,175.00,23.00,4.00,0.00,11.00,1.00,0,3.804331,0,12.80822,14.03937,,49.42832,49.84092,0.0306,603.0039,,109.61,305.203696,32.84193,-0.1043987,32.0189,-0.02181411,32.38677,0.05046606,
2022/01/18 15:52:56,3552112.3187,54.8155,175.00,21.00,4.00,1.00,10.00,1.00,-9.844505,2.682149,-26.404429241245,12.80822,15.39243,,49.42832,54.26414,0.0306,1205.994,,120.18,334.618043,42.09841,0.08450508,38.08913,0.1252997,39.32655,0.03861547,
2022/01/18 15:55:56,3552292.3736,180.0035,175.00,23.00,4.00,1.00,11.00,1.00,0,3.11284,0,12.80822,15.39246,,49.42832,54.26422,0.0306,1206.005,,120.18,334.618696,35.7062,-0.03173351,34.14209,0.1274478,34.6279,0.1230121,
2022/01/18 16:25:56,3554092.4174,1800.0045,175.00,25.00,4.00,2.00,11.00,1.00,0,3.164201,0,12.80822,15.39246,,49.42832,54.26422,0.0306,1206.005,,120.18,334.618696,30.98418,-0.007548332,30.95228,-0.0855279,31.10976,-0.02188206,
2022/01/18 18:29:26,3561502.344,7409.8861,175.00,26.00,4.00,2.00,11.00,1.00,0.04999501,4.200103,0.20998419148603,15.33168,15.39256,3.86625781460981,59.16465,54.26455,7407.641,1206.044,,100.4,334.62087,30.57617,0.04905581,30.54417,0.0714767,30.44838,0.0935179,
2022/01/18 18:59:26,3563302.3902,1800.0047,175.00,27.00,4.00,2.00,11.00,1.00,0,4.188375,0,15.33168,15.39256,,59.16465,54.26455,7407.643,1206.044,,100.4,334.62087,30.16734,-0.06798744,29.93112,-0.07238984,29.98991,0.002359748,
2022/01/18 18:59:28,3563304.4791,2.0497,175.00,28.00,4.00,2.00,11.00,1.00,0.2500499,4.195549,1.0490966078951,15.33168,15.39256,,59.16465,54.26455,7407.643,1206.044,,100.4,334.62087,30.1775373247291,-0.0612942402804334,29.9448719821542,-0.0722685829126832,29.9975135309114,-0.0010686724553856,
2022/01/18 19:04:28,3563604.5248,300.0041,175.00,29.00,4.00,2.00,11.00,1.00,0,4.18761,0,15.33168,15.39256,,59.16465,54.26455,7407.643,1206.044,,100.4,334.62087,30.33257,-0.01689434,30.04718,-0.1169652,29.93699,-0.04662097,
2022/01/18 19:14:31,3564207.7371,54.8146,176.00,21.00,5.00,0.00,10.00,1.00,-7.467712,3.537971,-26.420548492352,15.33168,16.57236,3.2895159339091,59.16465,58.68763,0.0277,602.9722,,108.09,360.268696,36.5493,0.04541874,34.54183,0.1257086,35.05529,0.07114053,
2022/01/18 19:17:31,3564387.7895,180.0043,176.00,23.00,5.00,0.00,11.00,1.00,0,3.804454,0,15.33168,16.57238,,59.16465,58.68771,0.0277,602.9827,,108.09,360.26913,32.99161,-0.1157653,32.47696,0.07286549,32.66962,0.02467275,
2022/01/18 19:27:35,3564990.9954,54.8147,176.00,21.00,5.00,1.00,10.00,1.00,-9.847672,2.681061,-26.402209339992,15.33168,17.92551,,59.16465,63.11097,0.0277,1205.965,,116.92,389.685,42.06757,0.03769994,38.10651,0.162307,39.2886,0.09498358,
2022/01/18 19:30:35,3565171.047,180.0019,176.00,23.00,5.00,1.00,11.00,1.00,0,3.111931,0,15.33168,17.92552,,59.16465,63.11101,0.0277,1205.971,,116.92,389.685217,35.46631,-0.01320481,33.68486,-0.1420081,34.22678,-0.09176612,
2022/01/18 20:00:35,3566971.0878,1800.0031,176.00,25.00,5.00,2.00,11.00,1.00,0,3.163115,0,15.33168,17.92552,,59.16465,63.11101,0.0277,1205.971,,116.92,389.685217,29.93811,-0.07866204,29.75104,-0.0520134,29.77455,-0.0828439,
2022/01/18 22:04:02,3574378.4998,7407.3693,176.00,26.00,5.00,2.00,11.00,1.00,0.04999099,4.200122,0.20996825690078,17.85465,17.92562,3.86612269684111,68.89912,63.11132,7405.079,1206.007,,100.4,389.687391,30.42204,-0.0175941,30.1508,0.06993949,30.01955,-0.07410049,
2022/01/18 22:34:02,3576178.5422,1800.0015,176.00,27.00,5.00,2.00,11.00,1.00,0,4.188033,0,17.85465,17.92562,,68.89912,63.11132,7405.083,1206.007,,100.4,389.687391,30.17368,-0.0155735,30.48712,0.1539868,30.32092,0.1078779,
2022/01/18 22:34:04,3576180.6318,2.049599,176.00,28.00,5.00,2.00,11.00,1.00,0.01229346,4.190571,0.05151661696566,17.85465,17.92562,,68.89912,63.11132,7405.083,1206.007,,100.4,389.687391,30.1843994329656,-0.0133758797016117,30.4840925690043,0.152319600947632,30.319074013693,0.106727611416846,
2022/01/18 22:39:04,3576480.6761,300.0023,176.00,29.00,5.00,2.00,11.00,1.00,0,4.187723,0,17.85465,17.92562,,68.89912,63.11132,7405.083,1206.007,,100.4,389.687391,30.40462,0.1419842,30.44996,0.05565882,30.37521,0.07109046,
2022/01/18 22:49:07,3577083.8994,54.8152,177.00,21.00,6.00,0.00,10.00,1.00,-7.464943,3.535978,-26.395874219254,17.85465,19.1055,3.28948814211393,68.89912,67.53455,0.0239,603.0022,,107.01,415.336957,36.27706,-0.05983472,34.47076,0.09164214,35.2491,0.1002908,
2022/01/18 22:52:07,3577263.955,180.0042,177.00,23.00,6.00,0.00,11.00,1.00,0,3.804538,0,17.85465,19.1055,,68.89912,67.53457,0.0239,603.0048,,107.01,415.336957,33.17556,-0.1288772,32.21301,-0.03186822,32.65088,0.03815055,
2022/01/18 23:02:11,3577867.152,54.812,177.00,21.00,6.00,1.00,10.00,1.00,-9.866592,2.678677,-26.429413058784,17.85465,20.45871,,68.89912,71.95741,0.0239,1205.938,,114.58,444.754565,41.99148,-0.0579381,38.23753,0.1136744,39.41931,-0.0577271,
2022/01/18 23:05:11,3578047.2035,180.0025,177.00,23.00,6.00,1.00,11.00,1.00,0,3.109734,0,17.85465,20.45872,,68.89912,71.95742,0.0239,1205.94,,114.58,444.754783,35.95738,0.09851217,34.11496,-0.02227902,34.4682,-0.04842997,
2022/01/18 23:35:11,3579847.243,1800.0021,177.00,25.00,6.00,2.00,11.00,1.00,0,3.161145,0,17.85465,20.45872,,68.89912,71.95742,0.0239,1205.94,,114.58,444.754783,30.44742,0.1192248,30.21138,-0.008896589,30.06609,-0.09249449,
2022/01/19 01:38:39,3587255.075,7407.7912,177.00,26.00,6.00,2.00,11.00,1.00,0.0499974,4.200171,0.2099976295554,20.37872,20.45881,3.86635184281453,78.63763,71.95772,7405.882,1205.974,,100.39,444.756739,30.72859,0.09750128,30.38152,-0.06070733,30.23636,-0.1289016,
2022/01/19 02:08:39,3589055.1189,1800.0029,177.00,27.00,6.00,2.00,11.00,1.00,0,4.188014,0,20.37872,20.45881,,78.63763,71.95772,7405.882,1205.974,,100.39,444.756739,30.47524,-0.1109946,30.37288,-0.07419586,30.45292,-0.07861018,
2022/01/19 02:08:41,3589057.214,2.0532,177.00,28.00,6.00,2.00,11.00,1.00,0.2500166,4.194188,1.0486166235208,20.37872,20.45881,-∞,78.63763,71.95772,7405.882,1205.974,,100.39,444.756739,30.472544360816,-0.109340002845059,30.3739784856112,-0.0751942998035038,30.4554416617207,-0.0784232813384112,
2022/01/19 02:13:41,3589357.2592,300.0032,177.00,29.00,6.00,2.00,11.00,1.00,0,4.187607,0,20.37872,20.45881,,78.63763,71.95772,7405.882,1205.974,,100.39,444.756739,30.53516,0.005815029,30.66487,0.009196997,30.65356,0.04657149,
2022/01/19 02:23:44,3589960.4634,54.8122,178.00,21.00,7.00,0.00,10.00,1.00,-7.46212,3.537448,-26.39686146976,20.37872,21.63856,3.28945449454789,78.63763,76.38055,0.0016,602.9497,,106.18,470.403478,36.72357,0.04963517,34.50764,-0.07749915,35.1605,-0.06435275,
2022/01/19 02:26:44,3590140.518,180.0042,178.00,23.00,7.00,0.00,11.00,1.00,0,3.804658,0,20.37872,21.63858,,78.63763,76.38063,0.0016,602.961,,106.18,470.403913,33.69255,0.03723502,32.7731,0.1033437,32.93077,0.07708788,
2022/01/19 02:36:47,3590743.7071,54.8129,178.00,21.00,7.00,1.00,10.00,1.00,-9.857964,2.679326,-26.412699252264,20.37872,22.99164,,78.63763,80.80349,0.0016,1205.893,,112.82,499.818261,42.2663,0.01986265,38.41067,0.09374976,39.7579,0.05684495,
2022/01/19 02:39:47,3590923.7613,180.0052,178.00,23.00,7.00,1.00,11.00,1.00,0,3.111068,0,20.37872,22.99167,,78.63763,80.80357,0.0016,1205.903,,112.82,499.818913,35.78751,-0.08459926,34.23763,0.07561326,34.76523,0.1017511,
2022/01/19 03:09:47,3592723.8043,1800.0038,178.00,25.00,7.00,2.00,11.00,1.00,0,3.162254,0,20.37872,22.99167,,78.63763,80.80357,0.0016,1205.903,,112.82,499.818913,30.16081,-0.03462076,30.00907,-0.1220202,30.08196,-0.06047964,
2022/01/19 05:13:30,3600146.7229,7422.8776,178.00,26.00,7.00,2.00,11.00,1.00,0.04999504,4.199837,0.20997101880848,22.90292,22.99176,3.86646054399572,88.37695,80.80386,7420.482,1205.945,,100.39,499.82087,30.41163,0.03199697,30.56915,0.1269233,30.45226,0.04340827,
2022/01/19 05:43:30,3601946.7678,1800.0039,178.00,27.00,7.00,2.00,11.00,1.00,0,4.188089,0,22.90292,22.99176,,88.37695,80.80386,7420.486,1205.945,,100.39,499.82087,30.09644,-0.06297469,30.19805,-0.07245064,30.35545,-0.0350821,
2022/01/19 05:43:32,3601948.8607,2.051899,178.00,28.00,7.00,2.00,11.00,1.00,0.2500394,4.193933,1.0486484909602,22.90292,22.99176,-∞,88.37695,80.80386,7420.486,1205.945,,100.39,499.82087,30.1015394750293,-0.0627241400599645,30.1898753461717,-0.0704393140857592,30.343005125272,-0.0361082908702733,
2022/01/19 05:48:32,3602248.9047,300.0022,178.00,29.00,7.00,2.00,11.00,1.00,0,4.187645,0,22.90292,22.99176,,88.37695,80.80386,7420.486,1205.945,,100.39,499.82087,30.07007,-0.01853704,30.10834,-0.1171082,30.26574,-0.06435752,
2022/01/19 05:58:36,3602852.0985,54.8151,179.00,21.00,8.00,0.00,10.00,1.00,-7.465096,3.538107,-26.412308413272,22.90292,24.17136,3.28995259484152,88.37695,85.22614,0.0098,602.8882,,105.54,525.464348,36.78647,0.08131504,34.80091,0.04149675,35.28633,8.225441E-05,
2022/01/19 06:01:36,3603032.1516,180.0025,179.00,23.00,8.00,0.00,11.00,1.00,0,3.804546,0,22.90292,24.17138,,88.37695,85.2262,0.0098,602.8963,,105.54,525.464783,33.69642,0.1060486,32.80498,0.02351403,32.96965,-0.05309105,
2022/01/19 06:11:39,3603635.3271,54.8145,179.00,21.00,8.00,1.00,10.00,1.00,-9.855019,2.679709,-26.408583109471,22.90292,25.52432,,88.37695,89.64882,0.0098,1205.779,,111.45,554.876522,42.45059,0.0005626678,38.63098,0.0925076,39.98463,0.06643176,
2022/01/19 06:14:39,3603815.3802,180.0034,179.00,23.00,8.00,1.00,11.00,1.00,0,3.11097,0,22.90292,25.52435,,88.37695,89.6489,0.0098,1205.791,,111.45,554.877174,36.11866,0.1251066,34.2001,-0.06706119,34.63704,-0.0931561,
2022/01/19 06:44:39,3605615.4201,1800.0045,179.00,25.00,8.00,2.00,11.00,1.00,0,3.16186,0,22.90292,25.52435,,88.37695,89.6489,0.0098,1205.791,,111.45,554.877174,29.83959,-0.02303541,29.98346,0.1543993,29.95775,0.1588786,
2022/01/19 08:48:11,3613027.5921,7412.1309,179.00,26.00,8.00,2.00,11.00,1.00,0.04999626,4.200049,0.20998674181674,25.42577,25.52445,3.86637028521455,98.11087,89.64921,7410.238,1205.826,,100.39,554.879348,29.95405,0.09215772,29.69655,-0.09750605,29.60023,-0.1217759,
2022/01/19 09:18:11,3614827.6358,1800.002,179.00,27.00,8.00,2.00,11.00,1.00,0,4.188204,0,25.42577,25.52445,,98.11087,89.64921,7410.242,1205.826,,100.39,554.879348,29.86844,0.07796884,29.99118,0.05612552,30.00774,0.1089948,
2022/01/19 09:18:13,3614829.7281,2.052,179.00,28.00,8.00,2.00,11.00,1.00,0.249999,4.194143,1.048531555857,25.42577,25.52445,-∞,98.11087,89.64921,7410.242,1205.826,,100.39,554.879348,29.8692043873823,0.0719844276124567,29.9796135056409,0.0539596044777388,29.9942702820793,0.103268742129315,
2022/01/19 09:23:13,3615129.7728,300.0038,179.00,29.00,8.00,2.00,11.00,1.00,0,4.187509,0,25.42577,25.52445,,98.11087,89.64921,7410.242,1205.826,,100.39,554.879348,29.9025,0.0698632,29.96892,0.06284773,29.91504,0.100323,
2022/01/19 09:33:17,3615732.9803,54.812,180.00,21.00,9.00,0.00,10.00,1.00,-7.465431,3.537715,-26.410567230165,25.42577,26.70415,3.28919546021931,98.11087,94.07144,0.0306,602.8795,,105.03,580.525,35.72997,-0.1111066,33.88665,0.04036427,34.69357,0.07738709,
2022/01/19 09:36:17,3615913.0329,180.0028,180.00,23.00,9.00,0.00,11.00,1.00,0,3.804264,0,25.42577,26.70416,,98.11087,94.0715,0.0306,602.8879,,105.03,580.525217,32.98544,0.07285595,31.9103,-0.125345,31.92405,-0.1209342,
2022/01/19 09:46:20,3616516.2252,54.8139,180.00,21.00,9.00,1.00,10.00,1.00,-9.883591,2.670401,-26.393151289991,25.42577,28.05766,,98.11087,98.4944,0.0306,1205.825,,110.35,609.94913,41.83698,0.1082063,37.72856,-0.09953499,38.92522,-0.1165724,
