Repository: HVES-Battery-Testing-Consortium/LG-HG2

# Battery Testing Consortium (BTC)
The Battery Testing Consortium (BTC) has been developed within the High Voltage and Energy Storage Lab at Oxford Brookes University to provide accurate and comprehensive cell data to Formula Student Electric teams. Through the BTC, we aim to provide FS teams with information for improved and informed decisions for cell selection, pack architecture design, thermal cooling requirements, and end of life predictions. A range of tests are completed to provide a comprehensive electrochemical lithium-ion characterisation for modelling, validation, and battery management parameterisation.

File: Data/Round1/LG_HG2/Package 3/211208_FSD_ENDUR_15kW_LG_HG2_5_30C/211208_FSD_ENDUR_15kW_LG_HG2_5_30C_Channel_3_StatisticByStep.CSV (part 12 of 13)
Date_Time                    ,Test_Time(s),Step_Time(s),Cycle_Index,Step_Index,TC_Counter1,TC_Counter2,TC_Counter3,TC_Counter4,Current(A),Voltage(V),Power(W),Charge_Capacity(Ah),Discharge_Capacity(Ah),Mean_Voltage(V),Charge_Energy(Wh),Discharge_Energy(Wh),Charge_Time(s),Discharge_Time(s),V_Max_On_Cycle(V),Coulombic_Efficiency(%),mAh/g,Aux_Temperature_1(C),Aux_dT/dt_1(C),Aux_Temperature_2(C),Aux_dT/dt_2(C),Aux_Temperature_3(C),Aux_dT/dt_3(C)
2022/01/19 09:49:20,3616696.2774,180.0031,180.00,23.00,9.00,1.00,11.00,1.00,0,3.105449,0,25.42577,28.05768,,98.11087,98.49447,0.0306,1205.834,,110.35,609.949565,35.42701,-0.02568007,33.93879,0.1244617,34.53635,0.07858515,
2022/01/19 10:19:20,3618496.3176,1800.0024,180.00,25.00,9.00,2.00,11.00,1.00,0,3.157522,0,25.42577,28.05768,,98.11087,98.49447,0.0306,1205.834,,110.35,609.949565,29.72386,-0.07605135,29.8607,-0.06299615,29.96173,0.0008076429,
2022/01/19 12:22:51,3625907.7137,7411.3553,180.00,26.00,9.00,2.00,11.00,1.00,0.04999098,4.200027,0.20996346575646,27.94965,28.05776,3.86602744601395,107.8482,98.49473,7409.484,1205.864,,100.39,609.951304,29.84428,-0.1212847,29.73465,-0.07127225,29.84269,-0.01408815,
2022/01/19 12:52:51,3627707.7579,1800.0024,180.00,27.00,9.00,2.00,11.00,1.00,0,4.18801,0,27.94965,28.05776,,107.8482,98.49473,7409.489,1205.864,,100.39,609.951304,29.97449,-0.07820189,30.12537,0.09315968,30.1983,0.1174021,
2022/01/19 12:52:53,3627709.8514,2.0522,180.00,28.00,9.00,2.00,11.00,1.00,0.006240845,4.190321,0.026151143861245,27.94965,28.05776,-∞,107.8482,98.49473,7409.489,1205.864,,100.39,609.951304,29.9722851039642,-0.074983274817242,30.1129644273925,0.0848921022263135,30.1868405380386,0.109873006734817,
2022/01/19 12:57:53,3628009.8963,300.0034,180.00,29.00,9.00,2.00,11.00,1.00,0,4.187577,0,27.94965,28.05776,,107.8482,98.49473,7409.489,1205.864,,100.39,609.951304,29.93084,0.03535986,29.71559,-0.1338953,29.75318,-0.08993566,
2022/01/19 15:57:53,3638809.9371,10800.0048,181.00,31.00,10.00,2.00,11.00,1.00,0,4.181545,0,27.94965,28.05776,,107.8482,98.49473,0,0,,100.39,609.951304,29.95186,-0.08038521,29.74367,-0.04245937,29.76013,0.02133727,
2022/01/19 16:07:49,3639405.6309,300.0025,181.00,34.00,10.00,2.00,11.00,1.00,0,4.181523,0,0,0,,0,0,0,0,,0,0,30.56228,0.0861299,30.53732,0.0848949,30.42041,0.08054852,
2022/01/19 17:55:45,3645881.1326,6475.4601,181.00,35.00,10.00,2.00,11.00,1.00,-1.449982,2.499949,-3.624881050918,4.310352E-08,2.607878,3.70437487667466,1.802515E-07,9.598619,0.0174,6473.713,,6050266400,56.693,31.49222,-0.014534,30.83538,-0.1041615,30.98582,-0.09537101,
2022/01/19 18:25:45,3647681.1874,1800.0042,181.00,37.00,10.00,2.00,11.00,1.00,0,2.927165,0,4.310352E-08,2.607882,,1.802515E-07,9.598628,0.0174,6473.722,,6050275200,56.693087,30.34222,0.0828588,30.06388,-0.09457111,30.01004,-0.1342058,
2022/01/19 20:32:08,3655264.6912,7583.466,181.00,38.00,10.00,2.00,11.00,1.00,0.04999291,4.199981,0.20996927213471,2.592578,2.607897,3.85471619913235,9.964632,9.598672,7581.848,6473.759,,100.59,56.693413,30.30752,-0.01689911,30.32472,0.1572716,30.27806,0.1045161,
2022/01/19 21:02:08,3657064.7367,1800.0031,181.00,39.00,10.00,2.00,11.00,1.00,0,4.188105,0,2.592578,2.607897,,9.964632,9.598672,7581.85,6473.759,,100.59,56.693413,30.08778,-0.05877495,29.9712,-0.1536334,30.10746,-0.1206779,
2022/01/19 21:03:03,3657119.7806,55.0029,181.00,40.00,10.00,2.00,11.00,1.00,-0.001968384,4.077996,-0.008027062078464,2.59752,2.727469,3.45744458116753,9.985083,10.01109,7587.389,6523.234,,105,59.292804,34.6611,-0.1084936,33.37323,0.0143373,33.86645,0.07548332,
2022/01/19 21:13:03,3657719.8248,600.0041,181.00,41.00,10.00,2.00,11.00,1.00,0,4.117962,0,2.59752,2.727469,,9.985083,10.01109,7587.389,6523.234,,105,59.292804,30.84283,0.07730961,30.50861,-0.1157856,30.38464,-0.1268035,
2022/01/19 21:27:53,3658609.8091,889.9423,181.00,42.00,10.00,2.00,11.00,1.00,0.04999464,4.200033,0.20997913782312,2.717296,2.727469,4.19990725555707,10.48733,10.01109,8477.08,6523.274,,100.37,59.292804,30.65145,0.1170135,30.37333,-0.04480064,30.20704,-0.08000851,
2022/01/19 21:57:53,3660409.8537,1800.0045,181.00,43.00,10.00,2.00,11.00,1.00,0,4.191559,0,2.717296,2.727469,,10.48733,10.01109,8477.08,6523.274,,100.37,59.292804,30.32876,0.04947543,30.04337,-0.1385176,30.06699,-0.1297754,
2022/01/19 21:58:53,3660469.8833,60.0021,181.00,44.00,10.00,2.00,11.00,1.00,0,4.191285,0,2.717296,2.727469,,10.48733,10.01109,8477.08,6523.274,,100.37,59.292804,30.17179,-0.09643912,30.21008,-0.0141561,30.34638,0.06942987,
2022/01/19 22:08:57,3661073.1037,54.8122,181.00,21.00,0.00,0.00,10.00,2.00,-7.460068,3.539216,-26.402792026688,2.717296,3.907176,3.29027732371324,10.48733,14.43389,8477.114,7126.202,,143.79,84.938609,36.39675,0.02050042,34.59092,-0.0007283688,35.31339,0.05370617,
2022/01/19 22:11:57,3661253.1576,180.005,181.00,23.00,0.00,0.00,11.00,2.00,0,3.805862,0,2.717296,3.907184,,10.48733,14.43392,8477.114,7126.207,,143.79,84.938783,33.00933,-0.04491091,32.20764,-0.09000897,32.6315,-0.03526926,
2022/01/19 22:22:00,3661856.3476,54.8112,181.00,21.00,0.00,1.00,10.00,2.00,-9.766052,2.704284,-26.410178166768,2.717296,5.25916,,10.48733,18.85692,8477.114,7729.16,,193.54,114.329565,41.86311,-0.05061746,37.98352,0.1036108,39.52829,0.1098609,
2022/01/19 22:25:00,3662036.4002,180.0029,181.00,23.00,0.00,1.00,11.00,2.00,0,3.12567,0,2.717296,5.259185,,10.48733,18.85699,8477.114,7729.169,,193.54,114.330109,35.69653,-0.06841898,34.15334,-0.07890224,34.75771,-0.03308654,
2022/01/19 22:55:00,3663836.4399,1800.0028,181.00,25.00,0.00,2.00,11.00,2.00,0,3.175411,0,2.717296,5.259185,,10.48733,18.85699,8477.114,7729.169,,193.54,114.330109,30.04616,-0.07927656,30.11962,0.1052707,30.26998,0.1031286,
2022/01/20 00:58:20,3671236.3177,7399.8375,181.00,26.00,0.00,2.00,11.00,2.00,0.04999544,4.200029,0.20998229786776,5.234109,5.25928,3.86766763701582,20.20176,18.85729,15874.03,7729.204,,100.48,114.332174,30.00752,-0.05802214,30.05282,-0.06530464,30.2243,0.020473,
2022/01/20 01:28:20,3673036.3624,1800.0031,181.00,27.00,0.00,2.00,11.00,2.00,0,4.188292,0,5.234109,5.25928,,20.20176,18.85729,15874.03,7729.204,,100.48,114.332174,30.04419,-0.07760763,29.99799,-0.09494781,30.10609,-0.081774,
2022/01/20 01:28:22,3673038.4544,2.051,181.00,28.00,0.00,2.00,11.00,2.00,0.2500117,4.19418,1.048594071906,5.234109,5.25928,-∞,20.20176,18.85729,15874.03,7729.204,,100.48,114.332174,30.0438496074645,-0.0774463216473135,29.9993088106447,-0.0949573625390886,30.1088313214881,-0.081561196418093,
2022/01/20 01:33:22,3673338.4995,300.0033,181.00,29.00,0.00,2.00,11.00,2.00,0,4.187497,0,5.234109,5.25928,,20.20176,18.85729,15874.03,7729.204,,100.48,114.332174,30.45489,0.05547822,30.18367,0.08127451,30.07357,0.04170179,
2022/01/20 01:43:25,3673941.7053,54.8139,182.00,21.00,1.00,0.00,10.00,2.00,-7.462204,3.537908,-26.400591229232,5.234109,6.439198,3.28839094098989,20.20176,23.2802,0,602.9875,,123.02,139.982565,36.04638,-0.1206803,34.12754,0.007203817,34.94112,0.05293965,
2022/01/20 01:46:25,3674121.7586,180.0028,182.00,23.00,1.00,0.00,11.00,2.00,0,3.80437,0,5.234109,6.439217,,20.20176,23.28027,0,602.9965,,123.02,139.982978,33.46016,0.1190472,32.4702,0.05942225,32.30999,-0.008482933,
2022/01/20 01:56:28,3674724.9517,54.8124,182.00,21.00,1.00,1.00,10.00,2.00,-9.895943,2.669144,-26.413696882792,5.234109,7.79283,,20.20176,27.70345,0,1205.963,,148.89,169.409348,41.71706,-0.07681966,37.63535,-0.03685117,39.16412,0.03017426,
2022/01/20 01:59:29,3674905.0046,180.0025,182.00,23.00,1.00,1.00,11.00,2.00,0,3.105523,0,5.234109,7.792858,,20.20176,27.70352,0,1205.974,,148.89,169.409957,35.28391,-0.1769805,33.66948,-0.04127264,34.27424,0.004534721,
2022/01/20 02:29:29,3676705.0431,1800.0022,182.00,25.00,1.00,2.00,11.00,2.00,0,3.159163,0,5.234109,7.792858,,20.20176,27.70352,0,1205.974,,148.89,169.409957,30.17899,-0.04176855,30.28059,0.1672971,30.26207,0.1277435,
2022/01/20 04:33:02,3684118.1683,7413.0848,182.00,26.00,1.00,2.00,11.00,2.00,0.04999922,4.200029,0.20999817397738,7.758436,7.792954,3.86633982340054,29.94153,27.70382,7411,1206.009,,100.44,169.412043,30.04433,-0.113833,30.07556,0.07782698,30.23296,0.1152694,
2022/01/20 05:03:02,3685918.2123,1800.0042,182.00,27.00,1.00,2.00,11.00,2.00,0,4.187995,0,7.758436,7.792954,,29.94153,27.70382,7411,1206.009,,100.44,169.412043,30.32104,-0.1068139,30.38044,0.04311323,30.46751,-0.04410326,
2022/01/20 05:03:04,3685920.3033,2.0488,182.00,28.00,1.00,2.00,11.00,2.00,0.2500146,4.192899,1.0482859663254,7.758436,7.792954,,29.94153,27.70382,7411,1206.009,,100.44,169.412043,30.3223966872834,-0.106797731491666,30.385677937036,0.039629360717692,30.4649352895762,-0.0460587623271998,
2022/01/20 05:08:04,3686220.3468,300.0024,182.00,29.00,1.00,2.00,11.00,2.00,0,4.187737,0,7.758436,7.792954,,29.94153,27.70382,7411,1206.009,,100.44,169.412043,30.41737,-0.06247044,30.51897,0.07987142,30.59201,0.07992625,
2022/01/20 05:18:07,3686823.5508,54.8138,183.00,21.00,2.00,0.00,10.00,2.00,-7.463783,3.537473,-26.402930840359,7.758436,8.972884,3.28863861122686,29.94153,32.12657,0.0156,602.9333,,115.65,195.062696,36.46984,-0.1172757,34.61547,0.01325607,35.4215,0.09162307,
2022/01/20 05:21:07,3687003.6043,180.0037,183.00,23.00,2.00,0.00,11.00,2.00,0,3.804294,0,7.758436,8.972896,,29.94153,32.12661,0.0156,602.9389,,115.65,195.062957,33.71295,-0.0139451,32.83554,0.1129997,33.05621,0.08017063,
2022/01/20 05:31:10,3687606.7981,54.8129,183.00,21.00,2.00,1.00,10.00,2.00,-9.913719,2.663737,-26.407540107903,7.758436,10.32669,,29.94153,36.54974,0.0156,1205.888,,133.1,224.493261,42.44238,0.09779453,38.49127,0.1231217,39.66571,0.1120842,
2022/01/20 05:34:10,3687786.8493,180.0016,183.00,23.00,2.00,1.00,11.00,2.00,0,3.103061,0,7.758436,10.32672,,29.94153,36.54981,0.0156,1205.897,,133.1,224.493913,36.11396,-0.004810095,34.47448,0.146029,34.89734,0.117619,
2022/01/20 06:04:10,3689586.8913,1800.0033,183.00,25.00,2.00,2.00,11.00,2.00,0,3.156806,0,7.758436,10.32672,,29.94153,36.54981,0.0156,1205.897,,133.1,224.493913,30.52883,-0.1103032,30.2647,-0.1130497,30.23913,-0.1284897,
2022/01/20 08:07:50,3697006.4418,7419.509,183.00,26.00,2.00,2.00,11.00,2.00,0.04999198,4.19992,0.2099623166416,10.28258,10.32681,3.86609321727227,39.67976,36.55011,7417.63,1205.932,,100.43,224.49587,30.17342,0.08082747,29.96536,0.01993537,29.86216,-0.06149292,
2022/01/20 08:37:50,3698806.4882,1800.0048,183.00,27.00,2.00,2.00,11.00,2.00,0,4.187852,0,10.28258,10.32681,,39.67976,36.55011,7417.632,1205.932,,100.43,224.49587,29.9369,0.01703143,30.06667,-0.05456448,30.17479,0.01361489,
2022/01/20 08:37:52,3698808.5729,2.0432,183.00,28.00,2.00,2.00,11.00,2.00,0.004021406,4.189276,0.016846779642056,10.28258,10.32681,,39.67976,36.55011,7417.632,1205.932,,100.43,224.49587,29.9342275916286,0.0133375858079252,30.0588004217571,-0.0562901873702713,30.1673912139401,0.0107817086148267,
2022/01/20 08:42:52,3699108.6135,300.0015,183.00,29.00,2.00,2.00,11.00,2.00,0,4.187693,0,10.28258,10.32681,,39.67976,36.55011,7417.632,1205.932,,100.43,224.49587,29.89203,-0.07036865,30.15771,0.1350319,30.17433,0.115267,
2022/01/20 08:52:55,3699711.8084,54.8136,184.00,21.00,3.00,0.00,10.00,2.00,-7.46302,3.536272,-26.39126866144,10.28258,11.50687,3.28819463257192,39.67976,40.97294,0.0395,602.9209,,111.91,250.149348,36.01624,0.07885337,34.25082,-0.01131654,34.95273,0.03445268,
2022/01/20 08:55:55,3699891.861,180.0028,184.00,23.00,3.00,0.00,11.00,2.00,0,3.804297,0,10.28258,11.50689,,39.67976,40.97302,0.0395,602.9322,,111.91,250.149783,32.92133,0.01541734,32.11947,-0.07801652,32.50834,0.0008153915,
2022/01/20 09:05:59,3700495.0436,54.8122,184.00,21.00,3.00,1.00,10.00,2.00,-9.935074,2.656941,-26.396905448634,10.28258,12.8611,,39.67976,45.39618,0.0395,1205.886,,125.08,279.58913,42.13017,0.02172709,37.96878,-0.1006198,39.29629,-0.06367207,
2022/01/20 09:08:59,3700675.0968,180.0042,184.00,23.00,3.00,1.00,11.00,2.00,0,3.098437,0,10.28258,12.86112,,39.67976,45.39625,0.0395,1205.896,,125.08,279.589565,36.06639,0.1430774,34.35698,-0.03314614,34.72409,-0.09418964,
2022/01/20 09:38:59,3702475.1358,1800.0027,184.00,25.00,3.00,2.00,11.00,2.00,0,3.152887,0,10.28258,12.86112,,39.67976,45.39625,0.0395,1205.896,,125.08,279.589565,30.42444,0.001506805,30.39241,0.1227331,30.34579,0.08098602,
2022/01/20 11:42:48,3709904.6272,7429.4501,184.00,26.00,3.00,2.00,11.00,2.00,0.04999804,4.199928,0.20998816814112,12.808,12.86122,3.86600240019932,49.42247,45.39656,7426.911,1205.931,,100.42,279.591739,29.96145,-0.006461143,29.97156,0.1495343,29.86132,0.1011604,
2022/01/20 12:12:48,3711704.6697,1800.0031,184.00,27.00,3.00,2.00,11.00,2.00,0,4.187977,0,12.808,12.86122,,49.42247,45.39656,7426.915,1205.931,,100.42,279.591739,30.025,-0.02640009,29.84502,0.08543134,29.7206,0.01940429,
2022/01/20 12:12:50,3711706.7619,2.052099,184.00,28.00,3.00,2.00,11.00,2.00,0.2500151,4.194259,1.0486280833109,12.808,12.86122,-∞,49.42247,45.39656,7426.915,1205.931,,100.42,279.591739,30.0134150649815,-0.0274602283934811,29.8367503376139,0.0781736762015737,29.7203942685783,0.0154804554042209,
2022/01/20 12:17:50,3712006.8028,300.0018,184.00,29.00,3.00,2.00,11.00,2.00,0,4.187693,0,12.808,12.86122,,49.42247,45.39656,7426.915,1205.931,,100.42,279.591739,30.07655,0.09532809,30.08667,0.1148194,29.97651,0.1016802,
2022/01/20 12:27:54,3712610.0149,54.8152,185.00,21.00,4.00,0.00,10.00,2.00,-7.462273,3.537055,-26.394470026015,12.808,14.04137,3.2872124679075,49.42247,49.81953,0.0128,602.9551,,109.63,305.247174,37.39851,0.05229115,35.39461,0.1406944,36.05364,0.1122844,
2022/01/20 12:30:54,3712790.0664,180.0026,185.00,23.00,4.00,0.00,11.00,2.00,0,3.804185,0,12.808,14.04138,,49.42247,49.81958,0.0128,602.9617,,109.63,305.247391,35.28028,0.03144264,34.17564,0.08591175,34.49397,0.04444361,
2022/01/20 12:40:57,3713393.2586,54.8154,185.00,21.00,4.00,1.00,10.00,2.00,-9.946068,2.655198,-26.408779861464,12.808,15.39567,,49.42247,54.24269,0.0128,1205.902,,120.2,334.688478,41.77319,-0.1052129,38.04529,-0.01803994,39.68348,0.02517104,
2022/01/20 12:43:57,3713573.3099,180.0024,185.00,23.00,4.00,1.00,11.00,2.00,0,3.098062,0,12.808,15.3957,,49.42247,54.24277,0.0128,1205.913,,120.2,334.68913,35.19479,-0.07480264,33.53814,-0.07242203,34.21982,-0.03310323,
2022/01/20 13:13:57,3715373.3519,1800.0049,185.00,25.00,4.00,2.00,11.00,2.00,0,3.152094,0,12.808,15.3957,,49.42247,54.24277,0.0128,1205.913,,120.2,334.68913,29.85977,0.04180968,29.82056,0.1180589,29.7525,0.04762411,
2022/01/20 15:17:47,3722803.3367,7429.9424,185.00,26.00,4.00,2.00,11.00,2.00,0.04998794,4.199986,0.20994864816884,15.3327,15.3958,3.86588581559647,59.1622,54.24307,7428.522,1205.947,,100.41,334.691304,30.35128,0.02910972,30.43882,-0.01346469,30.48368,0.04809797,
2022/01/20 15:47:47,3724603.3798,1800.0023,185.00,27.00,4.00,2.00,11.00,2.00,0,4.187966,0,15.3327,15.3958,,59.1622,54.24307,7428.524,1205.947,,100.41,334.691304,30.18013,-0.1050878,30.01431,-0.01880407,30.09425,0.04056275,
2022/01/20 15:47:49,3724605.4721,2.0513,185.00,28.00,4.00,2.00,11.00,2.00,0.2500007,4.194272,1.0485709359904,15.3327,15.3958,-∞,59.1622,54.24307,7428.524,1205.947,,100.41,334.691304,30.1926089445164,-0.0972516431037008,30.0327157612798,-0.0167959081696615,30.1076862730806,0.0382019444242663,
2022/01/20 15:52:49,3724905.5178,300.0035,185.00,29.00,4.00,2.00,11.00,2.00,0,4.187581,0,15.3327,15.3958,,59.1622,54.24307,7428.524,1205.947,,100.41,334.691304,30.59769,-0.06731868,30.14498,-0.02734482,30.13344,-0.06474972,
2022/01/20 16:02:52,3725508.7268,54.8129,186.00,21.00,5.00,0.00,10.00,2.00,-7.467453,3.536718,-26.410275439254,15.3327,16.57606,3.28775146827869,59.1622,58.66625,0,602.989,,108.11,360.34913,36.25941,-0.07151127,34.52281,0.09414434,35.28018,0.1071477,
2022/01/20 16:05:52,3725688.78,180.0018,186.00,23.00,5.00,0.00,11.00,2.00,0,3.804022,0,15.3327,16.57608,,59.1622,58.66631,0,602.9976,,108.11,360.349565,33.41026,0.07755399,32.27307,-0.1157963,32.44471,-0.1048148,
2022/01/20 16:15:56,3726291.9867,54.8139,186.00,21.00,5.00,1.00,10.00,2.00,-9.968796,2.649397,-26.411298216012,15.3327,17.9307,,59.1622,63.08955,0,1205.963,,116.94,389.797826,42.16917,0.09807825,38.01505,-0.04734397,39.2457,-0.1098537,
2022/01/20 16:18:56,3726472.0391,180.0034,186.00,23.00,5.00,1.00,11.00,2.00,0,3.094342,0,15.3327,17.93073,,59.1622,63.08962,0,1205.973,,116.94,389.798478,35.58376,-0.09865642,34.08208,0.08714437,34.63768,0.1219869,
2022/01/20 16:48:56,3728272.0776,1800.0024,186.00,25.00,5.00,2.00,11.00,2.00,0,3.149455,0,15.3327,17.93073,,59.1622,63.08962,0,1205.973,,116.94,389.798478,29.94503,-0.08704185,29.72274,-0.01844823,29.66168,-0.08450627,
2022/01/20 18:52:30,3735686.0632,7413.9447,186.00,26.00,5.00,2.00,11.00,2.00,0.04999819,4.200141,0.20999944774479,17.85786,17.93083,3.86579071486007,68.90337,63.08994,7412.432,1206.009,,100.41,389.800652,30.67022,0.1027822,30.48355,0.05677342,30.33142,-0.03996313,
2022/01/20 19:22:30,3737486.1057,1800.0033,186.00,27.00,5.00,2.00,11.00,2.00,0,4.188032,0,17.85786,17.93083,,68.90337,63.08994,7412.436,1206.009,,100.41,389.800652,30.55671,0.07016301,30.61612,-0.008920431,30.71028,0.06801248,
2022/01/20 19:22:32,3737488.1984,2.0512,186.00,28.00,5.00,2.00,11.00,2.00,0.2499987,4.193575,1.0483882983525,17.85786,17.93083,,68.90337,63.08994,7412.436,1206.009,,100.41,389.800652,30.5642827893286,0.0684147286090533,30.6139860799117,-0.00475077165810857,30.6991419205744,0.0676673605248318,
2022/01/20 19:27:32,3737788.2423,300.0023,186.00,29.00,5.00,2.00,11.00,2.00,0,4.187554,0,17.85786,17.93083,,68.90337,63.08994,7412.436,1206.009,,100.41,389.800652,30.44183,-0.02070785,30.48013,-0.08158326,30.5602,-0.03765583,
2022/01/20 19:37:35,3738391.443,54.8116,187.00,21.00,6.00,0.00,10.00,2.00,-7.467941,3.536414,-26.409731103574,17.85786,19.11112,3.2878360687327,68.90337,67.51305,0.0197,602.9512,,107.02,415.45913,36.82589,0.06834865,34.96594,0.090307,35.51395,0.02273321,
2022/01/20 19:40:35,3738571.496,180.0035,187.00,23.00,6.00,0.00,11.00,2.00,0,3.803802,0,17.85786,19.11114,,68.90337,67.51311,0.0197,602.9605,,107.02,415.459565,33.46524,-0.09620428,32.30017,-0.06714106,32.97866,0.002865791,
2022/01/20 19:50:38,3739174.6842,54.812,187.00,21.00,6.00,1.00,10.00,2.00,-9.977234,2.647393,-26.413659450962,17.85786,20.46578,,68.90337,71.93602,0.0197,1205.9,,114.6,444.908261,42.45819,0.02909422,38.64556,0.1029968,40.07508,0.09413958,
2022/01/20 19:53:38,3739354.7359,180.0025,187.00,23.00,6.00,1.00,11.00,2.00,0,3.093498,0,17.85786,20.46581,,68.90337,71.9361,0.0197,1205.911,,114.6,444.908913,36.29194,0.09272695,34.38805,-0.05410433,34.69238,-0.07585764,
2022/01/20 20:23:38,3741154.7727,1800.0023,187.00,25.00,6.00,2.00,11.00,2.00,0,3.148429,0,17.85786,20.46581,,68.90337,71.9361,0.0197,1205.911,,114.6,444.908913,30.60996,-0.1067698,30.69046,0.05699992,30.77058,0.1141763,
2022/01/20 22:27:25,3748581.3594,7426.5458,187.00,26.00,6.00,2.00,11.00,2.00,0.04999634,4.199904,0.20997982835136,20.38424,20.4659,3.86595649574576,78.64951,71.93637,7424.888,1205.942,,100.4,444.91087,30.32903,0.005075932,30.37923,-0.01013517,30.49444,0.03822207,
2022/01/20 22:57:25,3750381.4015,1800.0013,187.00,27.00,6.00,2.00,11.00,2.00,0,4.187966,0,20.38424,20.4659,,78.64951,71.93637,7424.89,1205.942,,100.4,444.91087,30.64898,-0.05051494,30.75057,0.09774923,30.7182,0.1417822,
2022/01/20 22:57:27,3750383.4937,2.0511,187.00,28.00,6.00,2.00,11.00,2.00,0.2500107,4.194253,1.0486081285071,20.38424,20.4659,-∞,78.64951,71.93637,7424.89,1205.942,,100.4,444.91087,30.6419614183356,-0.0500036755199019,30.7392888859383,0.0905532735841751,30.7121255798683,0.135840441298017,
2022/01/20 23:02:27,3750683.5371,300.0026,187.00,29.00,6.00,2.00,11.00,2.00,0,4.187593,0,20.38424,20.4659,,78.64951,71.93637,7424.89,1205.942,,100.4,444.91087,30.44903,-0.08356333,30.56469,0.08344173,30.65181,0.1340491,
2022/01/20 23:12:30,3751286.7456,54.8143,188.00,21.00,7.00,0.00,10.00,2.00,-7.466339,3.536599,-26.405447041061,20.38424,21.64618,3.28696372764307,78.64951,76.35954,0.0133,602.9996,,106.19,470.56913,36.81907,0.01176953,34.72908,0.1222742,35.19365,0.05684495,
2022/01/20 23:15:30,3751466.7994,180.0036,188.00,23.00,7.00,0.00,11.00,2.00,0,3.80394,0,20.38424,21.64619,,78.64951,76.3596,0.0133,603.0081,,106.19,470.569348,33.78451,-0.031991,32.60623,0.06222486,32.75688,0.0009465218,
2022/01/20 23:25:34,3752069.9997,54.8155,188.00,21.00,7.00,1.00,10.00,2.00,-9.970192,2.648002,-26.401088356384,20.38424,23.00094,,78.64951,80.78308,0.0133,1206.005,,112.84,500.020435,42.37113,0.05455852,38.39176,0.06206632,39.75285,0.1115799,
2022/01/20 23:28:34,3752250.0528,180.0026,188.00,23.00,7.00,1.00,11.00,2.00,0,3.093668,0,20.38424,23.00096,,78.64951,80.78314,0.0133,1206.014,,112.84,500.02087,35.86896,-0.05107641,34.25655,-0.09413004,34.91662,-0.04830837,
2022/01/20 23:58:34,3754050.092,1800.0021,188.00,25.00,7.00,2.00,11.00,2.00,0,3.148458,0,20.38424,23.00096,,78.64951,80.78314,0.0133,1206.014,,112.84,500.02087,30.81063,0.1224315,30.72245,-0.03125906,30.57754,-0.1038396,
2022/01/21 02:02:32,3761488.3884,7438.2545,188.00,26.00,7.00,2.00,11.00,2.00,0.0499915,4.199982,0.209963400153,22.91035,23.00106,3.86610941216282,88.39458,80.78345,7435.804,1206.049,,100.4,500.023043,30.73477,0.006780624,30.63251,0.1168692,30.4242,0.0641644,
2022/01/21 02:32:32,3763288.4332,1800.0024,188.00,27.00,7.00,2.00,11.00,2.00,0,4.188051,0,22.91035,23.00106,,88.39458,80.78345,7435.805,1206.049,,100.4,500.023043,30.81948,0.07527351,30.59071,0.08085132,30.43163,0.04571736,
2022/01/21 02:32:34,3763290.5244,2.0501,188.00,28.00,7.00,2.00,11.00,2.00,0.2500055,4.193564,1.048414064602,22.91035,23.00106,,88.39458,80.78345,7435.805,1206.049,,100.4,500.023043,30.8185032194257,0.0746662658469039,30.5920991018023,0.0825623076897004,30.4323095727014,0.0469110440916787,
2022/01/21 02:37:34,3763590.567,300.0024,188.00,29.00,7.00,2.00,11.00,2.00,0,4.187397,0,22.91035,23.00106,,88.39458,80.78345,7435.805,1206.049,,100.4,500.023043,30.59304,0.06940722,30.68057,-0.03008246,30.58975,-0.006593466,
2022/01/21 02:47:37,3764193.766,54.8134,189.00,21.00,8.00,0.00,10.00,2.00,-7.468216,3.536628,-26.412301815648,22.91035,24.18132,3.28733529983493,88.39458,85.20649,0.0259,602.9347,,105.55,525.68087,36.69237,0.01075149,34.86676,-0.06060243,35.56804,0.006899834,
2022/01/21 02:50:37,3764373.819,180.003,189.00,23.00,8.00,0.00,11.00,2.00,0,3.803986,0,22.91035,24.18134,,88.39458,85.20654,0.0259,602.9428,,105.55,525.681304,33.39028,-0.1075327,32.37215,-0.0669229,32.74692,-0.06471395,
2022/01/21 03:00:41,3764977.0043,54.8123,189.00,21.00,8.00,1.00,10.00,2.00,-9.97747,2.646364,-26.40401741908,22.91035,25.53611,,88.39458,89.62978,0.0259,1205.904,,111.46,555.132826,42.36568,0.0256598,38.60077,0.1157546,39.96138,0.07667303,
2022/01/21 03:03:41,3765157.058,180.004,189.00,23.00,8.00,1.00,11.00,2.00,0,3.092709,0,22.91035,25.53613,,88.39458,89.62982,0.0259,1205.909,,111.46,555.133261,36.26415,-0.01633763,34.32525,-0.1203191,34.74818,-0.06797791,
2022/01/21 03:33:41,3766957.0953,1800.0035,189.00,25.00,8.00,2.00,11.00,2.00,0,3.147701,0,22.91035,25.53613,,88.39458,89.62982,0.0259,1205.909,,111.46,555.133261,30.53977,-0.1032281,30.62027,0.03382921,30.73553,0.1217771,
2022/01/21 05:37:40,3774396.3188,7439.1814,189.00,26.00,8.00,2.00,11.00,2.00,0.04999933,4.200061,0.21000023595913,25.4367,25.53621,3.86591153799727,98.14046,89.6301,7437.018,1205.94,,100.39,555.135,30.83664,0.09651542,30.55164,-0.1106882,30.37844,-0.1107293,
2022/01/21 06:07:40,3776196.3626,1800.0031,189.00,27.00,8.00,2.00,11.00,2.00,0,4.188125,0,25.4367,25.53621,,98.14046,89.6301,7437.022,1205.94,,100.39,555.135,30.50779,-0.1067591,30.58829,0.08833528,30.64025,0.1147556,
2022/01/21 06:07:42,3776198.4522,2.050199,189.00,28.00,8.00,2.00,11.00,2.00,0.005978644,4.190246,0.025051989106424,25.4367,25.53621,,98.14046,89.6301,7437.022,1205.94,,100.39,555.135,30.5052995703006,-0.106111691191242,30.5829613884999,0.0847951430946472,30.6363393022896,0.112693060427285,
2022/01/21 06:12:42,3776498.4954,300.0023,189.00,29.00,8.00,2.00,11.00,2.00,0,4.187613,0,25.4367,25.53621,,98.14046,89.6301,7437.022,1205.94,,100.39,555.135,30.75824,0.1126981,30.52943,-0.07362962,30.34919,-0.09124219,
2022/01/21 06:22:45,3777101.6885,54.8129,190.00,21.00,9.00,0.00,10.00,2.00,-7.465134,3.536377,-26.399528179518,25.4367,26.71656,3.28729113668727,98.14046,94.05322,0,602.9701,,105.03,580.794783,36.30354,0.005857944,34.4555,0.163362,34.99689,0.1109207,
2022/01/21 06:25:45,3777281.7418,180.0036,190.00,23.00,9.00,0.00,11.00,2.00,0,3.803926,0,25.4367,26.71657,,98.14046,94.05326,0,602.9765,,105.03,580.795,33.0071,-0.06848574,32.2124,0.1159012,32.49615,0.1312244,
2022/01/21 06:35:48,3777884.9221,54.8123,190.00,21.00,9.00,1.00,10.00,2.00,-9.993233,2.642766,-26.409776402478,25.4367,28.07142,,98.14046,98.47638,0,1205.932,,110.36,610.248261,41.89508,0.03644466,37.77328,0.08729935,39.03901,0.04820228,
2022/01/21 06:38:49,3778064.9776,180.0032,190.00,23.00,9.00,1.00,11.00,2.00,0,3.090717,0,25.4367,28.07145,,98.14046,98.47646,0,1205.942,,110.36,610.248913,35.19608,-0.03175974,33.72808,-0.05428553,34.36072,0.1033294,
2022/01/21 07:08:49,3779865.0155,1800.0023,190.00,25.00,9.00,2.00,11.00,2.00,0,3.14578,0,25.4367,28.07145,,98.14046,98.47646,0,1205.942,,110.36,610.248913,29.77934,-0.0178057,30.05672,0.1185459,29.94653,0.08117855,
2022/01/21 09:12:37,3787293.9085,7428.8516,190.00,26.00,9.00,2.00,11.00,2.00,0.04999718,4.199897,0.20998300629046,27.96208,28.07155,3.86613444706157,107.8822,98.47678,7426.732,1205.98,,100.39,610.251087,30.15695,-0.1146758,30.01928,-0.08538306,30.07106,-0.09200871,
2022/01/21 09:42:37,3789093.9517,1800.0025,190.00,27.00,9.00,2.00,11.00,2.00,0,4.187893,0,27.96208,28.07155,,107.8822,98.47678,7426.734,1205.98,,100.39,610.251087,29.94727,-0.09895682,30.1052,0.06661475,30.2274,0.09966016,
2022/01/21 09:42:40,3789096.0462,2.053799,190.00,28.00,9.00,2.00,11.00,2.00,0.2500172,4.194318,1.0486516422696,27.96208,28.07155,,107.8822,98.47678,7426.734,1205.98,,100.39,610.251087,29.9465419065973,-0.100428666881098,30.1020988614327,0.0648325290362008,30.2259596559676,0.0981730437193412,
2022/01/21 09:47:40,3789396.0917,300.0025,190.00,29.00,9.00,2.00,11.00,2.00,0,4.187363,0,27.96208,28.07155,,107.8822,98.47678,7426.734,1205.98,,100.39,610.251087,30.37978,0.1269752,30.24221,0.02774537,30.07582,-0.01626432,
2022/01/21 12:47:40,3800196.1308,10800.0023,191.00,31.00,10.00,2.00,11.00,2.00,0,4.181097,0,27.96208,28.07155,,107.8822,98.47678,0,0,,100.39,610.251087,29.75669,-0.03668427,29.83014,-0.06324768,29.91708,-0.0170505,
2022/01/21 12:57:32,3800788.3583,300.0032,191.00,34.00,10.00,2.00,11.00,2.00,0,4.181392,0,0,0,,0,0,0,0,,0,0,29.87634,-0.05474031,29.59765,-0.01198769,29.57882,-0.06484449,
2022/01/21 14:45:15,3807251.0686,6462.6708,191.00,35.00,10.00,2.00,11.00,2.00,-1.449829,2.499959,-3.624513057011,4.738928E-07,2.602245,3.70454566755614,1.981536E-06,9.578864,0.0256,6459.805,,549121050,56.570543,31.49424,0.1025617,31.05521,0.08185387,31.14948,0.01815319,
2022/01/21 15:15:15,3809051.1214,1800.0032,191.00,37.00,10.00,2.00,11.00,2.00,0,2.926247,0,4.738928E-07,2.602248,,1.981536E-06,9.578871,0.0256,6459.812,,549121600,56.570609,30.09514,0.1111555,29.80957,0.01035273,29.72037,-0.07110059,
2022/01/21 17:21:37,3816633.0666,7581.905,191.00,38.00,10.00,2.00,11.00,2.00,0.0499944,4.199954,0.2099741802576,2.587068,2.602262,3.85557096461741,9.945059,9.578911,7580.155,6459.854,,100.59,56.570913,30.11294,-0.06079674,29.84851,0.01540542,29.74524,-0.06164134,
2022/01/21 17:51:37,3818433.1134,1800.0046,191.00,39.00,10.00,2.00,11.00,2.00,0,4.187926,0,2.587068,2.602262,,9.945059,9.578911,7580.157,6459.854,,100.59,56.570913,30.39506,0.05742788,30.1238,-0.0993818,29.99957,-0.090608,
2022/01/21 17:52:32,3818488.1575,55.003,191.00,40.00,10.00,2.00,11.00,2.00,0.008590698,4.077724,0.035030495411352,2.592011,2.721945,4.07919793888328,9.965516,9.991234,7585.875,6509.152,,105.01,59.172717,34.70883,-0.07405996,33.21832,-0.0410831,33.61377,-0.09128928,
2022/01/21 18:02:32,3819088.2016,600.0026,191.00,41.00,10.00,2.00,11.00,2.00,0,4.118134,0,2.592011,2.721945,,9.965516,9.991234,7585.879,6509.152,,105.01,59.172717,30.31165,0.03769398,30.01216,-0.1467872,30.07098,-0.1072574,
2022/01/21 18:17:27,3819983.7467,895.5059,191.00,42.00,10.00,2.00,11.00,2.00,0.04999442,4.200002,0.20997666398884,2.71179,2.721945,4.20003427069318,10.46779,9.991234,8481.252,6509.152,,100.37,59.172717,29.8795,-0.08947432,29.98816,0.07543981,30.11034,0.08208454,
2022/01/21 18:47:27,3821783.7915,1800.0031,191.00,43.00,10.00,2.00,11.00,2.00,0,4.191168,0,2.71179,2.721945,,10.46779,9.991234,8481.254,6509.152,,100.37,59.172717,29.74828,-0.04954457,29.66678,-0.1187372,29.79595,-0.05714178,
2022/01/21 18:48:27,3821843.8217,60.002,191.00,44.00,10.00,2.00,11.00,2.00,0,4.191173,0,2.71179,2.721945,,10.46779,9.991234,8481.254,6509.152,,100.37,59.172717,29.73612,-0.07949352,29.84479,0.008358955,30.0092,0.09421766,
2022/01/21 18:58:31,3822447.0356,54.8128,191.00,21.00,0.00,0.00,10.00,3.00,-7.465218,3.53682,-26.40313232676,2.71179,3.902201,3.28779698185512,10.46779,14.41411,8481.287,7112.101,,143.9,84.830457,35.99446,0.053339,34.22897,-0.02564907,35.00758,0.03755689,
2022/01/21 19:01:31,3822627.0921,180.0025,191.00,23.00,0.00,0.00,11.00,3.00,0,3.805249,0,2.71179,3.90222,,10.46779,14.41418,8481.287,7112.11,,143.9,84.83087,32.83323,-0.02857804,32.03122,-0.09881973,32.60315,0.1073027,
2022/01/21 19:11:34,3823230.295,54.8124,191.00,21.00,0.00,1.00,10.00,3.00,-9.899284,2.668398,-26.415229627032,2.71179,5.25615,,10.46779,18.83751,8481.287,7715.112,,193.83,114.26413,41.72628,-0.01451492,37.79019,-0.1217294,39.36693,-0.06744385,
2022/01/21 19:14:34,3823410.3489,180.0037,191.00,23.00,0.00,1.00,11.00,3.00,0,3.105968,0,2.71179,5.256173,,10.46779,18.83758,8481.287,7715.12,,193.83,114.26463,35.74408,0.04432321,34.20103,-0.05494952,34.79142,0.008283854,
2022/01/21 19:44:34,3825210.3905,1800.0033,191.00,25.00,0.00,2.00,11.00,3.00,0,3.160092,0,2.71179,5.256173,,10.46779,18.83758,8481.287,7715.12,,193.83,114.26463,30.99235,0.04252076,30.91829,0.0683713,30.79461,0.04203558,
2022/01/21 21:48:05,3832621.4568,7411.0256,191.00,26.00,0.00,2.00,11.00,3.00,0.04999656,4.199919,0.20998150227864,5.231421,5.256263,3.86702553490457,20.19084,18.83786,15890.46,7715.153,,100.47,114.266587,30.6613,0.0475502,30.4254,0.07970929,30.27322,0.0335598,
2022/01/21 22:18:05,3834421.5027,1800.0042,191.00,27.00,0.00,2.00,11.00,3.00,0,4.188054,0,5.231421,5.256263,,20.19084,18.83786,15890.46,7715.153,,100.47,114.266587,30.54032,0.137881,30.31137,0.02155423,30.15912,-0.02244771,
2022/01/21 22:18:07,3834423.5969,2.051899,191.00,28.00,0.00,2.00,11.00,3.00,0.2500209,4.194294,1.0486611607446,5.231421,5.256263,-∞,20.19084,18.83786,15890.46,7715.153,,100.47,114.266587,30.5357437623418,0.13619318493573,30.3051305031841,0.0193919978134681,30.1542997502587,-0.0240171835853921,
2022/01/21 22:23:07,3834723.6393,300.0021,191.00,29.00,0.00,2.00,11.00,3.00,0,4.187201,0,5.231421,5.256263,,20.19084,18.83786,15890.46,7715.153,,100.47,114.266587,30.63429,0.125072,30.62341,0.0913465,30.50655,0.09140611,
2022/01/21 22:33:10,3835326.8414,54.8139,192.00,21.00,1.00,0.00,10.00,3.00,-7.468628,3.535984,-26.408949109952,5.231421,6.436739,3.28644823845439,20.19084,23.26095,0,602.9877,,123.04,139.929109,36.55032,0.03840685,34.3545,-0.1095128,34.9378,-0.0963223,
2022/01/21 22:36:10,3835506.8953,180.0028,192.00,23.00,1.00,0.00,11.00,3.00,0,3.803932,0,5.231421,6.436768,,20.19084,23.26105,0,603.0012,,123.04,139.929739,33.22768,-0.1428795,32.39136,0.06576419,32.82214,0.08983016,
2022/01/21 22:46:14,3836110.0949,54.8131,192.00,21.00,1.00,1.00,10.00,3.00,-10.03111,2.632486,-26.40675663946,5.231421,7.792189,,20.19084,27.68444,0,1206.003,,148.95,169.395413,42.43818,0.08890867,38.28633,0.05110621,39.48189,-0.03103852,
2022/01/21 22:49:14,3836290.1482,180.0027,192.00,23.00,1.00,1.00,11.00,3.00,0,3.085527,0,5.231421,7.792215,,20.19084,27.68451,0,1206.012,,148.95,169.395978,35.94748,0.0942564,33.99331,-0.09110451,34.58831,0.02194881,
2022/01/21 23:19:14,3838090.1872,1800.003,192.00,25.00,1.00,2.00,11.00,3.00,0,3.143497,0,5.231421,7.792215,,20.19084,27.68451,0,1206.012,,148.95,169.395978,30.3982,-0.0643158,30.02315,-0.1008683,30.17349,-0.01731098,
2022/01/22 01:23:11,3845527.1698,7436.9408,192.00,26.00,1.00,2.00,11.00,3.00,0.04999844,4.200046,0.20999574792824,7.758191,7.792315,3.86629594687551,29.93795,27.68482,7435.2,1206.048,,100.44,169.398152,30.62655,0.03509045,30.28511,-0.1129329,30.21731,-0.0733912,
2022/01/22 01:53:11,3847327.2135,1800.0019,192.00,27.00,1.00,2.00,11.00,3.00,0,4.187853,0,7.758191,7.792315,,29.93795,27.68482,7435.202,1206.048,,100.44,169.398152,30.75893,0.01034617,30.74103,0.1559675,30.66646,0.1406598,
2022/01/22 01:53:13,3847329.3026,2.052,192.00,28.00,1.00,2.00,11.00,3.00,0.2500342,4.194207,1.0486951918794,7.758191,7.792315,,29.93795,27.68482,7435.202,1206.048,,100.44,169.398152,30.7542525346559,0.0129115506136261,30.7271297376566,0.149235770013825,30.6511314834313,0.132002232593031,
2022/01/22 01:58:13,3847629.3467,300.0026,192.00,29.00,1.00,2.00,11.00,3.00,0,4.187378,0,7.758191,7.792315,,29.93795,27.68482,7435.202,1206.048,,100.44,169.398152,30.57047,0.01650095,30.45409,0.1324892,30.31601,0.05115509,
2022/01/22 02:08:16,3848232.5392,54.8124,193.00,21.00,2.00,0.00,10.00,3.00,-7.464943,3.534287,-26.383251000641,7.758191,8.972679,3.28650437374745,29.93795,32.10744,0.0175,602.9177,,115.65,195.058239,36.68363,0.07804513,34.76736,0.04610181,35.37124,0.06348491,
2022/01/22 02:11:16,3848412.5929,180.0035,193.00,23.00,2.00,0.00,11.00,3.00,0,3.804095,0,7.758191,8.972696,,29.93795,32.1075,0.0175,602.9262,,115.65,195.058609,33.72976,0.07906675,32.71939,0.08869886,32.84204,0.07995844,
2022/01/22 02:21:19,3849015.7909,54.8129,193.00,21.00,2.00,1.00,10.00,3.00,-10.04277,2.630363,-26.41613062551,7.758191,10.32816,,29.93795,36.53082,0.0175,1205.905,,133.13,224.525217,42.45879,0.09260058,38.45245,0.07221699,39.93075,0.1022494,
2022/01/22 02:24:19,3849195.8441,180.0035,193.00,23.00,2.00,1.00,11.00,3.00,0,3.084416,0,7.758191,10.32818,,29.93795,36.53086,0.0175,1205.912,,133.13,224.525652,35.83708,-0.008016825,34.30132,-0.06171703,34.90557,0.008044243,
2022/01/22 02:54:19,3850995.884,1800.0036,193.00,25.00,2.00,2.00,11.00,3.00,0,3.142214,0,7.758191,10.32818,,29.93795,36.53086,0.0175,1205.912,,133.13,224.525652,30.18822,-0.1310909,30.19131,0.02544999,30.33465,0.09802759,
2022/01/22 04:58:19,3858435.2902,7439.3653,193.00,26.00,2.00,2.00,11.00,3.00,0.04999441,4.200005,0.20997677197205,10.28489,10.32828,3.86585299024783,39.6845,36.53117,7437.38,1205.955,,100.42,224.527826,30.58651,-0.0604403,30.43,-0.09936333,30.53116,-0.02246857,
2022/01/22 05:28:19,3860235.3357,1800.0033,193.00,27.00,2.00,2.00,11.00,3.00,0,4.188137,0,10.28489,10.32828,,39.6845,36.53117,7437.382,1205.955,,100.42,224.527826,30.58892,0.06307483,30.68348,0.1126015,30.7003,0.05107939,
2022/01/22 05:28:21,3860237.4283,2.0518,193.00,28.00,2.00,2.00,11.00,3.00,0.005166709,4.190212,0.021649606052308,10.28489,10.32828,,39.6845,36.53117,7437.382,1205.955,,100.42,224.527826,30.5781684163821,0.0570868047957229,30.6703595318349,0.111499830607279,30.6897814655869,0.0527920763520138,
2022/01/22 05:33:21,3860537.4725,300.0017,193.00,29.00,2.00,2.00,11.00,3.00,0,4.187336,0,10.28489,10.32828,,39.6845,36.53117,7437.382,1205.955,,100.42,224.527826,30.4076,-0.07984757,30.21376,-0.06611228,30.22336,0.002009869,
2022/01/22 05:43:24,3861140.6827,54.8133,194.00,21.00,3.00,0.00,10.00,3.00,-7.469948,3.535819,-26.412384067412,10.28489,11.50875,3.28603207622661,39.6845,40.95409,0.0145,602.9804,,111.9,250.190217,36.81833,0.0532937,34.72833,0.1012814,35.26257,0.02062082,
2022/01/22 05:46:24,3861320.7389,180.0042,194.00,23.00,3.00,0.00,11.00,3.00,0,3.803878,0,10.28489,11.50877,,39.6845,40.95415,0.0145,602.9888,,111.9,250.190652,33.67196,0.008250475,32.71048,0.1315069,32.84013,0.07241249,
2022/01/22 05:56:27,3861923.9456,54.8137,194.00,21.00,3.00,1.00,10.00,3.00,-10.04871,2.627205,-26.40002115555,10.28489,12.86443,,39.6845,45.37776,0.0145,1206.008,,125.08,279.661522,42.35379,-0.003170967,38.46423,0.1823127,39.65254,0.1128292,
2022/01/22 05:59:28,3862104.0006,180.0054,194.00,23.00,3.00,1.00,11.00,3.00,0,3.082518,0,10.28489,12.86445,,39.6845,45.37782,0.0145,1206.017,,125.08,279.661957,35.60731,-0.09694934,34.00098,-0.01696825,34.64733,0.06371737,
2022/01/22 06:29:28,3863904.041,1800.0038,194.00,25.00,3.00,2.00,11.00,3.00,0,3.140337,0,10.28489,12.86445,,39.6845,45.37782,0.0145,1206.017,,125.08,279.661957,30.22515,-0.07806301,30.28454,-0.07242322,30.42788,-0.02847075,
2022/01/22 08:33:15,3871331.6564,7427.5744,194.00,26.00,3.00,2.00,11.00,3.00,0.04999867,4.199821,0.20998546423807,12.81175,12.86455,3.86581168513876,49.43161,45.37812,7425.973,1206.051,,100.41,279.66413,30.2954,-0.01623988,29.9959,-0.09320438,29.99838,-0.06903529,
2022/01/22 09:03:15,3873131.7019,1800.0029,194.00,27.00,3.00,2.00,11.00,3.00,0,4.187966,0,12.81175,12.86455,,49.43161,45.37812,7425.977,1206.051,,100.41,279.66413,30.58312,0.01909733,30.4808,0.1239771,30.32867,0.07345021,
2022/01/22 09:03:17,3873133.7947,2.0524,194.00,28.00,3.00,2.00,11.00,3.00,0.01159734,4.190043,0.04859335328562,12.81175,12.86455,,49.43161,45.37812,7425.977,1206.051,,100.41,279.66413,30.5830280425955,0.0201336370646014,30.4773911760682,0.123427646087203,30.3245470746122,0.0718625414959289,
2022/01/22 09:08:17,3873433.8375,300.0035,194.00,29.00,3.00,2.00,11.00,3.00,0,4.187188,0,12.81175,12.86455,,49.43161,45.37812,7425.977,1206.051,,100.41,279.66413,30.13755,-0.07743001,30.23213,-0.05286574,30.34732,0.01749277,
2022/01/22 09:18:21,3874037.0554,54.8146,195.00,21.00,4.00,0.00,10.00,3.00,-7.470848,3.535631,-26.414161785088,12.81175,14.04511,3.28568368227427,49.43161,49.80119,0.0137,602.9896,,109.63,305.328478,36.27119,-0.05410433,34.33929,-0.07998586,35.07596,-0.02110958,
2022/01/22 09:21:21,3874217.1076,180.0018,195.00,23.00,4.00,0.00,11.00,3.00,0,3.803786,0,12.81175,14.04513,,49.43161,49.80125,0.0137,602.9977,,109.63,305.328913,33.17066,-0.08386731,32.27118,-0.03902555,32.70201,0.04635334,
2022/01/22 09:31:24,3874820.2951,54.8129,195.00,21.00,4.00,1.00,10.00,3.00,-10.07198,2.622234,-26.41108840332,12.81175,15.40089,,49.43161,54.22453,0.0137,1205.965,,120.21,334.801957,42.01815,-0.07344842,38.00129,-0.1001859,39.50146,-0.09130001,
2022/01/22 09:34:24,3875000.3435,180.0025,195.00,23.00,4.00,1.00,11.00,3.00,0,3.079867,0,12.81175,15.40091,,49.43161,54.22458,0.0137,1205.971,,120.21,334.802391,35.77574,-0.1038575,33.85579,-0.09818554,34.45343,-0.08938789,
2022/01/22 10:04:24,3876800.3819,1800.0015,195.00,25.00,4.00,2.00,11.00,3.00,0,3.138265,0,12.81175,15.40091,,49.43161,54.22458,0.0137,1205.971,,120.21,334.802391,30.64449,0.09370327,30.5422,0.04263341,30.37603,-0.01014411,
2022/01/22 12:08:17,3884233.6639,7433.2403,195.00,26.00,4.00,2.00,11.00,3.00,0.0499952,4.200026,0.2099811398752,15.33907,15.401,3.86595060612549,59.18018,54.22487,7431.363,1206.004,,100.4,334.804348,30.47161,0.1188147,30.40442,-0.05870759,30.27335,-0.09613454,
2022/01/22 12:38:17,3886033.705,1800.002,195.00,27.00,4.00,2.00,11.00,3.00,0,4.187735,0,15.33907,15.401,,59.18018,54.22487,7431.365,1206.004,,100.4,334.804348,30.5406,0.1107442,30.00633,-0.03924727,30.10035,0.02231002,
2022/01/22 12:38:19,3886035.7975,2.051899,195.00,28.00,4.00,2.00,11.00,3.00,0.2500325,4.194076,1.04865530747,15.33907,15.401,,59.18018,54.22487,7431.365,1206.004,,100.4,334.804348,30.5383839357942,0.110716021873159,30.0222108393874,-0.0374788282024347,30.1122071725898,0.0201534032907913,
2022/01/22 12:43:19,3886335.8415,300.003,195.00,29.00,4.00,2.00,11.00,3.00,0,4.187217,0,15.33907,15.401,,59.18018,54.22487,7431.365,1206.004,,100.4,334.804348,30.19596,-0.07451892,29.97384,-0.06994963,30.04673,-0.01059711,
2022/01/22 12:53:23,3886939.0218,54.8146,196.00,21.00,5.00,0.00,10.00,3.00,-7.469284,3.535305,-26.40619707162,15.33907,16.58146,3.28607867653064,59.18018,58.64737,0.0127,602.9078,,108.1,360.466522,36.39077,0.03296494,34.25004,-0.1376009,34.86131,-0.1200712,
2022/01/22 12:56:23,3887119.0733,180.0025,196.00,23.00,5.00,0.00,11.00,3.00,0,3.803792,0,15.33907,16.58147,,59.18018,58.64742,0.0127,602.9144,,108.1,360.466739,33.19941,-0.09584665,32.32799,-0.04216194,32.7518,0.04539609,
2022/01/22 13:06:26,3887722.2554,54.813,196.00,21.00,5.00,1.00,10.00,3.00,-10.08357,2.619572,-26.41463763204,15.33907,17.93734,,59.18018,63.07059,0.0127,1205.871,,116.94,389.942174,42.42783,0.08883595,38.00214,-0.0961411,39.31575,-0.1282978,
2022/01/22 13:09:26,3887902.3109,180.0035,196.00,23.00,5.00,1.00,11.00,3.00,0,3.07872,0,15.33907,17.93737,,59.18018,63.07066,0.0127,1205.881,,116.94,389.942826,35.73547,-0.08682728,34.1226,0.08359075,34.72002,0.1140583,
