Repository: HVES-Battery-Testing-Consortium/LG-HG2

# Battery Testing Consortium (BTC)
The Battery Testing Consortium (BTC) has been developed within the High Voltage and Energy Storage Lab at Oxford Brookes University to provide accurate and comprehensive cell data to Formula Student Electric teams. Through the BTC, we aim to provide FS teams with information for improved and informed decisions for cell selection, pack architecture design, thermal cooling requirements, and end of life predictions. A range of tests are completed to provide a comprehensive electrochemical lithium-ion characterisation for modelling, validation, and battery management parameterisation.

File: Data/Round1/LG_HG2/Package 3/211208_FSD_ENDUR_15kW_LG_HG2_5_30C/211208_FSD_ENDUR_15kW_LG_HG2_5_30C_Channel_3_StatisticByStep.CSV (part 13 of 13)
Date_Time                    ,Test_Time(s),Step_Time(s),Cycle_Index,Step_Index,TC_Counter1,TC_Counter2,TC_Counter3,TC_Counter4,Current(A),Voltage(V),Power(W),Charge_Capacity(Ah),Discharge_Capacity(Ah),Mean_Voltage(V),Charge_Energy(Wh),Discharge_Energy(Wh),Charge_Time(s),Discharge_Time(s),V_Max_On_Cycle(V),Coulombic_Efficiency(%),mAh/g,Aux_Temperature_1(C),Aux_dT/dt_1(C),Aux_Temperature_2(C),Aux_dT/dt_2(C),Aux_Temperature_3(C),Aux_dT/dt_3(C)
2022/01/22 13:39:26,3889702.3491,1800.0021,196.00,25.00,5.00,2.00,11.00,3.00,0,3.137072,0,15.33907,17.93737,,59.18018,63.07066,0.0127,1205.881,,116.94,389.942826,30.37253,0.1009464,30.4038,0.07283211,30.32903,0.08387744,
2022/01/22 15:43:42,3897158.6072,7456.2177,196.00,26.00,5.00,2.00,11.00,3.00,0.0499992,4.20005,0.20999913996,17.8662,17.93748,3.86564955052071,68.92768,63.07103,7453.244,1205.922,,100.4,389.945217,30.49138,0.0720787,30.19203,-0.1305366,30.15939,-0.1327986,
2022/01/22 16:13:42,3898958.6503,1800.0022,196.00,27.00,5.00,2.00,11.00,3.00,0,4.188002,0,17.8662,17.93748,,68.92768,63.07103,7453.246,1205.922,,100.4,389.945217,30.31055,-0.07418156,30.07442,-0.08292794,30.06988,-0.1313418,
2022/01/22 16:13:44,3898960.7401,2.049599,196.00,28.00,5.00,2.00,11.00,3.00,0.2500078,4.193461,1.0483979589958,17.8662,17.93748,-∞,68.92768,63.07103,7453.246,1205.922,,100.4,389.945217,30.3194760156727,-0.0699896127932668,30.0880827905307,-0.0757176653020824,30.0785789975649,-0.123758380178776,
2022/01/22 16:18:44,3899260.7848,300.0023,196.00,29.00,5.00,2.00,11.00,3.00,0,4.187487,0,17.8662,17.93748,,68.92768,63.07103,7453.246,1205.922,,100.4,389.945217,30.58064,0.1264346,30.62598,0.09157181,30.60762,0.1246089,
2022/01/22 16:28:47,3899863.9692,54.8134,197.00,21.00,6.00,0.00,10.00,3.00,-7.470924,3.53619,-26.41860673956,17.8662,19.11801,3.28575435275364,68.92768,67.49368,0.0368,602.9037,,107.01,415.608913,36.39825,-0.08304358,34.19475,-0.07111788,34.85488,-0.1124287,
2022/01/22 16:31:48,3900044.0232,180.0034,197.00,23.00,6.00,0.00,11.00,3.00,0,3.803808,0,17.8662,19.11802,,68.92768,67.49373,0.0368,602.9097,,107.01,415.60913,33.19457,0.1093125,32.32315,-0.08385301,32.72595,-0.009430647,
2022/01/22 16:41:51,3900647.2074,54.8143,197.00,21.00,6.00,1.00,10.00,3.00,-10.08745,2.617474,-26.4036381013,17.8662,20.47396,,68.92768,71.9168,0.0368,1205.856,,114.6,445.086087,42.40057,0.1270604,38.33146,0.01737833,39.60982,-0.03880858,
2022/01/22 16:44:51,3900827.2592,180.0028,197.00,23.00,6.00,1.00,11.00,3.00,0,3.077297,0,17.8662,20.47399,,68.92768,71.91685,0.0368,1205.864,,114.6,445.086739,35.59328,-0.1400554,33.90311,0.01129031,34.57048,0.06141663,
2022/01/22 17:14:51,3902627.2983,1800.0014,197.00,25.00,6.00,2.00,11.00,3.00,0,3.135961,0,17.8662,20.47399,,68.92768,71.91685,0.0368,1205.864,,114.6,445.086739,30.40664,0.08832097,30.22686,0.05639136,30.08159,-0.04259288,
2022/01/22 19:18:56,3910072.2219,7444.885,197.00,26.00,6.00,2.00,11.00,3.00,0.04999896,4.200057,0.20999848194072,20.39325,20.47409,3.86573005744076,78.67477,71.91718,7442.196,1205.908,,100.4,445.088913,30.05271,-0.100373,29.9854,-0.08662462,30.07237,-0.1064384,
2022/01/22 19:48:56,3911872.2634,1800.002,197.00,27.00,6.00,2.00,11.00,3.00,0,4.187921,0,20.39325,20.47409,,78.67477,71.91718,7442.198,1205.908,,100.4,445.088913,29.98528,-0.1188415,30.07987,0.08539438,30.22318,0.1140553,
2022/01/22 19:48:58,3911874.3521,2.0494,197.00,28.00,6.00,2.00,11.00,3.00,0.2500127,4.193252,1.0483662543004,20.39325,20.47409,-∞,78.67477,71.91718,7442.198,1205.908,,100.4,445.088913,29.9878948461842,-0.116675092876524,30.0834305343194,0.0861429467891098,30.2246114753217,0.113250605796409,
2022/01/22 19:53:58,3912174.395,300.0028,197.00,29.00,6.00,2.00,11.00,3.00,0,4.187247,0,20.39325,20.47409,,78.67477,71.91718,7442.198,1205.908,,100.4,445.088913,30.51053,0.08799195,30.23935,0.06576121,30.10816,0.03939271,
2022/01/22 20:04:01,3912777.5742,54.812,198.00,21.00,7.00,0.00,10.00,3.00,-7.467812,3.535006,-26.398760226872,20.39325,21.65456,3.285658205221,78.67477,76.33943,0.013,602.8764,,106.18,470.751304,36.11994,-0.1078415,34.22931,0.1028383,35.02884,0.1376128,
2022/01/22 20:07:01,3912957.6298,180.0034,198.00,23.00,7.00,0.00,11.00,3.00,0,3.803702,0,20.39325,21.65459,,78.67477,76.33952,0.013,602.8875,,106.19,470.751957,33.34128,0.1143754,32.33705,-0.04134536,32.52971,-0.09826899,
2022/01/22 20:17:04,3913560.7958,54.8122,198.00,21.00,7.00,1.00,10.00,3.00,-10.10636,2.612597,-26.40384581692,20.39325,23.01059,,78.67477,80.76209,0.013,1205.764,,112.83,500.230217,42.34177,0.06635547,38.28603,0.1186371,39.63355,0.03631115,
2022/01/22 20:20:04,3913740.8489,180.0034,198.00,23.00,7.00,1.00,11.00,3.00,0,3.075038,0,20.39325,23.01061,,78.67477,80.76215,0.013,1205.772,,112.83,500.230652,35.92381,0.1174998,34.04635,-0.03803611,34.3996,-0.09907007,
2022/01/22 20:50:04,3915540.8888,1800.0029,198.00,25.00,7.00,2.00,11.00,3.00,0,3.133776,0,20.39325,23.01061,,78.67477,80.76215,0.013,1205.772,,112.83,500.230652,30.31614,-0.01201272,29.9885,-0.1528293,29.97926,-0.08027256,
2022/01/22 22:54:08,3922984.9468,7444.0175,198.00,26.00,7.00,2.00,11.00,3.00,0.04999048,4.199952,0.20995761645696,22.92062,23.01071,3.86567998254577,88.42305,80.76248,7440.799,1205.809,,100.39,500.232826,30.28061,-0.04558325,30.35407,0.1137555,30.34966,0.09179711,
2022/01/22 23:24:09,3924784.9915,1800.003,198.00,27.00,7.00,2.00,11.00,3.00,0,4.187881,0,22.92062,23.01071,,88.42305,80.76248,7440.804,1205.809,,100.39,500.232826,29.95325,-0.04265785,29.89999,-0.1259392,30.00102,-0.09078085,
2022/01/22 23:24:11,3924787.0756,2.047899,198.00,28.00,7.00,2.00,11.00,3.00,0.2500177,4.194167,1.0486159867559,22.92062,23.01071,-∞,88.42305,80.76248,7440.804,1205.809,,100.39,500.232826,29.9654376015897,-0.0456429217183448,29.9048620214117,-0.121616807583949,29.9995154199524,-0.0902215350312676,
2022/01/22 23:29:11,3925087.1172,300.0021,198.00,29.00,7.00,2.00,11.00,3.00,0,4.187455,0,22.92062,23.01071,,88.42305,80.76248,7440.804,1205.809,,100.39,500.232826,30.04816,0.0493145,30.18496,-0.03997564,30.28606,0.03259897,
2022/01/22 23:39:14,3925690.2824,54.8152,199.00,21.00,8.00,0.00,10.00,3.00,-7.473137,3.535196,-26.419004029852,22.92062,24.19114,3.28553112696188,88.42305,85.18439,0.018,602.8177,,105.54,525.894348,36.45314,0.02297521,34.24292,-0.09877324,34.86116,-0.07253885,
2022/01/22 23:42:14,3925870.3323,180.0025,199.00,23.00,8.00,0.00,11.00,3.00,0,3.80344,0,22.92062,24.19115,,88.42305,85.18444,0.018,602.8245,,105.54,525.894565,33.49255,0.07863998,32.26538,0.04845977,32.45802,0.006846189,
2022/01/22 23:52:17,3926473.4958,54.8144,199.00,21.00,8.00,1.00,10.00,3.00,-10.11902,2.609635,-26.4069487577,22.92062,25.54713,,88.42305,89.60661,0.018,1205.648,,111.46,555.372391,42.41173,0.09888887,38.12811,-0.08602977,39.48981,-0.09226799,
2022/01/22 23:55:17,3926653.5444,180.0026,199.00,23.00,8.00,1.00,11.00,3.00,0,3.07352,0,22.92062,25.54715,,88.42305,89.60666,0.018,1205.656,,111.46,555.372826,35.95755,0.01787543,34.02437,-0.07159114,34.52419,-0.06499171,
2022/01/23 00:25:17,3928453.582,1800.0023,199.00,25.00,8.00,2.00,11.00,3.00,0,3.13264,0,22.92062,25.54715,,88.42305,89.60666,0.018,1205.656,,111.46,555.372826,30.26935,0.07696033,29.97687,-0.09265363,29.94412,-0.1322883,
2022/01/23 02:29:16,3935892.9183,7439.296,199.00,26.00,8.00,2.00,11.00,3.00,0.04999774,4.200182,0.20999960758868,25.44812,25.54725,3.86593603688862,98.17165,89.60696,7436.621,1205.69,,100.39,555.375,30.17662,-0.08010268,30.26416,0.05610228,30.35824,0.06713808,
2022/01/23 02:59:16,3937692.9608,1800.0015,199.00,27.00,8.00,2.00,11.00,3.00,0,4.187891,0,25.44812,25.54725,,98.17165,89.60696,7436.623,1205.69,,100.39,555.375,30.0988,0.01586139,29.89774,-0.1418191,29.92835,-0.1374727,
2022/01/23 02:59:19,3937695.0525,2.0509,199.00,28.00,8.00,2.00,11.00,3.00,0.249989,4.194162,1.048494364218,25.44812,25.54725,,98.17165,89.60696,7436.623,1205.69,,100.39,555.375,30.0959679488987,0.0131709505437963,29.9020173667668,-0.140385596330836,29.9366589659035,-0.133224222039803,
2022/01/23 03:04:19,3937995.0975,300.0023,199.00,29.00,8.00,2.00,11.00,3.00,0,4.187292,0,25.44812,25.54725,,98.17165,89.60696,7436.623,1205.69,,100.39,555.375,29.97099,-0.07025778,29.88253,-0.07967651,30.0399,0.001716614,
2022/01/23 03:14:22,3938598.2674,54.8121,200.00,21.00,9.00,0.00,10.00,3.00,-7.469093,3.535053,-26.403639616929,25.44812,26.72761,3.28618066535241,98.17165,94.0285,0.0384,602.748,,105.03,581.035,36.33751,-0.1038456,34.47161,0.002155304,35.23602,0.07184863,
2022/01/23 03:17:22,3938778.3158,180.0025,200.00,23.00,9.00,0.00,11.00,3.00,0,3.80358,0,25.44812,26.72763,,98.17165,94.02857,0.0384,602.7575,,105.03,581.035435,33.22308,0.02840757,32.08541,-0.1211751,32.42525,-0.1123893,
2022/01/23 03:27:25,3939381.4771,54.8131,200.00,21.00,9.00,1.00,10.00,3.00,-10.13125,2.606539,-26.40749824375,25.44812,28.08361,,98.17165,98.45029,0.0384,1205.511,,110.36,610.513261,41.91314,-0.06094217,38.04087,-0.07527947,39.56167,-0.03840089,
2022/01/23 03:30:25,3939561.5277,180.0017,200.00,23.00,9.00,1.00,11.00,3.00,0,3.071559,0,25.44812,28.08364,,98.17165,98.45036,0.0384,1205.52,,110.36,610.513913,36.11309,0.06102204,34.33408,0.0942862,34.67331,0.0833559,
2022/01/23 04:00:25,3941361.5662,1800.0022,200.00,25.00,9.00,2.00,11.00,3.00,0,3.131201,0,25.44812,28.08364,,98.17165,98.45036,0.0384,1205.52,,110.36,610.513913,30.04771,-0.1354527,30.11413,0.05400181,30.26449,0.07382572,
2022/01/23 06:04:32,3948808.0265,7446.4202,200.00,26.00,9.00,2.00,11.00,3.00,0.04999833,4.200134,0.20999968577622,27.97578,28.08373,3.86582844388592,107.9208,98.45067,7443.033,1205.555,,100.39,610.51587,30.10336,-0.1259708,30.02903,0.04711628,30.1653,0.09333432,
2022/01/23 06:34:32,3950608.0713,1800.0031,200.00,27.00,9.00,2.00,11.00,3.00,0,4.187677,0,27.97578,28.08373,,107.9208,98.45067,7443.038,1205.555,,100.39,610.51587,30.24225,0.06326735,29.98496,-0.1212305,29.9029,-0.1322997,
2022/01/23 06:34:34,3950610.1617,2.0495,200.00,28.00,9.00,2.00,11.00,3.00,0.2499999,4.194128,1.0485315805872,27.97578,28.08373,,107.9208,98.45067,7443.038,1205.555,,100.39,610.51587,30.2414670588406,0.0631040258497593,29.983939518463,-0.122263729985853,29.903775131051,-0.132075066207271,
2022/01/23 06:39:34,3950910.2059,300.0032,200.00,29.00,9.00,2.00,11.00,3.00,0,4.187332,0,27.97578,28.08373,,107.9208,98.45067,7443.038,1205.555,,100.39,610.51587,30.3557,-0.05245924,30.45026,0.139758,30.3896,-0.08541584,
2022/01/23 09:39:34,3961710.2442,10800.0029,201.00,31.00,10.00,2.00,11.00,3.00,0,4.181032,0,27.97578,28.08373,,107.9208,98.45067,0,0,,100.39,610.51587,30.28173,0.05113482,30.3763,0.09745121,30.35782,0.01606941,
2022/01/23 09:49:24,3962300.6733,300.0031,201.00,34.00,10.00,2.00,11.00,3.00,0,4.181274,0,0,0,,0,0,0,0,,0,0,30.14076,-0.07206321,30.27755,0.1304507,30.3294,0.1392978,
2022/01/23 11:36:53,3968749.4335,6448.7208,201.00,35.00,10.00,2.00,11.00,3.00,-1.45079,2.499973,-3.62693582867,2.291665E-07,2.598053,3.70513649626452,9.586307E-07,9.564668,0.0033,6446.692,,1133696400,56.479413,31.83448,0.1359177,31.15709,-0.01594543,31.16005,-0.06864429,
2022/01/23 12:06:53,3970549.4854,1800.0021,201.00,37.00,10.00,2.00,11.00,3.00,0,2.925154,0,2.291665E-07,2.598057,,9.586307E-07,9.564678,0.0033,6446.703,,1133698200,56.4795,29.8616,-0.0608319,29.80127,-0.1235747,29.93047,-0.04879892,
2022/01/23 14:13:33,3978149.0716,7599.5459,201.00,38.00,10.00,2.00,11.00,3.00,0.04999151,4.199993,0.20996399205943,2.583421,2.598074,3.85638390983321,9.93279,9.564727,7596.419,6446.744,,100.57,56.47987,29.8772,-0.1322335,29.99995,0.02122223,30.16437,0.04983783,
2022/01/23 14:43:33,3979949.1146,1800.0022,201.00,39.00,10.00,2.00,11.00,3.00,0,4.187921,0,2.583421,2.598074,,9.93279,9.564727,7596.419,6446.744,,100.57,56.47987,30.04492,-0.0737071,30.17469,0.113638,30.19835,0.1224869,
2022/01/23 14:44:28,3980004.1603,55.0046,201.00,40.00,10.00,2.00,11.00,3.00,0.002037048,4.077437,0.008305934885976,2.588364,2.717825,4.0786601424825,9.953246,9.97688,7601.79,6496.393,,105,59.083152,34.72765,0.1236439,33.22322,-0.02510786,33.52079,-0.06441951,
2022/01/23 14:54:28,3980604.2044,600.0025,201.00,41.00,10.00,2.00,11.00,3.00,0,4.117769,0,2.588364,2.717825,,9.953246,9.97688,7601.794,6496.393,,105,59.083152,30.44591,-0.07312059,30.11135,0.02114296,30.08571,-0.04705369,
2022/01/23 15:09:37,3981513.4876,909.2421,201.00,42.00,10.00,2.00,11.00,3.00,0.04999687,4.200104,0.20999205367448,2.708282,2.717825,4.19998208346607,10.45613,9.97688,8510.85,6496.393,,100.35,59.083152,30.29512,0.09166121,30.30528,0.04521847,30.30085,0.08264482,
2022/01/23 15:39:37,3983313.5306,1800.0031,201.00,43.00,10.00,2.00,11.00,3.00,0,4.191408,0,2.708282,2.717825,,10.45613,9.97688,8510.852,6496.393,,100.35,59.083152,29.84265,-0.1357728,29.91611,0.03834546,30.07349,0.07577062,
2022/01/23 15:40:37,3983373.5608,60.002,201.00,44.00,10.00,2.00,11.00,3.00,0,4.191322,0,2.708282,2.717825,,10.45613,9.97688,8510.852,6496.393,,100.35,59.083152,30.30586,0.1454252,30.06269,-0.03922462,29.93843,-0.09206176,
2022/01/23 18:40:37,3994173.5999,10800.0032,201.00,46.00,10.00,2.00,11.00,4.00,0,4.186096,0,2.708282,2.717825,,10.45613,9.97688,8510.852,6496.393,,100.35,59.083152,30.07732,-0.09220243,30.06633,-0.1023042,30.18148,-0.07374048,
2022/01/24 17:53:34,4077750.7941,83577.1527,201.00,47.00,10.00,2.00,11.00,4.00,-0.1174088,2.499958,-0.2935170688304,2.708283,5.449126,3.75418735099986,10.45613,20.17081,8510.889,90052.21,,201.2,118.459261,30.05822,-0.005802512,29.89938,-0.1196676,29.99338,-0.09330392,
2022/01/24 19:53:34,4084950.8373,7200.003,201.00,48.00,10.00,2.00,11.00,4.00,0,2.855288,0,2.708283,5.449126,,10.45613,20.17081,8510.889,90052.21,,201.2,118.459261,30.56316,0.04036307,30.36236,0.1023859,30.23126,0.01663268,
2022/01/25 17:57:40,4164396.055,79445.176,201.00,49.00,10.00,2.00,11.00,4.00,0.1133194,4.200021,0.4759438597074,5.239476,5.449127,3.78610888915163,20.03207,20.17081,87925.32,90052.25,,104,118.459283,30.04133,-0.08706987,30.16405,-0.06278872,30.26516,0.02077579,
