Repository: HVES-Battery-Testing-Consortium/LG-HG2

# Battery Testing Consortium (BTC)
The Battery Testing Consortium (BTC) has been developed within the High Voltage and Energy Storage Lab at Oxford Brookes University to provide accurate and comprehensive cell data to Formula Student Electric teams. Through the BTC, we aim to provide FS teams with information for improved and informed decisions for cell selection, pack architecture design, thermal cooling requirements, and end of life predictions. A range of tests are completed to provide a comprehensive electrochemical lithium-ion characterisation for modelling, validation, and battery management parameterisation.

File: Data/Round1/LG_HG2/Package 3/211208_FSD_ENDUR_450_LG_HG2_7_30C/211208_FSD_ENDUR_450_LG_HG2_7_30C_Channel_7_StatisticByStep.CSV (part 1 of 12)
Date_Time                    ,Test_Time(s),Step_Time(s),Cycle_Index,Step_Index,TC_Counter1,TC_Counter2,TC_Counter3,TC_Counter4,Current(A),Voltage(V),Power(W),Charge_Capacity(Ah),Discharge_Capacity(Ah),Mean_Voltage(V),Charge_Energy(Wh),Discharge_Energy(Wh),Charge_Time(s),Discharge_Time(s),V_Max_On_Cycle(V),Coulombic_Efficiency(%),mAh/g,Aux_Temperature_1(C),Aux_dT/dt_1(C),Aux_Temperature_2(C),Aux_dT/dt_2(C),Aux_Temperature_3(C),Aux_dT/dt_3(C)
2021/12/08 14:14:10,3600.0041,3600.004,1.00,1.00,0.00,0.00,0.00,0.00,0,4.166518,0,0,0,,0,0,0,0,,0,0,29.73279,-0.03716469,29.68654,0.01226842,29.78147,0.03656328,
2021/12/08 14:21:08,4017.0606,417.0155,1.00,2.00,0.00,0.00,0.00,0.00,0.04999107,4.199951,0.20996004443757,0.03054797,0.0003087877,4.19991819601424,0.1282995,0.001286782,416.9196,0.0546,,1.01,0.006713,30.05233,0.04443586,29.68202,-0.03682733,29.72043,-0.03463626,
2021/12/08 14:51:08,5817.1167,1800.0031,1.00,4.00,0.00,0.00,0.00,0.00,0,4.19432,0,7.763119E-08,0,,3.259795E-07,0,416.9326,0.0546,,0,0,29.84598,0.006175637,29.71525,-0.04136682,29.81019,-0.05684257,
2021/12/08 16:51:00,13009.6396,7192.4811,1.00,5.00,0.00,0.00,0.00,0.00,-1.50164,2.499979,-3.75406846556,1.031386E-07,2.999898,3.66646796125275,4.329741E-07,10.93226,416.9349,7191.79,,2908608800,65.215174,31.83211,0.08114457,31.32626,-0.06419241,31.23857,-0.05763352,
2021/12/08 17:21:00,14809.6939,1800.0013,1.00,7.00,0.00,0.00,0.00,0.00,0,2.876961,0,1.031386E-07,2.999901,,4.329741E-07,10.93227,416.9349,7191.796,,2908611600,65.215239,29.85161,0.01156151,29.83388,0.04593492,29.83703,0.03270328,
2021/12/08 19:34:33,22822.8999,8013.1657,1.00,8.00,0.00,0.00,0.00,0.00,0.04998207,4.199922,0.20992079539854,2.937553,2.999916,3.80540615217662,11.19407,10.93231,8429.128,7191.844,,102.12,65.215565,30.52645,0.05977631,30.39034,-0.004131794,30.28085,-0.03941834,
2021/12/08 19:39:33,23122.9439,300.0031,1.00,9.00,0.00,0.00,0.00,0.00,0,4.194073,0,2.937553,2.999916,,11.19407,10.93231,8429.133,7191.844,,102.12,65.215565,30.34815,0.05966961,30.48667,0.05275905,30.34196,0.008685589,
2021/12/08 20:44:34,27023.6895,3600.0028,1.00,11.00,0.00,0.00,0.00,0.00,0,4.18524,0,2.937553,2.999916,,11.19407,10.93231,8429.133,7191.844,,102.12,65.215565,30.33036,0.09357512,30.41948,0.05981147,30.28884,0.02236366,
2021/12/08 20:44:36,27025.7783,2.0476,1.00,12.00,0.00,0.00,0.00,0.00,0.2500242,4.190319,1.0476811557198,2.937553,2.999916,-∞,11.19407,10.93231,8429.133,7191.844,,102.12,65.215565,30.3225498434983,0.0885966379245818,30.418768946623,0.0564059946615916,30.2933473723998,0.0202163211620784,
2021/12/08 20:49:36,27325.8238,300.0018,1.00,13.00,0.00,0.00,0.00,0.00,0,4.185167,0,2.937553,2.999916,,11.19407,10.93231,8429.133,7191.844,,102.12,65.215565,30.1757,-0.01387477,30.29979,-0.05643964,30.27493,-0.05427361,
2021/12/08 20:50:31,27380.8684,55.0029,1.00,14.00,0.00,0.00,0.00,0.00,0.004364014,4.074396,0.017780721185544,2.942816,3.123659,4.07648709476864,11.21577,11.37264,8434.634,7241.324,,106.15,67.90563,34.23821,-0.01004696,34.03411,0.03119826,33.67497,0.0378108,
2021/12/08 21:00:31,27980.9095,600.0026,1.00,15.00,0.00,0.00,0.00,0.00,0,4.117811,0,2.942816,3.123659,,11.21577,11.37264,8434.637,7241.324,,106.15,67.90563,30.6548,-0.004961491,30.53309,-0.03974497,30.47309,-0.04858494,
2021/12/08 21:13:04,28733.3929,752.4415,1.00,16.00,0.00,0.00,0.00,0.00,0.04999661,4.200006,0.20998606197966,3.068906,3.123659,4.19454555232604,11.74386,11.37264,9186.762,7241.336,,101.78,67.90563,30.36145,0.04197896,30.43652,-0.001825094,30.31295,-0.0437218,
2021/12/08 21:43:04,30533.4397,1800.0041,1.00,17.00,0.00,0.00,0.00,0.00,0,4.193084,0,3.068906,3.123659,,11.74386,11.37264,9186.766,7241.336,,101.78,67.90563,30.20134,-0.02085388,30.37305,0.04725039,30.36235,0.06492198,
2021/12/08 21:53:09,31138.7401,55.0026,1.00,22.00,0.00,0.00,10.00,0.00,0.007003784,3.71169,0.02599587503496,3.129594,4.54442,3.18095990652826,11.98266,16.21209,9245.449,7787.565,,145.21,98.791739,48.82825,-0.001288652,47.05296,-0.05670428,45.06082,-0.06765127,
2021/12/08 21:56:09,31318.7962,180.0054,1.00,24.00,0.00,0.00,11.00,0.00,0,3.768902,0,3.129594,4.54442,,11.98266,16.21209,9245.458,7787.565,,145.21,98.791739,39.23952,0.05992055,38.21585,-0.06673813,37.36115,-0.05602121,
2021/12/08 22:02:52,31721.8147,17.7876,1.00,22.00,0.00,1.00,7.00,0.00,-50.00778,2.499642,-125.00154721476,3.172035,5.63432,,12.13462,19.47619,9282.043,8153.856,,177.62,122.485217,53.43096,0.06979465,51.01773,-0.04284978,50.25126,0.2433419,
2021/12/08 22:32:52,33521.860399,1800.0025,1.00,26.00,0.00,1.00,7.00,0.00,0,3.474075,0,3.172035,5.634378,,12.13462,19.47634,9282.043,8153.86,,177.63,122.486478,29.96721,-0.04580915,30.30962,0.02100587,30.27065,0.03204584,
2021/12/09 00:23:45,40174.874,6652.9728,1.00,27.00,0.00,1.00,7.00,0.00,0.04999843,4.199843,0.20998555624649,5.549213,5.634886,3.89859843446619,21.39291,19.47811,15933.81,8153.908,,101.54,122.497522,30.01452,-0.0735563,30.2794,-0.03107429,30.28277,-0.02006352,
2021/12/09 00:53:45,41974.9195,1800.0022,1.00,28.00,0.00,1.00,7.00,0.00,0,4.188465,0,5.549213,5.634886,,21.39291,19.47811,15933.81,8153.908,,101.54,122.497522,29.99265,-0.05567193,30.22222,-0.01181602,30.28202,0.03008723,
2021/12/09 00:53:47,41977.0066,2.0469,1.00,29.00,0.00,1.00,7.00,0.00,0.004460514,4.189521,0.018687417073794,5.549213,5.634886,-∞,21.39291,19.47811,15933.81,8153.908,,101.54,122.497522,30.0000136270008,-0.0521559739594409,30.224857616861,-0.0102413150338234,30.2801543194032,0.0288471358902006,
2021/12/09 00:58:48,42277.0515,300.0022,1.00,30.00,0.00,1.00,7.00,0.00,0,4.187799,0,5.549213,5.634886,,21.39291,19.47811,15933.81,8153.908,,101.54,122.497522,29.92758,-0.05259931,30.26287,0.01198828,30.28035,0.04067183,
2021/12/09 01:08:53,42882.3155,55.0034,2.00,22.00,1.00,0.00,10.00,0.00,-0.009231567,3.708342,-0.034233807631914,5.609843,7.056571,3.07712030035548,21.6314,24.3193,56.0099,548.6203,,125.79,153.403717,48.85631,0.01732469,47.13485,0.04063606,45.14992,0.00870347,
2021/12/09 01:11:53,43062.3683,180.0046,2.00,24.00,1.00,0.00,11.00,0.00,0,3.766454,0,5.609843,7.056571,,21.6314,24.3193,56.0099,548.6316,,125.79,153.403717,39.04458,0.03473759,38.39493,0.03910422,37.38065,0.004417896,
2021/12/09 01:18:36,43465.1991,17.6252,2.00,22.00,1.00,1.00,7.00,0.00,-50.05121,2.499857,-125.12086767697,5.652296,8.146039,,21.78326,27.57825,91.6139,915.6444,,144.12,177.087804,53.2115,-0.009042025,51.34501,0.04289627,50.10456,0.2743113,
2021/12/09 01:48:36,45265.2408,1800.0024,2.00,26.00,1.00,1.00,7.00,0.00,0,3.470807,0,5.652296,8.146063,,21.78326,27.57831,91.6139,915.6461,,144.12,177.088326,30.18021,0.04239857,30.33038,0.08393764,30.13122,-0.03021598,
2021/12/09 03:39:53,51942.9182,6677.637,2.00,27.00,1.00,1.00,7.00,0.00,0.04999922,4.1999,0.209991724078,8.03896,8.146612,3.89658378755947,31.07381,27.58021,6767.692,915.692,,101.34,177.100261,29.97685,-0.0897789,30.22615,0.01528025,30.1589,-0.02661884,
2021/12/09 04:09:53,53742.9629,1800.0031,2.00,28.00,1.00,1.00,7.00,0.00,0,4.188434,0,8.03896,8.146612,,31.07381,27.58021,6767.696,915.692,,101.34,177.100261,30.01392,0.03395081,30.1939,-0.02322853,30.14075,-0.04530013,
2021/12/09 04:09:56,53745.0558,2.050199,2.00,29.00,1.00,1.00,7.00,0.00,0.2500038,4.192713,1.0481941823094,8.03896,8.146612,,31.07381,27.58021,6767.696,915.692,,101.34,177.100261,30.0184034143747,0.0320931125924489,30.1985343098476,-0.0215402545264979,30.1463378479811,-0.0424221073816567,
2021/12/09 04:14:56,54045.1013,300.0039,2.00,30.00,1.00,1.00,7.00,0.00,0,4.187659,0,8.03896,8.146612,,31.07381,27.58021,6767.696,915.692,,101.34,177.100261,30.01324,-0.05977631,30.12995,-0.05570173,30.16148,-0.02043664,
2021/12/09 04:25:01,54650.3844,55.0024,3.00,22.00,2.00,0.00,10.00,0.00,0.002502441,3.70855,0.00928042757055,8.099633,9.567286,3.05435126087232,31.31249,32.41834,58.6882,546.0954,,118.12,207.984478,48.78846,-0.04035354,47.05386,0.01215339,44.8973,-0.01134396,
2021/12/09 04:28:01,54830.4356,180.002,3.00,24.00,2.00,0.00,11.00,0.00,0,3.766515,0,8.099633,9.567286,,31.31249,32.41834,58.6991,546.0954,,118.12,207.984478,39.17221,0.0265038,38.35346,0.05740285,37.35299,0.03580093,
2021/12/09 04:34:44,55233.2429,17.5961,3.00,22.00,2.00,1.00,7.00,0.00,-49.99764,2.498732,-124.93070299248,8.142105,10.65508,,31.4644,35.6721,95.2273,912.004,,130.86,231.632174,53.40944,0.04909992,51.29382,0.06075263,49.38113,0.1247239,
2021/12/09 05:04:44,57033.2896,1800.0033,3.00,26.00,2.00,1.00,7.00,0.00,0,3.470389,0,8.142105,10.65514,,31.4644,35.67225,95.2273,912.0084,,130.86,231.633478,30.03808,0.02574503,30.31006,0.0529778,30.27109,0.05521357,
2021/12/09 06:55:51,63700.1311,6666.8021,3.00,27.00,2.00,1.00,7.00,0.00,0.04999726,4.199857,0.20998134239182,10.52605,10.65561,3.89678941522059,40.74407,35.67387,6760.222,912.055,,101.23,231.643696,29.80056,0.02498984,29.54009,0.0133425,29.51729,-0.05203784,
2021/12/09 07:25:51,65500.1775,1800.0028,3.00,28.00,2.00,1.00,7.00,0.00,0,4.188423,0,10.52605,10.65561,,40.74407,35.67387,6760.222,912.055,,101.23,231.643696,29.73249,-0.03407419,29.5591,-0.02393603,29.70345,0.01580536,
2021/12/09 07:25:53,65502.2704,2.0485,3.00,29.00,2.00,1.00,7.00,0.00,0.2500483,4.193391,1.0485502907853,10.52605,10.65561,-∞,40.74407,35.67387,6760.222,912.055,,101.23,231.643696,29.7335433109844,-0.032696554694024,29.563253285717,-0.0207522262646212,29.704272572889,0.0174282013199518,
2021/12/09 07:30:53,65802.3155,300.0031,3.00,30.00,2.00,1.00,7.00,0.00,0,4.187901,0,10.52605,10.65561,,40.74407,35.67387,6760.222,912.055,,101.23,231.643696,29.56908,0.01649976,29.5931,0.05356371,29.70214,0.05136847,
2021/12/09 07:40:58,66407.6348,55.0034,4.00,22.00,3.00,0.00,10.00,0.00,0.00819397,3.707134,0.03037614478198,10.58678,12.07709,2.99318010019882,40.98294,40.51404,58.5332,546.4931,,114.08,262.545435,48.35533,-0.1138294,46.56377,0.06735444,44.11673,0.009788275,
2021/12/09 07:43:58,66587.689,180.0035,4.00,24.00,3.00,0.00,11.00,0.00,0,3.766055,0,10.58678,12.07709,,40.98294,40.51404,58.5417,546.4931,,114.08,262.545435,38.86881,0.01530051,37.67686,-0.02393246,36.57716,-0.03052711,
2021/12/09 07:50:41,66990.427899,17.5238,4.00,22.00,3.00,1.00,7.00,0.00,-50.00065,2.499714,-124.9873248141,10.62926,13.1644,,41.13483,43.76507,95.2929,912.1245,,123.85,286.182609,52.93277,-0.04799008,50.6585,-0.01269817,48.49146,0.08508086,
2021/12/09 08:20:41,68790.4718,1800.0023,4.00,26.00,3.00,1.00,7.00,0.00,0,3.469534,0,10.62926,13.16446,,41.13483,43.76522,95.2929,912.1288,,123.85,286.183913,29.75265,-0.04292548,29.75588,0.02194583,29.77312,-0.0001239777,
2021/12/09 10:11:47,75456.3186,6665.8057,4.00,27.00,3.00,1.00,7.00,0.00,0.04999477,4.200084,0.20998223356068,13.01287,13.1649,3.89652725048828,50.41223,43.76676,6759.195,912.1729,,101.17,286.193478,29.81925,0.082407,29.71325,0.03516138,29.80819,0.03075421,
2021/12/09 10:41:47,77256.3655,1800.0044,4.00,28.00,3.00,1.00,7.00,0.00,0,4.188476,0,13.01287,13.1649,,50.41223,43.76676,6759.195,912.1729,,101.17,286.193478,29.56942,-0.07376313,29.66051,-0.0001442432,29.67064,-0.04430175,
2021/12/09 10:41:49,77258.4607,2.0531,4.00,29.00,3.00,1.00,7.00,0.00,0.2500069,4.19325,1.048341433425,13.01287,13.1649,-∞,50.41223,43.76676,6759.195,912.1729,,101.17,286.193478,29.5789096053241,-0.0682176458085665,29.662758398831,0.00132509835728328,29.6709835990415,-0.042161609819294,
2021/12/09 10:46:49,77558.5075,300.0036,4.00,30.00,3.00,1.00,7.00,0.00,0,4.187937,0,13.01287,13.1649,,50.41223,43.76676,6759.195,912.1729,,101.17,286.193478,29.83056,0.05862415,29.71391,0.07721961,29.69581,0.08166075,
2021/12/09 10:56:54,78163.8582,55.0072,5.00,22.00,4.00,0.00,10.00,0.00,0.003959656,3.70795,0.0146822064652,13.07358,14.58665,3.41378895686917,50.65104,48.60744,58.9159,546.2185,,111.57,317.101087,48.60178,0.07648468,46.40882,0.01439929,43.94724,0.02091289,
2021/12/09 10:59:54,78343.9145,180.0046,5.00,24.00,4.00,0.00,11.00,0.00,0,3.766003,0,13.07358,14.58665,,50.65104,48.60744,58.9201,546.2185,,111.57,317.101087,38.76531,0.02283573,37.86081,0.02523303,36.67105,0.02312899,
2021/12/09 11:06:25,78734.666,5.51,5.00,22.00,4.00,1.00,7.00,0.00,-47.1111,2.498912,-117.7264931232,13.11608,15.63877,,50.80296,51.75643,96.1337,899.6075,,119.23,339.973261,51.84946,0.1245177,49.06575,0.02414823,50.13021,0.5528712,
2021/12/09 11:36:25,80534.7143,1800.005,5.00,26.00,4.00,1.00,7.00,0.00,0,3.476791,0,13.11608,15.6388,,50.80296,51.75649,96.1337,899.6095,,119.23,339.973913,29.54872,-0.02296627,29.69985,0.03848374,29.78772,0.01862168,
2021/12/09 13:26:03,87112.6321,6577.8778,5.00,27.00,4.00,1.00,7.00,0.00,0.04999435,4.199913,0.20997192049155,15.46389,15.63927,3.9017904848938,59.9519,51.75814,6671.953,899.6574,,101.13,339.98413,29.73965,-0.06411493,29.62625,-0.003601909,29.73529,0.01847804,
2021/12/09 13:56:03,88912.6774,1800.002,5.00,28.00,4.00,1.00,7.00,0.00,0,4.188459,0,15.46389,15.63927,,59.9519,51.75814,6671.953,899.6574,,101.13,339.98413,29.80626,-0.07269681,29.72487,-0.03401756,29.84101,-0.01195908,
2021/12/09 13:56:05,88914.7705,2.0545,5.00,29.00,4.00,1.00,7.00,0.00,0.2499748,4.19334,1.048229327832,15.46389,15.63927,,59.9519,51.75814,6671.953,899.6574,,101.13,339.98413,29.8066362635688,-0.0722862161701463,29.7276257853682,-0.0343112200729355,29.8428148524633,-0.0118066079974267,
2021/12/09 14:01:05,89214.8162,300.0031,5.00,30.00,4.00,1.00,7.00,0.00,0,4.188069,0,15.46389,15.63927,,59.9519,51.75814,6671.953,899.6574,,101.13,339.98413,29.98067,0.03452659,29.69491,-0.02937675,29.73332,-0.0536716,
2021/12/09 14:11:11,89820.1531,55.0033,6.00,22.00,5.00,0.00,10.00,0.00,0.004356384,3.706924,0.016148784402816,15.52458,17.06113,3.48928840666854,60.19064,56.59861,58.0441,547.102,,109.9,370.89413,48.66224,0.03910422,46.64418,-0.03028154,43.93287,0.005646944,
2021/12/09 14:14:11,90000.2097,180.0041,6.00,24.00,5.00,0.00,11.00,0.00,0,3.765636,0,15.52458,17.06113,,60.19064,56.59861,58.0504,547.102,,109.9,370.89413,39.12022,0.0356257,38.07184,0.02201796,36.75734,0.05255818,
2021/12/09 14:20:40,90389.3982,3.9429,6.00,22.00,5.00,1.00,7.00,0.00,-49.98806,2.499945,-124.9674006567,15.56708,18.0939,,60.34255,59.69707,94.9721,899.2095,,116.23,393.345652,51.90669,0.06541014,48.91955,-0.04521847,48.17625,0.346576,
2021/12/09 14:50:40,92189.4418,1800.001,6.00,26.00,5.00,1.00,7.00,0.00,0,3.479941,0,15.56708,18.09392,,60.34255,59.69713,94.9721,899.2112,,116.23,393.346087,30.09815,0.050897,29.70679,0.02892554,29.7664,0.01348138,
2021/12/09 16:39:30,98719.4316,6529.9486,6.00,27.00,5.00,1.00,7.00,0.00,0.04999444,4.199896,0.20997144857824,17.89576,18.09443,3.90466244050598,69.42267,59.6989,6622.412,899.2604,,101.11,393.357174,29.90031,-0.03082514,29.84739,-0.008012056,29.84348,-0.02125919,
2021/12/09 17:09:30,100519.4762,1800.0028,6.00,28.00,5.00,1.00,7.00,0.00,0,4.188762,0,17.89576,18.09443,,69.42267,59.6989,6622.416,899.2604,,101.11,393.357174,29.81556,-0.0733006,29.83305,0.01962423,29.87152,0.03508806,
2021/12/09 17:09:32,100521.5696,2.049999,6.00,29.00,5.00,1.00,7.00,0.00,0.2500592,4.193346,1.0485847460832,17.89576,18.09443,-∞,69.42267,59.6989,6622.416,899.2604,,101.11,393.357174,29.8214509999533,-0.0686839057128695,29.8270589355922,0.0192277945095748,29.8669547698389,0.032757522468678,
2021/12/09 17:14:32,100821.6139,300.0022,6.00,30.00,5.00,1.00,7.00,0.00,0,4.188057,0,17.89576,18.09443,,69.42267,59.6989,6622.416,899.2604,,101.11,393.357174,29.82616,-0.06549954,29.66801,-0.0278759,29.77001,-0.003597736,
2021/12/09 17:24:37,101426.9479,55.0047,7.00,22.00,6.00,0.00,10.00,0.00,0.007019043,3.706928,0.026019087029904,17.95648,19.51641,3.49508867352151,69.66152,64.53931,60.1148,544.922,,108.69,424.269783,48.67624,-0.02279758,46.45473,0.03533363,43.56758,0.003348589,
2021/12/09 17:27:37,101607.0011,180.0018,7.00,24.00,6.00,0.00,11.00,0.00,0,3.765862,0,17.95648,19.51641,,69.66152,64.53931,60.1206,544.922,,108.69,424.269783,38.89285,0.03716588,37.58288,-0.0217104,36.32959,-0.03049254,
2021/12/09 17:34:07,101996.1336,3.8966,7.00,22.00,6.00,1.00,7.00,0.00,-49.99514,2.499906,-124.98315045684,17.99899,20.54872,,69.81346,67.63596,97.5266,896.4949,,114.17,446.711304,51.58021,-0.05445242,48.90658,-0.1040769,46.99075,0.3864396,
2021/12/09 18:04:07,103796.1806,1800.0046,7.00,26.00,6.00,1.00,7.00,0.00,0,3.47981,0,17.99899,20.54878,,69.81346,67.63609,97.5266,896.4989,,114.17,446.712609,29.8939,0.04532218,29.60636,-0.03450632,29.6094,-0.04777193,
2021/12/09 19:53:02,110331.5078,6535.2841,7.00,27.00,6.00,1.00,7.00,0.00,0.04999309,4.199967,0.20996932822803,20.32738,20.54927,3.90451899853046,78.89223,67.63783,6629.781,896.5467,,101.09,446.723261,30.35911,0.0741154,30.42713,0.0356853,30.31061,0.009245276,
2021/12/09 20:23:02,112131.5526,1800.0024,7.00,28.00,6.00,1.00,7.00,0.00,0,4.188522,0,20.32738,20.54927,,78.89223,67.63783,6629.785,896.5467,,101.09,446.723261,30.3313,0.02128005,30.2582,-0.03818989,30.16273,-0.04924297,
2021/12/09 20:23:04,112133.646,2.0518,7.00,29.00,6.00,1.00,7.00,0.00,0.2500513,4.19348,1.048585125524,20.32738,20.54927,-∞,78.89223,67.63783,6629.785,896.5467,,101.09,446.723261,30.3219935565608,0.0208397060756151,30.2614703778179,-0.0348802417062718,30.1683806414713,-0.0453368252763669,
2021/12/09 20:28:04,112433.6908,300.0014,7.00,30.00,6.00,1.00,7.00,0.00,0,4.188155,0,20.32738,20.54927,,78.89223,67.63783,6629.785,896.5467,,101.09,446.723261,30.31297,0.02759397,30.27126,0.02247751,30.13728,-0.04828334,
2021/12/09 20:38:09,113039.0175,55.0039,8.00,22.00,7.00,0.00,10.00,0.00,0.001914978,3.707445,0.00709967561121,20.38808,21.9713,3.49361845675443,79.13106,72.47856,58.0978,547.0135,,107.77,477.636957,48.79354,-0.0568068,46.94513,-0.03515482,43.77262,-0.003199577,
2021/12/09 20:41:10,113219.0725,180.0033,8.00,24.00,7.00,0.00,11.00,0.00,0,3.765792,0,20.38808,21.9713,,79.13106,72.47856,58.1086,547.0135,,107.77,477.636957,38.97873,-0.006753206,38.23509,-0.04987836,36.65646,-0.0718224,
2021/12/09 20:47:39,113608.2051,3.8949,8.00,22.00,7.00,1.00,7.00,0.00,-49.99572,2.499581,-124.96835179332,20.4306,23.00368,,79.28303,75.57537,95.8496,898.2643,,112.59,500.08,51.98267,0.01111507,49.40697,-0.0429368,46.90656,0.2556598,
2021/12/09 21:17:39,115408.2514,1800.0032,8.00,26.00,7.00,1.00,7.00,0.00,0,3.479679,0,20.4306,23.00373,,79.28303,75.57551,95.8496,898.2683,,112.59,500.081087,30.01434,-0.04868984,30.13195,0.03239512,30.0717,0.005944371,
2021/12/09 23:06:29,121938.2358,6529.9416,8.00,27.00,7.00,1.00,7.00,0.00,0.04999843,4.200016,0.20999420597488,22.75915,23.00422,3.90466162813119,88.36243,75.57721,6622.822,898.3156,,101.08,500.091739,29.9869,-0.07576764,30.07534,-0.03058732,30.16333,0.0002884865,
2021/12/09 23:36:29,123738.2791,1800.0031,8.00,28.00,7.00,1.00,7.00,0.00,0,4.188352,0,22.75915,23.00422,,88.36243,75.57721,6622.825,898.3156,,101.08,500.091739,29.92626,-0.01264036,29.98453,-0.0370872,30.15196,0.05074859,
2021/12/09 23:36:31,123740.3728,2.0526,8.00,29.00,7.00,1.00,7.00,0.00,0.2500237,4.192634,1.0482578654258,22.75915,23.00422,-∞,88.36243,75.57721,6622.825,898.3156,,101.08,500.091739,29.931718186933,-0.009833210551542,29.987419826592,-0.0351186906289198,30.1495557424517,0.0507986410148109,
2021/12/09 23:41:31,124040.4186,300.0041,8.00,30.00,7.00,1.00,7.00,0.00,0,4.188062,0,22.75915,23.00422,,88.36243,75.57721,6622.825,898.3156,,101.08,500.091739,30.1767,0.06201029,30.18665,0.01848936,30.12643,0.05380034,
2021/12/09 23:51:36,124645.7498,55.0038,9.00,22.00,8.00,0.00,10.00,0.00,0.0005264282,3.706472,0.0019511913833104,22.81984,24.42622,3.50063619271313,88.60117,80.41749,57.904,547.2291,,107.04,531.004783,48.9073,0.003423691,46.9278,-0.05263925,43.21231,-0.07667422,
2021/12/09 23:54:36,124825.8096,180.0035,9.00,24.00,8.00,0.00,11.00,0.00,0,3.766035,0,22.81984,24.42622,,88.60117,80.41749,57.913,547.2291,,107.04,531.004783,39.22047,0.02332449,38.14814,0.008581877,36.48558,-0.02622485,
2021/12/10 00:01:05,125214.9078,3.855299,9.00,22.00,8.00,1.00,7.00,0.00,-49.94447,2.50139,-124.9305978133,22.86235,25.458,,88.75311,83.51228,96.06,898.0226,,111.35,553.434783,51.72912,-0.006097555,49.30455,-0.002388954,47.08343,0.3562236,
2021/12/10 00:31:05,127014.9523,1800.0028,9.00,26.00,8.00,1.00,7.00,0.00,0,3.479408,0,22.86235,25.458,,88.75311,83.51228,96.06,898.0226,,111.35,553.434783,30.05715,-0.03097773,30.14572,0.03925383,30.09961,0.05471826,
2021/12/10 02:19:44,133533.1253,6518.1304,9.00,27.00,8.00,1.00,7.00,0.00,0.04999681,4.200033,0.20998825189473,25.19055,25.45843,3.90458722213393,97.83093,83.51378,6611.551,898.0649,,101.06,553.44413,29.94136,-0.02285719,30.14968,0.03664196,30.17416,0.04769027,
2021/12/10 02:49:44,135333.168,1800.0025,9.00,28.00,8.00,1.00,7.00,0.00,0,4.188409,0,25.19055,25.45843,,97.83093,83.51378,6611.552,898.0649,,101.06,553.44413,30.30788,0.0408411,30.24883,-0.04984736,30.18159,-0.0388509,
2021/12/10 02:49:46,135335.2648,2.0551,9.00,29.00,8.00,1.00,7.00,0.00,0.2500501,4.193579,1.0486048483079,25.19055,25.45843,-∞,97.83093,83.51378,6611.552,898.0649,,101.06,553.44413,30.302147377806,0.0397218004045411,30.2484574757253,-0.0499368808900278,30.1848931160549,-0.0367634862091788,
2021/12/10 02:54:46,135635.3114,300.0032,9.00,30.00,8.00,1.00,7.00,0.00,0,4.187989,0,25.19055,25.45843,,97.83093,83.51378,6611.552,898.0649,,101.06,553.44413,30.24813,0.03221095,30.22623,-0.002885461,30.15192,-0.03156424,
2021/12/10 03:04:51,136240.6422,55.0067,10.00,22.00,9.00,0.00,10.00,0.00,0.01052856,3.707428,0.03903387814368,25.25126,26.88074,3.50020269509893,98.06974,88.35458,57.9807,547.1494,,106.45,584.363913,48.79996,-0.0212431,47.18818,0.006232262,43.30289,0.01916885,
2021/12/10 03:07:51,136420.6993,180.0058,10.00,24.00,9.00,0.00,11.00,0.00,0,3.76565,0,25.25126,26.88074,,98.06974,88.35458,57.9887,547.1494,,106.45,584.363913,38.93727,-0.05701542,38.30806,0.03213882,36.57645,0.0257349,
2021/12/10 03:14:20,136809.756499,3.8214,10.00,22.00,9.00,1.00,7.00,0.00,-49.9981,2.499638,-124.9771506878,25.29378,27.91218,,98.22171,91.44781,94.1051,899.935,,110.35,606.786522,51.84564,0.01118064,49.56441,0.03599644,46.93517,0.2266169,
2021/12/10 03:44:20,138609.806,1800.0055,10.00,26.00,9.00,1.00,7.00,0.00,0,3.479076,0,25.29378,27.91218,,98.22171,91.44781,94.1051,899.935,,110.35,606.786522,29.97738,-0.02084076,30.27042,0.02887905,30.31612,0.05094945,
2021/12/10 05:33:01,145130.3525,6520.5041,10.00,27.00,9.00,1.00,7.00,0.00,0.04998321,4.200088,0.20993388052248,27.62218,27.91267,3.90426099914551,107.3001,91.44952,6612.227,899.9839,,101.05,606.797174,30.11557,-0.001344681,30.25365,-0.004305243,30.18641,-0.02416134,
2021/12/10 06:03:01,146930.3975,1800.0031,10.00,28.00,9.00,1.00,7.00,0.00,0,4.188534,0,27.62218,27.91267,,107.3001,91.44952,6612.227,899.9839,,101.05,606.797174,30.20398,0.07311285,30.34928,0.05723596,30.29622,0.03741324,
2021/12/10 06:03:03,146932.4911,2.051699,10.00,29.00,9.00,1.00,7.00,0.00,0.2500196,4.193414,1.0484356909144,27.62218,27.91267,,107.3001,91.44952,6612.227,899.9839,,101.05,606.797174,30.1954280130132,0.0681575676958743,30.3440402528614,0.053841179646892,30.2950202353678,0.0346110958697905,
2021/12/10 06:08:03,147232.537,300.0041,10.00,30.00,9.00,1.00,7.00,0.00,0,4.188141,0,27.62218,27.91267,,107.3001,91.44952,6612.227,899.9839,,101.05,606.797174,30.13961,0.05501747,30.27068,0.05628288,30.1964,0.04307389,
2021/12/10 09:08:03,158032.5808,10800.0028,11.00,32.00,10.00,1.00,7.00,0.00,0,4.181922,0,27.62218,27.91267,,107.3001,91.44952,0,0,,101.05,606.797174,29.93214,0.002202392,29.77337,0.02786458,29.74823,-0.009657145,
2021/12/10 09:18:07,158636.0978,300.0023,11.00,35.00,10.00,1.00,7.00,0.00,0,4.182055,0,0,0,,0,0,0,0,,0,0,29.95285,0.07499695,29.64582,0.0297904,29.67008,0.00993371,
2021/12/10 11:15:49,165698.9588,7062.8206,11.00,36.00,10.00,1.00,7.00,0.00,-1.501297,2.499992,-3.753230489624,6.649272E-08,2.943807,3.67037002397357,2.7807E-07,10.72822,0.0273,7057.302,,4427262400,63.995804,31.8695,-0.004270077,31.26521,-0.07207692,30.98724,-0.07655442,
2021/12/10 11:45:49,167499.0108,1800.0028,11.00,38.00,10.00,1.00,7.00,0.00,0,2.88807,0,6.649272E-08,2.94381,,2.7807E-07,10.72823,0.0273,7057.308,,4427266800,63.99587,30.14122,0.05496442,29.80648,0.08721471,29.78136,-0.06750941,
2021/12/10 13:57:33,175402.7572,7903.7053,11.00,39.00,10.00,1.00,7.00,0.00,0.04999754,4.200027,0.20999101793358,2.901258,2.943823,3.80991369408603,11.0643,10.72827,7902.445,7057.354,,101.47,63.996152,30.08203,-0.0006604195,29.72759,0.0197202,29.83666,0.02855778,
2021/12/10 14:27:33,177202.8044,1800.0056,11.00,40.00,10.00,1.00,7.00,0.00,0,4.188076,0,2.901258,2.943823,,11.06431,10.72827,7902.45,7057.354,,101.47,63.996152,30.00834,-0.05226195,29.77032,-0.03529549,29.80877,-0.03972709,
2021/12/10 14:28:28,177257.8538,55.0052,11.00,41.00,10.00,1.00,7.00,0.00,-0.00189209,4.078234,-0.00771638576906,2.90652,3.067833,3.85955356472927,11.08602,11.16894,7907.494,7107.344,,105.55,66.692022,34.34238,0.03150105,33.64973,0.02983332,32.83398,0.0408709,
2021/12/10 14:38:28,177857.8995,600.0021,11.00,42.00,10.00,1.00,7.00,0.00,0,4.119348,0,2.90652,3.067833,,11.08602,11.16894,7907.494,7107.349,,105.55,66.692022,30.02112,-0.06051183,29.92611,0.03268063,29.97168,0.03269315,
2021/12/10 14:51:01,178610.1218,752.1811,11.00,43.00,10.00,1.00,7.00,0.00,0.04999486,4.199969,0.20997686215934,3.030249,3.067833,4.19500791464244,11.60431,11.16894,8659.582,7107.388,,101.24,66.692022,30.01613,0.02626479,29.70222,-0.03614426,29.7265,-0.05161285,
2021/12/10 15:21:01,180410.1673,1800.0044,11.00,44.00,10.00,1.00,7.00,0.00,0,4.192495,0,3.030249,3.067833,,11.60431,11.16894,8659.586,7107.388,,101.24,66.692022,29.76498,-0.06854773,29.70467,0.06752789,29.83493,0.06754279,
2021/12/10 15:22:01,180470.2013,60.0032,11.00,45.00,10.00,1.00,7.00,0.00,0,4.192508,0,3.030249,3.067833,,11.60431,11.16894,8659.586,7107.388,,101.24,66.692022,29.77153,-0.05130947,29.69712,0.0314486,29.74967,0.009379387,
2021/12/10 15:32:06,181075.5337,55.0026,11.00,22.00,0.00,0.00,10.00,1.00,0.001373291,3.709034,0.005093583010894,3.090925,4.490304,3.4142874636542,11.84313,16.00982,8718.052,7654.045,,145.27,97.615304,48.76418,0.04515886,46.70363,-0.0009703636,42.30326,-0.03325462,
2021/12/10 15:35:06,181255.5878,180.0041,11.00,24.00,0.00,0.00,11.00,1.00,0,3.767697,0,3.090925,4.490304,,11.84313,16.00982,8718.06,7654.045,,145.27,97.615304,38.89904,0.04839063,37.9199,-0.01519203,35.88681,-0.02398133,
2021/12/10 15:41:37,181646.3418,5.5204,11.00,22.00,0.00,1.00,7.00,1.00,-47.43218,2.49935,-118.549619083,3.13341,5.542314,,11.99516,19.15927,8755.53,8007.16,,176.88,120.485087,51.95417,0.05171895,49.27989,0.01626849,48.25142,0.3127694,
2021/12/10 16:11:37,183446.3897,1800.0046,11.00,26.00,0.00,1.00,7.00,1.00,0,3.478498,0,3.13341,5.542314,,11.99516,19.15927,8755.53,8007.16,,176.88,120.485087,29.95613,0.05740881,29.62086,0.01696765,29.59564,-0.02719462,
2021/12/10 18:00:42,189991.1778,6544.7486,11.00,27.00,0.00,1.00,7.00,1.00,0.04999686,4.199986,0.20998611204396,5.474941,5.54276,3.9030894158251,21.12247,19.16082,15297.63,8007.206,,101.24,120.494783,30.0006,0.05439103,29.85612,0.0354141,29.82397,0.02438784,
2021/12/10 18:30:42,191791.2239,1800.0028,11.00,28.00,0.00,1.00,7.00,1.00,0,4.188414,0,5.474942,5.54276,,21.12247,19.16082,15297.64,8007.206,,101.24,120.494783,29.86318,-0.04516006,29.63361,-0.05065501,29.73559,-0.02197266,
2021/12/10 18:30:44,191793.3129,2.050199,11.00,29.00,0.00,1.00,7.00,1.00,0.2499872,4.193734,1.0483798202048,5.474942,5.54276,,21.12247,19.16082,15297.64,8007.206,,101.24,120.494783,29.8654732666735,-0.0443637706368278,29.633772051684,-0.0512666149089027,29.7357523878908,-0.0227329779238034,
2021/12/10 18:35:44,192093.3577,300.0029,11.00,30.00,0.00,1.00,7.00,1.00,0,4.187968,0,5.474942,5.54276,,21.12247,19.16082,15297.64,8007.206,,101.24,120.494783,29.88037,0.0269568,29.74093,0.01713097,29.89239,0.03038168,
2021/12/10 18:45:49,192698.6623,55.0051,12.00,22.00,1.00,0.00,10.00,1.00,-0.0050354,3.70781,-0.018670306474,5.535618,6.965091,3.49679347360461,21.36122,24.00035,59.7834,545.1992,,125.82,151.415022,48.78581,0.01146793,46.58036,-0.02898932,42.28389,-0.08949757,
2021/12/10 18:48:49,192878.7178,180.0036,12.00,24.00,1.00,0.00,11.00,1.00,0,3.765727,0,5.535618,6.965091,,21.36122,24.00035,59.7834,545.2112,,125.82,151.415022,38.97874,-0.01781464,37.70391,-0.0784862,35.74661,-0.08319259,
2021/12/10 18:55:18,193267.8295,3.8926,12.00,22.00,1.00,1.00,7.00,1.00,-49.99881,2.499787,-124.98637525347,5.57812,7.997322,,21.51319,27.09601,95.6995,898.2315,,143.37,173.854826,51.79072,0.07200718,48.92883,0.06736517,45.91319,0.3652668,
2021/12/10 19:25:18,195067.8766,1800.0037,12.00,26.00,1.00,1.00,7.00,1.00,0,3.479765,0,5.57812,7.997372,,21.51319,27.09614,95.6995,898.2351,,143.37,173.855913,30.49593,0.01185775,30.38347,0.03608465,30.33043,0.02948284,
2021/12/10 21:14:07,201596.5787,6528.661,12.00,27.00,1.00,1.00,7.00,1.00,0.04999606,4.200078,0.20998735169268,7.907951,7.997833,3.90494639540617,30.59784,27.09774,6622.935,898.277,,101.14,173.865935,30.27496,0.06971717,30.30755,-0.03402531,30.22623,0.02578259,
2021/12/10 21:44:07,203396.6208,1800.002,12.00,28.00,1.00,1.00,7.00,1.00,0,4.188685,0,7.907951,7.997833,,30.59784,27.09774,6622.939,898.277,,101.14,173.865935,30.01727,0.01884043,30.11502,-0.03431618,30.04063,-0.04977882,
2021/12/10 21:44:09,203398.7137,2.0516,12.00,29.00,1.00,1.00,7.00,1.00,0.2500044,4.193911,1.0484962032084,7.907951,7.997833,-∞,30.59784,27.09774,6622.939,898.277,,101.14,173.865935,30.01360722795,0.0171871222662544,30.110074213536,-0.0358154161950018,30.0390114953375,-0.0499411029657288,
2021/12/10 21:49:09,203698.7569,300.003,12.00,30.00,1.00,1.00,7.00,1.00,0,4.18817,0,7.907951,7.997833,,30.59784,27.09774,6622.939,898.277,,101.14,173.865935,29.96014,-0.0583452,30.07675,-0.03805041,30.12238,0.008261204,
2021/12/10 21:59:15,204304.056,55.0042,13.00,22.00,2.00,0.00,10.00,1.00,0.009010315,3.707752,0.03340801346188,7.968628,9.420233,3.50063765190589,30.83658,31.93712,57.7752,547.2304,,118.22,204.787674,48.75777,-0.02227545,46.88657,-0.004961491,42.78555,0.06166816,
2021/12/10 22:02:15,204484.1077,180.002,13.00,24.00,2.00,0.00,11.00,1.00,0,3.765695,0,7.968628,9.420233,,30.83658,31.93712,57.7835,547.2304,,118.22,204.787674,38.98537,-0.01147389,38.162,0.001183748,36.18581,0.03387928,
2021/12/10 22:08:44,204873.1879,3.8628,13.00,22.00,2.00,1.00,7.00,1.00,-49.99515,2.499998,-124.9877750097,8.011133,10.4522,,30.98853,35.03135,95.5468,898.3327,,130.47,227.221739,51.64112,-0.0794065,49.15483,-0.02933502,46.30467,0.2145135,
2021/12/10 22:38:44,206673.2337,1800.0033,13.00,26.00,2.00,1.00,7.00,1.00,0,3.479381,0,8.011133,10.45223,,30.98853,35.03139,95.5468,898.3342,,130.47,227.222391,30.13064,-0.0282073,30.04295,-0.04992843,30.02502,-0.04113138,
2021/12/11 00:27:29,213198.2452,6524.9715,13.00,27.00,2.00,1.00,7.00,1.00,0.04999747,4.199997,0.20998922400759,10.34051,10.4527,3.90481106484161,40.07101,35.03306,6619.547,898.3832,,101.09,227.232609,30.01704,-0.04869163,30.27487,0.05906105,30.25706,0.03923714,
2021/12/11 00:57:29,214998.2923,1800.0036,13.00,28.00,2.00,1.00,7.00,1.00,0,4.18854,0,10.34051,10.4527,,40.07101,35.03306,6619.552,898.3832,,101.09,227.232609,29.9898,-0.02936304,30.16292,0.002384186,30.21564,0.004592538,
2021/12/11 00:57:31,215000.386,2.052099,13.00,29.00,2.00,1.00,7.00,1.00,0.2500048,4.193851,1.0484828804848,10.34051,10.4527,,40.07101,35.03306,6619.552,898.3832,,101.09,227.232609,29.99566825656,-0.0271715012431623,30.1569112368377,0.00190949081243693,30.2072497004707,0.00329979915475196,
2021/12/11 01:02:31,215300.4308,300.0015,13.00,30.00,2.00,1.00,7.00,1.00,0,4.188383,0,10.34051,10.4527,,40.07101,35.03306,6619.552,898.3832,,101.09,227.232609,30.26805,0.1070714,30.07483,-0.009026527,30.02161,-0.0288862,
2021/12/11 01:12:36,215905.7184,55.005,14.00,22.00,3.00,0.00,10.00,1.00,-0.002334595,3.707351,-0.008655163107845,10.40119,11.87523,3.49894627897984,40.30978,39.8723,58.0808,546.9017,,114.17,258.157174,48.54269,-0.06897926,46.7626,-0.05654454,42.39202,-0.04846454,
2021/12/11 01:15:36,216085.7706,180.0025,14.00,24.00,3.00,0.00,11.00,1.00,0,3.76561,0,10.40119,11.87523,,40.30978,39.8723,58.0808,546.9109,,114.17,258.157174,39.17913,0.01936555,38.19711,0.02441764,36.03976,0.01581311,
2021/12/11 01:22:05,216474.7981,3.8203,14.00,22.00,3.00,1.00,7.00,1.00,-50.00473,2.499558,-124.98972290934,10.44369,12.90669,,40.4617,42.96424,95.3129,898.4809,,123.58,280.580217,51.83573,0.0003886223,49.53239,-0.05752683,45.76864,0.3485799,
2021/12/11 01:52:05,218274.843,1800.0029,14.00,26.00,3.00,1.00,7.00,1.00,0,3.478855,0,10.44369,12.90675,,40.4617,42.9644,95.3129,898.4853,,123.58,280.581522,30.08262,0.02956808,30.18812,-0.01361012,30.09966,-0.04229665,
2021/12/11 03:40:54,224803.686,6528.8027,14.00,27.00,3.00,1.00,7.00,1.00,0.04999635,4.199921,0.20998072028835,12.77295,12.90724,3.90472060731653,49.54335,42.96608,6623.236,898.5292,,101.05,280.592174,30.12544,-0.003157258,29.9601,-0.04314303,30.01274,-0.03213465,
2021/12/11 04:10:54,226603.7298,1800.0021,14.00,28.00,3.00,1.00,7.00,1.00,0,4.188527,0,12.77295,12.90724,,49.54335,42.96608,6623.238,898.5292,,101.05,280.592174,30.14137,0.05645096,30.13839,0.02896309,30.0499,-0.0151515,
2021/12/11 04:10:56,226605.8217,2.0516,14.00,29.00,3.00,1.00,7.00,1.00,0.2500224,4.193807,1.0485456912768,12.77295,12.90724,,49.54335,42.96608,6623.238,898.5292,,101.05,280.592174,30.1398445057964,0.052698589692194,30.1356729975231,0.025599550354351,30.0514608455369,-0.0159911507290294,
2021/12/11 04:15:56,226905.8647,300.0033,14.00,30.00,3.00,1.00,7.00,1.00,0,4.188323,0,12.77295,12.90724,,49.54335,42.96608,6623.238,898.5292,,101.05,280.592174,30.02564,-0.06916761,30.089,0.02645552,30.18097,0.007293224,
2021/12/11 04:26:02,227511.1832,55.0048,15.00,22.00,4.00,0.00,10.00,1.00,0.005256653,3.706011,0.019481213841183,12.83365,14.32998,3.4890626409236,49.78219,47.80562,58.2496,546.7788,,111.66,311.521304,48.72873,-0.05124927,46.87753,0.004549026,42.43226,0.01965523,
2021/12/11 04:29:02,227691.237,180.0025,15.00,24.00,4.00,0.00,11.00,1.00,0,3.76559,0,12.83365,14.32998,,49.78219,47.80562,58.2587,546.7788,,111.66,311.521304,39.02504,-0.04490495,37.99353,-0.05943179,35.99566,-0.03354907,
2021/12/11 04:35:31,228080.2189,3.7739,15.00,22.00,4.00,1.00,7.00,1.00,-49.99283,2.499508,-124.95747852764,12.87616,15.36072,,49.93414,50.89477,95.4621,898.2602,,119.3,333.928696,51.95115,0.1094186,49.23111,-0.01661301,45.53344,0.2657998,
2021/12/11 05:05:31,229880.2659,1800.0034,15.00,26.00,4.00,1.00,7.00,1.00,0,3.478426,0,12.87616,15.36077,,49.93414,50.89491,95.4621,898.2643,,119.3,333.929783,30.1634,0.05654275,30.24729,-0.03796756,30.27182,-0.01151562,
2021/12/11 06:54:21,236410.9999,6530.6936,15.00,27.00,4.00,1.00,7.00,1.00,0.04999881,4.200116,0.21000080186196,15.20507,15.36127,3.90479629057173,59.01419,50.89665,6625.082,898.3071,,101.03,333.940652,29.96782,-0.04994273,29.95524,-0.05147278,29.99376,-0.04488766,
2021/12/11 07:24:21,238211.0449,1800.004,15.00,28.00,4.00,1.00,7.00,1.00,0,4.188872,0,15.20507,15.36127,,59.01419,50.89665,6625.083,898.3071,,101.03,333.940652,30.21484,0.0539583,30.197,0.0636673,30.15797,0.03060222,
2021/12/11 07:24:24,238213.1358,2.0494,15.00,29.00,4.00,1.00,7.00,1.00,0.2498519,4.193131,1.0476617472989,15.20507,15.36127,-∞,59.01419,50.89665,6625.083,898.3071,,101.03,333.940652,30.2152832102501,0.0503910093962896,30.1967422178804,0.0620054517017226,30.160087447907,0.0310184994222496,
2021/12/11 07:29:24,238513.181,300.0033,15.00,30.00,4.00,1.00,7.00,1.00,0,4.188222,0,15.20507,15.36127,,59.01419,50.89665,6625.083,898.3071,,101.03,333.940652,29.97789,-0.07490695,30.14394,0.00181675,30.18959,0.03932416,
2021/12/11 07:39:29,239118.4709,55.0024,16.00,22.00,5.00,0.00,10.00,1.00,0.00390625,3.707307,0.01448166796875,15.26575,16.78382,3.47524857188793,59.25294,55.73557,58.5305,546.433,,109.94,364.865652,48.91541,-0.0926125,46.94279,0.01780272,30.47001,0.01620293,
2021/12/11 07:42:29,239298.5254,180.0038,16.00,24.00,5.00,0.00,11.00,1.00,0,3.765616,0,15.26575,16.78382,,59.25294,55.73557,58.5364,546.433,,109.94,364.865652,39.25079,0.02658129,38.1765,-0.01244426,30.13372,-0.02139449,
2021/12/11 07:48:58,239687.4803,3.7453,16.00,22.00,5.00,1.00,7.00,1.00,-50.00135,2.499882,-124.9974748407,15.30826,17.81442,,59.40488,58.82415,95.8032,897.8622,,116.37,387.27,51.68843,-0.02107859,49.14133,0.001114607,30.48381,0.02100825,
2021/12/11 08:18:58,241487.5255,1800.0018,16.00,26.00,5.00,1.00,7.00,1.00,0,3.47817,0,15.30826,17.81447,,59.40488,58.82428,95.8032,897.8661,,116.37,387.271087,30.23505,0.04438281,30.16756,0.04957438,30.10149,-0.02714813,
2021/12/11 10:07:38,248007.4045,6519.8382,16.00,27.00,5.00,1.00,7.00,1.00,0.04999341,4.199986,0.20997162209226,17.63662,17.81496,3.90477046339818,68.48253,58.826,6614.273,897.9103,,101.01,387.281739,30.00642,-0.05366743,30.27128,0.01341164,30.28876,0.03988862,
2021/12/11 10:37:38,249807.4501,1800.0032,16.00,28.00,5.00,1.00,7.00,1.00,0,4.18867,0,17.63662,17.81496,,68.48253,58.826,6614.277,897.9103,,101.01,387.281739,29.99642,0.01542866,30.16955,0.005548,30.22933,0.03422916,
2021/12/11 10:37:40,249809.5413,2.0508,16.00,29.00,5.00,1.00,7.00,1.00,0.2500179,4.19386,1.048540070094,17.63662,17.81496,-∞,68.48253,58.826,6614.277,897.9103,,101.01,387.281739,30.0015214951621,0.0143136596884496,30.1728444141088,0.00697124613251275,30.2304878243292,0.034910690740733,
2021/12/11 10:42:40,250109.5856,300.0029,16.00,30.00,5.00,1.00,7.00,1.00,0,4.188037,0,17.63662,17.81496,,68.48253,58.826,6614.277,897.9103,,101.01,387.281739,30.24961,0.03586054,30.31277,-0.007285476,30.26675,-0.02934217,
2021/12/11 10:52:45,250714.889,55.0055,17.00,22.00,6.00,0.00,10.00,1.00,0.006507874,3.707483,0.024127832221142,17.69731,19.23768,3.50012258019955,68.72131,63.66521,58.5647,546.4623,,108.7,418.210435,48.94456,0.04035354,46.92435,-0.05171299,30.4721,-0.02261877,
2021/12/11 10:55:45,250894.9419,180.0024,17.00,24.00,6.00,0.00,11.00,1.00,0,3.765654,0,17.69731,19.23768,,68.72131,63.66521,58.5715,546.4623,,108.7,418.210435,39.18376,0.02781034,38.32643,-0.01677394,30.37582,-0.02146542,
2021/12/11 11:02:14,251283.8684,3.7186,17.00,22.00,6.00,1.00,7.00,1.00,-49.99525,2.49999,-124.9876250475,17.73981,20.26829,,68.87321,66.75341,95.1112,898.6107,,114.25,440.615,51.87523,0.01685858,49.40412,-0.05358458,30.43933,-0.04687726,
2021/12/11 11:32:14,253083.9139,1800.003,17.00,26.00,6.00,1.00,7.00,1.00,0,3.478118,0,17.73981,20.26834,,68.87321,66.75354,95.1112,898.6144,,114.25,440.616087,29.92842,0.02307832,30.21432,0.04496574,30.18942,0.03616273,
2021/12/11 13:21:01,259611.0264,6527.073,17.00,27.00,6.00,1.00,7.00,1.00,0.0499927,4.200041,0.2099713897007,20.06818,20.26886,3.90465712073693,77.95074,66.75534,6620.484,898.6628,,101,440.627391,29.91381,-0.03102005,30.22086,0.03541172,30.23126,0.03322184,
2021/12/11 13:51:02,261411.0715,1800.0038,17.00,28.00,6.00,1.00,7.00,1.00,0,4.188878,0,20.06818,20.26886,,77.95074,66.75534,6620.485,898.6628,,101,440.627391,29.91102,-0.02848387,30.01342,-0.04285097,30.06608,-0.04066885,
2021/12/11 13:51:04,261413.1607,2.048099,17.00,29.00,6.00,1.00,7.00,1.00,0.003201842,4.189491,0.013414088242422,20.06818,20.26886,,77.95074,66.75534,6620.485,898.6628,,101,440.627391,29.9191907490186,-0.0250744269237752,30.0201835644654,-0.0403035631373998,30.0683368752022,-0.0387877710823182,
2021/12/11 13:56:04,261713.2053,300.0023,17.00,30.00,6.00,1.00,7.00,1.00,0,4.188398,0,20.06818,20.26886,,77.95074,66.75534,6620.485,898.6628,,101,440.627391,29.88364,-0.05303025,30.02167,0.006533861,30.21514,0.01536369,
2021/12/11 14:06:09,262318.4985,55.003,18.00,22.00,7.00,0.00,10.00,1.00,0.004890442,3.70696,0.01812867287632,20.12885,21.69159,3.48779071535257,78.18951,71.59434,58.0473,546.9313,,107.76,471.556304,48.76334,0.02848506,46.75272,-0.09844542,30.53452,-0.0400573,
2021/12/11 14:09:09,262498.5533,180.0035,18.00,24.00,7.00,0.00,11.00,1.00,0,3.765378,0,20.12885,21.69159,,78.18951,71.59434,58.0571,546.9313,,107.76,471.556304,38.92207,-0.06209373,38.1054,-0.03187895,30.32047,-0.01256287,
2021/12/11 14:15:38,262887.4681,3.7003,18.00,22.00,7.00,1.00,7.00,1.00,-50.00356,2.498901,-124.95394608756,20.17138,22.72188,,78.34146,74.68118,95.2698,898.4414,,112.64,493.953913,51.561,-0.06500125,49.21682,-0.0605464,30.37171,-0.003377795,
