Repository: HVES-Battery-Testing-Consortium/LG-HG2

# Battery Testing Consortium (BTC)
The Battery Testing Consortium (BTC) has been developed within the High Voltage and Energy Storage Lab at Oxford Brookes University to provide accurate and comprehensive cell data to Formula Student Electric teams. Through the BTC, we aim to provide FS teams with information for improved and informed decisions for cell selection, pack architecture design, thermal cooling requirements, and end of life predictions. A range of tests are completed to provide a comprehensive electrochemical lithium-ion characterisation for modelling, validation, and battery management parameterisation.

File: Data/Round1/LG_HG2/Package 3/211208_FSD_ENDUR_450_LG_HG2_7_30C/211208_FSD_ENDUR_450_LG_HG2_7_30C_Channel_7_StatisticByStep.CSV (part 2 of 12)
Date_Time                    ,Test_Time(s),Step_Time(s),Cycle_Index,Step_Index,TC_Counter1,TC_Counter2,TC_Counter3,TC_Counter4,Current(A),Voltage(V),Power(W),Charge_Capacity(Ah),Discharge_Capacity(Ah),Mean_Voltage(V),Charge_Energy(Wh),Discharge_Energy(Wh),Charge_Time(s),Discharge_Time(s),V_Max_On_Cycle(V),Coulombic_Efficiency(%),mAh/g,Aux_Temperature_1(C),Aux_dT/dt_1(C),Aux_Temperature_2(C),Aux_dT/dt_2(C),Aux_Temperature_3(C),Aux_dT/dt_3(C)
2021/12/11 14:45:38,264687.5148,1800.0031,18.00,26.00,7.00,1.00,7.00,1.00,0,3.477739,0,20.17138,22.72194,,78.34146,74.68131,95.2698,898.4452,,112.64,493.955217,30.05797,-0.009226203,30.35114,0.006529093,30.22044,-0.01993418,
2021/12/11 16:34:28,271217.3943,6529.8386,18.00,27.00,7.00,1.00,7.00,1.00,0.04998293,4.200004,0.20992850593172,22.49919,22.72243,3.90464019914246,87.41676,74.68301,6622.86,898.4927,,100.99,493.96587,30.16949,0.007440448,30.2089,-0.04267156,30.16988,-0.04710793,
2021/12/11 17:04:28,273017.4392,1800.0029,18.00,28.00,7.00,1.00,7.00,1.00,0,4.188952,0,22.49919,22.72243,,87.41676,74.68301,6622.864,898.4927,,100.99,493.96587,29.90211,-0.05667746,30.30085,0.04229188,30.276,0.004815459,
2021/12/11 17:04:30,273019.5293,2.0493,18.00,29.00,7.00,1.00,7.00,1.00,0.2500333,4.193956,1.0486286587348,22.49919,22.72243,-∞,87.41676,74.68301,6622.864,898.4927,,100.99,493.96587,29.9008324675701,-0.0544330322969711,30.295061748801,0.0412824628773296,30.2740076817845,0.00625412940734542,
2021/12/11 17:09:30,273319.573099,300.0019,18.00,30.00,7.00,1.00,7.00,1.00,0,4.188301,0,22.49919,22.72243,,87.41676,74.68301,6622.864,898.4927,,100.99,493.96587,30.11527,-0.02957165,30.14751,-0.0394851,30.10845,-0.04391789,
2021/12/11 17:19:35,273924.885,55.0036,19.00,22.00,8.00,0.00,10.00,1.00,-0.002258301,3.706915,-0.008371329851415,22.55989,24.14537,3.44355623147,87.65561,79.52252,58.9862,546.0544,,107.03,524.899348,48.46631,-0.1499772,46.99067,-0.02883196,30.49835,0.009862781,
2021/12/11 17:22:35,274104.9364,180.0015,19.00,24.00,8.00,0.00,11.00,1.00,0,3.765403,0,22.55989,24.14537,,87.65561,79.52252,58.9862,546.0609,,107.03,524.899348,38.84991,-0.08265853,38.22132,-0.01760602,30.38891,0.006356835,
2021/12/11 17:29:04,274493.8417,3.6775,19.00,22.00,8.00,1.00,7.00,1.00,-50.00312,2.499961,-125.00584987832,22.60243,25.1757,,87.8076,82.60928,95.4516,898.3508,,111.38,547.297826,52.04834,0.0524056,49.55892,0.0004804134,30.54375,0.04018664,
2021/12/11 17:59:04,276293.8879,1800.0029,19.00,26.00,8.00,1.00,7.00,1.00,0,3.477723,0,22.60243,25.17576,,87.8076,82.60943,95.4516,898.3551,,111.39,547.29913,29.99702,-0.0141567,30.08483,-0.04046679,30.05986,-0.04710734,
2021/12/11 19:47:50,282819.1479,6525.2198,19.00,27.00,8.00,1.00,7.00,1.00,0.04999552,4.199908,0.20997658441216,24.93005,25.17622,3.9046474333023,96.88197,82.61102,6618.104,898.3992,,100.99,547.30913,30.15833,0.09414077,30.18362,0.05154848,30.10928,0.02730668,
2021/12/11 20:17:50,284619.1952,1800.0038,19.00,28.00,8.00,1.00,7.00,1.00,0,4.188885,0,24.93005,25.17622,,96.88197,82.61102,6618.108,898.3992,,100.99,547.30913,29.79292,-0.02650797,30.19151,0.02907336,30.19483,0.05115271,
2021/12/11 20:17:52,284621.2912,2.055699,19.00,29.00,8.00,1.00,7.00,1.00,0.2500345,4.194033,1.0486529441385,24.93005,25.17622,-∞,96.88197,82.61102,6618.108,898.3992,,100.99,547.30913,29.7986228621271,-0.0265047129563672,30.1838925790847,0.0253150918924799,30.1903053538432,0.0476904291056839,
2021/12/11 20:22:52,284921.3361,300.0028,19.00,30.00,8.00,1.00,7.00,1.00,0,4.188272,0,24.93005,25.17622,,96.88197,82.61102,6618.108,898.3992,,100.99,547.30913,29.95495,-0.02209783,30.10006,0.06058574,30.06098,0.0319314,
2021/12/11 20:32:57,285526.6554,55.004,20.00,22.00,9.00,0.00,10.00,1.00,0.003433228,3.706755,0.01272613505514,24.99074,26.5994,3.42235923011732,97.12077,87.45094,58.4917,546.5798,,106.44,578.247826,48.94097,0.0706768,46.99578,0.02454042,30.43309,0.02097309,
2021/12/11 20:35:57,285706.7134,180.0041,20.00,24.00,9.00,0.00,11.00,1.00,0,3.765312,0,24.99074,26.5994,,97.12077,87.45094,58.5019,546.5798,,106.44,578.247826,39.00188,0.04257083,38.25492,0.0417006,30.32428,0.0313735,
2021/12/11 20:42:26,286095.5927,3.6474,20.00,22.00,9.00,1.00,7.00,1.00,-50.00452,2.499796,-125.00109907792,25.03328,27.62944,,97.27274,90.53655,95.8141,897.9772,,110.37,600.64,51.78989,-0.06020784,49.4472,0.0449276,30.53347,0.01361132,
2021/12/11 21:12:26,287895.6383,1800.003,20.00,26.00,9.00,1.00,7.00,1.00,0,3.477315,0,25.03328,27.62944,,97.27274,90.53655,95.8141,897.9772,,110.37,600.64,29.97351,-0.01475692,30.09721,-0.03394723,30.1146,-0.03396749,
2021/12/11 23:01:14,294423.2762,6527.5945,20.00,27.00,9.00,1.00,7.00,1.00,0.04998816,4.199928,0.20994667285248,27.36086,27.62994,3.90454806104865,106.3467,90.53831,6620.853,898.0266,,100.98,600.65087,30.12028,0.0229609,30.22309,-0.02241611,30.10642,-0.051108,
2021/12/11 23:31:14,296223.3224,1800.0045,20.00,28.00,9.00,1.00,7.00,1.00,0,4.188713,0,27.36086,27.62994,,106.3467,90.53831,6620.857,898.0266,,100.98,600.65087,30.04983,-0.06017566,30.08194,-0.05340695,30.16286,-0.03357828,
2021/12/11 23:31:16,296225.4163,2.051699,20.00,29.00,9.00,1.00,7.00,1.00,0.2500172,4.194491,1.0486948952452,27.36086,27.62994,,106.3467,90.53831,6620.857,898.0266,,100.98,600.65087,30.0530181841386,-0.055465066545547,30.0832326619126,-0.0501439114359905,30.159871309045,-0.0320978650102113,
2021/12/11 23:36:16,296525.4625,300.0043,20.00,30.00,9.00,1.00,7.00,1.00,0,4.188352,0,27.36086,27.62994,,106.3467,90.53831,6620.857,898.0266,,100.98,600.65087,30.11381,0.05760133,30.22613,0.0342232,30.22241,0.01438558,
2021/12/12 02:36:16,307325.5042,10800.0023,21.00,32.00,10.00,1.00,7.00,1.00,0,4.18252,0,27.36086,27.62994,,106.3467,90.53831,0,0,,100.98,600.65087,30.10096,-0.01627266,30.11201,-0.01351535,30.10117,-0.03116965,
2021/12/12 02:46:04,307913.8054,300.0056,21.00,35.00,10.00,1.00,7.00,1.00,0,4.18253,0,0,0,,0,0,0,0,,0,0,30.19371,0.08936644,30.22612,0.03662109,30.03885,0.003548265,
2021/12/12 04:42:42,314911.9092,6998.0622,21.00,36.00,10.00,1.00,7.00,1.00,-1.502335,2.499995,-3.755829988325,1.720311E-08,2.919399,3.67432980960884,7.195227E-08,10.65013,0.0318,6996.253,,16970184000,63.465196,31.73795,-0.03298759,31.47815,-0.04110456,30.02257,-0.02581,
2021/12/12 05:12:42,316711.9605,1800.0023,21.00,38.00,10.00,1.00,7.00,1.00,0,2.895539,0,1.720311E-08,2.919403,,7.195227E-08,10.65014,0.0318,6996.264,,16970208000,63.465283,29.83482,-0.04652083,30.02977,-0.0382483,30.20152,0.03577113,
2021/12/12 07:23:14,324543.4178,7831.4171,21.00,39.00,10.00,1.00,7.00,1.00,0.04998724,4.200143,0.20995355617532,2.873373,2.919418,3.81388768850044,10.96542,10.65019,7823.708,6996.311,,101.6,63.465609,29.94664,-0.06200254,30.06969,-0.04908085,30.04471,-0.0270474,
2021/12/12 07:53:14,326343.4642,1800.0028,21.00,40.00,10.00,1.00,7.00,1.00,0,4.188394,0,2.873373,2.919418,,10.96542,10.65019,7823.712,6996.311,,101.6,63.465609,29.8897,-0.04114628,29.98989,-0.03652513,30.05667,-0.02551317,
2021/12/12 07:54:09,326398.5059,55.0031,21.00,41.00,10.00,1.00,7.00,1.00,0.00151062,4.078821,0.00616154857902,2.878633,3.043738,4.07943353923724,10.98714,11.09076,7829.075,7045.968,,105.74,66.168217,34.17321,-0.07540822,33.87489,0.008752346,30.181,0.03971398,
2021/12/12 08:04:09,326998.5508,600.0022,21.00,42.00,10.00,1.00,7.00,1.00,0,4.119333,0,2.878633,3.043738,,10.98714,11.09076,7829.077,7045.968,,105.74,66.168217,30.28341,-0.0417906,30.38099,-0.006239414,30.28411,0.03702819,
2021/12/12 08:16:43,327752.8803,754.2893,21.00,43.00,10.00,1.00,7.00,1.00,0.04998711,4.199846,0.20993816398506,3.002546,3.043738,4.195019705969,11.50624,11.09076,8583.202,7045.98,,101.37,66.168217,30.19311,0.06965518,30.11969,0.002391338,30.03119,-0.03070414,
2021/12/12 08:46:43,329552.924,1800.002,21.00,44.00,10.00,1.00,7.00,1.00,0,4.192666,0,3.002546,3.043738,,11.50624,11.09076,8583.207,7045.98,,101.37,66.168217,29.95586,0.07608473,29.98776,-0.04545331,30.04042,-0.01458287,
2021/12/12 08:47:43,329612.9575,60.0042,21.00,45.00,10.00,1.00,7.00,1.00,0,4.192361,0,3.002546,3.043738,,11.50624,11.09076,8583.207,7045.98,,101.37,66.168217,30.0254,0.06976306,30.02217,-0.03576219,30.1172,0.01055419,
2021/12/12 08:57:49,330218.2916,55.005,21.00,22.00,0.00,0.00,10.00,2.00,-0.003814697,3.709243,-0.014149638144371,3.063205,4.46733,3.49923257929956,11.74503,15.93102,8641.961,7592.328,,145.84,97.11587,48.77715,0.0188899,47.07306,-0.02474189,30.37191,-0.03000796,
2021/12/12 09:00:49,330398.3487,180.0033,21.00,24.00,0.00,0.00,11.00,2.00,0,3.767085,0,3.063205,4.46733,,11.74503,15.93102,8641.961,7592.337,,145.84,97.11587,39.03349,0.03617287,38.25105,0.04036665,30.36269,0.04986584,
2021/12/12 09:07:18,330787.4609,3.8789,21.00,22.00,0.00,1.00,7.00,2.00,-50.00011,2.498848,-124.94267487328,3.105703,5.499604,,11.89706,19.02547,8679.995,7943.251,,177.08,119.556609,51.66443,0.04721522,49.33184,-0.0178051,30.37403,9.477139E-05,
2021/12/12 09:37:18,332587.5081,1800.0037,21.00,26.00,0.00,1.00,7.00,2.00,0,3.48044,0,3.105703,5.499659,,11.89706,19.02561,8679.995,7943.255,,177.08,119.557804,30.11055,0.02796054,30.23823,0.07105231,30.23451,0.07329404,
2021/12/12 11:25:43,339092.8894,6505.341,21.00,27.00,0.00,1.00,7.00,2.00,0.04999863,4.199852,0.20998684620276,5.429802,5.500134,3.90608067771911,20.96116,19.02726,15183.92,7943.301,,101.3,119.56813,30.16662,0.06966472,30.18055,0.05743921,30.18387,0.02878249,
2021/12/12 11:55:43,340892.9366,1800.0048,21.00,28.00,0.00,1.00,7.00,2.00,0,4.188724,0,5.429802,5.500134,,20.96116,19.02726,15183.93,7943.301,,101.3,119.56813,30.10329,0.02277553,30.13305,0.01256287,30.11516,0.003743768,
2021/12/12 11:55:45,340895.0284,2.0509,21.00,29.00,0.00,1.00,7.00,2.00,0.2499883,4.193074,1.0482194410342,5.429802,5.500134,-∞,20.96116,19.02726,15183.93,7943.301,,101.3,119.56813,30.1006187820411,0.0236739270854799,30.1323568635441,0.0123785515172197,30.1139911948641,0.00296532028219477,
2021/12/12 12:00:46,341195.0742,300.004,21.00,30.00,0.00,1.00,7.00,2.00,0,4.188077,0,5.429802,5.500134,,20.96116,19.02726,15183.93,7943.301,,101.3,119.56813,29.76363,-0.06768048,30.13395,-0.01266718,30.20078,0.01380563,
2021/12/12 12:10:51,341800.3803,55.0026,22.00,22.00,1.00,0.00,10.00,2.00,0.01017761,3.7074,0.037732471314,5.490498,6.923763,3.51518864322255,21.20003,23.86659,58.6309,546.4288,,126.1,150.516587,48.79325,0.006814003,47.0504,0.0219655,30.3782,-0.05560875,
2021/12/12 12:13:51,341980.4357,180.0027,22.00,24.00,1.00,0.00,11.00,2.00,0,3.765138,0,5.490498,6.923763,,21.20003,23.86659,58.6415,546.4288,,126.1,150.516587,38.81535,-0.02012014,38.08373,-0.04205823,30.24198,-0.03615201,
2021/12/12 12:20:20,342369.3913,3.742099,22.00,22.00,1.00,1.00,7.00,2.00,-50.00301,2.499713,-124.99317413613,5.53301,7.954858,,21.352,26.95533,96.5663,897.2634,,143.77,172.931696,51.67842,-0.02355337,49.28332,-0.09344935,30.32085,-0.0728631,
2021/12/12 12:50:20,344169.4368,1800.0032,22.00,26.00,1.00,1.00,7.00,2.00,0,3.478215,0,5.53301,7.954883,,21.352,26.95539,96.5663,897.2652,,143.77,172.932239,30.05783,0.04143238,30.11477,-0.01909375,30.06157,-0.04557788,
2021/12/12 14:39:03,350692.21,6522.7304,22.00,27.00,1.00,1.00,7.00,2.00,0.04998182,4.200106,0.20992894207292,7.861719,7.95535,3.90455817043009,30.43123,26.95702,6616.274,897.309,,101.19,172.942391,30.10416,0.0221926,30.18518,0.04104614,29.99846,-0.05373001,
2021/12/12 15:09:03,352492.2532,1800.0023,22.00,28.00,1.00,1.00,7.00,2.00,0,4.188733,0,7.861719,7.95535,,30.43123,26.95702,6616.276,897.309,,101.19,172.942391,29.9275,-0.006670952,30.0336,-0.04907966,30.05803,-0.04689574,
2021/12/12 15:09:05,352494.3431,2.0511,22.00,29.00,1.00,1.00,7.00,2.00,0.2500319,4.193265,1.0484500151535,7.861719,7.95535,,30.43123,26.95702,6616.276,897.309,,101.19,172.942391,29.9367148939211,-0.00577438002279304,30.0396981904946,-0.0453748054409251,30.0631810032672,-0.043857099466274,
2021/12/12 15:14:05,352794.3876,300.0023,22.00,30.00,1.00,1.00,7.00,2.00,0,4.188061,0,7.861719,7.95535,,30.43123,26.95702,6616.276,897.309,,101.19,172.942391,29.97317,-0.01828611,30.25915,0.05437434,30.27662,0.07425785,
2021/12/12 15:24:10,353399.6787,55.0049,23.00,22.00,2.00,0.00,10.00,2.00,0.004180908,3.706935,0.01549835419698,7.922388,9.378996,3.47103666214461,30.66998,31.79584,58.9266,546.0569,,118.39,203.891217,48.6761,-0.0513351,46.93407,0.00428915,30.51037,0.06176472,
2021/12/12 15:27:10,353579.7319,180.002,23.00,24.00,2.00,0.00,11.00,2.00,0,3.764791,0,7.922388,9.378996,,30.66998,31.79584,58.9373,546.0569,,118.39,203.891217,38.86996,0.04587054,38.1503,-0.02463222,30.27436,0.00803709,
2021/12/12 15:33:39,353968.6555,3.6962,23.00,22.00,2.00,1.00,7.00,2.00,-50.00142,2.499685,-124.9877995527,7.964911,10.40969,,30.82195,34.88242,97.0673,896.6981,,130.69,226.297609,51.8776,0.05212188,49.4065,0.007561445,30.30068,0.03211141,
2021/12/12 16:03:39,355768.701,1800.0038,23.00,26.00,2.00,1.00,7.00,2.00,0,3.477438,0,7.964911,10.40969,,30.82195,34.88242,97.0673,896.6981,,130.69,226.297609,29.94911,0.007458925,30.228,0.05395591,30.24545,0.04294634,
2021/12/12 17:52:22,362291.485,6522.7429,23.00,27.00,2.00,1.00,7.00,2.00,0.04999745,4.199932,0.2099858901734,10.29403,10.41017,3.90457526546974,39.90209,34.88411,6617.815,896.7395,,101.13,226.308043,29.95532,-0.05963266,30.24127,0.05120933,30.23755,0.03578901,
2021/12/12 18:22:22,364091.5318,1800.0048,23.00,28.00,2.00,1.00,7.00,2.00,0,4.188723,0,10.29403,10.41017,,39.90209,34.88411,6617.817,896.7395,,101.13,226.308043,29.85296,-0.0839299,30.18813,-0.02887309,30.2338,-0.0001984835,
2021/12/12 18:22:24,364093.6234,2.050199,23.00,29.00,2.00,1.00,7.00,2.00,0.2500405,4.193974,1.048663355947,10.29403,10.41017,,39.90209,34.88411,6617.817,896.7395,,101.13,226.308043,29.8616401611691,-0.0789077239813627,30.1849485423322,-0.0271332127473424,30.2265765761143,-0.000611755743197309,
2021/12/12 18:27:24,364393.6677,300.0046,23.00,30.00,2.00,1.00,7.00,2.00,0,4.188181,0,10.29403,10.41017,,39.90209,34.88411,6617.817,896.7395,,101.13,226.308043,30.08968,-0.0003916025,30.21269,0.03901362,30.25132,0.03682375,
2021/12/12 18:37:29,364998.9664,55.0033,24.00,22.00,3.00,0.00,10.00,2.00,0.004615784,3.706481,0.017108315696104,10.35472,11.83393,3.44250386712852,40.14091,39.72305,58.8554,546.149,,114.29,257.259348,48.72936,-0.0675559,46.89893,-0.05411148,30.38937,-0.02511442,
2021/12/12 18:40:29,365179.0196,180.0026,24.00,24.00,3.00,0.00,11.00,2.00,0,3.764835,0,10.35472,11.83393,,40.14091,39.72305,58.8616,546.149,,114.29,257.259348,39.09152,0.0601387,38.21302,0.009992123,30.2252,-0.01189053,
2021/12/12 18:46:58,365567.8778,3.637299,24.00,22.00,3.00,1.00,7.00,2.00,-49.99141,2.49979,-124.9680268039,10.39724,12.86394,,40.29285,42.80705,95.4412,898.2319,,123.72,279.65087,51.90959,0.05104542,49.54053,-0.04610181,30.41176,-0.0302881,
2021/12/12 19:16:58,367367.9234,1800.004,24.00,26.00,3.00,1.00,7.00,2.00,0,3.477163,0,10.39724,12.864,,40.29285,42.80719,95.4412,898.236,,123.73,279.652174,29.85633,-0.04727602,30.11389,0.04670918,30.18777,0.04010499,
2021/12/12 21:05:43,373892.6276,6524.664,24.00,27.00,3.00,1.00,7.00,2.00,0.04998141,4.199977,0.20992077242757,12.726,12.86445,3.9046997306319,49.37127,42.80875,6618.542,898.2747,,101.09,279.661957,30.26715,0.08715093,30.25739,0.03681362,30.15487,0.01477361,
2021/12/12 21:35:43,375692.6728,1800.002,24.00,28.00,3.00,1.00,7.00,2.00,0,4.188855,0,12.726,12.86445,,49.37127,42.80875,6618.543,898.2747,,101.09,279.661957,29.96134,-0.0585556,30.0046,-0.00700593,30.06004,0.001246929,
2021/12/12 21:35:45,375694.7608,2.049,24.00,29.00,3.00,1.00,7.00,2.00,0.250002,4.194052,1.048521388104,12.726,12.86445,-∞,49.37127,42.80875,6618.543,898.2747,,101.09,279.661957,29.9667837309861,-0.0574845111448028,30.0080444251683,-0.00673822786440696,30.0607823880571,0.000273533943323982,
2021/12/12 21:40:45,375994.805,300.0022,24.00,30.00,3.00,1.00,7.00,2.00,0,4.188146,0,12.726,12.86445,,49.37127,42.80875,6618.543,898.2747,,101.09,279.661957,30.13278,0.06439328,30.20034,0.03489912,30.17543,0.02608895,
2021/12/12 21:50:51,376600.1079,55.0049,25.00,22.00,4.00,0.00,10.00,2.00,0.001861572,3.706544,0.006899998527168,12.78668,14.28848,3.46140386704003,49.61009,47.64816,57.7938,547.2145,,111.74,310.61913,48.80452,0.07494688,47.03591,0.04364848,30.46754,0.05176187,
2021/12/12 21:53:51,376780.1612,180.0027,25.00,24.00,4.00,0.00,11.00,2.00,0,3.764807,0,12.78668,14.28848,,49.61009,47.64816,57.8003,547.2145,,111.74,310.61913,39.02443,-0.04913568,38.10402,-0.06536245,30.23437,-0.02896667,
2021/12/12 22:00:19,377168.9911,3.6141,25.00,22.00,4.00,1.00,7.00,2.00,-49.99968,2.49997,-124.9977000096,12.82923,15.31844,,49.76208,50.73147,95.7932,897.8707,,119.4,333.009565,51.93534,0.03611445,49.46463,-0.05985618,30.227,-0.03136218,
2021/12/12 22:30:19,378969.0373,1800.0045,25.00,26.00,4.00,1.00,7.00,2.00,0,3.476929,0,12.82923,15.3185,,49.76208,50.73163,95.7932,897.8753,,119.4,333.01087,30.1034,0.01119137,30.27089,0.07554293,30.20951,0.0777781,
2021/12/13 00:19:04,385493.6121,6524.5345,25.00,27.00,4.00,1.00,7.00,2.00,0.0499944,4.200047,0.2099788297368,15.1581,15.31895,3.9044029896789,58.84058,50.73317,6618.871,897.9182,,101.06,333.020652,29.99354,0.02661586,30.09546,-0.05408406,30.16933,-0.0408709,
2021/12/13 00:49:04,387293.656,1800.005,25.00,28.00,4.00,1.00,7.00,2.00,0,4.188832,0,15.1581,15.31895,,58.84058,50.73317,6618.873,897.9182,,101.06,333.020652,30.11879,-0.01128674,30.0099,-0.0649941,30.05551,-0.05399108,
2021/12/13 00:49:06,387295.749,2.0527,25.00,29.00,4.00,1.00,7.00,2.00,0.2500222,4.193969,1.0485853561118,15.1581,15.31895,,58.84058,50.73317,6618.873,897.9182,,101.06,333.020652,30.1167676758783,-0.0121088366493925,30.011914577044,-0.0648263798087078,30.0577627154774,-0.053749016492831,
2021/12/13 00:54:06,387595.7924,300.0032,25.00,30.00,4.00,1.00,7.00,2.00,0,4.188166,0,15.1581,15.31895,,58.84058,50.73317,6618.873,897.9182,,101.06,333.020652,30.26231,0.05230486,30.0832,0.003042817,30.10059,-0.01019359,
2021/12/13 01:04:12,388201.07,55.0023,26.00,22.00,5.00,0.00,10.00,2.00,0.003013611,3.705441,0.011166757757451,15.21875,16.74277,3.48224668225112,59.07927,55.57161,58.7241,546.2004,,110.01,363.973261,48.73883,0.03473163,46.91262,-0.06219387,30.35414,-0.02023339,
2021/12/13 01:07:12,388381.1231,180.0033,26.00,24.00,5.00,0.00,11.00,2.00,0,3.764622,0,15.21875,16.74277,,59.07927,55.57161,58.7281,546.2004,,110.01,363.973261,39.01218,0.070647,38.18981,-0.0006628036,30.2369,-0.009497404,
2021/12/13 01:13:40,388769.9319,3.5852,26.00,22.00,5.00,1.00,7.00,2.00,-50.0029,2.499476,-124.9810484804,15.26129,17.77232,,59.23122,58.65347,96.0197,897.5355,,116.45,386.354783,51.97707,0.0355494,49.54059,-0.02009988,30.32009,-0.03192246,
2021/12/13 01:43:40,390569.9782,1800.003,26.00,26.00,5.00,1.00,7.00,2.00,0,3.476432,0,15.26129,17.77234,,59.23122,58.65353,96.0197,897.5374,,116.45,386.355217,30.18797,0.100463,29.99455,0.02972066,30.00484,0.00105083,
2021/12/13 03:32:27,397096.1568,6526.137,26.00,27.00,5.00,1.00,7.00,2.00,0.04999126,4.200028,0.20996469175528,17.5899,17.77286,3.90450980291748,68.30858,58.65532,6620.675,897.5744,,101.04,386.366522,30.18319,0.05836606,30.07446,0.02894998,30.0283,0.009112358,
2021/12/13 04:02:27,398896.2042,1800.0048,26.00,28.00,5.00,1.00,7.00,2.00,0,4.188778,0,17.5899,17.77286,,68.30858,58.65532,6620.676,897.5744,,101.04,386.366522,30.07855,-0.02026737,30.03309,-0.07552445,30.0787,-0.06893933,
2021/12/13 04:02:29,398898.2945,2.050199,26.00,29.00,5.00,1.00,7.00,2.00,0.250008,4.194066,1.048550052528,17.5899,17.77286,-∞,68.30858,58.65532,6620.676,897.5744,,101.04,386.366522,30.0726678153502,-0.0221864864840211,30.0371673278785,-0.0736832347002088,30.0830165176576,-0.0664294475284615,
2021/12/13 04:07:29,399198.3413,300.0034,26.00,30.00,5.00,1.00,7.00,2.00,0,4.188427,0,17.5899,17.77286,,68.30858,58.65532,6620.676,897.5744,,101.04,386.366522,29.934,-0.05206943,30.00581,-0.01618505,30.25148,0.03001094,
2021/12/13 04:17:34,399803.6273,55.0036,27.00,22.00,6.00,0.00,10.00,2.00,-0.003715515,3.706054,-0.01376989922781,17.65058,19.19668,3.51671783440189,68.54739,63.49343,58.2244,546.6689,,108.76,417.31913,48.77964,0.02497435,47.11174,-0.02297282,30.35547,-0.03259122,
2021/12/13 04:20:34,399983.6797,180.0025,27.00,24.00,6.00,0.00,11.00,2.00,0,3.764692,0,17.65058,19.19668,,68.54739,63.49343,58.2244,546.6785,,108.76,417.31913,39.03518,0.01409173,38.36468,0.05205274,30.31592,0.03087759,
2021/12/13 04:27:03,400372.4503,3.5628,27.00,22.00,6.00,1.00,7.00,2.00,-50.00176,2.499661,-124.98744940336,17.69312,20.22587,,68.69932,66.57391,95.4806,897.9537,,114.31,439.692826,51.94995,-0.05717874,49.64904,-0.01188636,30.34111,-0.03661573,
2021/12/13 04:57:03,402172.4965,1800.0036,27.00,26.00,6.00,1.00,7.00,2.00,0,3.476267,0,17.69312,20.2259,,68.69932,66.57397,95.4806,897.9557,,114.32,439.693478,29.97746,-0.02612412,30.02353,-0.0335592,30.03383,-0.02696037,
2021/12/13 06:45:41,408690.7205,6518.1836,27.00,27.00,6.00,1.00,7.00,2.00,0.04998947,4.19992,0.2099517748424,20.02127,20.2264,3.90440477772581,77.7747,66.57572,6612.157,898.001,,101.02,439.704348,29.6477,0.03046274,29.76371,0.07236421,29.75976,0.07239997,
2021/12/13 07:15:41,410490.7677,1800.0053,27.00,28.00,6.00,1.00,7.00,2.00,0,4.188678,0,20.02127,20.2264,,77.7747,66.57572,6612.161,898.001,,101.02,439.704348,29.50283,0.04506171,29.53958,-0.01279056,29.76999,0.046767,
2021/12/13 07:15:43,410492.8596,2.0516,27.00,29.00,6.00,1.00,7.00,2.00,0.2500371,4.193576,1.0485495816696,20.02127,20.2264,,77.7747,66.57572,6612.161,898.001,,101.02,439.704348,29.5138785524891,0.0429381194287365,29.547707589531,-0.0106738927438898,29.7707034071586,0.0464332022108961,
2021/12/13 07:20:43,410792.9078,300.0048,27.00,30.00,6.00,1.00,7.00,2.00,0,4.18833,0,20.02127,20.2264,,77.7747,66.57572,6612.161,898.001,,101.02,439.704348,29.52054,0.01004934,29.50044,-0.08241534,29.58118,-0.08685529,
2021/12/13 07:30:49,411398.2189,55.0036,28.00,22.00,7.00,0.00,10.00,2.00,0.002334595,3.706038,0.00865209778461,20.08194,21.65077,3.0778204469728,78.01343,71.41469,57.2877,547.7484,,107.81,470.668913,48.41254,-0.07806897,46.61448,0.01853943,30.14459,0.03682435,
2021/12/13 07:33:49,411578.274,180.0025,28.00,24.00,7.00,0.00,11.00,2.00,0,3.764145,0,20.08194,21.65077,,78.01343,71.41469,57.2969,547.7484,,107.81,470.668913,38.7219,0.05700827,37.62658,-0.0710547,29.79842,-0.04575133,
2021/12/13 07:39:37,411926.554,18.0838,28.00,22.00,7.00,1.00,6.00,2.00,-49.99708,2.499923,-124.98885022484,20.11819,22.60058,,78.14364,74.26067,89.0605,864.087,,112.34,491.316957,51.72676,-0.02740145,49.70947,-0.01276016,30.02984,-0.02873003,
2021/12/13 08:09:37,413726.5994,1800.0037,28.00,26.00,7.00,1.00,6.00,2.00,0,3.493452,0,20.11819,22.60064,,78.14364,74.26081,89.0605,864.091,,112.34,491.318261,29.64654,-0.03896058,29.61422,-0.08082211,29.70913,-0.05435765,
2021/12/13 09:55:22,420071.5472,6344.9074,28.00,27.00,7.00,1.00,6.00,2.00,0.04999882,4.199978,0.20999394402596,22.37361,22.6011,3.91574689824911,86.95927,74.26244,6432.41,864.1369,,101.02,491.328261,29.66757,-0.07526457,29.73117,0.01631558,29.81905,0.03840089,
2021/12/13 10:25:22,421871.5925,1800.0037,28.00,28.00,7.00,1.00,6.00,2.00,0,4.188825,0,22.37361,22.6011,,86.95927,74.26244,6432.412,864.1369,,101.02,491.328261,29.69554,-0.08079886,29.71771,0.04745364,29.73493,0.02318561,
2021/12/13 10:25:24,421873.6867,2.0522,28.00,29.00,7.00,1.00,6.00,2.00,0.2499799,4.192898,1.0481402227502,22.37361,22.6011,-∞,86.95927,74.26244,6432.412,864.1369,,101.02,491.328261,29.696299027824,-0.0785755535817847,29.7187801213772,0.0438644475082922,29.7376674884489,0.0207854554915195,
2021/12/13 10:30:24,422173.731,300.0023,28.00,30.00,7.00,1.00,6.00,2.00,0,4.188193,0,22.37361,22.6011,,86.95927,74.26244,6432.412,864.1369,,101.02,491.328261,29.90777,0.06770849,29.81956,0.0420779,29.81564,0.031057,
2021/12/13 10:40:29,422779.0202,55.0034,29.00,22.00,8.00,0.00,10.00,2.00,-0.0007858276,3.704435,-0.002911047265406,22.4343,24.0257,3.08121748937049,87.1981,79.10139,58.0864,546.89,,107.09,522.297826,48.52748,-0.02333045,46.84606,0.03157735,30.04527,0.03929079,
2021/12/13 10:43:30,422959.075,180.0035,29.00,24.00,8.00,0.00,11.00,2.00,0,3.764163,0,22.4343,24.0257,,87.1981,79.10139,58.0864,546.8956,,107.09,522.297826,38.68135,-0.07649541,37.79697,-0.02402186,29.89394,-0.0354594,
2021/12/13 10:49:18,423307.3566,18.0804,29.00,22.00,8.00,1.00,6.00,2.00,-49.93423,2.500318,-124.85145408514,22.47058,24.97568,,87.32837,81.94711,90.9292,862.196,,111.15,542.949565,52.03822,-0.04238486,50.09661,-0.01654506,30.24294,0.01788855,
2021/12/13 11:19:18,425107.4019,1800.0033,29.00,26.00,8.00,1.00,6.00,2.00,0,3.49279,0,22.47058,24.9757,,87.32837,81.94717,90.9292,862.1976,,111.15,542.95,29.75766,0.04984021,29.68223,0.02977908,29.7701,0.01874804,
2021/12/13 13:05:08,431457.455,6350.0126,29.00,27.00,8.00,1.00,6.00,2.00,0.04999435,4.19985,0.2099687708475,24.72603,24.9762,3.91546832748413,96.14382,81.94891,6439.054,862.2457,,101.01,542.96087,29.88323,-0.0790292,29.92911,0.04276752,29.88993,0.01629829,
2021/12/13 13:35:08,433257.4982,1800.0036,29.00,28.00,8.00,1.00,6.00,2.00,0,4.188609,0,24.72603,24.9762,,96.14382,81.94891,6439.058,862.2457,,101.01,542.96087,29.84067,-0.03908217,29.86528,0.03009617,29.88963,0.04114866,
2021/12/13 13:35:10,433259.5888,2.052,29.00,29.00,8.00,1.00,6.00,2.00,0.2500256,4.193965,1.048598615504,24.72603,24.9762,,96.14382,81.94891,6439.058,862.2457,,101.01,542.96087,29.8362062713935,-0.0404249384295403,29.8608065142419,0.0285077578782587,29.8868185945401,0.0398568493037803,
2021/12/13 13:40:10,433559.6326,300.0023,29.00,30.00,8.00,1.00,6.00,2.00,0,4.188425,0,24.72603,24.9762,,96.14382,81.94891,6439.058,862.2457,,101.01,542.96087,29.83534,-0.0682354,29.66479,-0.04112005,29.81364,-0.01243532,
2021/12/13 13:50:15,434164.9331,55.0049,30.00,22.00,9.00,0.00,10.00,2.00,0.0006256104,3.705733,0.0023183451044232,24.78671,26.40097,3.06377075569078,96.38258,86.78779,59.1092,545.892,,106.51,573.93413,48.61351,-0.06045103,46.65624,0.0006330013,29.90534,-0.02141297,
2021/12/13 13:53:15,434344.9888,180.0025,30.00,24.00,9.00,0.00,11.00,2.00,0,3.763739,0,24.78671,26.40097,,96.38258,86.78779,59.1203,545.892,,106.51,573.93413,38.98803,0.05092382,37.83136,-0.02619386,29.83708,-0.02443373,
2021/12/13 13:59:04,434693.2532,18.0645,30.00,22.00,9.00,1.00,6.00,2.00,-49.99868,2.498414,-124.91740209352,24.82298,27.35089,,96.51283,89.63285,91.7529,861.3525,,110.18,594.584565,52.13989,-0.003499985,49.865,-0.03531694,30.13521,-0.00807941,
2021/12/13 14:29:04,436493.2988,1800.0035,30.00,26.00,9.00,1.00,6.00,2.00,0,3.492434,0,24.82298,27.35095,,96.51283,89.633,91.7529,861.357,,110.18,594.58587,29.8841,0.05766392,29.77464,-0.04370272,29.78483,-0.03047943,
2021/12/13 16:14:51,442840.5095,6347.168,30.00,27.00,9.00,1.00,6.00,2.00,0.04998773,4.199961,0.20994651647853,27.07838,27.35144,3.91523292926756,105.3277,89.6347,6436.876,861.4056,,101.01,594.596522,30.09121,0.01906693,29.6857,-0.04998028,29.66758,-0.07649541,
2021/12/13 16:44:51,444640.5584,1800.0054,30.00,28.00,9.00,1.00,6.00,2.00,0,4.188712,0,27.07838,27.35144,,105.3277,89.6347,6436.88,861.4056,,101.01,594.596522,29.97075,-0.07001817,29.80502,0.009920597,29.80816,-0.01215041,
2021/12/13 16:44:53,444642.6529,2.0513,30.00,29.00,9.00,1.00,6.00,2.00,0.004927397,4.189381,0.020642743371257,27.07838,27.35144,,105.3277,89.6347,6436.88,861.4056,,101.01,594.596522,29.9697414265897,-0.065310744284436,29.8037707442986,0.0108418813817811,29.8045285289607,-0.0122618809581462,
2021/12/13 16:49:53,444942.6976,300.0029,30.00,30.00,9.00,1.00,6.00,2.00,0,4.18822,0,27.07838,27.35144,,105.3277,89.6347,6436.88,861.4056,,101.01,594.596522,30.02239,0.06646097,29.88689,0.04912615,29.86887,0.04473448,
2021/12/13 19:49:53,455742.7391,10800.0026,31.00,32.00,10.00,1.00,6.00,2.00,0,4.182565,0,27.07838,27.35144,,105.3277,89.6347,0,0,,101.01,594.596522,30.10875,-0.02929866,30.05853,-0.03886163,30.13945,-0.05652726,
2021/12/13 19:59:40,456329.224,300.0036,31.00,35.00,10.00,1.00,6.00,2.00,0,4.182863,0,0,0,,0,0,0,0,,0,0,30.31415,0.04123986,30.07166,-0.02687752,30.11023,0.008411407,
2021/12/13 21:55:26,463275.8884,6946.6248,31.00,36.00,10.00,1.00,6.00,2.00,-1.502037,2.49995,-3.75501739815,2.895027E-08,2.897351,3.67744024483021,1.210973E-07,10.57774,0.011,6945.088,,10008029600,62.985891,31.95789,-0.0009584427,31.53688,-0.003043413,30.07445,0.02563238,
2021/12/13 22:25:26,465075.9429,1800.004,31.00,38.00,10.00,1.00,6.00,2.00,0,2.900981,0,2.895027E-08,2.897354,,1.210973E-07,10.57775,0.011,6945.094,,10008039200,62.985957,30.25374,0.07425487,30.0252,0.03998041,30.01432,0.01132011,
2021/12/14 00:35:18,472867.363,7791.3817,31.00,39.00,10.00,1.00,6.00,2.00,0.04999963,4.200228,0.21000984591564,2.853088,2.897369,3.81707720152601,10.89414,10.57779,7788.962,6945.139,,101.55,62.986283,30.1276,-0.005069375,30.2798,0.05793989,30.19847,0.06238163,
2021/12/14 01:05:18,474667.4085,1800.003,31.00,40.00,10.00,1.00,6.00,2.00,0,4.188746,0,2.853088,2.897369,,10.89414,10.57779,7788.965,6945.139,,101.55,62.986283,30.04399,-0.04457772,30.10615,-0.01983941,30.13584,-0.03088117,
2021/12/14 01:06:13,474722.4545,55.0052,31.00,41.00,10.00,1.00,6.00,2.00,-0.0007705688,4.079198,-0.0031433027078224,2.858343,3.022003,3.73246383584826,10.91584,11.01834,7793.983,6995.119,,105.73,65.695717,34.38793,-0.06520391,33.99814,-0.03168821,30.35878,-0.003278255,
2021/12/14 01:16:13,475322.4974,600.0026,31.00,42.00,10.00,1.00,6.00,2.00,0,4.119151,0,2.858343,3.022003,,10.91584,11.01834,7793.983,6995.119,,105.73,65.695717,30.55532,0.02773881,30.35579,-0.07993758,30.06979,-0.06017506,
2021/12/14 01:28:54,476083.0795,760.5421,31.00,43.00,10.00,1.00,6.00,2.00,0.04999911,4.200067,0.20999961194037,2.982226,3.022003,4.19544520435248,11.43485,11.01834,8554.043,6995.163,,101.33,65.695717,30.04601,0.01157343,30.30389,0.0716275,30.22257,0.05622625,
2021/12/14 01:58:54,477883.1255,1800.0029,31.00,44.00,10.00,1.00,6.00,2.00,0,4.192463,0,2.982226,3.022003,,11.43485,11.01834,8554.048,6995.163,,101.33,65.695717,30.05508,0.06855249,30.06603,-0.04402936,30.02693,-0.04846573,
2021/12/14 01:59:54,477943.1583,60.0037,31.00,45.00,10.00,1.00,6.00,2.00,0,4.192407,0,2.982226,3.022003,,11.43485,11.01834,8554.048,6995.163,,101.33,65.695717,29.87355,-0.04220366,30.13114,0.0386709,30.19091,0.04089236,
2021/12/14 02:09:59,478548.4315,55.0033,31.00,22.00,0.00,0.00,10.00,3.00,0.007514954,3.708185,0.02786683969849,3.04283,4.44563,3.48362745988268,11.67344,15.85386,8611.52,7542.259,,146.1,96.64413,48.93432,-0.02167344,47.13949,-0.04086256,30.42653,-0.04007161,
2021/12/14 02:12:59,478728.4815,180.0017,31.00,24.00,0.00,0.00,11.00,3.00,0,3.766095,0,3.04283,4.44563,,11.67344,15.85386,8611.532,7542.259,,146.1,96.64413,39.1663,0.04178286,38.42733,0.0399065,30.45725,0.04278481,
2021/12/14 02:19:28,479117.3938,3.7204,31.00,22.00,0.00,1.00,7.00,3.00,-50.00029,2.499673,-124.98437490517,3.085277,5.47585,,11.82522,18.93839,8648.093,7894.174,,177.48,119.040217,51.84799,-0.02151012,49.53424,-0.02561331,30.30643,-0.03324687,
2021/12/14 02:49:28,480917.4369,1800.002,31.00,26.00,0.00,1.00,7.00,3.00,0,3.478858,0,3.085277,5.475903,,11.82522,18.93852,8648.093,7894.178,,177.48,119.04137,30.08675,0.05160749,30.32354,0.08160532,30.29164,0.06179273,
2021/12/14 04:37:56,487425.9048,6508.4275,31.00,27.00,0.00,1.00,7.00,3.00,0.0499994,4.199992,0.2099970800048,5.40918,5.47643,3.90590541502664,20.88751,18.94035,15153.99,7894.229,,101.24,119.052826,30.26324,0.0586307,30.19246,-0.03002107,30.2099,-0.001348853,
2021/12/14 05:07:56,489225.9486,1800.0038,31.00,28.00,0.00,1.00,7.00,3.00,0,4.188927,0,5.40918,5.47643,,20.88751,18.94035,15153.99,7894.229,,101.24,119.052826,30.20876,0.06516516,30.14708,0.02859652,30.15744,0.01316488,
2021/12/14 05:07:58,489228.0399,2.0494,31.00,29.00,0.00,1.00,7.00,3.00,0.2499982,4.193043,1.0482532025226,5.40918,5.47643,,20.88751,18.94035,15153.99,7894.229,,101.24,119.052826,30.208171279061,0.0621535965775933,30.1420575270833,0.0252874394328554,30.1531280987828,0.0109682224856958,
2021/12/14 05:12:59,489528.0826,300.0024,31.00,30.00,0.00,1.00,7.00,3.00,0,4.188118,0,5.40918,5.47643,,20.88751,18.94035,15153.99,7894.229,,101.24,119.052826,30.11483,0.04146099,30.21764,0.080176,30.22097,0.05814612,
2021/12/14 05:23:04,490133.4093,55.0048,32.00,22.00,1.00,0.00,10.00,3.00,-0.0009460449,3.705717,-0.0035057746686933,5.469851,6.901616,3.49076494092134,21.1263,23.77982,57.3746,547.6743,,126.18,150.03513,48.87593,0.02784729,47.01473,-0.04389524,30.30897,-0.02286196,
2021/12/14 05:26:04,490313.4624,180.0023,32.00,24.00,1.00,0.00,11.00,3.00,0,3.76435,0,5.469851,6.901616,,21.1263,23.77982,57.3746,547.6809,,126.18,150.03513,39.30645,0.02985597,38.27188,0.03348231,30.29917,0.03404617,
2021/12/14 05:32:33,490702.2884,3.5949,32.00,22.00,1.00,1.00,7.00,3.00,-49.98808,2.499881,-124.96425141848,5.51238,7.931733,,21.27827,26.86163,95.0001,898.7256,,143.89,172.428978,52.05029,0.0402081,49.49332,-0.03338695,30.24271,-0.04573882,
2021/12/14 06:02:33,492502.3331,1800.0027,32.00,26.00,1.00,1.00,7.00,3.00,0,3.476825,0,5.51238,7.931733,,21.27827,26.86163,95.0001,898.7256,,143.89,172.428978,29.96238,-0.06332576,29.92213,0.02348185,29.93945,-0.01401365,
2021/12/14 07:51:10,499019.8376,6517.4625,32.00,27.00,1.00,1.00,7.00,3.00,0.04999188,4.199962,0.20996399630856,7.840954,7.932144,3.90452629389155,30.35563,26.86306,6611.036,898.762,,101.16,172.437913,29.86348,0.08024096,29.61978,0.02331495,29.65816,-0.02965987,
2021/12/14 08:21:10,500819.883,1800.0035,32.00,28.00,1.00,1.00,7.00,3.00,0,4.188567,0,7.840954,7.932144,,30.35563,26.86306,6611.04,898.762,,101.16,172.437913,29.66107,-0.01747429,29.80534,0.04744828,29.87912,0.05850494,
2021/12/14 08:21:12,500821.9737,2.0505,32.00,29.00,1.00,1.00,7.00,3.00,0.2500472,4.194119,1.0487277124168,7.840954,7.932144,-∞,30.35563,26.86306,6611.04,898.762,,101.16,172.437913,29.6612644644903,-0.0168489583775622,29.8055351373778,0.0476528869237727,29.8800280616945,0.0588581040001963,
2021/12/14 08:26:12,501122.0222,300.0051,32.00,30.00,1.00,1.00,7.00,3.00,0,4.188137,0,7.840954,7.932144,,30.35563,26.86306,6611.04,898.762,,101.16,172.437913,29.71974,0.02214909,29.80018,0.0002712011,29.87435,0.03009379,
2021/12/14 08:36:18,501727.3221,55.0034,33.00,22.00,2.00,0.00,10.00,3.00,0.002609253,3.705624,0.009668910538872,7.901632,9.357306,3.40920209529644,30.59443,31.70171,58.5179,546.4944,,118.42,203.419696,48.71745,0.03087878,46.71643,0.01227498,30.10179,0.01269817,
2021/12/14 08:39:18,501907.3768,180.0026,33.00,24.00,2.00,0.00,11.00,3.00,0,3.763734,0,7.901632,9.357306,,30.59443,31.70171,58.527,546.4944,,118.42,203.419696,38.68231,-0.03715277,37.75359,-0.03132939,29.95579,0.03877938,
2021/12/14 08:45:47,502296.1356,3.5402,33.00,22.00,2.00,1.00,7.00,3.00,-49.96079,2.499988,-124.90137547052,7.944172,10.38708,,30.74639,34.78114,95.4813,898.1293,,130.75,225.806087,51.91665,0.003004074,49.35077,-0.01642823,29.98857,-0.0347358,
2021/12/14 09:15:47,504096.182,1800.0031,33.00,26.00,2.00,1.00,7.00,3.00,0,3.475683,0,7.944172,10.3871,,30.74639,34.78119,95.4813,898.1308,,130.75,225.806522,29.70092,-0.02962828,29.68992,0.03133893,29.72833,0.03576338,
2021/12/14 11:04:28,510617.3207,6521.0992,33.00,27.00,2.00,1.00,7.00,3.00,0.04999969,4.199985,0.20999794800465,10.27255,10.38755,3.90419672533242,39.82212,34.78274,6614.173,898.1767,,101.12,225.816304,29.96581,0.01950383,29.55992,-0.04485071,29.57707,-0.04266381,
2021/12/14 11:34:28,512417.3638,1800.002,33.00,28.00,2.00,1.00,7.00,3.00,0,4.188682,0,10.27255,10.38755,,39.82212,34.78274,6614.177,898.1767,,101.12,225.816304,30.15563,0.02808928,29.6797,-0.03833354,29.7817,-0.03614485,
2021/12/14 11:34:30,512419.4565,2.051699,33.00,29.00,2.00,1.00,7.00,3.00,0.004845679,4.190249,0.020304601584071,10.27255,10.38755,-∞,39.82212,34.78274,6614.177,898.1767,,101.12,225.816304,30.1511075558867,0.02441559729851,29.6795794194539,-0.0379525600386902,29.781340952899,-0.0348712771942267,
2021/12/14 11:39:30,512719.5006,300.0028,33.00,30.00,2.00,1.00,7.00,3.00,0,4.188225,0,10.27255,10.38755,,39.82212,34.78274,6614.177,898.1767,,101.12,225.816304,29.87153,-0.09068489,29.59039,-0.03643751,29.71356,-0.003328919,
2021/12/14 11:49:35,513324.7794,55.0032,34.00,22.00,3.00,0.00,10.00,3.00,0.01138306,3.704969,0.04217388442514,10.33321,11.81289,3.06013425950481,40.06085,39.62119,57.73,547.2655,,114.32,256.801957,48.81062,0.0107801,46.49609,-0.03890991,29.97273,-0.0314337,
2021/12/14 11:52:35,513504.8333,180.0024,34.00,24.00,3.00,0.00,11.00,3.00,0,3.763542,0,10.33321,11.81289,,40.06085,39.62119,57.7381,547.2655,,114.32,256.801957,38.95815,0.06727576,37.66933,0.04063368,29.71471,0.03469527,
2021/12/14 11:58:24,513853.0911,18.0695,34.00,22.00,3.00,1.00,6.00,3.00,-49.99766,2.499469,-124.96760124254,10.36948,12.76306,,40.19109,42.4656,89.1596,863.9003,,123.08,277.457826,52.23658,0.03672957,49.94429,0.05991936,30.09066,0.07341444,
2021/12/14 12:28:24,515653.1364,1800.002,34.00,26.00,3.00,1.00,6.00,3.00,0,3.492514,0,10.36948,12.76311,,40.19109,42.46574,89.1596,863.9041,,123.08,277.458913,30.10428,0.01648247,29.59992,-0.000795126,29.58882,-0.009630322,
2021/12/14 14:14:18,522007.6742,6354.4983,34.00,27.00,3.00,1.00,6.00,3.00,0.04999816,4.199987,0.20999162202392,12.62634,12.76353,3.91547474186354,49.01181,42.46717,6441.896,863.9404,,101.09,277.468043,30.04868,-0.05389154,29.87609,0.04785836,29.87219,0.03242552,
2021/12/14 14:44:18,523807.7181,1800.0019,34.00,28.00,3.00,1.00,6.00,3.00,0,4.188604,0,12.62634,12.76353,,49.01181,42.46717,6441.896,863.9404,,101.09,277.468043,30.16267,0.06025791,29.84648,0.05737841,29.77462,0.02869904,
2021/12/14 14:44:20,523809.8104,2.052,34.00,29.00,3.00,1.00,6.00,3.00,0.01928198,4.190875,0.0808083679325,12.62634,12.76353,-∞,49.01181,42.46717,6441.896,863.9404,,101.09,277.468043,30.1623134272279,0.060535207789501,29.846124437349,0.0570625794550277,29.7784550933661,0.028383109116325,
2021/12/14 14:49:20,524109.8552,300.0022,34.00,30.00,3.00,1.00,6.00,3.00,0,4.188509,0,12.62634,12.76353,,49.01181,42.46717,6441.896,863.9404,,101.09,277.468043,29.97509,-0.01238644,29.69155,-0.05365014,29.71582,-0.04263759,
2021/12/14 14:59:26,524715.1395,55.0048,35.00,22.00,4.00,0.00,10.00,3.00,0.00642395,3.705285,0.02380256557575,12.68699,14.18896,3.04100579652641,49.25051,47.30562,57.8077,547.155,,111.84,308.455652,49.10742,0.05191207,46.76071,-0.01546264,30.02756,-0.01379132,
2021/12/14 15:02:26,524895.1886,180.0023,35.00,24.00,4.00,0.00,11.00,3.00,0,3.763602,0,12.68699,14.18896,,49.25051,47.30562,57.8163,547.155,,111.84,308.455652,38.98176,0.0002646446,37.89451,0.01370072,30.01431,0.02937913,
2021/12/14 15:08:14,525243.4116,18.0323,35.00,22.00,4.00,1.00,6.00,3.00,-50.0062,2.499815,-125.006248853,12.72324,15.13866,,49.38066,50.14821,90.3498,862.6286,,118.98,329.101304,52.37305,0.02185941,50.00705,0.06505013,30.27598,0.05446076,
2021/12/14 15:38:14,527043.4582,1800.004,35.00,26.00,4.00,1.00,6.00,3.00,0,3.492067,0,12.72324,15.13871,,49.38066,50.14833,90.3498,862.6319,,118.98,329.102391,30.07638,-0.03036797,29.93915,0.01391053,29.98473,0.02274454,
2021/12/14 17:24:11,533400.7815,6357.2844,35.00,27.00,4.00,1.00,6.00,3.00,0.04999095,4.19981,0.2099524917195,14.97983,15.13923,3.91529497305929,58.20013,50.15016,6445.904,862.6746,,101.06,329.113696,29.52611,-0.06127954,29.53514,-0.0373745,29.54522,-0.03297627,
2021/12/14 17:54:11,535200.8257,1800.0038,35.00,28.00,4.00,1.00,6.00,3.00,0,4.188704,0,14.97983,15.13923,,58.20013,50.15016,6445.907,862.6746,,101.06,329.113696,30.09391,-0.04385412,29.89271,-0.03555238,29.94533,-0.03777981,
2021/12/14 17:54:13,535202.9144,2.0501,35.00,29.00,4.00,1.00,6.00,3.00,0.2500082,4.19406,1.048549391292,14.97983,15.13923,-∞,58.20013,50.15016,6445.907,862.6746,,101.06,329.113696,30.0993663976212,-0.0417143085038306,29.8984339900373,-0.0340105841026685,29.9486826371435,-0.0370531543896704,
2021/12/14 17:59:13,535502.9593,300.0027,35.00,30.00,4.00,1.00,6.00,3.00,0,4.188298,0,14.97983,15.13923,,58.20013,50.15016,6445.907,862.6746,,101.06,329.113696,30.15362,-0.05924523,30.19301,0.001788139,30.19633,0.021649,
2021/12/14 18:09:19,536108.2631,55.0025,36.00,22.00,5.00,0.00,10.00,3.00,0.002204895,3.703663,0.008166188030385,15.0405,16.56478,3.02605098098451,58.43887,54.98868,57.6131,547.4345,,110.13,360.103913,48.935,-0.07960081,46.80556,-0.09410381,30.17281,-0.04663169,
2021/12/14 18:12:19,536288.3184,180.0041,36.00,24.00,5.00,0.00,11.00,3.00,0,3.763444,0,15.0405,16.56478,,58.43887,54.98868,57.6203,547.4345,,110.13,360.103913,39.26885,-0.03172278,38.24314,0.02438664,30.1451,-0.001665354,
2021/12/14 18:18:07,536636.5159,18.0124,36.00,22.00,5.00,1.00,6.00,3.00,-50.0028,2.49958,-124.985998824,15.07676,17.51444,,58.56908,57.83075,88.8834,864.1785,,116.17,380.748696,52.44125,0.0251317,50.12994,-0.005447865,30.12156,-0.0453794,
