Repository: HVES-Battery-Testing-Consortium/LG-HG2

# Battery Testing Consortium (BTC)
The Battery Testing Consortium (BTC) has been developed within the High Voltage and Energy Storage Lab at Oxford Brookes University to provide accurate and comprehensive cell data to Formula Student Electric teams. Through the BTC, we aim to provide FS teams with information for improved and informed decisions for cell selection, pack architecture design, thermal cooling requirements, and end of life predictions. A range of tests are completed to provide a comprehensive electrochemical lithium-ion characterisation for modelling, validation, and battery management parameterisation.

File: Data/Round1/LG_HG2/Package 3/211208_FSD_ENDUR_450_LG_HG2_7_30C/211208_FSD_ENDUR_450_LG_HG2_7_30C_Channel_7_StatisticByStep.CSV (part 3 of 12)
Date_Time                    ,Test_Time(s),Step_Time(s),Cycle_Index,Step_Index,TC_Counter1,TC_Counter2,TC_Counter3,TC_Counter4,Current(A),Voltage(V),Power(W),Charge_Capacity(Ah),Discharge_Capacity(Ah),Mean_Voltage(V),Charge_Energy(Wh),Discharge_Energy(Wh),Charge_Time(s),Discharge_Time(s),V_Max_On_Cycle(V),Coulombic_Efficiency(%),mAh/g,Aux_Temperature_1(C),Aux_dT/dt_1(C),Aux_Temperature_2(C),Aux_dT/dt_2(C),Aux_Temperature_3(C),Aux_dT/dt_3(C)
2021/12/14 18:48:07,538436.5616,1800.003,36.00,26.00,5.00,1.00,6.00,3.00,0,3.492052,0,15.07676,17.51449,,58.56908,57.83087,88.8834,864.1822,,116.17,380.749783,30.1895,0.07413507,30.08039,0.04109561,30.04835,0.001393557,
2021/12/14 20:33:59,544788.3739,6351.7728,36.00,27.00,5.00,1.00,6.00,3.00,0.04999406,4.1999,0.209970052594,17.33302,17.51491,3.91537212566728,67.38694,57.83235,6438.868,864.2217,,101.05,380.758913,29.60657,-0.04279971,29.53402,-0.05820751,29.61477,-0.03173172,
2021/12/14 21:03:59,546588.419299,1800.002,36.00,28.00,5.00,1.00,6.00,3.00,0,4.188663,0,17.33302,17.51491,,67.38694,57.83235,6438.87,864.2217,,101.05,380.758913,30.37479,0.05113304,30.16461,0.05028903,30.14675,0.03045499,
2021/12/14 21:04:01,546590.5091,2.0494,36.00,29.00,5.00,1.00,6.00,3.00,0.2499962,4.194584,1.0486300605808,17.33302,17.51491,-∞,67.38694,57.83235,6438.87,864.2217,,101.05,380.758913,30.3725545502215,0.0496921248412722,30.1615834310702,0.0505278894570018,30.1456211752247,0.0315103099844527,
2021/12/14 21:09:01,546890.5539,300.0029,36.00,30.00,5.00,1.00,6.00,3.00,0,4.188179,0,17.33302,17.51491,,67.38694,57.83235,6438.87,864.2217,,101.05,380.758913,30.19559,-0.02225637,30.12924,0.03056705,30.18194,0.03719628,
2021/12/14 21:19:06,547495.840699,55.0026,37.00,22.00,6.00,0.00,10.00,3.00,0.006965637,3.704846,0.025806612376902,17.3937,18.94061,3.00710678326705,67.62574,62.67098,57.6988,547.3075,,108.89,411.752391,48.98481,-0.07627249,47.03988,-0.05500078,30.37992,-0.02384186,
2021/12/14 21:22:06,547675.8954,180.0034,37.00,24.00,6.00,0.00,11.00,3.00,0,3.763227,0,17.3937,18.94061,,67.62574,62.67098,57.7058,547.3075,,108.89,411.752391,39.32733,0.03485441,38.33872,0.03131628,30.29658,0.03404975,
2021/12/14 21:27:55,548024.0842,17.9886,37.00,22.00,6.00,1.00,6.00,3.00,-49.99494,2.499743,-124.97450130042,17.42998,19.89015,,67.75601,65.5123,89.7839,863.2763,,114.11,432.394565,52.54749,0.0900054,50.16908,0.0124526,30.18349,-0.0377655,
2021/12/14 21:57:55,549824.1295,1800.0036,37.00,26.00,6.00,1.00,6.00,3.00,0,3.49164,0,17.42998,19.89021,,67.75601,65.51244,89.7839,863.2806,,114.11,432.39587,29.92074,-0.008140206,29.70944,0.05158901,29.68027,-0.04540741,
2021/12/14 23:43:46,556175.5683,6351.3993,37.00,27.00,6.00,1.00,6.00,3.00,0.04999819,4.199995,0.20999214800905,19.68598,19.8907,3.9153327274704,76.57272,65.51414,6439.028,863.3268,,101.04,432.406522,29.89308,0.06950378,29.60708,0.03186584,29.60305,0.00538528,
2021/12/15 00:13:46,557975.6139,1800.0037,37.00,28.00,6.00,1.00,6.00,3.00,0,4.188749,0,19.68598,19.8907,,76.57272,65.51414,6439.03,863.3268,,101.04,432.406522,30.17077,0.0382185,29.94201,0.04083693,29.92402,0.005540252,
2021/12/15 00:13:48,557977.705,2.050199,37.00,29.00,6.00,1.00,6.00,3.00,0.00472641,4.189349,0.01980058100709,19.68598,19.8907,-∞,76.57272,65.51414,6439.03,863.3268,,101.04,432.406522,30.1667865677498,0.0378263052477588,29.9441935508989,0.0415557426380989,29.9276308689263,0.00700215002916003,
2021/12/15 00:18:48,558277.7493,300.0031,37.00,30.00,6.00,1.00,6.00,3.00,0,4.188143,0,19.68598,19.8907,,76.57272,65.51414,6439.03,863.3268,,101.04,432.406522,30.17881,0.03520668,30.08418,-0.0227958,30.14392,0.03987193,
2021/12/15 00:28:53,558883.0481,55.0034,38.00,22.00,7.00,0.00,10.00,3.00,0.01145935,3.704983,0.04245669694105,19.74665,21.31644,2.99751216835227,76.81149,70.35269,58.5673,546.4751,,107.95,463.40087,48.97603,-0.01114488,47.05222,-0.09644151,30.37152,-0.05128562,
2021/12/15 00:31:54,559063.1013,180.0026,38.00,24.00,7.00,0.00,11.00,3.00,0,3.763496,0,19.74665,21.31644,,76.81149,70.35269,58.5733,546.4751,,107.95,463.40087,39.04817,-0.05295277,38.37771,-0.01342535,30.3574,0.02604306,
2021/12/15 00:37:42,559411.2676,17.9683,38.00,22.00,7.00,1.00,6.00,3.00,-50.00626,2.499913,-125.01129945538,19.78293,22.26576,,76.94173,73.19334,90.5884,862.4691,,112.55,484.038261,52.35781,-0.01396537,50.40524,0.03240705,30.50698,0.03814578,
2021/12/15 01:07:42,561211.3163,1800.0051,38.00,26.00,7.00,1.00,6.00,3.00,0,3.491898,0,19.78293,22.26579,,76.94173,73.19341,90.5884,862.4712,,112.55,484.038913,29.99669,-0.05926728,30.21215,0.02345622,30.26489,0.05435169,
2021/12/15 02:53:33,567562.4949,6351.136,38.00,27.00,7.00,1.00,6.00,3.00,0.04999145,4.199987,0.20996344011115,22.03893,22.26621,3.91529092430819,85.75851,73.19489,6439.667,862.5095,,101.03,484.048043,30.14517,0.002199411,30.02223,-0.05885005,30.02547,-0.05446732,
2021/12/15 03:23:33,569362.5404,1800.0034,38.00,28.00,7.00,1.00,6.00,3.00,0,4.188444,0,22.03893,22.26621,,85.75851,73.19489,6439.67,862.5095,,101.03,484.048043,29.96955,-0.04413962,30.05795,0.02439618,30.13888,0.02881825,
2021/12/15 03:23:35,569364.6319,2.0501,38.00,29.00,7.00,1.00,6.00,3.00,0.02413195,4.190578,0.1011268187671,22.03893,22.26621,,85.75851,73.19489,6439.67,862.5095,,101.03,484.048043,29.9789412532992,-0.0410014843435452,30.0595238477682,0.0217568389757117,30.1373650537202,0.0266230356219503,
2021/12/15 03:28:35,569664.679,300.0037,38.00,30.00,7.00,1.00,6.00,3.00,0,4.188196,0,22.03893,22.26621,,85.75851,73.19489,6439.67,862.5095,,101.03,484.048043,29.97575,0.0005447865,30.05005,-0.003991723,30.10979,0.00924468,
2021/12/15 03:38:40,570270.006,55.0025,39.00,22.00,8.00,0.00,10.00,3.00,-0.006111145,3.704639,-0.022639586101655,22.09961,23.69213,3.00185479484679,85.99731,78.03388,57.5273,547.5539,,107.21,515.046304,48.98591,0.04940271,47.17186,0.05221486,30.48824,0.04740417,
2021/12/15 03:41:41,570450.0646,180.0047,39.00,24.00,8.00,0.00,11.00,3.00,0,3.763111,0,22.09961,23.69213,,85.99731,78.03388,57.5347,547.5579,,107.21,515.046304,39.10033,0.05969763,38.26395,0.01016736,30.28405,-0.01833498,
2021/12/15 03:47:29,570798.2462,17.9715,39.00,22.00,8.00,1.00,6.00,3.00,-50.00063,2.499918,-124.99747494834,22.13589,24.64149,,86.12756,80.87447,88.5497,864.5795,,111.32,535.684565,52.42665,0.07251501,50.37665,0.02728105,30.51955,0.02177715,
2021/12/15 04:17:29,572598.2926,1800.0037,39.00,26.00,8.00,1.00,6.00,3.00,0,3.491398,0,22.13589,24.64151,,86.12756,80.87452,88.5497,864.5811,,111.32,535.685,29.98107,-0.06918669,30.10255,-0.03253043,30.1976,0.01598597,
2021/12/15 06:03:27,578956.3528,6358.0174,39.00,27.00,8.00,1.00,6.00,3.00,0.04998979,4.200292,0.20997171501868,24.39245,24.642,3.91556112589029,94.94636,80.87623,6444.873,864.6226,,101.02,535.695652,30.25255,0.059129,30.22865,0.04520297,30.11199,0.01655281,
2021/12/15 06:33:27,580756.3978,1800.0033,39.00,28.00,8.00,1.00,6.00,3.00,0,4.188824,0,24.39245,24.642,,94.94636,80.87623,6444.877,864.6226,,101.02,535.695652,30.187,0.0392437,29.98652,0.02004325,29.98268,-0.01746416,
2021/12/15 06:33:29,580758.4881,2.0495,39.00,29.00,8.00,1.00,6.00,3.00,0.2500331,4.194215,1.0486925785165,24.39245,24.642,,94.94636,80.87623,6444.877,864.6226,,101.02,535.695652,30.180466490704,0.036141354283875,29.9866202567338,0.0193125622034686,29.9856311814389,-0.0155223966636195,
2021/12/15 06:38:29,581058.5345,300.0045,39.00,30.00,8.00,1.00,6.00,3.00,0,4.188156,0,24.39245,24.642,,94.94636,80.87623,6444.877,864.6226,,101.02,535.695652,30.038,-0.04001617,29.92317,0.06919324,29.91092,-0.05405068,
2021/12/15 06:48:34,581663.839,55.0027,40.00,22.00,9.00,0.00,10.00,3.00,0.01112366,3.704736,0.04121022365376,24.45313,26.06798,2.99323996571991,95.18513,85.715,58.4792,546.5893,,106.6,566.695217,48.62094,0.06253004,46.68281,0.05462527,29.97521,0.03665149,
2021/12/15 06:51:34,581843.8929,180.0026,40.00,24.00,9.00,0.00,11.00,3.00,0,3.763195,0,24.45313,26.06798,,95.18513,85.715,58.4918,546.5893,,106.6,566.695217,38.74488,-0.02310276,37.51761,-0.08521557,29.65937,-0.05794227,
2021/12/15 06:57:22,582192.0423,17.9541,40.00,22.00,9.00,1.00,6.00,3.00,-49.99533,2.499753,-124.97597615349,24.4894,27.01719,,95.31536,88.55474,89.2555,863.8239,,110.32,587.330217,51.8997,-0.008962154,49.74775,0.04015684,29.94963,0.03959239,
2021/12/15 07:27:23,583992.0839,1800.0024,40.00,26.00,9.00,1.00,6.00,3.00,0,3.491145,0,24.4894,27.01722,,95.31536,88.5548,89.2555,863.8257,,110.32,587.33087,29.51964,-0.06581008,29.64246,-0.052163,29.75151,-0.04335403,
2021/12/15 09:13:15,590344.1994,6352.075,40.00,27.00,9.00,1.00,6.00,3.00,0.04999895,4.199831,0.20998714017745,26.7452,27.01771,3.91513019942504,104.1308,88.5565,6439.646,863.8717,,101.02,587.341522,30.27318,5.90086E-05,30.03432,-0.03185272,29.95282,-0.03628612,
2021/12/15 09:43:15,592144.2433,1800.0022,40.00,28.00,9.00,1.00,6.00,3.00,0,4.188701,0,26.7452,27.01771,,104.1308,88.5565,6439.65,863.8717,,101.02,587.341522,30.08955,-0.05350053,29.91224,-0.01404881,29.92249,-0.02729535,
2021/12/15 09:43:17,592146.3384,2.0541,40.00,29.00,9.00,1.00,6.00,3.00,0.2500148,4.194077,1.0485813223396,26.7452,27.01771,-∞,104.1308,88.5565,6439.65,863.8717,,101.02,587.341522,30.0915862928368,-0.0509950792050147,29.9152878640424,-0.0144113196919388,29.9276820578077,-0.0268395852445725,
2021/12/15 09:48:17,592446.3821,300.0032,40.00,30.00,9.00,1.00,6.00,3.00,0,4.18821,0,26.7452,27.01771,,104.1308,88.5565,6439.65,863.8717,,101.02,587.341522,30.27126,0.09433806,29.9369,0.04580498,29.90478,0.03037572,
2021/12/15 12:48:17,603246.4226,10800.0021,41.00,32.00,10.00,1.00,6.00,3.00,0,4.182481,0,26.7452,27.01771,,104.1308,88.5565,0,0,,101.02,587.341522,29.78804,0.06037474,29.61667,0.01474977,29.66918,-0.0161612,
2021/12/15 12:57:46,603816.0015,300.0021,41.00,35.00,10.00,1.00,6.00,3.00,0,4.182817,0,0,0,,0,0,0,0,,0,0,29.93119,0.02775252,29.67354,0.04155695,29.68368,-0.0003856421,
2021/12/15 14:52:48,610717.9595,6901.9185,41.00,36.00,10.00,1.00,6.00,3.00,-1.500801,2.499996,-3.751996496796,2.416809E-06,2.877682,3.68004786997454,1.010923E-05,10.51278,0.0348,6900.753,,119069475,62.558304,31.83309,-0.0601542,31.32724,-0.04961908,29.8782,-0.005652308,
2021/12/15 15:22:48,612518.0139,1800.0045,41.00,38.00,10.00,1.00,6.00,3.00,0,2.905574,0,2.416809E-06,2.877684,,1.010923E-05,10.51279,0.0348,6900.759,,119069575,62.558348,30.07941,-0.01116455,29.78033,-0.0242722,29.7128,-0.02870262,
2021/12/15 17:31:40,620249.6331,7731.5768,41.00,39.00,10.00,1.00,6.00,3.00,0.04999453,4.199983,0.20997617609299,2.832772,2.877699,3.81998100022698,10.82172,10.51283,7729.706,6900.802,,101.59,62.558674,30.23495,-0.00852704,30.18765,0.06133497,30.12744,0.0503397,
2021/12/15 18:01:40,622049.6788,1800.0037,41.00,40.00,10.00,1.00,6.00,3.00,0,4.188323,0,2.832772,2.877699,,10.82172,10.51283,7729.708,6900.802,,101.59,62.558674,29.89032,0.003431439,29.92521,-0.05378067,30.01315,-0.04056394,
2021/12/15 18:02:35,622104.7267,55.0044,41.00,41.00,10.00,1.00,6.00,3.00,0.00680542,4.079349,0.02776168327158,2.838027,3.002685,4.0822693775984,10.84343,10.95351,7735.245,6950.292,,105.8,65.275761,34.42353,-0.03339171,33.88958,-0.04485726,29.95575,-0.02538383,
2021/12/15 18:12:35,622704.7709,600.0024,41.00,42.00,10.00,1.00,6.00,3.00,0,4.119098,0,2.838027,3.002685,,10.84343,10.95351,7735.245,6950.292,,105.8,65.275761,30.27496,-0.00426054,30.17351,0.01102507,29.92968,0.01986563,
2021/12/15 18:25:25,623474.5523,769.7394,41.00,43.00,10.00,1.00,6.00,3.00,0.04999263,4.199983,0.20996819612529,2.962413,3.002685,4.19572306625526,11.36455,10.95351,8504.844,6950.302,,101.36,65.275761,30.3691,0.03327787,30.27318,0.07924676,30.20596,0.06605566,
2021/12/15 18:55:25,625274.5987,1800.0043,41.00,44.00,10.00,1.00,6.00,3.00,0,4.192289,0,2.962413,3.002685,,11.36455,10.95351,8504.849,6950.302,,101.36,65.275761,30.25567,0.06492019,30.09724,0.01199424,30.04403,-0.02109885,
2021/12/15 18:56:25,625334.6338,60.0052,41.00,45.00,10.00,1.00,6.00,3.00,0,4.192324,0,2.962413,3.002685,,11.36455,10.95351,8504.849,6950.302,,101.36,65.275761,30.24511,0.08980989,29.97552,0.01985431,29.92224,-0.01765549,
2021/12/15 21:56:25,636134.674,10800.0022,41.00,47.00,10.00,1.00,6.00,4.00,0,4.18753,0,2.962413,3.002685,,11.36455,10.95351,8504.849,6950.302,,101.36,65.275761,29.91059,0.003592968,30.03416,-0.00882864,30.08683,-0.004419684,
2021/12/17 00:17:22,730991.3184,94856.6028,41.00,48.00,10.00,1.00,6.00,4.00,-0.1217499,2.4999,-0.30436257501,2.962413,6.213035,3.72484488361702,11.36456,22.83442,8504.881,101790.3,,209.73,135.065978,30.19757,0.02474487,30.10298,-0.02399623,29.94385,-0.06593704,
2021/12/17 02:17:22,738191.3655,7200.0044,41.00,49.00,10.00,1.00,6.00,4.00,0,2.796058,0,2.962413,6.213035,,11.36456,22.83442,8504.881,101790.3,,209.73,135.065978,30.01401,0.03823102,30.01075,-0.03404498,30.09871,0.01502335,
2021/12/18 00:31:29,818238.4081,80046.9992,41.00,50.00,10.00,1.00,6.00,4.00,0.1190109,4.200033,0.4998497073597,5.612434,6.213036,3.75692091404282,21.3351,22.83443,88541.85,101790.3,,110.7,135.066,30.10162,-0.01664162,30.27186,0.04838407,30.18347,0.03958106,
2021/12/18 00:41:34,818843.7301,55.0043,41.00,22.00,0.00,0.00,10.00,0.00,0.0007858276,3.704653,0.0029112185758228,5.673098,7.64071,3.04576018646087,21.57389,27.67332,88601.03,102336.3,,134.68,166.102391,48.94687,-0.02094626,47.47898,0.003061295,30.66495,0.05607069,
2021/12/18 00:44:34,819023.7856,180.0035,41.00,24.00,0.00,0.00,11.00,0.00,0,3.761946,0,5.673098,7.64071,,21.57389,27.67332,88601.04,102336.3,,134.68,166.102391,38.94347,-0.06644607,38.36286,-0.03033757,30.40581,0.02647996,
2021/12/18 00:50:23,819372.0566,18.0652,41.00,22.00,0.00,1.00,6.00,0.00,-50.00288,2.499912,-125.00279974656,5.709372,8.591304,,21.70418,30.51649,88632.73,102652.7,,150.48,186.767478,52.21774,-0.03959537,50.58284,0.06310821,30.68481,0.07451236,
2021/12/18 01:20:23,821172.1013,1800.0028,41.00,26.00,0.00,1.00,6.00,0.00,0,3.49262,0,5.709372,8.591331,,21.70418,30.51655,88632.73,102652.7,,150.48,186.768065,30.21572,0.05171835,30.25524,0.03376722,30.18095,0.01173019,
2021/12/18 03:06:24,827533.3912,6361.2481,41.00,27.00,0.00,1.00,6.00,0.00,0.04999647,4.199914,0.20998087430358,7.968216,8.591772,3.91557653248854,30.53368,30.5181,94993.11,102652.8,,107.83,186.777652,30.17693,0.06604731,29.9976,0.01021504,29.96552,-0.02287447,
2021/12/18 03:36:24,829333.4377,1800.0032,41.00,28.00,0.00,1.00,6.00,0.00,0,4.188652,0,7.968216,8.591772,,30.53368,30.5181,94993.12,102652.8,,107.83,186.777652,30.27588,0.07396817,30.18148,0.05245507,30.17068,0.01938403,
2021/12/18 03:36:26,829335.532,2.0525,41.00,29.00,0.00,1.00,6.00,0.00,0.2500145,4.194257,1.0486250667265,7.968216,8.591772,-∞,30.53368,30.5181,94993.12,102652.8,,107.83,186.777652,30.267906269355,0.0716163632611857,30.1803859166558,0.0519990047622358,30.1710130111966,0.0199688724875795,
2021/12/18 03:41:26,829635.5762,300.0041,41.00,30.00,0.00,1.00,6.00,0.00,0,4.188083,0,7.968216,8.591772,,30.53368,30.5181,94993.12,102652.8,,107.83,186.777652,29.93058,0.0008404255,30.10359,0.05582929,30.14217,0.06247282,
2021/12/18 03:51:31,830240.9079,55.0026,42.00,22.00,1.00,0.00,10.00,0.00,-0.003578186,3.704709,-0.013256137877874,8.028899,10.0188,3.04326880047574,30.77254,35.35715,58.0634,547.0329,,124.78,217.8,49.0243,-0.07247806,47.16612,-0.0492835,30.49642,0.0438118,
2021/12/18 03:54:31,830420.9644,180.0028,42.00,24.00,1.00,0.00,11.00,0.00,0,3.762854,0,8.028899,10.0188,,30.77254,35.35715,58.0634,547.0377,,124.78,217.8,39.17924,0.03362179,38.36654,0.04229665,30.31782,0.03639936,
2021/12/18 04:00:20,830769.2315,18.0446,42.00,22.00,1.00,1.00,6.00,0.00,-49.99451,2.497998,-124.88618599098,8.065149,10.96925,,30.90274,38.20027,90.9432,862.3022,,136.01,238.461957,52.39416,0.06164789,50.28542,-0.02710819,30.41047,-0.02601564,
2021/12/18 04:30:20,832569.2775,1800.0036,42.00,26.00,1.00,1.00,6.00,0.00,0,3.49214,0,8.065149,10.96927,,30.90274,38.20033,90.9432,862.304,,136.01,238.462391,30.09843,0.03950059,30.13806,-0.03559828,30.21901,-0.006930828,
2021/12/18 06:16:14,838923.4444,6354.1232,42.00,27.00,1.00,1.00,6.00,0.00,0.0499831,4.199966,0.2099273205746,10.32361,10.96973,3.915458215371,39.72971,38.20192,6444.279,862.3479,,106.26,238.472391,30.21252,0.08402705,30.20969,0.01479924,30.14949,-0.007249117,
2021/12/18 06:46:14,840723.4868,1800.0032,42.00,28.00,1.00,1.00,6.00,0.00,0,4.188964,0,10.32361,10.96973,,39.72971,38.20192,6444.279,862.3479,,106.26,238.472391,30.11481,0.04376829,30.03414,-0.01704693,30.02327,-0.03911793,
2021/12/18 06:46:16,840725.5826,2.0522,42.00,29.00,1.00,1.00,6.00,0.00,0.2499853,4.194217,1.0484925950101,10.32361,10.96973,,39.72971,38.20192,6444.279,862.3479,,106.26,238.472391,30.1093304391052,0.0421896746133231,30.0356422752816,-0.017644718186289,30.0264398210814,-0.0389718753837786,
2021/12/18 06:51:16,841025.6287,300.0043,42.00,30.00,1.00,1.00,6.00,0.00,0,4.188014,0,10.32361,10.96973,,39.72971,38.20192,6444.279,862.3479,,106.26,238.472391,30.00883,-0.05664647,30.0955,-0.03318787,30.09171,-0.03100276,
2021/12/18 07:01:21,841630.9642,55.0036,43.00,22.00,2.00,0.00,10.00,0.00,-0.003189087,3.705087,-0.011815844785569,10.38426,12.39667,3.01736902545897,39.96843,43.04046,58.3972,546.6844,,119.38,269.492826,48.91763,-0.03460526,47.12237,-0.02452731,30.5217,0.04517734,
2021/12/18 07:04:21,841811.0179,180.0024,43.00,24.00,2.00,0.00,11.00,0.00,0,3.76283,0,10.38426,12.39667,,39.96843,43.04046,58.3972,546.693,,119.38,269.492826,39.20441,0.02459288,38.40961,0.03675699,30.42512,0.02855539,
2021/12/18 07:10:10,842159.2436,18.0045,43.00,22.00,2.00,1.00,6.00,0.00,-50.00075,2.499718,-124.9877747885,10.42051,13.3467,,40.09862,45.88164,90.1799,862.9943,,128.08,290.145652,52.30239,-0.007625818,50.32239,0.00223279,30.40663,0.03540218,
2021/12/18 07:40:10,843959.287,1800.0023,43.00,26.00,2.00,1.00,6.00,0.00,0,3.491494,0,10.42051,13.3467,,40.09862,45.88164,90.1799,862.9943,,128.08,290.145652,30.28941,0.09953082,30.18798,0.04573882,30.15601,0.02590418,
2021/12/18 09:25:58,850307.1454,6347.8153,43.00,27.00,2.00,1.00,6.00,0.00,0.04998684,4.199855,0.2099374799082,12.67875,13.34715,3.91524599850523,48.92413,45.88322,6437.161,863.0391,,105.27,290.155435,30.27741,0.04512012,30.20815,-0.0152719,30.04911,-0.05719841,
2021/12/18 09:55:58,852107.1918,1800.0048,43.00,28.00,2.00,1.00,6.00,0.00,0,4.188625,0,12.67875,13.34715,,48.92413,45.88322,6437.161,863.0391,,105.27,290.155435,29.86519,-0.05169451,29.93563,-0.04297376,30.03063,-0.02755284,
2021/12/18 09:56:00,852109.2846,2.0494,43.00,29.00,2.00,1.00,6.00,0.00,0.2500341,4.194736,1.0488270404976,12.67875,13.34715,,48.92413,45.88322,6437.161,863.0391,,105.27,290.155435,29.8681345318562,-0.0486763102878013,29.9365635745517,-0.0420060281378369,30.0303750519713,-0.0270304319554684,
2021/12/18 10:01:00,852409.3331,300.0044,43.00,30.00,2.00,1.00,6.00,0.00,0,4.187932,0,12.67875,13.34715,,48.92413,45.88322,6437.161,863.0391,,105.27,290.155435,29.96596,-0.042454,30.13904,0.02622485,30.12116,0.01740634,
2021/12/18 10:11:05,853014.6514,55.0036,44.00,22.00,3.00,0.00,10.00,0.00,0.007537842,3.705069,0.027928224721098,12.73943,14.77418,2.99055354615388,49.16293,50.72161,58.4133,546.7062,,115.97,321.177826,48.94367,0.03826499,47.23038,0.04208088,30.50645,0.03692269,
2021/12/18 10:14:05,853194.706,180.0024,44.00,24.00,3.00,0.00,11.00,0.00,0,3.762758,0,12.73943,14.77418,,49.16293,50.72161,58.4267,546.7062,,115.97,321.177826,38.97453,-0.06127596,38.13277,-0.03537297,30.15066,-0.0425899,
2021/12/18 10:19:53,853542.8778,17.9637,44.00,22.00,3.00,1.00,6.00,0.00,-50.00133,2.499676,-124.98712456908,12.7757,15.72391,,49.29319,53.56135,90.227,862.9512,,123.08,341.82413,52.3317,0.07066965,50.22568,-0.01825333,30.29889,-0.02782226,
2021/12/18 10:49:53,855342.9233,1800.0021,44.00,26.00,3.00,1.00,6.00,0.00,0,3.491157,0,12.7757,15.72394,,49.29319,53.56142,90.227,862.9532,,123.08,341.824783,30.12145,-0.007505417,30.13959,0.02776146,30.15701,0.02336264,
2021/12/18 12:35:39,861688.8173,6345.855,44.00,27.00,3.00,1.00,6.00,0.00,0.04999884,4.200202,0.21000522776568,15.03368,15.7244,3.91528419552393,58.11731,53.56301,6434.931,862.994,,104.59,341.834783,30.14188,0.01935601,30.11773,-0.02052844,30.16337,0.0213784,
2021/12/18 13:05:39,863488.8626,1800.002,44.00,28.00,3.00,1.00,6.00,0.00,0,4.188713,0,15.03368,15.7244,,58.11731,53.56301,6434.931,862.994,,104.59,341.834783,29.87425,-0.0673157,30.10361,-0.0444001,30.09277,-0.01352072,
2021/12/18 13:05:41,863490.9547,2.051,44.00,29.00,3.00,1.00,6.00,0.00,0.2500463,4.194079,1.0487139358577,15.03368,15.7244,-∞,58.11731,53.56301,6434.931,862.994,,104.59,341.834783,29.8817526152871,-0.062922927167223,30.0985333941889,-0.0418711903472372,30.0865014339467,-0.0132941141150473,
2021/12/18 13:10:41,863791.0004,300.0035,44.00,30.00,3.00,1.00,6.00,0.00,0,4.188121,0,15.03368,15.7244,,58.11731,53.56301,6434.931,862.994,,104.59,341.834783,30.02705,-0.02420723,30.08734,0.02001703,30.06237,0.02885044,
2021/12/18 13:20:47,864396.2963,55.0034,45.00,22.00,4.00,0.00,10.00,0.00,0.01118469,3.704918,0.04143835930542,15.09436,17.15144,2.96091012315147,58.35614,58.40088,58.272,546.7323,,113.63,372.857391,49.0343,-0.02872825,47.10711,0.01689076,30.23071,0.002044439,
2021/12/18 13:23:47,864576.3479,180.0026,45.00,24.00,4.00,0.00,11.00,0.00,0,3.762491,0,15.09436,17.15144,,58.35614,58.40088,58.2807,546.7323,,113.63,372.857391,38.98378,-0.07170081,38.18945,-0.01941085,30.16594,-0.03959537,
2021/12/18 13:29:35,864924.4877,17.9301,45.00,22.00,4.00,1.00,6.00,0.00,-50.00288,2.499221,-124.96824775648,15.13066,18.10094,,58.48644,61.23952,89.9226,863.0857,,119.63,393.498696,52.5556,-0.03622293,50.44401,0.02367496,30.42741,0.04229486,
2021/12/18 13:59:35,866724.535,1800.0048,45.00,26.00,4.00,1.00,6.00,0.00,0,3.491013,0,15.13066,18.10094,,58.48644,61.23952,89.9226,863.0857,,119.63,393.498696,29.89337,0.03812134,29.89546,-0.02759695,29.9834,0.009909272,
2021/12/18 15:45:28,873077.3061,6352.7303,45.00,27.00,4.00,1.00,6.00,0.00,0.04999069,4.199946,0.20995819850274,17.38861,18.10141,3.91511505607488,67.31014,61.24114,6441.002,863.1289,,104.1,393.508913,30.26156,0.0841254,30.25124,0.04223585,30.2193,0.02460957,
2021/12/18 16:15:28,874877.351,1800.0029,45.00,28.00,4.00,1.00,6.00,0.00,0,4.188696,0,17.38861,18.10141,,67.31014,61.24114,6441.006,863.1289,,104.1,393.508913,30.20179,0.02379835,30.24257,0.007696152,30.22474,0.02093911,
2021/12/18 16:15:30,874879.4429,2.0501,45.00,29.00,4.00,1.00,6.00,0.00,0.2500137,4.193141,1.0483426960317,17.38861,18.10141,,67.31014,61.24114,6441.006,863.1289,,104.1,393.508913,30.205090818849,0.0248869647025879,30.2435743189134,0.00830737510377237,30.2255072956096,0.0214020929387151,
2021/12/18 16:20:30,875179.4872,300.0023,45.00,30.00,4.00,1.00,6.00,0.00,0,4.188208,0,17.38861,18.10141,,67.31014,61.24114,6441.006,863.1289,,104.1,393.508913,30.00678,-0.02793372,30.03174,-0.04013538,30.05617,-0.02691805,
2021/12/18 16:30:35,875784.7789,55.0036,46.00,22.00,5.00,0.00,10.00,0.00,-0.002738953,3.704507,-0.010146470561171,17.44927,19.52842,2.95684645901393,67.54889,66.07879,58.8722,546.1183,,111.92,424.53087,49.09444,0.00576973,47.08194,-0.02950549,30.29642,-0.03493965,
2021/12/18 16:33:35,875964.8327,180.004,46.00,24.00,5.00,0.00,11.00,0.00,0,3.762526,0,17.44927,19.52842,,67.54889,66.07879,58.8722,546.1253,,111.92,424.53087,38.94618,-0.01806021,38.2476,0.01719356,30.28155,0.05277991,
2021/12/18 16:39:23,876312.9382,17.9182,46.00,22.00,5.00,1.00,6.00,0.00,-50.00063,2.499763,-124.98972485069,17.48554,20.47755,,67.67912,68.91586,91.5826,861.347,,117.11,445.16413,52.53503,0.06056905,50.36249,0.05546212,30.26219,-0.01407921,
2021/12/18 17:09:23,878112.9839,1800.004,46.00,26.00,5.00,1.00,6.00,0.00,0,3.490682,0,17.48554,20.47755,,67.67912,68.91586,91.5826,861.347,,117.11,445.16413,30.20556,-0.005465746,30.13688,0.04010201,30.20371,0.04452825,
2021/12/18 18:55:09,884458.9333,6345.9071,46.00,27.00,5.00,1.00,6.00,0.00,0.04999386,4.200111,0.20997976131846,19.74329,20.47797,3.91524965312371,76.50183,68.91733,6435.81,861.3838,,103.72,445.173261,30.18496,0.08334696,30.30886,0.05036592,30.28401,0.03053844,
2021/12/18 19:25:09,886258.9789,1800.0022,46.00,28.00,5.00,1.00,6.00,0.00,0,4.188621,0,19.74329,20.47797,,76.50183,68.91733,6435.814,861.3838,,103.72,445.173261,30.0008,0.01596749,30.04512,-0.002373457,30.12604,0.01527905,
2021/12/18 19:25:12,886261.0718,2.0518,46.00,29.00,5.00,1.00,6.00,0.00,0.2500104,4.193354,1.0483821108816,19.74329,20.47797,-∞,76.50183,68.91733,6435.814,861.3838,,103.72,445.173261,30.0016380330634,0.0132555382096461,30.0445942083553,-0.00283835156417136,30.125752010342,0.0145908834200405,
2021/12/18 19:30:12,886561.116,300.0038,46.00,30.00,5.00,1.00,6.00,0.00,0,4.188001,0,19.74329,20.47797,,76.50183,68.91733,6435.814,861.3838,,103.72,445.173261,30.04106,-0.01212955,30.19311,0.04213274,30.22466,0.0509721,
2021/12/18 19:40:17,887166.417,55.0023,47.00,22.00,6.00,0.00,10.00,0.00,-0.0008544922,3.704829,-0.0031657474828338,19.80395,21.90519,2.94372692662818,76.74058,73.75562,57.8865,547.1588,,110.61,476.199783,48.86552,-0.06080151,46.87684,-0.05376935,30.26991,-0.05563974,
2021/12/18 19:43:17,887346.4729,180.006,47.00,24.00,6.00,0.00,11.00,0.00,0,3.762686,0,19.80395,21.90519,,76.74058,73.75562,57.8865,547.1626,,110.61,476.199783,39.14948,0.06299496,38.17992,0.02114415,30.20567,0.03032506,
2021/12/18 19:49:05,887694.5597,17.8955,47.00,22.00,6.00,1.00,6.00,0.00,-50.00239,2.499979,-125.00492494981,19.84022,22.85421,,76.87077,76.59203,89.7112,863.2628,,115.19,496.830652,52.39799,0.06191611,50.22845,-0.03475666,30.31588,-0.04059374,
2021/12/18 20:19:05,889494.6046,1800.0028,47.00,26.00,6.00,1.00,6.00,0.00,0,3.490788,0,19.84022,22.85421,,76.87077,76.59203,89.7112,863.2628,,115.19,496.830652,30.09542,0.05203664,30.19636,-0.0211978,30.12909,-0.05209088,
2021/12/18 22:04:59,895848.3015,6353.6568,47.00,27.00,6.00,1.00,6.00,0.00,0.04999847,4.199794,0.20998327431518,22.09814,22.8547,3.91504244696221,85.69396,76.59373,6441.823,863.3083,,103.42,496.841304,30.30666,0.02533674,30.05709,-0.03499269,29.95443,-0.07031739,
2021/12/18 22:34:59,897648.3477,1800.0026,47.00,28.00,6.00,1.00,6.00,0.00,0,4.188518,0,22.09814,22.8547,,85.69397,76.59373,6441.828,863.3083,,103.42,496.841304,30.15701,0.06515145,29.95646,-0.02799213,30.05853,0.007302761,
2021/12/18 22:35:01,897650.4392,2.051,47.00,29.00,6.00,1.00,6.00,0.00,0.2500147,4.194349,1.0486489069303,22.09814,22.8547,,85.69397,76.59373,6441.828,863.3083,,103.42,496.841304,30.153442458437,0.060865683685,29.9619122995561,-0.0255879385612203,30.0620827301053,0.00762810439695435,
2021/12/18 22:40:01,897950.4824,300.0023,47.00,30.00,6.00,1.00,6.00,0.00,0,4.18826,0,22.09814,22.8547,,85.69397,76.59373,6441.828,863.3083,,103.42,496.841304,30.0783,-0.05862057,29.98652,-0.03844619,30.07447,-0.005367398,
2021/12/18 22:50:06,898555.7923,55.0065,48.00,22.00,7.00,0.00,10.00,0.00,0.007820129,3.704213,0.028967423503477,22.15883,24.28182,2.93588637938678,85.93283,81.43146,59.5427,545.4487,,109.58,527.865652,49.20441,-0.04208803,47.3562,0.03856182,30.46735,0.009041429,
2021/12/18 22:53:06,898735.8489,180.0051,48.00,24.00,7.00,0.00,11.00,0.00,0,3.762495,0,22.15883,24.28182,,85.93283,81.43146,59.554,545.4487,,109.58,527.865652,39.36537,-0.02735734,38.30059,-0.01390696,30.24368,-0.03399253,
2021/12/18 22:58:54,899083.932,17.886,48.00,22.00,7.00,1.00,6.00,0.00,-50.00138,2.499025,-124.9546986545,22.19511,25.23075,,86.0631,84.26764,91.1592,861.7676,,113.68,548.494565,52.7978,0.09194732,50.48879,0.05874038,30.29058,0.02148926,
2021/12/18 23:28:54,900883.9797,1800.0046,48.00,26.00,7.00,1.00,6.00,0.00,0,3.490431,0,22.19511,25.23078,,86.0631,84.26771,91.1592,861.7696,,113.68,548.495217,30.14222,0.02189517,30.10396,0.05350709,30.10018,0.049119,
2021/12/19 01:14:57,907246.1867,6362.1667,48.00,27.00,7.00,1.00,6.00,0.00,0.04999831,4.199893,0.20998755218083,24.45291,25.23128,3.91516276302998,94.88583,84.26946,6451.774,861.8159,,103.18,548.506087,30.1213,-0.07789254,30.03647,-0.04631042,30.03265,-0.01985908,
2021/12/19 01:44:57,909046.2322,1800.0031,48.00,28.00,7.00,1.00,6.00,0.00,0,4.188839,0,24.45291,25.23128,,94.88583,84.26946,6451.774,861.8159,,103.18,548.506087,30.2684,-0.01896083,30.00899,0.03823102,29.98397,-0.008080006,
2021/12/19 01:44:59,909048.324,2.051499,48.00,29.00,7.00,1.00,6.00,0.00,0.2500011,4.194068,1.0485216134748,24.45291,25.23128,-∞,94.88583,84.26946,6451.774,861.8159,,103.18,548.506087,30.2666823116403,-0.0190475197316975,30.0132481972508,0.0391045998721013,29.9863290439703,-0.00594356508168813,
2021/12/19 01:49:59,909348.3681,300.002,48.00,30.00,7.00,1.00,6.00,0.00,0,4.188214,0,24.45291,25.23128,,94.88583,84.26946,6451.774,861.8159,,103.18,548.506087,30.06262,-0.09718895,30.10181,-0.03619254,30.16863,-0.00531435,
2021/12/19 02:00:04,909953.647,55.0041,49.00,22.00,8.00,0.00,10.00,0.00,0.004814148,3.704507,0.017834044965036,24.51357,26.65834,2.92691763713741,95.1246,89.10679,58.7832,546.1637,,108.75,579.52913,49.04939,-0.08289576,46.9957,0.000551939,30.35538,-0.02030969,
2021/12/19 02:03:04,910133.7001,180.0034,49.00,24.00,8.00,0.00,11.00,0.00,0,3.762443,0,24.51357,26.65834,,95.1246,89.10679,58.7931,546.1637,,108.75,579.52913,39.15973,0.04526973,38.17078,-0.03282666,30.21049,-0.002498627,
2021/12/19 02:08:52,910481.7611,17.8716,49.00,22.00,8.00,1.00,6.00,0.00,-49.99949,2.49968,-124.9827251632,24.54985,27.60704,,95.25483,91.94188,91.2801,861.5388,,112.45,600.153043,52.47516,-0.028373,50.31024,-0.04392505,30.22461,-0.05235851,
2021/12/19 02:38:52,912281.805,1800.0022,49.00,26.00,8.00,1.00,6.00,0.00,0,3.490093,0,24.54985,27.60709,,95.25483,91.94202,91.2801,861.5428,,112.45,600.15413,29.97579,-0.06285846,29.93207,-0.0403291,29.96352,-0.007247925,
2021/12/19 04:24:40,918629.4116,6347.5671,49.00,27.00,8.00,1.00,6.00,0.00,0.04999718,4.199997,0.20998800600846,26.80727,27.60755,3.91504492184096,104.076,91.94361,6437.377,861.584,,102.99,600.16413,30.11948,-0.05702257,30.03642,-0.02635896,30.09616,0.02437711,
2021/12/19 04:54:40,920429.458,1800.0031,49.00,28.00,8.00,1.00,6.00,0.00,0,4.18864,0,26.80727,27.60755,,104.076,91.94361,6437.379,861.584,,102.99,600.16413,30.18947,0.02304375,30.1151,0.03603995,30.18192,0.02060652,
2021/12/19 04:54:42,920431.5522,2.0524,49.00,29.00,8.00,1.00,6.00,0.00,0.2499914,4.193212,1.0482669383768,26.80727,27.60755,,104.076,91.94361,6437.379,861.584,,102.99,600.16413,30.1858061290769,0.0212955955478736,30.1132392483335,0.0359688963162774,30.1802965186058,0.0211304319719779,
2021/12/19 04:59:42,920731.5941,300.0015,49.00,30.00,8.00,1.00,6.00,0.00,0,4.188038,0,26.80727,27.60755,,104.076,91.94361,6437.379,861.584,,102.99,600.16413,30.10075,-0.05989134,30.1753,0.08174121,30.20685,0.06191492,
2021/12/19 05:09:47,921336.8921,55.0048,50.00,22.00,9.00,0.00,10.00,0.00,0.007347107,3.704535,0.027217615030245,26.86793,29.0349,2.92182273024115,104.3147,96.7815,58.388,546.636,,108.07,631.193478,49.2294,-0.03149033,47.38134,0.01443982,30.43692,0.04581869,
2021/12/19 05:12:47,921516.9474,180.0041,50.00,24.00,9.00,0.00,11.00,0.00,0,3.762445,0,26.86793,29.0349,,104.3147,96.7815,58.3962,546.636,,108.07,631.193478,39.2331,-0.087322,38.17951,-0.02113581,30.26171,0.009386539,
2021/12/19 05:18:35,921864.9924,17.859,50.00,22.00,9.00,1.00,6.00,0.00,-49.99533,2.499809,-124.97877589197,26.90421,29.98357,,104.445,99.61626,89.5772,863.3343,,111.45,651.816739,52.79046,0.06394386,50.46521,0.01667142,30.39305,0.04382372,
2021/12/19 05:48:35,923665.0378,1800.0022,50.00,26.00,9.00,1.00,6.00,0.00,0,3.489838,0,26.90421,29.98357,,104.445,99.61626,89.5772,863.3343,,111.45,651.816739,30.13272,-0.01375854,30.04537,-0.06078064,30.00625,-0.0541985,
2021/12/19 07:34:27,930016.3757,6351.2957,50.00,27.00,9.00,1.00,6.00,0.00,0.04999726,4.200094,0.20999319174244,29.16191,29.98411,3.91523884633578,113.267,99.61812,6439.239,863.3836,,102.82,651.828478,30.18344,-0.07840812,30.13822,-0.01476288,30.19799,0.01391709,
2021/12/19 08:04:27,931816.4229,1800.0039,50.00,28.00,9.00,1.00,6.00,0.00,0,4.188801,0,29.16191,29.98411,,113.267,99.61812,6439.24,863.3836,,102.82,651.828478,30.15829,0.0005561113,30.15356,-0.04285753,30.17277,-0.007572174,
2021/12/19 08:04:29,931818.5155,2.050199,50.00,29.00,9.00,1.00,6.00,0.00,0.2500308,4.194093,1.0486524280644,29.16191,29.98411,-∞,113.267,99.61812,6439.24,863.3836,,102.82,651.828478,30.1567745407612,-0.000245141679007557,30.1455792548795,-0.0432484110544018,30.1656769772247,-0.00915245939885029,
2021/12/19 08:09:29,932118.5605,300.0023,50.00,30.00,9.00,1.00,6.00,0.00,0,4.188025,0,29.16191,29.98411,,113.267,99.61812,6439.24,863.3836,,102.82,651.828478,30.28193,0.05844295,29.97583,0.006037951,29.99318,-0.02263784,
2021/12/19 11:09:29,942918.5998,10800.0024,51.00,32.00,10.00,1.00,6.00,0.00,0,4.182494,0,29.16191,29.98411,,113.267,99.61812,0,0,,102.82,651.828478,30.00879,-0.08045316,29.92019,0.005175471,29.97988,0.02283454,
2021/12/19 11:19:04,943493.4709,300.0023,51.00,35.00,10.00,1.00,6.00,0.00,0,4.182998,0,0,0,,0,0,0,0,,0,0,30.39631,0.03939211,30.14944,0.04247129,30.18558,0.02263308,
2021/12/19 13:13:10,950339.3331,6845.8206,51.00,36.00,10.00,1.00,6.00,0.00,-1.502609,2.499973,-3.756481929557,2.390917E-07,2.855484,3.68339771015592,9.998694E-07,10.44259,0.0208,6843.85,,1194305000,62.075739,32.06097,0.04517198,31.68951,0.04283071,30.12879,0.02753258,
2021/12/19 13:43:10,952139.3885,1800.0053,51.00,38.00,10.00,1.00,6.00,0.00,0,2.909383,0,2.390917E-07,2.855488,,9.998694E-07,10.4426,0.0208,6843.859,,1194306700,62.075826,30.44528,0.06292224,30.22001,0.05648792,30.07233,-0.03069043,
2021/12/19 15:51:27,959836.8354,7697.4069,51.00,39.00,10.00,1.00,6.00,0.00,0.04999456,4.199992,0.20997675204352,2.812513,2.855503,3.82359750646409,10.75095,10.44264,7695.517,6843.9,,101.53,62.076152,30.42046,0.08845866,30.10065,0.01044691,30.04744,-0.01602411,
2021/12/19 16:21:27,961636.8814,1800.0027,51.00,40.00,10.00,1.00,6.00,0.00,0,4.188662,0,2.812513,2.855503,,10.75095,10.44264,7695.521,6843.9,,101.53,62.076152,30.39969,0.02457976,30.07981,-0.05032659,29.97009,-0.05036116,
2021/12/19 16:22:22,961691.9246,55.0045,51.00,41.00,10.00,1.00,6.00,0.00,0.004867554,4.079081,0.019855147037874,2.817766,2.980753,4.08094595398817,10.77265,10.8832,7700.995,6893.447,,105.78,64.798978,34.68058,0.008718967,34.1838,0.04108548,30.18191,0.04364908,
2021/12/19 16:32:22,962291.9687,600.0031,51.00,42.00,10.00,1.00,6.00,0.00,0,4.119164,0,2.817766,2.980753,,10.77265,10.8832,7700.995,6893.447,,105.78,64.798978,30.56731,0.06319761,30.4454,0.04015744,30.07477,0.02475381,
2021/12/19 16:45:19,963068.588,776.5805,51.00,43.00,10.00,1.00,6.00,0.00,0.04999894,4.20006,0.2099985479364,2.942154,2.980753,4.1959506890749,11.29383,10.8832,8477.266,6893.458,,101.31,64.798978,30.28338,-0.03462136,30.18717,0.03423452,30.10578,0.02542853,
2021/12/19 17:15:19,964868.631,1800.0026,51.00,44.00,10.00,1.00,6.00,0.00,0,4.192359,0,2.942154,2.980753,,11.29383,10.8832,8477.266,6893.458,,101.31,64.798978,29.92918,-0.05051315,29.98681,-0.05494654,30.03946,-0.03731906,
2021/12/19 17:16:19,964928.6661,60.0049,51.00,45.00,10.00,1.00,6.00,0.00,0,4.192208,0,2.942154,2.980753,,11.29383,10.8832,8477.266,6893.458,,101.31,64.798978,30.1224,-0.01378596,30.23288,0.04745603,30.2574,0.05850852,
2021/12/19 17:26:24,965533.981,55.0041,51.00,22.00,0.00,0.00,10.00,1.00,-0.0009155273,3.705996,-0.0033929405116908,3.0028,4.408296,3.02459517019856,11.5326,15.72151,8535.827,7439.93,,146.81,95.832522,48.92927,-0.06870151,47.22271,0.01333594,30.47031,0.04908204,
2021/12/19 17:29:24,965714.0387,180.0039,51.00,24.00,0.00,0.00,11.00,1.00,0,3.764497,0,3.0028,4.408296,,11.5326,15.72151,8535.827,7439.938,,146.81,95.832522,38.98085,-0.05503178,38.33097,0.02310872,30.35221,0.04114389,
2021/12/19 17:35:13,966062.2586,18.0285,51.00,22.00,0.00,1.00,6.00,1.00,-50.00281,2.499918,-125.00292476958,3.039055,5.358558,,11.66285,18.56298,8567.264,7756.557,,176.32,116.490391,52.54187,0.06910086,50.34644,0.03065586,30.3117,-0.01217365,
2021/12/19 18:05:13,967862.3043,1800.004,51.00,26.00,0.00,1.00,6.00,1.00,0,3.492937,0,3.039055,5.358618,,11.66285,18.56313,8567.264,7756.561,,176.33,116.491696,29.96535,-0.04802763,30.12431,-0.01141012,30.20525,0.03711998,
2021/12/19 19:51:10,974219.7458,6357.4011,51.00,27.00,0.00,1.00,6.00,1.00,0.04999841,4.20013,0.2099998217933,5.292686,5.35917,3.91648686174541,20.4732,18.56506,14922.86,7756.608,,101.26,116.503696,30.33673,0.05432308,30.17192,-0.04819632,30.04815,-0.07028997,
2021/12/19 20:21:10,976019.791,1800.0043,51.00,28.00,0.00,1.00,6.00,1.00,0,4.188869,0,5.292686,5.35917,,20.4732,18.56506,14922.86,7756.608,,101.26,116.503696,30.1938,0.07118344,29.96511,0.02855957,29.94713,0.01092076,
2021/12/19 20:21:12,976021.8792,2.0495,51.00,29.00,0.00,1.00,6.00,1.00,0.2500193,4.19428,1.048650949604,5.292686,5.35917,-∞,20.4732,18.56506,14922.86,7756.608,,101.26,116.503696,30.1895183794868,0.0663863411474383,29.967223417834,0.026259263917595,29.9528044327753,0.0095835560363562,
2021/12/19 20:26:12,976321.9233,300.0039,51.00,30.00,0.00,1.00,6.00,1.00,0,4.188207,0,5.292686,5.35917,,20.4732,18.56506,14922.86,7756.608,,101.26,116.503696,29.99018,-0.08934796,30.03409,0.00900805,30.08677,0.02225101,
2021/12/19 20:36:18,976927.2125,55.0024,52.00,22.00,1.00,0.00,10.00,1.00,0.004394531,3.704609,0.016280019093379,5.353374,6.78686,2.95571913858773,20.71208,23.40271,58.8765,546.0948,,126.78,147.540435,49.3178,-0.06481528,47.14982,-0.0455749,30.35254,-0.009686351,
2021/12/19 20:39:18,977107.2689,180.0042,52.00,24.00,1.00,0.00,11.00,1.00,0,3.762597,0,5.353374,6.78686,,20.71208,23.40271,58.8841,546.0948,,126.78,147.540435,39.18319,-0.06657362,38.34669,-0.002166033,30.33291,0.03308892,
2021/12/19 20:45:06,977455.3976,17.9287,52.00,22.00,1.00,1.00,6.00,1.00,-50.00245,2.499203,-124.96627304735,5.389668,7.736426,,20.84239,26.24011,90.7746,862.166,,143.54,168.183174,52.45612,0.01959205,50.59218,0.09704947,30.39828,0.0437361,
2021/12/19 21:15:06,979255.4405,1800.0011,52.00,26.00,1.00,1.00,6.00,1.00,0,3.49106,0,5.389668,7.736483,,20.84239,26.24025,90.7746,862.1701,,143.54,168.184413,30.25034,-0.04754066,30.23349,0.04581869,30.18036,0.008336902,
2021/12/19 23:01:05,985614.6152,6359.1334,52.00,27.00,1.00,1.00,6.00,1.00,0.04999308,4.199825,0.209962187211,7.64796,7.736981,3.91537456059327,29.66817,26.24199,6447.894,862.206,,101.16,168.195239,30.22187,-0.03454149,30.25435,0.03412843,30.19417,0.00546813,
2021/12/19 23:31:05,987414.6599,1800.0032,52.00,28.00,1.00,1.00,6.00,1.00,0,4.188498,0,7.64796,7.736981,,29.66817,26.24199,6447.897,862.206,,101.16,168.195239,30.00359,-0.08859038,30.05678,-0.02887249,30.16594,0.006420016,
2021/12/19 23:31:07,987416.7526,2.0511,52.00,29.00,1.00,1.00,6.00,1.00,0.004329562,4.19005,0.0181410812581,7.64796,7.736981,,29.66817,26.24199,6447.897,862.206,,101.16,168.195239,30.0132926921554,-0.0848042522342785,30.062463452891,-0.0257941168228008,30.1661572470733,0.00845914196130336,
2021/12/19 23:36:07,987716.7958,300.0022,52.00,30.00,1.00,1.00,6.00,1.00,0,4.188238,0,7.64796,7.736981,,29.66817,26.24199,6447.897,862.206,,101.16,168.195239,30.36356,0.06359339,30.15648,0.06346703,30.09625,0.0414294,
2021/12/19 23:46:13,988322.0825,55.0031,53.00,22.00,2.00,0.00,10.00,1.00,0.005577087,3.704251,0.020658930096837,7.708628,9.164807,2.92467751640516,29.90695,31.0796,60.1017,544.879,,118.89,199.234935,49.04455,-0.02699733,47.11867,-0.07011771,30.34853,-0.03729582,
2021/12/19 23:49:13,988502.1318,180.002,53.00,24.00,2.00,0.00,11.00,1.00,0,3.762256,0,7.708628,9.164807,,29.90695,31.0796,60.1098,544.879,,118.89,199.234935,39.0951,-0.04263997,38.09678,-0.02941489,30.09287,-0.02991915,
2021/12/19 23:55:01,988850.1926,17.8783,53.00,22.00,2.00,1.00,6.00,1.00,-50.00025,2.499884,-124.994824971,7.744894,10.11368,,30.03714,33.91416,91.8297,860.9955,,130.59,219.862609,52.5407,-0.05764484,50.26394,-0.07908583,30.30342,-0.0382477,
2021/12/20 00:25:01,990650.237,1800.0021,53.00,26.00,2.00,1.00,6.00,1.00,0,3.490262,0,7.744894,10.11371,,30.03714,33.91423,91.8297,860.9975,,130.59,219.863261,30.17414,0.01444757,29.92422,-0.04200339,29.96272,-0.008923411,
2021/12/20 02:11:03,997012.7464,6362.4691,53.00,27.00,2.00,1.00,6.00,1.00,0.04999665,4.200025,0.20998717991625,10.00319,10.11416,3.91539612292428,38.86232,33.91582,6452.491,861.0396,,101.11,219.873043,30.1319,0.02660513,30.0795,0.03040969,30.05453,0.02601385,
2021/12/20 02:41:03,998812.7932,1800.0036,53.00,28.00,2.00,1.00,6.00,1.00,0,4.188655,0,10.00319,10.11416,,38.86232,33.91582,6452.493,861.0396,,101.11,219.873043,30.11044,0.004778504,29.96624,-0.004887581,30.06125,0.02600372,
