Repository: HVES-Battery-Testing-Consortium/LG-HG2

# Battery Testing Consortium (BTC)
The Battery Testing Consortium (BTC) has been developed within the High Voltage and Energy Storage Lab at Oxford Brookes University to provide accurate and comprehensive cell data to Formula Student Electric teams. Through the BTC, we aim to provide FS teams with information for improved and informed decisions for cell selection, pack architecture design, thermal cooling requirements, and end of life predictions. A range of tests are completed to provide a comprehensive electrochemical lithium-ion characterisation for modelling, validation, and battery management parameterisation.

File: Data/Round1/LG_HG2/Package 3/211208_FSD_ENDUR_450_LG_HG2_7_30C/211208_FSD_ENDUR_450_LG_HG2_7_30C_Channel_7_StatisticByStep.CSV (part 5 of 12)
Date_Time                    ,Test_Time(s),Step_Time(s),Cycle_Index,Step_Index,TC_Counter1,TC_Counter2,TC_Counter3,TC_Counter4,Current(A),Voltage(V),Power(W),Charge_Capacity(Ah),Discharge_Capacity(Ah),Mean_Voltage(V),Charge_Energy(Wh),Discharge_Energy(Wh),Charge_Time(s),Discharge_Time(s),V_Max_On_Cycle(V),Coulombic_Efficiency(%),mAh/g,Aux_Temperature_1(C),Aux_dT/dt_1(C),Aux_Temperature_2(C),Aux_dT/dt_2(C),Aux_Temperature_3(C),Aux_dT/dt_3(C)
2021/12/23 05:20:04,1267553.85,6362.7813,71.00,27.00,0.00,1.00,6.00,3.00,0.04998875,4.200143,0.20995989839125,5.265238,5.332429,3.91638460056811,20.37519,18.46231,14878.33,7688.072,,101.28,115.92237,30.08768,0.05968273,30.16926,-0.03440499,30.14433,-0.01898527,
2021/12/23 05:50:04,1269353.8952,1800.0019,71.00,28.00,0.00,1.00,6.00,3.00,0,4.188684,0,5.265238,5.332429,,20.37519,18.46231,14878.33,7688.072,,101.28,115.92237,30.17009,-0.003166795,30.39291,0.03106356,30.36105,0.02666533,
2021/12/23 05:50:06,1269355.9865,2.0509,71.00,29.00,0.00,1.00,6.00,3.00,0.250048,4.194237,1.048760573376,5.265238,5.332429,-∞,20.37519,18.46231,14878.33,7688.072,,101.28,115.92237,30.1697497202672,-0.00363996743151528,30.3866338415658,0.028624092239713,30.3561958810029,0.0253380360860266,
2021/12/23 05:55:06,1269656.0297,300.0022,71.00,30.00,0.00,1.00,6.00,3.00,0,4.188272,0,5.265238,5.332429,,20.37519,18.46231,14878.33,7688.072,,101.28,115.92237,30.24115,0.06057084,30.38836,0.006148219,30.33532,-0.007080436,
2021/12/23 06:05:12,1270261.3135,55.0044,72.00,22.00,1.00,0.00,10.00,3.00,-0.003700256,3.702705,-0.01370095639248,5.325926,6.761919,2.85195125058917,20.61405,23.2987,57.4015,547.5456,,126.96,146.998239,49.37538,-0.09350419,47.71889,-0.02811909,30.61707,0.02379119,
2021/12/23 06:08:12,1270441.3683,180.0035,72.00,24.00,1.00,0.00,11.00,3.00,0,3.761002,0,5.325926,6.761919,,20.61405,23.2987,57.4015,547.5524,,126.96,146.998239,39.36209,-0.006018877,38.47077,-0.02631664,30.3462,-0.02457201,
2021/12/23 06:14:00,1270789.3365,17.7794,72.00,22.00,1.00,1.00,6.00,3.00,-50.00491,2.499547,-124.98962277577,5.362229,7.71073,,20.74432,26.12842,89.0359,863.71,,143.8,167.624565,53.07409,0.06389618,50.92258,-0.003788471,30.58021,-0.01056075,
2021/12/23 06:44:00,1272589.3814,1800.0047,72.00,26.00,1.00,1.00,6.00,3.00,0,3.488556,0,5.362229,7.71079,,20.74432,26.12857,89.0359,863.7143,,143.8,167.62587,29.72608,-0.06673336,29.71513,0.0597924,29.73235,0.01343906,
2021/12/23 08:30:17,1278966.9948,6377.573,72.00,27.00,1.00,1.00,6.00,3.00,0.04999712,4.199862,0.20998100439744,7.620818,7.711272,3.91524718482981,29.56963,26.13025,6465.044,863.7578,,101.19,167.636348,29.95338,0.005224943,29.65342,-0.05985975,29.67768,-0.0532645,
2021/12/23 09:00:17,1280767.0417,1800.0035,72.00,28.00,1.00,1.00,6.00,3.00,0,4.188601,0,7.620818,7.711272,,29.56963,26.13025,6465.045,863.7578,,101.19,167.636348,29.83629,0.05420208,29.60664,-0.02799571,29.72981,-0.00371635,
2021/12/23 09:00:20,1280769.1332,2.051899,72.00,29.00,1.00,1.00,6.00,3.00,0.06253362,4.190253,0.26203168880586,7.620818,7.711272,,29.56963,26.13025,6465.045,863.7578,,101.19,167.636348,29.8366148584052,0.0534846431728833,29.6083184912001,-0.0279679997463605,29.7341789247483,-0.0016356527867024,
2021/12/23 09:05:20,1281069.1748,300.003,72.00,30.00,1.00,1.00,6.00,3.00,0,4.188067,0,7.620818,7.711272,,29.56963,26.13025,6465.045,863.7578,,101.19,167.636348,29.85559,0.05982935,29.79683,0.008671284,29.84942,-0.01560688,
2021/12/23 09:15:25,1281674.4607,55.0032,73.00,22.00,2.00,0.00,10.00,3.00,-0.001609802,3.702477,-0.005960254879554,7.681504,9.141272,2.81874152431434,29.80846,30.96746,58.6112,546.4146,,119,198.723304,49.19325,-0.03174901,47.33816,0.02782226,30.24402,0.04204512,
2021/12/23 09:18:25,1281854.5155,180.0026,73.00,24.00,2.00,0.00,11.00,3.00,0,3.760722,0,7.681504,9.141272,,29.80846,30.96746,58.6147,546.4198,,119,198.723304,39.14283,-0.06385326,38.24372,0.007067919,30.06582,-0.003843307,
2021/12/23 09:24:13,1282202.4324,17.7336,73.00,22.00,2.00,1.00,6.00,3.00,-49.99806,2.499895,-124.9899002037,7.717812,10.08978,,29.93872,33.7952,90.2123,862.5751,,130.73,219.343043,52.59225,-0.0266993,50.54363,-0.014956,30.03005,-0.008969903,
2021/12/23 09:54:13,1284002.4769,1800.0021,73.00,26.00,2.00,1.00,6.00,3.00,0,3.487671,0,7.717812,10.08978,,29.93872,33.7952,90.2123,862.5751,,130.73,219.343043,29.91937,0.04099965,29.88327,0.04069567,29.87938,0.04070878,
2021/12/23 11:40:29,1290378.9694,6376.453,73.00,27.00,2.00,1.00,6.00,3.00,0.04999802,4.199999,0.20999163400198,9.976797,10.09027,3.91495308556853,38.76478,33.79689,6464.776,862.6219,,101.14,219.353696,29.78521,-0.00275135,29.82381,0.05117416,29.8976,0.05781591,
2021/12/23 12:10:29,1292179.0144,1800.0046,73.00,28.00,2.00,1.00,6.00,3.00,0,4.188735,0,9.976797,10.09027,,38.76478,33.79689,6464.778,862.6219,,101.14,219.353696,29.8804,-0.007425547,29.74975,-0.01434386,29.74579,-0.03642738,
2021/12/23 12:10:32,1292181.1064,2.0509,73.00,29.00,2.00,1.00,6.00,3.00,0.2500336,4.194229,1.0486981760944,9.976797,10.09027,,38.76478,33.79689,6464.778,862.6219,,101.14,219.353696,29.8795404427764,-0.00910814837886416,29.7505529941161,-0.0132198914597845,29.748496275348,-0.0353773218663817,
2021/12/23 12:15:32,1292481.1523,300.0042,73.00,30.00,2.00,1.00,6.00,3.00,0,4.18819,0,9.976797,10.09027,,38.76478,33.79689,6464.778,862.6219,,101.14,219.353696,29.77824,-0.08588374,29.64381,-0.04896998,29.75993,-0.002622008,
2021/12/23 12:25:37,1293086.4366,55.0041,74.00,22.00,3.00,0.00,10.00,3.00,0.006416321,3.702381,0.023755664960301,10.03745,11.52008,2.80347116715588,39.00348,38.63327,58.7667,546.152,,114.77,250.436522,49.04381,-0.04516602,47.10604,0.01053452,30.06723,0.03738999,
2021/12/23 12:28:37,1293266.4872,180.0017,74.00,24.00,3.00,0.00,11.00,3.00,0,3.7606,0,10.03745,11.52008,,39.00348,38.63327,58.7775,546.152,,114.77,250.436522,39.16377,0.02849936,38.09813,-0.02615452,29.92477,-0.01998663,
2021/12/23 12:34:25,1293614.3718,17.7013,74.00,22.00,3.00,1.00,6.00,3.00,-49.99796,2.499538,-124.97180094248,10.07373,12.46807,,39.13363,41.45885,91.3718,861.2036,,123.77,271.045,52.6013,0.002646446,50.474,0.02436757,30.14811,0.03863156,
2021/12/23 13:04:25,1295414.4157,1800.0035,74.00,26.00,3.00,1.00,6.00,3.00,0,3.487345,0,10.07373,12.46807,,39.13363,41.45885,91.3718,861.2036,,123.77,271.045,29.85039,-0.01077056,29.78952,-0.03820539,29.89938,0.03889561,
2021/12/23 14:50:46,1301795.5555,6381.0987,74.00,27.00,3.00,1.00,6.00,3.00,0.04998962,4.199944,0.20995360458128,12.33203,12.46857,3.91491468798828,47.95663,41.46062,6469.021,861.2518,,101.11,271.05587,30.02827,0.02051353,29.92451,0.06619632,29.74575,-0.05465329,
2021/12/23 15:20:46,1303595.6021,1800.0038,74.00,28.00,3.00,1.00,6.00,3.00,0,4.188434,0,12.33203,12.46857,,47.95663,41.46062,6469.021,861.2518,,101.11,271.05587,29.84285,-0.06528676,29.74176,-0.05838633,29.78019,-0.04737616,
2021/12/23 15:20:48,1303597.6934,2.0511,74.00,29.00,3.00,1.00,6.00,3.00,0.250044,4.194231,1.048742296164,12.33203,12.46857,,47.95663,41.46062,6469.021,861.2518,,101.11,271.05587,29.8443198310598,-0.0626211626404536,29.7442577367288,-0.0569538556036914,29.7817375803098,-0.0464631189188759,
2021/12/23 15:25:48,1303897.7399,300.0047,74.00,30.00,3.00,1.00,6.00,3.00,0,4.188075,0,12.33203,12.46857,,47.95663,41.46062,6469.021,861.2518,,101.11,271.05587,29.81504,-0.006879568,29.6701,-0.03880024,29.73676,-0.003492236,
2021/12/23 15:35:53,1304503.0355,55.0042,75.00,22.00,4.00,0.00,10.00,3.00,0.002738953,3.701856,0.010139209596768,12.39271,13.89867,2.7868694266049,48.19544,46.29743,57.7408,547.295,,112.15,302.145,49.19785,0.07358193,47.1928,0.01507044,30.10057,0.0001615286,
2021/12/23 15:38:54,1304683.0893,180.0043,75.00,24.00,4.00,0.00,11.00,3.00,0,3.760296,0,12.39271,13.89867,,48.19544,46.29743,57.7465,547.295,,112.15,302.145,39.05479,-0.04742146,38.28027,-0.004497766,30.11006,0.01087129,
2021/12/23 15:44:41,1305030.9574,17.6783,75.00,22.00,4.00,1.00,6.00,3.00,-49.99157,2.499862,-124.97202616334,12.42903,14.84677,,48.32571,49.12296,90.1523,862.6067,,119.45,322.75587,52.80149,0.04911065,50.5715,-0.05106807,30.29911,0.004147291,
2021/12/23 16:14:41,1306830.9994,1800.0021,75.00,26.00,4.00,1.00,6.00,3.00,0,3.486891,0,12.42903,14.84683,,48.32571,49.1231,90.1523,862.6108,,119.45,322.757174,30.04612,0.05070388,29.91934,0.06092429,29.89428,0.03446102,
2021/12/23 18:00:58,1313207.2347,6376.1966,75.00,27.00,4.00,1.00,6.00,3.00,0.04999727,4.199893,0.20998318429211,14.68723,14.84729,3.91481055154096,57.148,49.12473,6463.701,862.6552,,101.09,322.767174,30.16667,-0.06106853,29.967,-0.005218387,29.99139,0.02346814,
2021/12/23 18:30:58,1315007.2809,1800.003,75.00,28.00,4.00,1.00,6.00,3.00,0,4.188506,0,14.68723,14.84729,,57.148,49.12473,6463.701,862.6552,,101.09,322.767174,29.99909,-0.09920895,29.7752,-0.0559026,29.8207,-0.02944112,
2021/12/23 18:31:00,1315009.3737,2.051899,75.00,29.00,4.00,1.00,6.00,3.00,0.2499995,4.194117,1.0485271529415,14.68723,14.84729,,57.148,49.12473,6463.701,862.6552,,101.09,322.767174,30.0058051313297,-0.0953162149430698,29.775333042929,-0.0551074943646268,29.8205955865621,-0.0287942548379159,
2021/12/23 18:36:00,1315309.4202,300.0031,75.00,30.00,4.00,1.00,6.00,3.00,0,4.188024,0,14.68723,14.84729,,57.148,49.12473,6463.701,862.6552,,101.09,322.767174,30.01081,-0.06233871,29.86636,0.04622936,29.96134,0.03299713,
2021/12/23 18:46:05,1315914.7015,55.0051,76.00,22.00,5.00,0.00,10.00,3.00,0.002227783,3.701729,0.008246648936807,14.74789,16.27748,2.76791183476205,57.38675,53.96138,58.2243,546.7322,,110.37,353.858261,49.00413,-0.1034975,47.0131,-0.03970981,30.14594,0.005227327,
2021/12/23 18:49:05,1316094.7528,180.0024,76.00,24.00,5.00,0.00,11.00,3.00,0,3.760137,0,14.74789,16.27748,,57.38675,53.96138,58.2321,546.7322,,110.37,353.858261,39.18756,0.07430196,38.16674,0.0191474,29.931,-0.0003862381,
2021/12/23 18:54:53,1316442.5895,17.6548,76.00,22.00,5.00,1.00,6.00,3.00,-50.00428,2.499382,-124.97979735496,14.78419,17.22499,,57.51691,56.78478,90.4839,862.0598,,116.51,374.456304,52.46942,-0.03741622,50.4836,-0.06041169,29.98868,-0.0497365,
2021/12/23 19:24:53,1318242.6327,1800.002,76.00,26.00,5.00,1.00,6.00,3.00,0,3.48667,0,14.78419,17.22504,,57.51691,56.7849,90.4839,862.063,,116.51,374.457391,30.15619,-0.0137037,30.32961,0.03573596,30.31889,0.06663978,
2021/12/23 21:11:07,1324616.9333,6374.2601,76.00,27.00,5.00,1.00,6.00,3.00,0.04998609,4.200053,0.20994422726277,17.04362,17.22552,3.91459553827432,66.34386,56.78659,6462.992,862.1107,,101.07,374.467826,30.34412,0.03494799,30.43506,0.06062567,30.30443,0.03640354,
2021/12/23 21:41:07,1326416.9779,1800.0042,76.00,28.00,5.00,1.00,6.00,3.00,0,4.188415,0,17.04362,17.22552,,66.34386,56.78659,6462.997,862.1107,,101.07,374.467826,30.24209,0.04788101,30.27112,0.01823068,30.30271,0.02485514,
2021/12/23 21:41:10,1326419.0692,2.051,76.00,29.00,5.00,1.00,6.00,3.00,0.2500386,4.194062,1.0486773907932,17.04362,17.22552,-∞,66.34386,56.78659,6462.997,862.1107,,101.07,374.467826,30.2333238018431,0.0463799182576922,30.2660159211776,0.0176829954117835,30.2995046358068,0.0250498058772407,
2021/12/23 21:46:10,1326719.1143,300.0032,76.00,30.00,5.00,1.00,6.00,3.00,0,4.188223,0,17.04362,17.22552,,66.34386,56.78659,6462.997,862.1107,,101.07,374.467826,30.14055,0.0610882,30.08111,-0.03284156,30.14086,0.006853342,
2021/12/23 21:56:15,1327324.3978,55.004,77.00,22.00,6.00,0.00,10.00,3.00,0.005203247,3.70227,0.01926382527069,17.10429,18.65566,2.7707761640967,66.58261,61.62325,59.5609,545.4575,,109.07,405.557826,49.27707,-0.08308768,47.49916,-0.0276494,30.56412,0.004444718,
2021/12/23 21:59:15,1327504.4511,180.0041,77.00,24.00,6.00,0.00,11.00,3.00,0,3.760465,0,17.10429,18.65566,,66.58261,61.62325,59.569,545.4575,,109.07,405.557826,39.27801,-0.004318953,38.60695,0.0515902,30.37889,0.0348413,
2021/12/23 22:04:51,1327840.163,5.5231,77.00,22.00,6.00,1.00,6.00,3.00,-47.32977,2.499942,-118.32167987334,17.1406,19.56602,,66.71285,64.33996,91.6762,848.9197,,114.15,425.348261,51.29227,0.06208539,49.30637,0.1337194,30.57056,0.06831169,
2021/12/23 22:34:51,1329640.2099,1800.0051,77.00,26.00,6.00,1.00,6.00,3.00,0,3.495212,0,17.1406,19.56602,,66.71285,64.33996,91.6762,848.9197,,114.15,425.348261,30.10728,-0.0711,30.29473,0.04710376,30.26987,0.009627342,
2021/12/24 00:19:41,1335930.8423,6290.5922,77.00,27.00,6.00,1.00,6.00,3.00,0.04999411,4.200059,0.20997821165249,19.36259,19.56654,3.92070206752014,75.40626,64.34177,6380.305,848.9686,,101.05,425.359565,30.17829,0.06686389,30.2807,0.002887845,30.17819,-0.008140206,
2021/12/24 00:49:41,1337730.8903,1800.0046,77.00,28.00,6.00,1.00,6.00,3.00,0,4.188857,0,19.36259,19.56654,,75.40626,64.34177,6380.31,848.9686,,101.05,425.359565,30.203,-0.01907051,30.18371,0.02435923,30.15879,0.002318025,
2021/12/24 00:49:43,1337732.9848,2.0526,77.00,29.00,6.00,1.00,6.00,3.00,0.2500093,4.193501,1.0484142495593,19.36259,19.56654,,75.40626,64.34177,6380.31,848.9686,,101.05,425.359565,30.1961977623914,-0.0210821646714677,30.1812039479401,0.0233533824405777,30.1577103920985,0.0013859497483505,
2021/12/24 00:54:43,1338033.0312,300.0029,77.00,30.00,6.00,1.00,6.00,3.00,0,4.188095,0,19.36259,19.56654,,75.40626,64.34177,6380.31,848.9686,,101.05,425.359565,29.97462,-0.1048774,30.28882,-0.02227306,30.29925,-0.01345932,
2021/12/24 01:04:49,1338638.3285,55.0051,78.00,22.00,7.00,0.00,10.00,3.00,0.01087189,3.702001,0.04024774765189,19.42329,20.99679,2.76964439148032,75.64514,69.17872,58.9303,546.1104,,108.1,456.451957,49.20789,-0.08730769,47.61185,-0.04284859,30.55561,0.04160523,
2021/12/24 01:07:49,1338818.3824,180.0042,78.00,24.00,7.00,0.00,11.00,3.00,0,3.760581,0,19.42329,20.99679,,75.64514,69.17872,58.9421,546.1104,,108.1,456.451957,39.40171,0.0103569,38.51889,-0.05897284,30.40221,-0.002657771,
2021/12/24 01:13:25,1339154.0757,5.5139,78.00,22.00,7.00,1.00,6.00,3.00,-47.45568,2.497954,-118.54210567872,19.45961,21.9069,,75.77541,71.89476,90.5603,849.9989,,112.58,476.236957,51.66665,0.0619483,49.1058,0.005161762,30.46103,-0.02329707,
2021/12/24 01:43:25,1340954.1204,1800.0028,78.00,26.00,7.00,1.00,6.00,3.00,0,3.494858,0,19.45961,21.90692,,75.77541,71.89482,90.5603,850.0008,,112.58,476.237391,30.16671,0.02800107,30.07911,-0.0292623,30.08944,-0.05134106,
2021/12/24 03:28:21,1347250.3917,6296.2312,78.00,27.00,7.00,1.00,6.00,3.00,0.04998498,4.200022,0.20993801566956,21.68132,21.90744,3.92074682376084,84.46783,71.89664,6384.103,850.0463,,101.04,476.248696,30.29928,0.07862806,30.39725,0.02424479,30.22424,-0.01764596,
2021/12/24 03:58:21,1349050.4374,1800.0041,78.00,28.00,7.00,1.00,6.00,3.00,0,4.188628,0,21.68132,21.90744,,84.46783,71.89664,6384.104,850.0463,,101.04,476.248696,30.13251,0.04707754,30.29607,0.006908178,30.29944,0.03118277,
2021/12/24 03:58:23,1349052.5299,2.051699,78.00,29.00,7.00,1.00,6.00,3.00,0.2500057,4.19437,1.048616407909,21.68132,21.90744,,84.46783,71.89664,6384.104,850.0463,,101.04,476.248696,30.1244044694592,0.042508015583553,30.2927960621437,0.00514178334695172,30.2978284587345,0.029341217171168,
2021/12/24 04:03:23,1349352.5748,300.0028,78.00,30.00,7.00,1.00,6.00,3.00,0,4.18821,0,21.68132,21.90744,,84.46783,71.89664,6384.104,850.0463,,101.04,476.248696,30.16159,0.06505787,30.26448,0.06441236,30.17607,0.04679561,
2021/12/24 04:13:28,1349957.8835,55.0048,79.00,22.00,8.00,0.00,10.00,3.00,0.001937866,3.701032,0.007172104077712,21.74201,23.33805,2.75257966724247,84.70667,76.73435,59.0734,546.0262,,107.34,507.348913,49.21346,-0.04650593,47.40591,-0.04305124,30.59668,0.04111528,
2021/12/24 04:16:28,1350137.9366,180.0026,79.00,24.00,8.00,0.00,11.00,3.00,0,3.760245,0,21.74201,23.33805,,84.70667,76.73435,59.0775,546.0262,,107.34,507.348913,39.19641,-0.01437187,38.27427,-0.04561782,30.18868,-0.0353843,
2021/12/24 04:22:16,1350485.7725,17.6293,79.00,22.00,8.00,1.00,6.00,3.00,-49.99463,2.499501,-124.96162767963,21.77833,24.28571,,84.83693,79.55803,90.358,862.4296,,111.51,527.950217,52.98067,-0.03419042,50.8015,-0.07551312,30.48229,-0.003733635,
2021/12/24 04:52:16,1352285.818,1800.0045,79.00,26.00,8.00,1.00,6.00,3.00,0,3.486334,0,21.77833,24.28571,,84.83693,79.55803,90.358,862.4296,,111.51,527.950217,30.1475,0.05913436,30.12336,-0.07265568,30.0278,-0.08152723,
2021/12/24 06:38:34,1358663.5348,6377.675,79.00,27.00,8.00,1.00,6.00,3.00,0.04998645,4.20001,0.2099435898645,24.03695,24.28617,3.91491705402785,93.6607,79.55962,6465.887,862.4734,,101.04,527.960217,29.79025,0.08458316,29.54635,0.0351572,29.58471,0.006453991,
2021/12/24 07:08:34,1360463.5796,1800.0014,79.00,28.00,8.00,1.00,6.00,3.00,0,4.188641,0,24.03695,24.28617,,93.6607,79.55962,6465.891,862.4734,,101.04,527.960217,29.66224,0.05963087,29.41093,-0.04762173,29.51992,-0.01229763,
2021/12/24 07:08:36,1360465.6727,2.051,79.00,29.00,8.00,1.00,6.00,3.00,0.003787756,4.190138,0.015871220350328,24.03695,24.28617,-∞,93.6607,79.55962,6465.891,862.4734,,101.04,527.960217,29.6611846548961,0.0554886977311878,29.418915657957,-0.0451014149838263,29.5250515439877,-0.0119339021940799,
2021/12/24 07:13:36,1360765.7192,300.0039,79.00,30.00,8.00,1.00,6.00,3.00,0,4.188046,0,24.03695,24.28617,,93.6607,79.55962,6465.891,862.4734,,101.04,527.960217,29.80519,-0.006859303,29.60372,-0.009535551,29.64209,-0.01174808,
2021/12/24 07:23:41,1361371.0123,55.0027,80.00,22.00,9.00,0.00,10.00,3.00,0.006309509,3.700761,0.023349984836349,24.09761,25.71675,2.74700976670289,93.89943,84.39648,57.389,547.6496,,106.72,559.059783,48.79565,-0.1260757,46.86792,-0.07634163,29.86308,-0.01724541,
2021/12/24 07:26:42,1361551.0695,180.0043,80.00,24.00,9.00,0.00,11.00,3.00,0,3.76012,0,24.09761,25.71675,,93.89943,84.39648,57.399,547.6496,,106.72,559.059783,38.88335,-0.06970048,37.8964,-0.008144379,29.8114,0.02924979,
2021/12/24 07:32:29,1361898.8828,17.6173,80.00,22.00,9.00,1.00,6.00,3.00,-49.98592,2.498374,-124.88352289408,24.13393,26.66437,,94.02965,87.2194,89.3684,863.3478,,110.49,579.660217,52.37823,-0.09786606,50.33768,-0.001461506,29.94252,0.0006854534,
2021/12/24 08:02:29,1363698.9267,1800.002,80.00,26.00,9.00,1.00,6.00,3.00,0,3.485923,0,24.13393,26.66441,,94.02965,87.2195,89.3684,863.3507,,110.49,579.661087,29.87924,0.03494263,29.7274,0.01902759,29.6881,-0.0273329,
2021/12/24 09:48:46,1370075.1632,6376.196,80.00,27.00,9.00,1.00,6.00,3.00,0.0499885,4.200114,0.209957398689,26.39221,26.66488,3.91476939165438,102.8515,87.22112,6463.235,863.3938,,101.03,579.671304,29.9499,0.05804658,29.74174,0.02835512,29.69538,-0.0268352,
2021/12/24 10:18:46,1371875.2096,1800.0045,80.00,28.00,9.00,1.00,6.00,3.00,0,4.188596,0,26.39221,26.66488,,102.8515,87.22112,6463.239,863.3938,,101.03,579.671304,30.03766,0.0177151,29.81561,-0.00207901,29.79756,-0.01753211,
2021/12/24 10:18:48,1371877.2994,2.0487,80.00,29.00,9.00,1.00,6.00,3.00,0.2500021,4.192542,1.0481443043382,26.39221,26.66488,,102.8515,87.22112,6463.239,863.3938,,101.03,579.671304,30.0358729837234,0.0176973172876822,29.809780082228,-0.00360395309134892,29.7948167467058,-0.0182408632578812,
2021/12/24 10:23:48,1372177.3426,300.0023,80.00,30.00,9.00,1.00,6.00,3.00,0,4.187915,0,26.39221,26.66488,,102.8515,87.22112,6463.239,863.3938,,101.03,579.671304,29.9495,0.06718874,29.85712,0.06760836,29.85322,0.03672779,
2021/12/24 13:23:48,1382977.3833,10800.0019,81.00,32.00,10.00,1.00,6.00,3.00,0,4.182462,0,26.39221,26.66488,,102.8515,87.22112,0,0,,101.03,579.671304,30.32723,0.01052797,30.05805,0.01539767,29.88325,-0.03752053,
2021/12/24 13:33:27,1383556.3747,300.0024,81.00,35.00,10.00,1.00,6.00,3.00,0,4.182921,0,0,0,,0,0,0,0,,0,0,29.9592,0.0213629,29.68253,-0.03214002,29.80572,0.0009697676,
2021/12/24 15:25:58,1390307.4211,6751.0045,81.00,36.00,10.00,1.00,6.00,3.00,-1.501442,2.499947,-3.753525423574,2.500021E-06,2.815094,3.68849253596232,1.045757E-05,10.30729,0.036,6749.462,,112602825,61.197696,31.80059,-0.02139568,31.23127,-0.02773941,29.78189,-0.02342641,
2021/12/24 15:55:58,1392107.4736,1800.0021,81.00,38.00,10.00,1.00,6.00,3.00,0,2.917993,0,2.500021E-06,2.815098,,1.045757E-05,10.3073,0.036,6749.471,,112602975,61.197783,29.99063,-0.01335979,29.5283,-0.05394936,29.58078,-0.06059468,
2021/12/24 18:02:42,1399711.3942,7603.882,81.00,39.00,10.00,1.00,6.00,3.00,0.04999635,4.200038,0.2099865698613,2.770167,2.815111,3.83024612803507,10.60054,10.30734,7601.584,6749.512,,101.62,61.198065,30.11344,-0.02200305,29.81839,-0.05596757,29.81446,-0.03613353,
2021/12/24 18:32:42,1401511.44,1800.004,81.00,40.00,10.00,1.00,6.00,3.00,0,4.188467,0,2.770167,2.815111,,10.60054,10.30734,7601.588,6749.512,,101.62,61.198065,30.02499,-0.0492239,29.70665,0.0007754564,29.73094,-0.04116654,
2021/12/24 18:33:37,1401566.4901,55.0073,81.00,41.00,10.00,1.00,6.00,3.00,0.001937866,4.078803,0.007904173654398,2.775419,2.941054,4.08393170922847,10.62225,10.74813,7606.7,6799.432,,105.97,63.935957,34.87909,0.06385446,34.09652,0.03579736,29.98795,0.003010035,
2021/12/24 18:43:37,1402166.5349,600.0022,81.00,42.00,10.00,1.00,6.00,3.00,0,4.118446,0,2.775419,2.941054,,10.62225,10.74813,7606.705,6799.432,,105.97,63.935957,30.42218,0.02747059,30.11611,-0.01597166,29.7313,-0.006511211,
2021/12/24 18:56:38,1402947.6096,781.0341,81.00,43.00,10.00,1.00,6.00,3.00,0.04999519,4.200025,0.20998104787975,2.900106,2.941054,4.19651871221304,11.14473,10.74813,8387.598,6799.439,,101.41,63.935957,29.96582,0.00795722,29.69415,-0.01355171,29.68309,-0.004726052,
2021/12/24 19:26:38,1404747.6557,1800.0043,81.00,44.00,10.00,1.00,6.00,3.00,0,4.19204,0,2.900106,2.941054,,11.14473,10.74813,8387.602,6799.439,,101.41,63.935957,30.21264,0.02772093,30.1181,0.07009208,30.08608,0.07232308,
2021/12/24 19:27:38,1404807.6861,60.003,81.00,45.00,10.00,1.00,6.00,3.00,0,4.191918,0,2.900106,2.941054,,11.14473,10.74813,8387.602,6799.439,,101.41,63.935957,30.16188,0.004099607,30.0178,0.06274045,30.00692,0.04510999,
2021/12/24 22:27:38,1415607.7277,10800.003,81.00,47.00,10.00,1.00,6.00,4.00,0,4.187256,0,2.900106,2.941054,,11.14473,10.74813,8387.602,6799.439,,101.41,63.935957,30.03693,-0.02749801,29.94549,-0.05954087,29.99107,-0.03309011,
2021/12/26 00:11:53,1508263.046,92655.2747,81.00,48.00,10.00,1.00,6.00,4.00,-0.1223297,2.499998,-0.3058240053406,2.900106,6.080707,3.73345138464345,11.14473,22.39364,8387.642,99433.08,,209.67,132.189283,30.11628,0.01070917,30.38132,0.05290508,30.25065,0.04853368,
2021/12/26 02:11:54,1515463.0907,7200.0026,81.00,49.00,10.00,1.00,6.00,4.00,0,2.816503,0,2.900106,6.080707,,11.14473,22.39364,8387.642,99433.09,,209.67,132.189283,30.09478,0.06640434,30.26104,0.07314205,30.23616,0.0422895,
2021/12/27 00:00:37,1593986.5638,78523.4325,81.00,50.00,10.00,1.00,6.00,4.00,0.1195221,4.200025,0.5019958080525,5.498072,6.080709,3.76578471958982,20.93522,22.39365,86901.77,99433.13,,110.6,132.189326,30.04415,-0.03176153,30.42898,0.03850102,30.36891,0.01867294,
2021/12/27 00:10:42,1594591.9006,55.004,81.00,22.00,0.00,0.00,10.00,0.00,-0.006782532,3.701444,-0.025105162376208,5.558756,7.512604,2.804957618402,21.17407,27.23077,86959.21,99980.81,,135.15,163.317478,49.52275,-0.03019333,47.82619,-0.002287626,30.76341,0.0108546,
2021/12/27 00:13:42,1594771.9598,180.0037,81.00,24.00,0.00,0.00,11.00,0.00,0,3.759163,0,5.558756,7.512604,,21.17407,27.23077,86959.21,99980.83,,135.15,163.317478,39.48346,0.06450295,38.73849,0.03230095,30.41395,-0.0002068281,
2021/12/27 00:19:30,1595119.9395,17.7533,81.00,22.00,0.00,1.00,6.00,0.00,-50.00242,2.49962,-124.9870490804,5.595078,8.461816,,21.3044,30.05863,86990.7,100297.2,,151.24,183.952522,53.08728,0.08861899,51.13799,-0.005017519,30.64951,0.01240492,
2021/12/27 00:49:30,1596919.9859,1800.0017,81.00,26.00,0.00,1.00,6.00,0.00,0,3.487665,0,5.595078,8.461816,,21.3044,30.05863,86990.7,100297.2,,151.24,183.952522,30.09696,0.0009459257,30.21383,-0.04900753,30.16775,-0.04021406,
2021/12/27 02:35:50,1603299.9207,6379.8933,81.00,27.00,0.00,1.00,6.00,0.00,0.04999899,4.200013,0.20999640798687,7.856517,8.462276,3.91529036917409,30.14118,30.06024,93369.39,100297.2,,107.71,183.962522,30.09766,0.03160775,30.19081,0.05013347,30.14472,0.03030181,
2021/12/27 03:05:50,1605099.963,1800.0021,81.00,28.00,0.00,1.00,6.00,0.00,0,4.188169,0,7.856517,8.462276,,30.14118,30.06024,93369.4,100297.2,,107.71,183.962522,29.95592,0.07322013,30.05415,0.02646685,30.00092,-0.01985967,
2021/12/27 03:05:53,1605102.0638,2.0572,81.00,29.00,0.00,1.00,6.00,0.00,0.2500238,4.194093,1.0486230694134,7.856517,8.462276,-∞,30.14118,30.06024,93369.4,100297.2,,107.71,183.962522,29.9581483522053,0.0695709409455852,30.0566616287751,0.026424598184087,30.0067741570832,-0.0174404776147567,
2021/12/27 03:10:53,1605402.1112,300.004,81.00,30.00,0.00,1.00,6.00,0.00,0,4.18781,0,7.856517,8.462276,,30.14118,30.06024,93369.4,100297.2,,107.71,183.962522,30.0872,0.07242024,30.17584,0.05483568,30.10856,0.01294017,
2021/12/27 03:20:58,1606007.4584,55.0031,82.00,22.00,1.00,0.00,10.00,0.00,-0.006477356,3.702229,-0.023980655226524,7.917212,9.893591,2.80464207185251,30.38007,34.8976,58.5822,546.5941,,124.96,215.078065,49.53016,-0.07059097,47.69059,0.001643896,30.52428,-0.02254367,
2021/12/27 03:23:58,1606187.5135,180.0023,82.00,24.00,1.00,0.00,11.00,0.00,0,3.75981,0,7.917212,9.893591,,30.38007,34.8976,58.5822,546.6005,,124.96,215.078065,39.27155,-0.09206772,38.6712,0.04730582,30.3737,0.02828598,
2021/12/27 03:29:46,1606535.4582,17.7289,82.00,22.00,1.00,1.00,6.00,0.00,-50.00543,2.499541,-124.99062250763,7.95353,10.84248,,30.51039,37.7249,90.4403,862.5456,,136.32,235.706087,52.78464,-0.06127596,50.83401,-0.02582908,30.42444,-0.02250314,
2021/12/27 03:59:46,1608335.5052,1800.0043,82.00,26.00,1.00,1.00,6.00,0.00,0,3.487464,0,7.95353,10.84248,,30.51039,37.7249,90.4403,862.5456,,136.32,235.706087,30.05286,0.02105415,30.29265,-0.01925528,30.30307,0.002796054,
2021/12/27 05:46:03,1614712.9436,6377.3945,82.00,27.00,1.00,1.00,6.00,0.00,0.0499942,4.199923,0.2099717904466,10.21457,10.84293,3.91495836613662,39.34463,37.72647,6467.167,862.5906,,106.15,235.71587,29.87968,-0.04945099,30.13751,0.0343281,30.17611,0.04096031,
2021/12/27 06:16:03,1616512.991,1800.0029,82.00,28.00,1.00,1.00,6.00,0.00,0,4.188352,0,10.21457,10.84293,,39.34463,37.72647,6467.171,862.5906,,106.15,235.71587,30.22564,0.08084178,30.1029,0.02284646,30.05675,0.005205274,
2021/12/27 06:16:06,1616515.0853,2.0509,82.00,29.00,1.00,1.00,6.00,0.00,0.01530087,4.190567,0.06411932089329,10.21457,10.84293,,39.34463,37.72647,6467.171,862.5906,,106.15,235.71587,30.218067333314,0.0779166093890031,30.1010192201848,0.0232437032798071,30.0558200588692,0.00604863980243266,
2021/12/27 06:21:06,1616815.1311,300.0032,82.00,30.00,1.00,1.00,6.00,0.00,0,4.187906,0,10.21457,10.84293,,39.34463,37.72647,6467.171,862.5906,,106.15,235.71587,29.90236,0.06144524,29.58813,-0.02081275,29.68303,-0.04289627,
2021/12/27 06:31:11,1617420.482,55.0035,83.00,22.00,2.00,0.00,10.00,0.00,-0.008590698,3.701852,-0.031801492572696,10.27524,12.2741,2.79203635571404,39.58342,42.563,57.6596,547.4958,,119.45,266.828261,49.0145,-0.09898543,47.01331,0.03789067,29.78245,-0.03215373,
2021/12/27 06:34:11,1617600.5406,180.0039,83.00,24.00,2.00,0.00,11.00,0.00,0,3.759797,0,10.27524,12.2741,,39.58342,42.563,57.6596,547.5067,,119.45,266.828261,38.93021,-0.04689455,37.82675,0.05943418,29.64163,0.04280686,
2021/12/27 06:39:59,1617948.4535,17.6933,83.00,22.00,2.00,1.00,6.00,0.00,-49.99715,2.499674,-124.9765759291,10.31154,13.22266,,39.71367,45.38869,89.1262,863.8346,,128.23,287.44913,52.58437,0.059582,50.3892,0.06483793,29.81258,0.04109383,
2021/12/27 07:09:59,1619748.5006,1800.0039,83.00,26.00,2.00,1.00,6.00,0.00,0,3.486718,0,10.31154,13.22266,,39.71367,45.38869,89.1262,863.8346,,128.23,287.44913,29.72099,0.02044916,29.5617,-0.03226101,29.58592,-0.04552484,
2021/12/27 08:56:21,1626130.4404,6381.8973,83.00,27.00,2.00,1.00,6.00,0.00,0.04999578,4.200105,0.2099875255569,12.57189,13.22306,3.91479231759115,48.54434,45.39008,6470.341,863.8635,,105.18,287.457826,29.88111,-0.008386374,29.62332,-0.06014645,29.65464,-0.04030168,
2021/12/27 09:26:21,1627930.4865,1800.0021,83.00,28.00,2.00,1.00,6.00,0.00,0,4.188617,0,12.57189,13.22306,,48.54434,45.39008,6470.345,863.8635,,105.18,287.457826,29.64108,-0.04252732,29.70057,0.06167531,29.82377,0.05064785,
2021/12/27 09:26:23,1627932.5786,2.049599,83.00,29.00,2.00,1.00,6.00,0.00,0.2500335,4.194186,1.048687005231,12.57189,13.22306,-∞,48.54434,45.39008,6470.345,863.8635,,105.18,287.457826,29.6424880801282,-0.0404883401763729,29.6955599014089,0.0584694445444787,29.8163787577774,0.0478128176987675,
2021/12/27 09:31:23,1628232.6234,300.003,83.00,30.00,2.00,1.00,6.00,0.00,0,4.188313,0,12.57189,13.22306,,48.54434,45.39008,6470.345,863.8635,,105.18,287.457826,29.69,-0.04183412,29.82726,0.02510011,29.89399,0.02069354,
2021/12/27 09:41:28,1628837.952,55.0041,84.00,22.00,3.00,0.00,10.00,0.00,0.006309509,3.701203,0.023352773639327,12.63257,14.65445,2.76546222845608,48.78316,50.22683,58.0485,547.0506,,116.01,318.575,49.48127,0.07650733,47.35942,0.005854368,30.13898,0.01047552,
2021/12/27 09:44:28,1629018.0091,180.0027,84.00,24.00,3.00,0.00,11.00,0.00,0,3.759697,0,12.63257,14.65445,,48.78316,50.22683,58.057,547.0506,,116.01,318.575,38.97295,-0.09195566,38.07182,-0.05152822,29.82737,-0.008286238,
2021/12/27 09:50:04,1629353.7407,5.5138,84.00,22.00,3.00,1.00,6.00,0.00,-47.42027,2.499544,-118.52905135688,12.66888,15.56508,,48.91343,52.94289,90.3048,850.4116,,122.86,338.371304,51.2271,-0.03375769,48.90791,0.03436446,30.08609,0.009222031,
2021/12/27 10:20:04,1631153.7866,1800.0039,84.00,26.00,3.00,1.00,6.00,0.00,0,3.494857,0,12.66888,15.56508,,48.91343,52.94289,90.3048,850.4116,,122.86,338.371304,29.77408,0.03756344,29.60078,-0.0186187,29.70982,0.005665421,
2021/12/27 12:04:57,1637446.2545,6292.4279,84.00,27.00,3.00,1.00,6.00,0.00,0.04999753,4.199957,0.20998747610621,14.89179,15.56544,3.92036722026659,57.61007,52.94414,6381.873,850.443,,104.52,338.37913,29.73978,-0.01772583,29.79242,0.0158298,29.89445,0.03570497,
2021/12/27 12:34:57,1639246.3026,1800.0038,84.00,28.00,3.00,1.00,6.00,0.00,0,4.18847,0,14.89179,15.56544,,57.61007,52.94414,6381.877,850.443,,104.52,338.37913,29.74393,-0.02396226,29.85306,0.02689779,29.86329,0.03573775,
2021/12/27 12:34:59,1639248.3978,2.0527,84.00,29.00,3.00,1.00,6.00,0.00,0.005525947,4.19166,0.02316289100202,14.89179,15.56544,,57.61007,52.94414,6381.877,850.443,,104.52,338.37913,29.7486104345139,-0.0215980515121085,29.8489413120389,0.0255131215001352,29.860836657912,0.0339802901680121,
2021/12/27 12:39:59,1639548.4434,300.0038,84.00,30.00,3.00,1.00,6.00,0.00,0,4.188119,0,14.89179,15.56544,,57.61007,52.94414,6381.877,850.443,,104.52,338.37913,29.80652,0.02696753,29.72983,0.01525581,29.83183,0.01305282,
2021/12/27 12:50:04,1640153.755,55.0043,85.00,22.00,4.00,0.00,10.00,0.00,0.01036072,3.701943,0.03835479487896,14.95248,16.99701,2.76720231615543,57.84889,57.78122,59.0654,546.0115,,113.67,369.500217,49.27727,0.05191684,47.34768,0.04597425,30.14094,0.04761159,
2021/12/27 12:53:04,1640333.8099,180.0033,85.00,24.00,4.00,0.00,11.00,0.00,0,3.759414,0,14.95248,16.99701,,57.84889,57.78122,59.0721,546.0115,,113.67,369.500217,39.09354,-0.06297827,38.06927,-0.04880071,29.90247,-0.03862858,
2021/12/27 12:58:40,1640669.5295,5.5121,85.00,22.00,4.00,1.00,6.00,0.00,-47.46568,2.497051,-118.52422370968,14.98879,17.90763,,57.97914,60.49675,91.2958,849.351,,119.47,389.296304,51.40227,0.04743934,48.85904,0.05456805,29.98685,-0.01734793,
2021/12/27 13:28:40,1642469.5752,1800.0045,85.00,26.00,4.00,1.00,6.00,0.00,0,3.494318,0,14.98879,17.90763,,57.97914,60.49675,91.2958,849.351,,119.47,389.296304,29.74914,0.01791596,29.74395,0.05506217,29.81771,0.039621,
2021/12/27 15:13:28,1648757.6038,6287.9901,85.00,27.00,4.00,1.00,6.00,0.00,0.04998679,4.199909,0.20993996920211,17.2117,17.90811,3.92020770524274,66.67533,60.49841,6378.47,849.3925,,104.05,389.306739,29.88033,-0.02334893,29.77293,0.02578795,29.83964,0.03242135,
2021/12/27 15:43:28,1650557.6494,1800.0039,85.00,28.00,4.00,1.00,6.00,0.00,0,4.18842,0,17.2117,17.90811,,66.67533,60.49841,6378.472,849.3925,,104.05,389.306739,29.86886,-0.03704667,29.63931,-0.05178154,29.74129,-0.05401373,
2021/12/27 15:43:30,1650559.7394,2.048299,85.00,29.00,4.00,1.00,6.00,0.00,0.005820453,4.190393,0.024389985508029,17.2117,17.90811,,66.67533,60.49841,6378.472,849.3925,,104.05,389.306739,29.8639403268373,-0.0369982119257132,29.6441183363778,-0.0494546630854158,29.7456243982206,-0.0513145452310537,
2021/12/27 15:48:30,1650859.7859,300.0036,85.00,30.00,4.00,1.00,6.00,0.00,0,4.188068,0,17.2117,17.90811,,66.67533,60.49841,6378.472,849.3925,,104.05,389.306739,29.7826,-0.07000446,29.77177,-0.01026392,29.88086,0.02726376,
2021/12/27 15:58:36,1651465.1145,55.0027,86.00,22.00,5.00,0.00,10.00,0.00,0.0007247925,3.701488,0.00268281074124,17.2724,19.33982,2.7670418397015,66.91422,65.33546,58.0064,547.1139,,111.97,420.43087,49.31346,-0.06537437,47.32188,-0.04362345,30.15745,-0.02755344,
2021/12/27 16:01:36,1651645.1723,180.0038,86.00,24.00,5.00,0.00,11.00,0.00,0,3.759292,0,17.2724,19.33982,,66.91422,65.33546,58.0173,547.1139,,111.97,420.43087,39.09281,-0.06094933,38.07697,0.02819419,29.80435,-0.006620288,
2021/12/27 16:07:11,1651980.9044,5.5159,86.00,22.00,5.00,1.00,6.00,0.00,-47.08032,2.499884,-117.69533868288,17.30873,20.25066,,67.04453,68.051,89.6018,851.0929,,117,440.231739,51.36056,-0.0302124,49.11698,0.1090372,30.2327,0.03605664,
2021/12/27 16:37:11,1653780.95,1800.0034,86.00,26.00,5.00,1.00,6.00,0.00,0,3.494097,0,17.30873,20.25072,,67.04453,68.05113,89.6018,851.0969,,117,440.233043,29.76198,-0.04763246,29.7158,-0.04219413,29.78248,-0.04883826,
2021/12/27 18:21:58,1660067.2326,6286.2394,86.00,27.00,5.00,1.00,6.00,0.00,0.04999908,4.199887,0.20999048610396,19.53203,20.25118,3.92028712805176,75.74187,68.05276,6374.958,851.1399,,103.68,440.243043,29.72445,-0.01419187,29.73782,-0.03530741,29.80451,-0.002207756,
2021/12/27 18:51:58,1661867.2765,1800.0032,86.00,28.00,5.00,1.00,6.00,0.00,0,4.188301,0,19.53203,20.25118,,75.74187,68.05276,6374.958,851.1399,,103.68,440.243043,30.08461,-0.01277328,29.95756,0.0600481,30.03139,0.07772923,
2021/12/27 18:52:00,1661869.3659,2.0478,86.00,29.00,5.00,1.00,6.00,0.00,0.2500293,4.194142,1.0486583883606,19.53203,20.25118,,75.74187,68.05276,6374.958,851.1399,,103.68,440.243043,30.0774286689166,-0.0136454164255469,29.954056263706,0.0590166933873125,30.0302600879213,0.0770685377881101,
2021/12/27 18:57:00,1662169.4134,300.0038,86.00,30.00,5.00,1.00,6.00,0.00,0,4.187891,0,19.53203,20.25118,,75.74187,68.05276,6374.958,851.1399,,103.68,440.243043,30.01194,0.002200603,29.70508,-0.07173955,29.81415,-0.0563103,
2021/12/27 19:07:05,1662774.7383,55.0021,87.00,22.00,6.00,0.00,10.00,0.00,0.0007247925,3.701203,0.0026826041753775,19.5927,21.68287,2.75664364925801,75.98061,72.8894,59.7304,545.3747,,110.67,471.366739,49.45063,-0.03418565,47.60897,0.02379417,30.18741,-0.0325501,
2021/12/27 19:10:05,1662954.7943,180.0021,87.00,24.00,6.00,0.00,11.00,0.00,0,3.759277,0,19.5927,21.68287,,75.98061,72.8894,59.7367,545.3747,,110.67,471.366739,39.24757,-0.05678773,38.23359,-0.06177902,30.01315,0.001128316,
2021/12/27 19:15:41,1663290.4484,5.4212,87.00,22.00,6.00,1.00,6.00,0.00,-47.23951,2.498966,-118.04992934666,19.62902,22.59249,,76.11086,75.60149,91.2207,849.3987,,115.1,491.141087,51.67482,0.0519383,49.28384,0.02831221,30.35667,0.03823519,
2021/12/27 19:45:41,1665090.4964,1800.0032,87.00,26.00,6.00,1.00,6.00,0.00,0,3.493978,0,19.62902,22.59249,,76.11086,75.60149,91.2207,849.3987,,115.1,491.141087,30.15986,-0.070948,30.09341,-0.03969789,30.0755,-0.02206981,
2021/12/27 21:30:37,1671386.8447,6296.3059,87.00,27.00,6.00,1.00,6.00,0.00,0.0499899,4.200068,0.2099609793132,21.85197,22.59288,3.92032269721075,84.80733,75.60283,6386.505,849.4402,,103.39,491.149565,29.87718,-0.07727981,30.03677,0.007205606,30.05414,-0.02367556,
2021/12/27 22:00:37,1673186.8915,1800.005,87.00,28.00,6.00,1.00,6.00,0.00,0,4.188566,0,21.85197,22.59288,,84.80733,75.60283,6386.507,849.4402,,103.39,491.149565,30.13658,0.01952291,30.27161,0.0617367,30.25381,0.04853308,
2021/12/27 22:00:39,1673188.9852,2.0509,87.00,29.00,6.00,1.00,6.00,0.00,0.2500067,4.193443,1.0483888460681,21.85197,22.59288,,84.80733,75.60283,6386.507,849.4402,,103.39,491.149565,30.1337636714809,0.0173269908880237,30.2667523555958,0.057233252880569,30.2496633454468,0.0450678408157774,
2021/12/27 22:05:39,1673489.0295,300.004,87.00,30.00,6.00,1.00,6.00,0.00,0,4.188087,0,21.85197,22.59288,,84.80733,75.60283,6386.507,849.4402,,103.39,491.149565,29.91483,-0.03890038,30.19365,0.03307581,30.23227,0.04853308,
2021/12/27 22:15:45,1674094.3547,55.0033,88.00,22.00,7.00,0.00,10.00,0.00,-0.007293701,3.700745,-0.026992127507245,21.91265,24.02469,2.75502365623488,85.04616,80.43997,59.1478,545.9272,,109.64,522.27587,49.45559,-0.07089972,47.7204,-0.03792644,30.53835,0.02120376,
2021/12/27 22:18:45,1674274.4088,180.0034,88.00,24.00,7.00,0.00,11.00,0.00,0,3.759593,0,21.91265,24.02469,,85.04616,80.43997,59.1521,545.9335,,109.64,522.27587,39.31582,-0.08056283,38.53016,-0.06257772,30.25136,-0.03059864,
2021/12/27 22:24:20,1674610.0325,5.4132,88.00,22.00,7.00,1.00,6.00,0.00,-47.16949,2.499722,-117.91061188178,21.94898,24.93424,,85.17643,83.15198,91.0339,849.5088,,113.6,542.048696,51.43547,0.01173496,49.46398,-0.01061559,30.52269,0.004408956,
2021/12/27 22:54:21,1676410.0769,1800.0036,88.00,26.00,7.00,1.00,6.00,0.00,0,3.49411,0,21.94898,24.9343,,85.17643,83.15211,91.0339,849.513,,113.6,542.05,30.11506,0.0462538,30.08379,0.01752377,29.99527,-0.03983676,
2021/12/28 00:39:08,1682697.5076,6287.3894,88.00,27.00,7.00,1.00,6.00,0.00,0.04999857,4.199904,0.20998919413728,24.17146,24.93474,3.92053292955784,93.87114,83.15365,6377.35,849.5549,,103.16,542.059565,30.22232,0.08028448,30.24774,0.0309813,30.15226,0.01335144,
2021/12/28 01:09:08,1684497.5535,1800.0022,88.00,28.00,7.00,1.00,6.00,0.00,0,4.188462,0,24.17146,24.93474,,93.87114,83.15365,6377.35,849.5549,,103.16,542.059565,30.18767,0.01292169,30.10717,-0.04534066,30.08928,-0.06080389,
2021/12/28 01:09:10,1684499.6421,2.0485,88.00,29.00,7.00,1.00,6.00,0.00,0.2500143,4.193608,1.0484619685944,24.17146,24.93474,-∞,93.87114,83.15365,6377.35,849.5549,,103.16,542.059565,30.182061657482,0.0112961765966124,30.1063181934823,-0.0431647733625074,30.0922001433381,-0.0591042428736513,
2021/12/28 01:14:10,1684799.6888,300.0046,88.00,30.00,7.00,1.00,6.00,0.00,0,4.188152,0,24.17146,24.93474,,93.87114,83.15365,6377.35,849.5549,,103.16,542.059565,30.00492,-0.05924642,30.12814,0.02963662,30.07495,0.007589459,
2021/12/28 01:24:15,1685405.0269,55.0045,89.00,22.00,8.00,0.00,10.00,0.00,-0.00164032,3.700758,-0.00607042736256,24.23217,26.3664,2.75601174968585,94.11003,87.9902,57.6206,547.5052,,108.81,573.182609,49.53867,-0.0865531,47.69234,-0.0786376,30.45555,-0.006501079,
2021/12/28 01:27:16,1685585.0863,180.0049,89.00,24.00,8.00,0.00,11.00,0.00,0,3.7594,0,24.23217,26.3664,,94.11003,87.9902,57.6264,547.5071,,108.81,573.182609,39.29359,-0.08669615,38.5685,-0.0211668,30.32566,0.01815975,
2021/12/28 01:32:51,1685920.7189,5.4195,89.00,22.00,8.00,1.00,6.00,0.00,-47.16732,2.499071,-117.87448155972,24.2685,27.27625,,94.24032,90.70277,89.6317,850.9641,,112.39,592.961957,51.90907,0.1814878,49.41346,0.05396962,30.44197,-0.02109289,
2021/12/28 02:02:51,1687720.7634,1800.0026,89.00,26.00,8.00,1.00,6.00,0.00,0,3.494198,0,24.2685,27.27631,,94.24032,90.70292,89.6317,850.9685,,112.39,592.963261,30.11347,0.06134272,30.21716,0.01486838,30.17815,0.04797041,
2021/12/28 03:47:34,1694003.9014,6283.0992,89.00,27.00,8.00,1.00,6.00,0.00,0.04999546,4.200048,0.20998333178208,26.49111,27.27678,3.92067351194245,102.9353,90.70456,6371.077,851.0153,,102.97,592.973478,30.26708,0.08864224,30.29366,-0.005649328,30.1841,-0.01888812,
2021/12/28 04:17:34,1695803.9469,1800.0027,89.00,28.00,8.00,1.00,6.00,0.00,0,4.188404,0,26.49111,27.27678,,102.9353,90.70456,6371.077,851.0153,,102.97,592.973478,30.01667,-0.04509211,30.16509,0.04493475,30.11898,0.02730966,
2021/12/28 04:17:36,1695806.0398,2.0511,89.00,29.00,8.00,1.00,6.00,0.00,0.2500087,4.193918,1.0485159870866,26.49111,27.27678,-∞,102.9353,90.70456,6371.077,851.0153,,102.97,592.973478,30.0164871063088,-0.0423342381790691,30.1628885392899,0.0419033817151966,30.1215331016192,0.0246482738637428,
2021/12/28 04:22:37,1696106.0871,300.0039,89.00,30.00,8.00,1.00,6.00,0.00,0,4.1878,0,26.49111,27.27678,,102.9353,90.70456,6371.077,851.0153,,102.97,592.973478,29.98181,-0.06133556,30.28191,-0.001354218,30.26411,0.01629293,
2021/12/28 04:32:42,1696711.3965,55.0026,90.00,22.00,9.00,0.00,10.00,0.00,0.007949829,3.701493,0.029426236394697,26.55182,28.70856,2.75382587732475,103.1742,95.54129,58.4789,546.5825,,108.12,624.09913,49.52826,-0.0529182,47.71593,-0.02488613,30.46588,0.01170695,
