Repository: HVES-Battery-Testing-Consortium/LG-HG2

# Battery Testing Consortium (BTC)
The Battery Testing Consortium (BTC) has been developed within the High Voltage and Energy Storage Lab at Oxford Brookes University to provide accurate and comprehensive cell data to Formula Student Electric teams. Through the BTC, we aim to provide FS teams with information for improved and informed decisions for cell selection, pack architecture design, thermal cooling requirements, and end of life predictions. A range of tests are completed to provide a comprehensive electrochemical lithium-ion characterisation for modelling, validation, and battery management parameterisation.

File: Data/Round1/LG_HG2/Package 3/211208_FSD_ENDUR_450_LG_HG2_7_30C/211208_FSD_ENDUR_450_LG_HG2_7_30C_Channel_7_StatisticByStep.CSV (part 6 of 12)
Date_Time                    ,Test_Time(s),Step_Time(s),Cycle_Index,Step_Index,TC_Counter1,TC_Counter2,TC_Counter3,TC_Counter4,Current(A),Voltage(V),Power(W),Charge_Capacity(Ah),Discharge_Capacity(Ah),Mean_Voltage(V),Charge_Energy(Wh),Discharge_Energy(Wh),Charge_Time(s),Discharge_Time(s),V_Max_On_Cycle(V),Coulombic_Efficiency(%),mAh/g,Aux_Temperature_1(C),Aux_dT/dt_1(C),Aux_Temperature_2(C),Aux_dT/dt_2(C),Aux_Temperature_3(C),Aux_dT/dt_3(C)
2021/12/28 04:35:42,1696891.4503,180.0042,90.00,24.00,9.00,0.00,11.00,0.00,0,3.759018,0,26.55182,28.70856,,103.1742,95.54129,58.4849,546.5825,,108.12,624.09913,39.40062,-0.05081773,38.64496,-0.05211234,30.38934,-0.02657533,
2021/12/28 04:41:18,1697227.0714,5.4135,90.00,22.00,9.00,1.00,6.00,0.00,-47.07925,2.499072,-117.654435456,26.58815,29.61829,,103.3045,98.25324,90.862,849.65,,111.4,643.87587,51.57994,0.004214048,49.33775,0.07668018,30.43386,0.02453566,
2021/12/28 05:11:18,1699027.1162,1800.0034,90.00,26.00,9.00,1.00,6.00,0.00,0,3.493551,0,26.58815,29.61832,,103.3045,98.25332,90.862,849.6523,,111.4,643.876522,29.9933,-0.07442415,30.25108,-0.03307283,30.27561,-0.01323938,
2021/12/28 06:56:11,1705320.1488,6292.9937,90.00,27.00,9.00,1.00,6.00,0.00,0.04999305,4.199956,0.2099686103058,28.81094,29.61879,3.92051733123926,112.0001,98.25496,6381.911,849.6992,,102.8,643.886739,29.76278,0.08382201,29.60319,-0.04043698,29.57128,0.007838011,
2021/12/28 07:26:11,1707120.1929,1800.0023,90.00,28.00,9.00,1.00,6.00,0.00,0,4.18844,0,28.81094,29.61879,,112.0001,98.25496,6381.913,849.6992,,102.8,643.886739,29.67985,-0.03097594,29.68027,0.002205968,29.76108,0.0331223,
2021/12/28 07:26:13,1707122.2864,2.0509,90.00,29.00,9.00,1.00,6.00,0.00,0.2500323,4.194102,1.0486609694946,28.81094,29.61879,-∞,112.0001,98.25496,6381.913,849.6992,,102.8,643.886739,29.6846574283388,-0.0277482512123226,29.682843193876,0.0032006616495081,29.759368692982,0.0312902432396948,
2021/12/28 07:31:13,1707422.3312,300.0031,90.00,30.00,9.00,1.00,6.00,0.00,0,4.188044,0,28.81094,29.61879,,112.0001,98.25496,6381.913,849.6992,,102.8,643.886739,29.80888,0.06110907,29.67805,0.04580021,29.66699,0.001649857,
2021/12/28 10:31:13,1718222.374,10800.005,91.00,32.00,10.00,1.00,6.00,0.00,0,4.182585,0,28.81094,29.61879,,112.0001,98.25496,0,0,,102.8,643.886739,29.94612,0.005679727,29.79035,0.03654599,29.81467,0.01227498,
2021/12/28 10:41:08,1718818.0164,300.0022,91.00,35.00,10.00,1.00,6.00,0.00,0,4.182594,0,0,0,,0,0,0,0,,0,0,29.75192,-0.006335378,29.74316,0.02300799,29.84517,0.0208056,
2021/12/28 12:33:08,1725537.7831,6719.7247,91.00,36.00,10.00,1.00,6.00,0.00,-1.501221,2.499979,-3.753020974359,6.962414E-08,2.801902,3.69026578589351,2.912258E-07,10.26523,0.0204,6718.348,,4024325600,60.910913,31.69207,0.03044605,31.3626,0.02773881,29.89956,0.02120912,
2021/12/28 13:03:08,1727337.8333,1800.0021,91.00,38.00,10.00,1.00,6.00,0.00,0,2.918249,0,6.962414E-08,2.801906,,2.912258E-07,10.26524,0.0204,6718.358,,4024331600,60.911,29.79766,-0.04261374,29.71625,-0.02885938,29.7688,0.004244447,
2021/12/28 15:09:23,1734912.3787,7574.5053,91.00,39.00,10.00,1.00,6.00,0.00,0.04999677,4.199984,0.20998563405168,2.756887,2.801922,3.83204885927207,10.55333,10.26529,7572.354,6718.405,,101.63,60.911348,30.06402,0.04197121,29.77094,-0.04715919,29.83058,-0.02289534,
2021/12/28 15:39:23,1736712.4241,1800.0031,91.00,40.00,10.00,1.00,6.00,0.00,0,4.188077,0,2.756887,2.801922,,10.55333,10.26529,7572.358,6718.405,,101.63,60.911348,29.87538,-0.05171001,29.67418,-0.05033553,29.75498,-0.02165496,
2021/12/28 15:40:18,1736767.4702,55.0052,91.00,41.00,10.00,1.00,6.00,0.00,0.01037598,4.079589,0.04232973387222,2.762137,2.928055,4.08298160176305,10.57504,10.70587,7578.034,6767.749,,106.01,63.65337,34.59229,-0.09703994,33.90286,0.03159165,29.73602,0.0009697676,
2021/12/28 15:50:18,1737367.5146,600.0026,91.00,42.00,10.00,1.00,6.00,0.00,0,4.118563,0,2.762137,2.928055,,10.57504,10.70587,7578.034,6767.749,,106.01,63.65337,30.17944,-0.05831122,29.92953,-0.068537,29.70667,-0.0354898,
2021/12/28 16:03:25,1738154.2358,786.6796,91.00,43.00,10.00,1.00,6.00,0.00,0.0499909,4.200009,0.2099622299181,2.887162,2.928055,4.19661517034824,11.09895,10.70587,8364.321,6767.759,,101.42,63.65337,30.17028,0.05570233,29.7627,0.04190147,29.76581,0.01542091,
2021/12/28 16:33:25,1739954.2814,1800.003,91.00,44.00,10.00,1.00,6.00,0.00,0,4.192096,0,2.887162,2.928055,,11.09895,10.70587,8364.325,6767.759,,101.42,63.65337,29.90702,-0.04182041,29.77644,0.03132761,29.79369,0.04458785,
2021/12/28 16:34:25,1740014.3141,60.0034,91.00,45.00,10.00,1.00,6.00,0.00,0,4.192006,0,2.887162,2.928055,,11.09895,10.70587,8364.325,6767.759,,101.42,63.65337,30.08001,0.06851077,29.6109,0.05313754,29.62807,0.02886713,
2021/12/28 16:44:30,1740619.5986,55.0034,91.00,22.00,0.00,0.00,10.00,1.00,0.004760742,3.702353,0.017625947425926,2.947774,4.359165,2.79251894278483,11.33753,15.53928,8423.058,7313.729,,147.88,94.764457,49.3308,-0.003632307,47.24471,-0.05332828,29.92838,-0.01993477,
2021/12/28 16:47:30,1740799.6501,180.0035,91.00,24.00,0.00,0.00,11.00,1.00,0,3.76083,0,2.947774,4.359165,,11.33753,15.53928,8423.068,7313.729,,147.88,94.764457,38.96447,-0.05993009,37.95354,-0.05154133,29.79181,0.004961491,
2021/12/28 16:53:18,1741147.5326,17.7031,91.00,22.00,0.00,1.00,6.00,1.00,-50.00033,2.498094,-124.90552437102,2.984044,5.307501,,11.46767,18.36313,8455.355,7628.986,,177.86,115.380457,52.63468,0.04799485,50.36762,-0.03857017,29.8819,-0.03799438,
2021/12/28 17:23:18,1742947.5756,1800.003,91.00,26.00,0.00,1.00,6.00,1.00,0,3.487829,0,2.984044,5.307525,,11.46767,18.36319,8455.355,7628.988,,177.86,115.380978,30.05229,0.02393961,29.76897,0.0151813,29.84274,0.05051374,
2021/12/28 19:09:34,1749323.6848,6376.069,91.00,27.00,0.00,1.00,6.00,1.00,0.04998461,4.199949,0.20993281278489,5.239886,5.30795,3.91592155588006,20.2832,18.36467,14830.26,7629.029,,101.3,115.390217,30.23498,0.04753768,29.95699,-0.03131151,29.94607,0.00618875,
2021/12/28 19:39:34,1751123.7281,1800.0029,91.00,28.00,0.00,1.00,6.00,1.00,0,4.188426,0,5.239886,5.30795,,20.2832,18.36467,14830.26,7629.029,,101.3,115.390217,29.87575,-0.06009221,29.78746,0.0140965,29.84711,0.04280806,
2021/12/28 19:39:36,1751125.8194,2.0518,91.00,29.00,0.00,1.00,6.00,1.00,0.2500203,4.19487,1.048802655861,5.239886,5.30795,-∞,20.2832,18.36467,14830.26,7629.029,,101.3,115.390217,29.8760034442819,-0.0601247101060561,29.7874764923902,0.013399195549704,29.8468885307603,0.0424077489639811,
2021/12/28 19:44:36,1751425.8643,300.0016,91.00,30.00,0.00,1.00,6.00,1.00,0,4.187937,0,5.239886,5.30795,,20.2832,18.36467,14830.26,7629.029,,101.3,115.390217,29.72888,-0.05241215,29.49189,-0.0626719,29.65744,-0.05606353,
2021/12/28 19:54:42,1752031.1825,55.0033,92.00,22.00,1.00,0.00,10.00,1.00,0.002861023,3.701056,0.010588806340288,5.300549,6.74025,2.73307156717782,20.52192,23.2011,58.4571,546.6136,,127.16,146.527174,49.19228,-0.02716899,47.23374,0.02650857,29.9735,0.05173445,
2021/12/28 19:57:42,1752211.2401,180.004,92.00,24.00,1.00,0.00,11.00,1.00,0,3.758909,0,5.300549,6.74025,,20.52192,23.2011,58.4653,546.6136,,127.16,146.527174,39.05328,-0.02007246,38.07945,0.02819777,29.72209,0.008830428,
2021/12/28 20:03:30,1752559.0667,17.6229,92.00,22.00,1.00,1.00,6.00,1.00,-50.00462,2.499781,-125.00059898822,5.336855,7.688614,,20.65211,26.02275,91.327,861.4276,,144.07,167.143783,52.70164,-0.04274964,50.61559,-0.0294733,30.04857,-0.004249811,
2021/12/28 20:33:30,1754359.1103,1800.0012,92.00,26.00,1.00,1.00,6.00,1.00,0,3.486028,0,5.336855,7.688638,,20.65211,26.02281,91.327,861.4293,,144.07,167.144304,30.11893,0.07576942,29.72057,-0.03310204,29.84377,0,
2021/12/28 22:20:04,1760753.12,6393.9691,92.00,27.00,1.00,1.00,6.00,1.00,0.04999758,4.200072,0.20999343582576,7.597868,7.689131,3.91485080352528,29.48509,26.02453,6484.005,861.4764,,101.2,167.155022,30.1555,0.06258547,29.97612,0.05961835,29.88046,0.04199088,
2021/12/28 22:50:04,1762553.1654,1800.0028,92.00,28.00,1.00,1.00,6.00,1.00,0,4.18822,0,7.597868,7.689131,,29.48509,26.02453,6484.005,861.4764,,101.2,167.155022,30.09816,-0.02438605,30.0598,0.03416717,30.07012,0.04080653,
2021/12/28 22:50:06,1762555.2566,2.051,92.00,29.00,1.00,1.00,6.00,1.00,0.2500528,4.194128,1.0487534499584,7.597868,7.689131,-∞,29.48509,26.02453,6484.005,861.4764,,101.2,167.155022,30.1031198042949,-0.0220111004214098,30.0585987553252,0.0311680447354038,30.0646368178768,0.039139834449985,
2021/12/28 22:55:06,1762855.3007,300.0028,92.00,30.00,1.00,1.00,6.00,1.00,0,4.187804,0,7.597868,7.689131,,29.48509,26.02453,6484.005,861.4764,,101.2,167.155022,30.18265,-0.04881442,30.00468,0.03595591,29.98673,0.01831591,
2021/12/28 23:05:11,1763460.5827,55.0041,93.00,22.00,2.00,0.00,10.00,1.00,-0.005653381,3.7006,-0.0209209017286,7.658534,9.12117,2.75235904828725,29.72382,30.85953,58.5735,546.3096,,119.1,198.286304,49.33983,-0.03874421,47.21289,-0.07799149,30.0649,-0.02341211,
2021/12/28 23:08:11,1763640.6358,180.0025,93.00,24.00,2.00,0.00,11.00,1.00,0,3.758862,0,7.658534,9.12117,,29.72382,30.85953,58.5735,546.3188,,119.1,198.286304,39.00582,-0.0655055,38.02979,-0.04354715,29.86938,-0.01119435,
2021/12/28 23:13:47,1763976.2485,5.4188,93.00,22.00,2.00,1.00,6.00,1.00,-47.19811,2.499537,-117.97342227507,7.694864,10.03118,,29.85409,33.57069,91.1742,849.1628,,130.36,218.06913,51.38092,0.078578,48.78759,-0.0005197525,29.93989,-0.04688323,
2021/12/28 23:43:47,1765776.2933,1800.003,93.00,26.00,2.00,1.00,6.00,1.00,0,3.493992,0,7.694864,10.0312,,29.85409,33.57074,91.1742,849.1644,,130.36,218.069565,30.27481,0.02469778,29.91768,0.04050851,29.82198,0.02286911,
2021/12/29 01:28:44,1772073.8421,6297.5079,93.00,27.00,2.00,1.00,6.00,1.00,0.04999242,4.200091,0.20997271331022,9.918286,10.03165,3.92042585955995,38.55275,33.57232,6386.802,849.2095,,101.14,218.079348,30.18698,-0.005627871,30.24763,-0.04159987,30.11685,-0.061481,
2021/12/29 01:58:44,1773873.8866,1800.0045,93.00,28.00,2.00,1.00,6.00,1.00,0,4.188567,0,9.918286,10.03165,,38.55275,33.57232,6386.802,849.2095,,101.14,218.079348,30.07102,-0.0607717,30.21867,0.008260012,30.24318,0.03252983,
2021/12/29 01:58:46,1773875.9812,2.0526,93.00,29.00,2.00,1.00,6.00,1.00,0.2500417,4.194174,1.0487183970558,9.918286,10.03165,,38.55275,33.57232,6386.802,849.2095,,101.14,218.079348,30.0783772325692,-0.0580739842364074,30.2188203402239,0.00701507925866894,30.2404752243134,0.030614933759505,
2021/12/29 02:03:46,1774176.0276,300.0039,93.00,30.00,2.00,1.00,6.00,1.00,0,4.187956,0,9.918286,10.03165,,38.55275,33.57232,6386.802,849.2095,,101.14,218.079348,30.03544,-0.01018703,30.25098,0.01268506,30.20491,-0.01157343,
2021/12/29 02:13:52,1774781.3224,55.005,94.00,22.00,3.00,0.00,10.00,1.00,0.005767822,3.700438,0.021343467706036,9.97896,11.4639,2.76774610260397,38.7915,38.40811,59.5943,545.3478,,114.88,249.215217,49.4348,-0.01986504,47.68036,0.0110507,30.54492,0.02908289,
2021/12/29 02:16:52,1774961.3729,180.0025,94.00,24.00,3.00,0.00,11.00,1.00,0,3.758949,0,9.97896,11.4639,,38.7915,38.40811,59.601,545.3478,,114.88,249.215217,39.11447,-0.122956,38.52224,-0.03833413,30.26447,0.01172006,
2021/12/29 02:22:28,1775297.1257,5.5684,94.00,22.00,3.00,1.00,6.00,1.00,-46.60754,2.499913,-116.51479514402,10.01528,12.37564,,38.92173,41.1233,92.0355,848.4371,,123.57,269.035652,51.49474,0.0254333,49.21806,0.06820202,30.5,0.04437149,
2021/12/29 02:52:28,1777097.1737,1800.0049,94.00,26.00,3.00,1.00,6.00,1.00,0,3.493489,0,10.01528,12.37569,,38.92173,41.12344,92.0355,848.4414,,123.57,269.036739,29.95543,0.03905952,30.05792,-0.01432538,30.1106,0.007730722,
2021/12/29 04:37:29,1783398.8436,6301.6274,94.00,27.00,3.00,1.00,6.00,1.00,0.04999926,4.200046,0.20999919196596,12.24075,12.37614,3.92009669857452,47.62736,41.12498,6391.899,848.4868,,101.11,269.046522,30.06689,-0.05308509,30.29659,-0.004920959,30.27173,0.02155185,
2021/12/29 05:07:29,1785198.8917,1800.0045,94.00,28.00,3.00,1.00,6.00,1.00,0,4.188483,0,12.24075,12.37614,,47.62736,41.12498,6391.899,848.4868,,101.11,269.046522,30.18764,0.002532005,30.10714,-0.04342496,30.0963,-0.04344821,
2021/12/29 05:07:31,1785200.9791,2.0473,94.00,29.00,3.00,1.00,6.00,1.00,0.2499955,4.19332,1.04831113006,12.24075,12.37614,,47.62736,41.12498,6391.899,848.4868,,101.11,269.046522,30.1778845891853,6.37256296213431E-05,30.1094566370783,-0.0426213789073913,30.1005153051173,-0.0413100866920113,
2021/12/29 05:12:31,1785501.0244,300.0045,94.00,30.00,3.00,1.00,6.00,1.00,0,4.187902,0,12.24075,12.37614,,47.62736,41.12498,6391.899,848.4868,,101.11,269.046522,29.98796,0.007393956,30.0668,-0.0430268,30.13361,-0.02760828,
2021/12/29 05:22:37,1786106.3505,55.0032,95.00,22.00,4.00,0.00,10.00,1.00,-0.003044128,3.700212,-0.011263918955136,12.30143,13.80862,2.74950312523517,47.86615,45.96151,58.3254,546.7925,,112.25,300.187391,49.39174,-0.04077435,47.74896,-0.0110209,30.48597,0.03268123,
2021/12/29 05:25:37,1786286.4028,180.0024,95.00,24.00,4.00,0.00,11.00,1.00,0,3.75901,0,12.30143,13.80862,,47.86615,45.96151,58.3268,546.7934,,112.25,300.187391,39.37548,-0.04760981,38.56051,-0.04373789,30.26107,-0.02245426,
2021/12/29 05:31:12,1786622.0033,5.3994,95.00,22.00,4.00,1.00,6.00,1.00,-47.05287,2.498556,-117.56423065572,12.33776,14.7186,,47.9964,48.67229,90.3128,850.263,,119.3,319.969565,51.84423,0.1831269,49.37399,0.02333999,30.40801,-0.02866209,
2021/12/29 06:01:12,1788422.0488,1800.0027,95.00,26.00,4.00,1.00,6.00,1.00,0,3.493735,0,12.33776,14.71863,,47.9964,48.67234,90.3128,850.2647,,119.3,319.970217,29.92182,-0.02303779,30.05577,-0.006963015,30.08727,-0.01137972,
2021/12/29 07:46:09,1794718.6647,6296.5745,95.00,27.00,4.00,1.00,6.00,1.00,0.04999715,4.199893,0.20998268030495,14.56041,14.71908,3.92047333960724,56.69131,48.67394,6384.606,850.3099,,101.09,319.98,30.07785,0.09355068,29.8912,0.01585424,29.84494,-0.01504064,
2021/12/29 08:16:09,1796518.7118,1800.0038,95.00,28.00,4.00,1.00,6.00,1.00,0,4.188279,0,14.56041,14.71908,,56.69131,48.67394,6384.608,850.3099,,101.09,319.98,30.08317,0.06135643,29.81888,-0.002208352,29.80083,-0.04414916,
2021/12/29 08:16:11,1796520.8054,2.0509,95.00,29.00,4.00,1.00,6.00,1.00,0.2500247,4.193852,1.0485665881444,14.56041,14.71908,-∞,56.69131,48.67394,6384.608,850.3099,,101.09,319.98,30.0798187969333,0.0584269771533199,29.8140917487653,-0.00482454714728502,29.7986580861685,-0.0451301429898759,
2021/12/29 08:21:11,1796820.8511,300.0022,95.00,30.00,4.00,1.00,6.00,1.00,0,4.187923,0,14.56041,14.71908,,56.69131,48.67394,6384.608,850.3099,,101.09,319.98,30.02333,0.01526535,29.72357,-0.01930773,29.7196,-0.0546366,
2021/12/29 08:31:17,1797426.1611,55.0025,96.00,22.00,5.00,0.00,10.00,1.00,0.006149292,3.700157,0.022753345838844,14.62109,16.15157,2.73338839092225,56.9301,53.50985,58.9585,546.0758,,110.47,351.121087,49.48631,0.01072288,47.48124,0.04178882,30.13808,0.01901925,
2021/12/29 08:34:17,1797606.2152,180.0034,96.00,24.00,5.00,0.00,11.00,1.00,0,3.75841,0,14.62109,16.15157,,56.9301,53.50985,58.9665,546.0758,,110.47,351.121087,39.41277,0.02308965,38.32604,0.01977086,30.05072,0.03115237,
2021/12/29 08:39:52,1797941.6613,5.2588,96.00,22.00,5.00,1.00,6.00,1.00,-47.26688,2.499998,-118.16710546624,14.65743,17.05977,,57.06036,56.21553,91.2478,849.078,,116.39,370.864565,51.80405,0.1812267,49.00597,0.008219481,30.1456,-0.03778577,
2021/12/29 09:09:52,1799741.7042,1800.002,96.00,26.00,5.00,1.00,6.00,1.00,0,3.493419,0,14.65743,17.05977,,57.06036,56.21553,91.2478,849.078,,116.39,370.864565,29.95612,0.02641559,29.76211,0.04469991,29.77229,0.03146231,
2021/12/29 10:54:45,1806034.6431,6292.8974,96.00,27.00,5.00,1.00,6.00,1.00,0.04999408,4.200028,0.20997653583424,16.87863,17.06025,3.92061990688324,65.74969,56.21721,6382.281,849.1275,,101.08,370.875,30.09687,0.07248461,29.81849,0.02644181,29.77924,-0.01770258,
2021/12/29 11:24:45,1807834.6893,1800.0043,96.00,28.00,5.00,1.00,6.00,1.00,0,4.188046,0,16.87863,17.06025,,65.74969,56.21721,6382.286,849.1275,,101.08,370.875,29.90854,0.08127749,29.60139,-0.06179869,29.66803,-0.03974557,
2021/12/29 11:24:47,1807836.7816,2.052,96.00,29.00,5.00,1.00,6.00,1.00,0.2500373,4.192799,1.0483561414027,16.87863,17.06025,-∞,65.74969,56.21721,6382.286,849.1275,,101.08,370.875,29.9010338648401,0.0785370263195478,29.6021901156187,-0.0593040456794286,29.6709718392444,-0.0376960179424739,
2021/12/29 11:29:47,1808136.8255,300.0021,96.00,30.00,5.00,1.00,6.00,1.00,0,4.188011,0,16.87863,17.06025,,65.74969,56.21721,6382.286,849.1275,,101.08,370.875,29.81106,0.0406611,29.64493,-0.05929172,29.76811,0.02040148,
2021/12/29 11:39:53,1808742.1075,55.0033,97.00,22.00,6.00,0.00,10.00,1.00,0.006454468,3.700137,0.023882415862116,16.93929,18.49258,2.74819610638859,65.9884,61.05206,58.5109,546.3841,,109.17,402.012609,49.71695,-0.006496906,47.73012,0.03652096,30.41707,0.0576812,
2021/12/29 11:42:53,1808922.1592,180.0026,97.00,24.00,6.00,0.00,11.00,1.00,0,3.758614,0,16.93929,18.49258,,65.9884,61.05206,58.5185,546.3841,,109.17,402.012609,39.50117,0.02479434,38.3537,-0.04093647,30.0365,-0.001942515,
2021/12/29 11:48:28,1809257.7461,5.3948,97.00,22.00,6.00,1.00,6.00,1.00,-46.85171,2.498528,-117.06030928288,16.97563,19.4026,,66.11864,63.76176,90.7095,849.6194,,114.3,421.795652,51.80075,-0.0243628,49.11559,-0.02003431,30.41784,-0.03183782,
2021/12/29 12:18:28,1811057.7909,1800.0028,97.00,26.00,6.00,1.00,6.00,1.00,0,3.492628,0,16.97563,19.40263,,66.11864,63.76183,90.7095,849.6214,,114.3,421.796304,30.08135,-0.05846977,29.95964,-0.01241863,30.01228,0.02950668,
2021/12/29 14:03:30,1817359.178,6301.3468,97.00,27.00,6.00,1.00,6.00,1.00,0.04999081,4.199962,0.20995950234922,19.19925,19.40309,3.92010576288898,74.81652,63.76342,6390.429,849.67,,101.06,421.806304,30.12626,0.04976034,29.89033,-0.03253996,29.94295,0.002757311,
2021/12/29 14:33:30,1819159.2233,1800.0019,97.00,28.00,6.00,1.00,6.00,1.00,0,4.188602,0,19.19925,19.40309,,74.81652,63.76342,6390.433,849.67,,101.06,421.806304,30.04852,-0.03410041,29.97475,-0.04576743,30.07683,-0.02813816,
2021/12/29 14:33:32,1819161.3156,2.051,97.00,29.00,6.00,1.00,6.00,1.00,0.2500135,4.193963,1.0485473685005,19.19925,19.40309,-∞,74.81652,63.76342,6390.433,849.67,,101.06,421.806304,30.0551721478095,-0.0307667485049585,29.9738132105692,-0.0430985738193526,30.0716123320523,-0.0269540623349202,
2021/12/29 14:38:32,1819461.3604,300.0031,97.00,30.00,6.00,1.00,6.00,1.00,0,4.187758,0,19.19925,19.40309,,74.81652,63.76342,6390.433,849.67,,101.06,421.806304,30.3389,0.088557,30.16881,0.04742146,30.08034,0.00772953,
2021/12/29 14:48:37,1820066.6598,55.0032,98.00,22.00,7.00,0.00,10.00,1.00,0.005981445,3.698539,0.022122607608855,19.25992,20.8355,2.74817771616661,75.05525,68.59849,59.3425,545.6172,,108.18,452.945652,49.58158,0.003149509,47.37435,0.0235486,30.17562,0.01997709,
2021/12/29 14:51:37,1820246.7154,180.0049,98.00,24.00,7.00,0.00,11.00,1.00,0,3.758542,0,19.25992,20.8355,,75.05526,68.59849,59.3538,545.6172,,108.18,452.945652,39.29793,-0.008914471,38.23287,0.02657056,29.95592,0.04027605,
2021/12/29 14:57:13,1820582.3056,5.3969,98.00,22.00,7.00,1.00,6.00,1.00,-46.76248,2.499057,-116.86210298136,19.29625,21.74564,,75.18549,71.30831,91.8649,848.5199,,112.69,472.731304,51.60236,-0.01768947,49.061,0.04246831,30.1816,0.04412651,
2021/12/29 15:27:13,1822382.3513,1800.004,98.00,26.00,7.00,1.00,6.00,1.00,0,3.49249,0,19.29625,21.74566,,75.18549,71.30836,91.8649,848.5214,,112.69,472.731739,29.95712,-0.04193842,29.79128,0.01088738,29.88625,0.02192974,
2021/12/29 17:12:14,1828683.0805,6300.6891,98.00,27.00,7.00,1.00,6.00,1.00,0.04999327,4.199963,0.20996988424901,21.51973,21.74611,3.92008104591722,83.88277,71.30996,6390.668,848.5671,,101.05,472.741522,29.90984,0.0514847,29.68745,-0.05271375,29.66933,-0.05715728,
2021/12/29 17:42:14,1830483.1252,1800.0027,98.00,28.00,7.00,1.00,6.00,1.00,0,4.188363,0,21.51973,21.74611,,83.88277,71.30996,6390.67,848.5671,,101.05,472.741522,30.16764,0.009227395,29.83298,-0.03568113,29.92796,-0.03128707,
2021/12/29 17:42:16,1830485.2109,2.0478,98.00,29.00,7.00,1.00,6.00,1.00,0.2500336,4.193977,1.0486351676272,21.51973,21.74611,-∞,83.88277,71.30996,6390.67,848.5671,,101.05,472.741522,30.1708899942377,0.0114895016054198,29.8345803225422,-0.0343536406301718,29.9269525387142,-0.0312182766089045,
2021/12/29 17:47:16,1830785.2559,300.0032,98.00,30.00,7.00,1.00,6.00,1.00,0,4.187736,0,21.51973,21.74611,,83.88277,71.30996,6390.67,848.5671,,101.05,472.741522,29.84192,-0.08378744,29.67458,-0.03144681,29.7907,0.006074309,
2021/12/29 17:57:21,1831390.558,55.0075,99.00,22.00,8.00,0.00,10.00,1.00,0.01194763,3.699935,0.04420545440405,21.58041,23.17908,2.74565480022832,84.12154,76.14628,59.103,545.9269,,107.41,503.893043,49.30629,0.03098726,47.32915,0.002400875,30.02996,0.006897449,
2021/12/29 18:00:21,1831570.6134,180.0043,99.00,24.00,8.00,0.00,11.00,1.00,0,3.758345,0,21.58041,23.17908,,84.12154,76.14628,59.1093,545.9269,,107.41,503.893043,39.15938,0.006098747,38.33665,0.02032518,30.04034,0.03612936,
2021/12/29 18:05:57,1831906.1867,5.3753,99.00,22.00,8.00,1.00,6.00,1.00,-46.75074,2.498833,-116.82229188642,21.61675,24.08936,,84.25178,78.85593,91.6852,848.7658,,111.44,523.681739,51.50373,-0.007041693,49.02412,-0.02127409,30.05856,-0.0684309,
2021/12/29 18:35:57,1833706.2313,1800.0028,99.00,26.00,8.00,1.00,6.00,1.00,0,3.492529,0,21.61675,24.08938,,84.25178,78.85598,91.6852,848.7674,,111.44,523.682174,29.88589,-0.0139904,29.66633,-0.05063772,29.68353,-0.04183173,
2021/12/29 20:21:06,1840015.1872,6308.9153,99.00,27.00,8.00,1.00,6.00,1.00,0.04998139,4.200061,0.20992488686479,23.84059,24.08984,3.92032173155887,92.95047,78.85758,6398.444,848.8134,,101.05,523.692174,30.05408,-0.05335212,30.02136,-0.07401288,30.05991,-0.04537046,
2021/12/29 20:51:06,1841815.2322,1800.003,99.00,28.00,8.00,1.00,6.00,1.00,0,4.188476,0,23.84059,24.08984,,92.95047,78.85758,6398.445,848.8134,,101.05,523.692174,30.12053,0.03066421,30.11663,-0.0180608,30.1058,-0.007038116,
2021/12/29 20:51:08,1841817.3275,2.0528,99.00,29.00,8.00,1.00,6.00,1.00,0.2499917,4.19422,1.048520187974,23.84059,24.08984,-∞,92.95047,78.85758,6398.445,848.8134,,101.05,523.692174,30.1163610338457,0.0285730091686782,30.1155749453982,-0.0165778204443618,30.1066486968465,-0.00570325727618569,
2021/12/29 20:56:08,1842117.3744,300.0028,99.00,30.00,8.00,1.00,6.00,1.00,0,4.187907,0,23.84059,24.08984,,92.95047,78.85758,6398.445,848.8134,,101.05,523.692174,30.04793,0.0273639,30.08003,0.001376271,30.16802,0.03447056,
2021/12/29 21:06:13,1842722.6717,55.0026,100.00,22.00,9.00,0.00,10.00,1.00,0.009635925,3.699512,0.0356482201686,23.90129,25.52272,2.67590952054537,93.18931,83.69375,59.8508,545.1804,,106.78,554.841739,49.45447,-0.04882097,47.60767,-0.05134821,30.38903,-0.04437208,
2021/12/29 21:09:13,1842902.7257,180.0035,100.00,24.00,9.00,0.00,11.00,1.00,0,3.758307,0,23.90129,25.52272,,93.18931,83.69375,59.8615,545.1804,,106.78,554.841739,39.38459,-0.01147389,38.59178,0.02357364,30.34934,0.03501415,
2021/12/29 21:14:47,1843236.8527,3.9261,100.00,22.00,9.00,1.00,6.00,1.00,-50.00041,2.499678,-124.98492486798,23.93765,26.41459,,93.31962,86.35649,92.1354,846.8743,,110.35,574.230217,51.39493,-0.01543403,49.33494,-0.0005245209,30.43093,-0.02479613,
2021/12/29 21:44:47,1845036.8983,1800.0039,100.00,26.00,9.00,1.00,6.00,1.00,0,3.496344,0,23.93765,26.41462,,93.31962,86.35656,92.1354,846.8761,,110.35,574.23087,30.10393,0.001378655,29.95972,-0.03157318,29.96292,-0.01393914,
2021/12/29 23:29:07,1851296.8229,6259.8846,100.00,27.00,9.00,1.00,6.00,1.00,0.04999832,4.200163,0.21000109372616,26.14317,26.41507,3.92295064683131,101.9527,86.35812,6348.992,846.9213,,101.04,574.240652,30.1948,0.07330835,30.15487,0.002335906,30.08051,-0.01531422,
2021/12/29 23:59:07,1853096.8675,1800.0029,100.00,28.00,9.00,1.00,6.00,1.00,0,4.188457,0,26.14317,26.41507,,101.9527,86.35812,6348.996,846.9213,,101.04,574.240652,30.2354,0.08361757,30.0421,0.0231427,30.01711,0.007712245,
2021/12/29 23:59:09,1853098.959,2.0512,100.00,29.00,9.00,1.00,6.00,1.00,0.2493736,4.193042,1.0456339784912,26.14317,26.41507,-∞,101.9527,86.35812,6348.996,846.9213,,101.04,574.240652,30.2294595477926,0.0805991050278425,30.0470720868043,0.0233564027950662,30.0235102322355,0.00896555335357414,
2021/12/30 00:04:09,1853399.0057,300.0043,100.00,30.00,9.00,1.00,6.00,1.00,0,4.188041,0,26.14317,26.41507,,101.9527,86.35812,6348.996,846.9213,,101.04,574.240652,29.81769,-0.08488894,30.09636,-0.01876891,30.12787,0.009910464,
2021/12/30 03:04:09,1864199.0486,10800.0037,101.00,32.00,10.00,1.00,6.00,1.00,0,4.182649,0,26.14317,26.41507,,101.9527,86.35812,0,0,,101.04,574.240652,29.95109,-0.06654263,30.17354,0.03860652,30.2192,0.02979577,
2021/12/30 03:13:56,1864785.6681,300.0023,101.00,35.00,10.00,1.00,6.00,1.00,0,4.182444,0,0,0,,0,0,0,0,,0,0,29.9506,-0.02092361,29.99314,-0.01792073,30.15518,0.02731383,
2021/12/30 05:05:28,1871477.7591,6692.0507,101.00,36.00,10.00,1.00,6.00,1.00,-1.502045,2.499987,-3.755092973415,2.452173E-06,2.791154,3.69169848077965,1.025601E-05,10.22877,0.0354,6690.19,,113823712.5,60.677261,31.74722,-0.0800252,31.52875,-0.04932523,30.15898,0.00911057,
2021/12/30 05:35:28,1873277.8114,1800.0025,101.00,38.00,10.00,1.00,6.00,1.00,0,2.920247,0,2.452173E-06,2.791158,,1.025601E-05,10.22878,0.0354,6690.201,,113823887.5,60.677348,30.18947,0.08567274,30.21482,0.02850771,30.11226,-0.0178045,
2021/12/30 07:41:33,1880842.1912,7564.339,101.00,39.00,10.00,1.00,6.00,1.00,0.049994,4.199972,0.209973400168,2.746841,2.791173,3.83420180663607,10.51812,10.22882,7561.573,6690.246,,101.61,60.677674,29.90334,0.05404413,29.688,0.04881978,29.66988,0.01572311,
2021/12/30 08:11:33,1882642.2367,1800.0037,101.00,40.00,10.00,1.00,6.00,1.00,0,4.188284,0,2.746841,2.791173,,10.51812,10.22882,7561.575,6690.246,,101.61,60.677674,29.97904,0.03839016,29.81023,0.04429817,29.72462,-0.03726482,
2021/12/30 08:12:28,1882697.2834,55.0069,101.00,41.00,10.00,1.00,6.00,1.00,-0.002174377,4.078615,-0.008868446647855,2.752097,2.917465,3.51792420625447,10.53985,10.66936,7567.086,6739.769,,106.01,63.423152,34.4931,-0.06747007,33.94772,-0.03894448,29.84387,-0.0194329,
2021/12/30 08:22:28,1883297.3296,600.0039,101.00,42.00,10.00,1.00,6.00,1.00,0,4.118244,0,2.752097,2.917465,,10.53985,10.66936,7567.086,6739.769,,106.01,63.423152,30.19947,-0.01002848,30.0696,0.01268804,29.81155,0.03478169,
2021/12/30 08:35:47,1884096.5088,799.1389,101.00,43.00,10.00,1.00,6.00,1.00,0.04999196,4.199862,0.20995933310952,2.877205,2.917465,4.19677972333039,11.06413,10.66936,8365.59,6739.814,,101.4,63.423152,29.93599,0.01578271,29.62892,-0.05151868,29.57543,-0.07583618,
2021/12/30 09:05:47,1885896.5532,1800.0057,101.00,44.00,10.00,1.00,6.00,1.00,0,4.191822,0,2.877205,2.917465,,11.06413,10.66936,8365.593,6739.814,,101.4,63.423152,30.21444,0.04899263,29.83048,-0.07364988,29.89721,-0.03837109,
2021/12/30 09:06:47,1885956.5888,60.0059,101.00,45.00,10.00,1.00,6.00,1.00,0,4.191983,0,2.877205,2.917465,,11.06413,10.66936,8365.593,6739.814,,101.4,63.423152,29.99476,-0.05826116,29.94911,0.07011294,29.99469,0.05468607,
2021/12/30 09:16:52,1886561.9142,55.005,101.00,22.00,0.00,0.00,10.00,2.00,0.003501892,3.701985,0.01296395165562,2.93784,4.350385,2.72838013345171,11.30279,15.50538,8424.211,7286.242,,148.08,94.573587,49.78357,0.01904249,47.83179,0.02194881,30.4095,0.02494693,
2021/12/30 09:19:52,1886741.9695,180.004,101.00,24.00,0.00,0.00,11.00,2.00,0,3.760427,0,2.93784,4.350385,,11.30279,15.50538,8424.221,7286.242,,148.08,94.573587,39.68079,0.05434036,38.62344,0.02612352,30.191,-0.01091301,
2021/12/30 09:25:40,1887089.7925,17.6323,101.00,22.00,0.00,1.00,6.00,2.00,-49.99712,2.499655,-124.9755509936,2.974136,5.298792,,11.43299,18.32664,8455.931,7602.165,,178.16,115.19113,53.11034,0.04836321,50.82366,0.05729795,30.17369,0.07296324,
2021/12/30 09:55:40,1888889.8397,1800.0045,101.00,26.00,0.00,1.00,6.00,2.00,0,3.486925,0,2.974136,5.298817,,11.43299,18.32671,8455.931,7602.167,,178.16,115.191674,29.89257,-0.008375645,29.88199,0.04181027,29.92753,0.05728006,
2021/12/30 11:42:09,1895278.3068,6388.4266,101.00,27.00,0.00,1.00,6.00,2.00,0.04999705,4.200051,0.20999015984955,5.230359,5.299307,3.91562475707436,20.24946,18.32841,14843.08,7602.211,,101.32,115.202326,30.15152,-0.06654203,30.01447,-0.01693904,30.0389,-0.01253605,
2021/12/30 12:12:09,1897078.3529,1800.0033,101.00,28.00,0.00,1.00,6.00,2.00,0,4.188233,0,5.230359,5.299307,,20.24946,18.32841,14843.08,7602.211,,101.32,115.202326,29.95206,0.006865263,29.93455,0.04506826,29.93068,0.02963662,
2021/12/30 12:12:11,1897080.4434,2.0491,101.00,29.00,0.00,1.00,6.00,2.00,0.2500126,4.194149,1.0485900962774,5.230359,5.299307,,20.24946,18.32841,14843.08,7602.211,,101.32,115.202326,29.9518551099487,0.00700515402073439,29.9341069126478,0.0451297031283607,29.9314248712208,0.030886475891202,
2021/12/30 12:17:11,1897380.4875,300.0027,101.00,30.00,0.00,1.00,6.00,2.00,0,4.187943,0,5.230359,5.299307,,20.24946,18.32841,14843.08,7602.211,,101.32,115.202326,30.00185,-0.05239785,29.79956,-0.01088619,30.01592,0.04014373,
2021/12/30 12:27:16,1897985.7601,55.0051,102.00,22.00,1.00,0.00,10.00,2.00,-0.003265381,3.70007,-0.01208213827667,5.291003,6.731548,2.72838527346885,20.4881,23.16101,57.5767,547.0815,,127.23,146.338,49.57611,-0.06441951,47.52219,-0.06639481,30.28638,0.01944304,
2021/12/30 12:30:16,1898165.8133,180.0035,102.00,24.00,1.00,0.00,11.00,2.00,0,3.758234,0,5.291003,6.731548,,20.4881,23.16101,57.5767,547.0912,,127.23,146.338,39.48659,0.04196048,38.39457,0.008801222,30.02867,-0.01972973,
2021/12/30 12:35:52,1898501.2706,5.2549,102.00,22.00,1.00,1.00,6.00,2.00,-47.24147,2.499024,-118.05756732528,5.327326,7.639986,,20.61832,25.86623,89.4577,850.4955,,143.41,166.086652,51.94864,0.1421523,49.27473,0.07534385,30.38249,0.01652122,
2021/12/30 13:05:52,1900301.3161,1800.0038,102.00,26.00,1.00,1.00,6.00,2.00,0,3.493881,0,5.327326,7.640024,,20.61832,25.86633,89.4577,850.4984,,143.41,166.087478,30.05546,0.02035975,29.93759,-0.05349576,30.01141,-0.02924383,
2021/12/30 14:50:53,1906602.5943,6301.2379,102.00,27.00,1.00,1.00,6.00,2.00,0.04999437,4.199996,0.20997615402252,7.549313,7.640483,3.9207713052785,29.31153,25.86793,6388.902,850.5445,,101.21,166.097457,30.13386,0.02214074,30.04574,-0.01486063,30.0565,0.05061448,
2021/12/30 15:20:53,1908402.6367,1800.0023,102.00,28.00,1.00,1.00,6.00,2.00,0,4.188234,0,7.549313,7.640483,,29.31153,25.86793,6388.902,850.5445,,101.21,166.097457,30.19679,0.05184174,29.89,-0.002349019,29.87905,-0.02883613,
2021/12/30 15:20:55,1908404.7277,2.0509,102.00,29.00,1.00,1.00,6.00,2.00,0.2500178,4.194116,1.0486036552648,7.549313,7.640483,,29.31153,25.86793,6388.902,850.5445,,101.21,166.097457,30.2007434484146,0.0500923427412522,29.8952254977002,-1.03116647922779E-05,29.8835654384429,-0.0262734123962997,
2021/12/30 15:25:55,1908704.7735,300.003,102.00,30.00,1.00,1.00,6.00,2.00,0,4.18785,0,7.549313,7.640483,,29.31153,25.86793,6388.902,850.5445,,101.21,166.097457,30.02997,-0.05021095,29.70904,-0.04938662,29.81104,-0.01408517,
2021/12/30 15:36:01,1909310.0554,55.0033,103.00,22.00,2.00,0.00,10.00,2.00,0.007461548,3.699519,0.027604138595412,7.609988,9.073526,2.75700228858628,29.55028,30.70268,59.4954,545.4302,,119.23,197.250565,49.38428,-0.03969431,47.4076,0.002541542,30.2524,0.03130794,
2021/12/30 15:39:01,1909490.1063,180.0026,103.00,24.00,2.00,0.00,11.00,2.00,0,3.757954,0,7.609988,9.073526,,29.55028,30.70268,59.5058,545.4302,,119.23,197.250565,39.31902,-0.04021645,38.38589,0.01584649,30.13986,0.007299185,
2021/12/30 15:44:36,1909825.7939,5.5105,103.00,22.00,2.00,1.00,6.00,2.00,-46.59557,2.498405,-116.41460506585,7.646321,9.985163,,29.68051,33.41495,91.6562,848.7138,,130.59,217.068761,51.84457,0.0171423,49.26923,0.02349257,30.18622,0.004550815,
2021/12/30 16:14:36,1911625.8402,1800.0052,103.00,26.00,2.00,1.00,6.00,2.00,0,3.49236,0,7.646321,9.985212,,29.68051,33.41507,91.6562,848.7176,,130.59,217.069826,29.97095,0.02063513,29.90407,0.0515759,29.90019,0.03393948,
2021/12/30 17:59:51,1917940.521,6314.6402,103.00,27.00,2.00,1.00,6.00,2.00,0.04998913,4.200123,0.20996049466299,9.871975,9.985655,3.9199971023831,38.38633,33.41662,6403.895,848.7607,,101.15,217.079457,30.22201,0.03825128,29.99339,-0.02552032,29.93306,-0.04318833,
2021/12/30 18:29:51,1919740.5667,1800.0037,103.00,28.00,2.00,1.00,6.00,2.00,0,4.188531,0,9.871975,9.985655,,38.38633,33.41662,6403.897,848.7607,,101.15,217.079457,29.66642,-0.08560121,29.62002,-0.03712356,29.77146,-0.01505315,
2021/12/30 18:29:53,1919742.6578,2.051699,103.00,29.00,2.00,1.00,6.00,2.00,0.2500402,4.194231,1.0487263580862,9.871975,9.985655,-∞,38.38633,33.41662,6403.897,848.7607,,101.15,217.079457,29.6671617193437,-0.0820809652358598,29.61529473625,-0.0369093303192488,29.7667340631835,-0.0156563626791982,
2021/12/30 18:34:53,1920042.7044,300.0032,103.00,30.00,2.00,1.00,6.00,2.00,0,4.187881,0,9.871975,9.985655,,38.38633,33.41662,6403.897,848.7607,,101.15,217.079457,29.86124,0.05462945,29.59634,0.009219646,29.65591,-0.03493369,
2021/12/30 18:44:58,1920648.0192,55.0058,104.00,22.00,3.00,0.00,10.00,2.00,0.007919312,3.698473,0.029289361610576,9.932672,11.41929,2.6743103744686,38.62516,38.25283,59.3609,545.7116,,114.97,248.245435,49.48624,0.02938509,47.51779,-0.0420332,30.36652,0.01601458,
2021/12/30 18:47:59,1920828.0756,180.0036,104.00,24.00,3.00,0.00,11.00,2.00,0,3.758117,0,9.932672,11.41929,,38.62516,38.25283,59.374,545.7116,,114.97,248.245435,39.23416,-0.0797832,38.32113,-0.01190901,29.99629,-0.0253576,
2021/12/30 18:53:33,1921162.192,3.9194,104.00,22.00,3.00,1.00,6.00,2.00,-49.9921,2.499228,-124.9416560988,9.969027,12.31136,,38.75544,40.91473,90.7781,848.277,,123.5,267.638261,51.45813,-0.000128746,49.09969,-0.03636122,30.28532,-0.02013266,
2021/12/30 19:23:33,1922962.2377,1800.003,104.00,26.00,3.00,1.00,6.00,2.00,0,3.496337,0,9.969027,12.31136,,38.75544,40.91473,90.7781,848.277,,123.5,267.638261,30.12693,0.04044414,30.09303,0.008001328,30.10603,0.01046956,
2021/12/30 21:07:54,1929223.7958,6261.517,104.00,27.00,3.00,1.00,6.00,2.00,0.04999744,4.200046,0.20999154788224,12.17578,12.31191,3.92294113485718,47.39355,40.91665,6349.845,848.3274,,101.12,267.650217,30.23658,0.06297648,30.22372,0.0357008,30.1847,0.009245276,
2021/12/30 21:37:54,1931023.8414,1800.0031,104.00,28.00,3.00,1.00,6.00,2.00,0,4.188275,0,12.17578,12.31191,,47.39355,40.91665,6349.847,848.3274,,101.12,267.650217,30.07491,-0.0157851,30.21413,0.03416598,30.11158,0.02094686,
2021/12/30 21:37:56,1931025.9366,2.053999,104.00,29.00,3.00,1.00,6.00,2.00,0.009018362,4.190423,0.037790751547126,12.17578,12.31191,,47.39355,40.91665,6349.847,848.3274,,101.12,267.650217,30.0716542204717,-0.0180165841796925,30.2113027722302,0.0313654205577129,30.1154160608631,0.0197071980050371,
2021/12/30 21:42:56,1931325.9839,300.0047,104.00,30.00,3.00,1.00,6.00,2.00,0,4.187907,0,12.17578,12.31191,,47.39355,40.91665,6349.847,848.3274,,101.12,267.650217,30.14654,0.09282112,30.1718,0.006890297,30.09746,-0.01737118,
2021/12/30 21:53:02,1931931.2941,55.0044,105.00,22.00,4.00,0.00,10.00,2.00,0.007225037,3.700076,0.026733186002812,12.23646,13.74549,2.67451436873765,47.63231,45.75271,58.0807,546.9816,,112.33,298.815,49.51469,-0.03518105,47.63416,0.02870798,30.36,-0.04284739,
2021/12/30 21:56:02,1932111.3503,180.005,105.00,24.00,4.00,0.00,11.00,2.00,0,3.758029,0,12.23646,13.74549,,47.63231,45.75271,58.0904,546.9816,,112.33,298.815,39.35448,0.01365423,38.6343,0.0394094,30.31498,0.03127694,
2021/12/30 22:01:36,1932445.4638,3.9005,105.00,22.00,4.00,1.00,6.00,2.00,-50.00245,2.499462,-124.9792236819,12.27281,14.63733,,47.76257,48.41388,89.3517,849.6582,,119.27,318.202826,51.34678,-0.04243255,49.21859,-0.03741622,30.45116,-0.007994771,
2021/12/30 22:31:36,1934245.5076,1800.0036,105.00,26.00,4.00,1.00,6.00,2.00,0,3.496037,0,12.27281,14.63733,,47.76257,48.41388,89.3517,849.6582,,119.27,318.202826,30.02407,0.01457155,30.2537,0.06269574,30.2147,0.0450772,
2021/12/31 00:16:05,1940514.5005,6268.9512,105.00,27.00,4.00,1.00,6.00,2.00,0.04999549,4.200182,0.20999015717918,14.47934,14.63781,3.92308646486077,56.39983,48.41558,6355.879,849.7051,,101.09,318.213261,29.94506,-0.07149756,30.06165,-0.01776457,30.12139,0.004290342,
2021/12/31 00:46:05,1942314.5477,1800.0039,105.00,28.00,4.00,1.00,6.00,2.00,0,4.188522,0,14.47934,14.63781,,56.39983,48.41558,6355.881,849.7051,,101.09,318.213261,29.93992,-0.02451599,30.14118,0.0224942,30.21507,0.02029479,
2021/12/31 00:46:07,1942316.642,2.0527,105.00,29.00,4.00,1.00,6.00,2.00,0.01159376,4.190467,0.04858326868592,14.47934,14.63781,-∞,56.39983,48.41558,6355.881,849.7051,,101.09,318.213261,29.9443694100521,-0.0230637380841541,30.1373133511008,0.0214196565519554,30.2114399608922,0.0203353914986964,
2021/12/31 00:51:07,1942616.6838,300.0016,105.00,30.00,4.00,1.00,6.00,2.00,0,4.18809,0,14.47934,14.63781,,56.39983,48.41558,6355.881,849.7051,,101.09,318.213261,30.03068,-0.002036095,30.14618,0.02497911,30.19183,0.03602028,
2021/12/31 01:01:12,1943221.9875,55.0029,106.00,22.00,5.00,0.00,10.00,2.00,0.003501892,3.69935,0.0129547241702,14.54004,16.07135,2.67406631708442,56.63868,53.25142,58.4195,546.6261,,110.53,349.377174,49.64871,-0.05501032,47.89153,0.007117987,30.48549,-0.001442432,
2021/12/31 01:04:12,1943402.0414,180.0028,106.00,24.00,5.00,0.00,11.00,2.00,0,3.758245,0,14.54004,16.07135,,56.63868,53.25142,58.4288,546.6261,,110.53,349.377174,39.38507,-0.04698396,38.75044,0.05122542,30.39789,0.03007591,
2021/12/31 01:09:47,1943736.1314,3.8965,106.00,22.00,5.00,1.00,6.00,2.00,-50.005,2.499747,-124.999848735,14.57639,16.96315,,56.76894,55.91243,90.2793,848.7282,,116.37,368.76413,51.23161,0.03375649,49.08244,-0.05781412,30.27445,-0.06667197,
2021/12/31 01:39:47,1945536.1755,1800.003,106.00,26.00,5.00,1.00,6.00,2.00,0,3.496095,0,14.57639,16.96315,,56.76894,55.91243,90.2793,848.7282,,116.37,368.76413,30.13108,0.03676653,30.13027,-0.02641797,30.09826,-0.03966987,
2021/12/31 03:24:16,1951805.5522,6269.3349,106.00,27.00,5.00,1.00,6.00,2.00,0.0499959,4.199972,0.2099813801148,16.7828,16.96366,3.92300871588135,65.40559,55.9142,6356.915,848.771,,101.08,368.775217,30.19742,0.04817903,30.08167,0.01141846,30.0355,-0.006222725,
2021/12/31 03:54:16,1953605.6002,1800.0043,106.00,28.00,5.00,1.00,6.00,2.00,0,4.188476,0,16.7828,16.96366,,65.40559,55.9142,6356.919,848.771,,101.08,368.775217,30.15174,0.02758861,30.05704,-0.004246235,30.03912,-0.03734291,
2021/12/31 03:54:18,1953607.693,2.0518,106.00,29.00,5.00,1.00,6.00,2.00,0.2500093,4.193976,1.0485330039768,16.7828,16.96366,,65.40559,55.9142,6356.919,848.771,,101.08,368.775217,30.1429755861171,0.0258344220428441,30.0591916112326,-0.00323837540043034,30.0426993945787,-0.0350713009703574,
2021/12/31 03:59:18,1953907.7393,300.0029,106.00,30.00,5.00,1.00,6.00,2.00,0,4.188112,0,16.7828,16.96366,,65.40559,55.9142,6356.919,848.771,,101.08,368.775217,30.18189,0.07916689,30.16508,0.009391308,30.13309,0.03587127,
2021/12/31 04:09:23,1954513.015,55.005,107.00,22.00,6.00,0.00,10.00,2.00,0.01061249,3.698685,0.03925225757565,16.8435,18.39709,2.67505944574842,65.64441,60.74953,58.5748,546.3888,,109.22,399.936739,49.41377,-0.07116079,47.72343,-0.04360676,30.43836,0.01435637,
2021/12/31 04:12:24,1954693.0676,180.0034,107.00,24.00,6.00,0.00,11.00,2.00,0,3.758105,0,16.8435,18.39709,,65.64441,60.74953,58.5854,546.3888,,109.22,399.936739,39.27728,0.00587225,38.7047,0.0561285,30.36545,0.07256031,
2021/12/31 04:17:58,1955027.1464,3.8893,107.00,22.00,6.00,1.00,6.00,2.00,-49.99924,2.499887,-124.99245008588,16.87985,19.28881,,65.77467,63.41008,90.7422,848.1248,,114.27,419.321957,51.29437,-0.03206968,49.11967,-0.03683925,30.29196,-0.01181424,
2021/12/31 04:47:58,1956827.1912,1800.0031,107.00,26.00,6.00,1.00,6.00,2.00,0,3.496097,0,16.87985,19.28884,,65.77467,63.41016,90.7422,848.1269,,114.27,419.322609,30.13243,0.06297827,30.1189,0.04726768,30.09395,0.02081215,
2021/12/31 06:32:27,1963096.5337,6269.3021,107.00,27.00,6.00,1.00,6.00,2.00,0.04999143,4.200078,0.20996790533154,19.08644,19.28931,3.92295953762832,74.41193,63.41179,6358.127,848.1711,,101.06,419.332826,29.62591,-0.05002439,29.57942,0.02490938,29.71672,0.04921019,
2021/12/31 07:02:27,1964896.5783,1800.0029,107.00,28.00,6.00,1.00,6.00,2.00,0,4.18852,0,19.08644,19.28931,,74.41193,63.41179,6358.128,848.1711,,101.06,419.332826,29.44327,-0.07214963,29.56594,-0.00731945,29.71737,0.01697183,
2021/12/31 07:02:29,1964898.673,2.0534,107.00,29.00,6.00,1.00,6.00,2.00,0.250003,4.194062,1.048528082186,19.08644,19.28931,-∞,74.41193,63.41179,6358.128,848.1711,,101.06,419.332826,29.4482166158449,-0.0697546123694735,29.5616082558534,-0.0075288970771516,29.7135139049578,0.0161667528320338,
2021/12/31 07:07:29,1965198.7187,300.0034,107.00,30.00,6.00,1.00,6.00,2.00,0,4.18775,0,19.08644,19.28931,,74.41193,63.41179,6358.128,848.1711,,101.06,419.332826,29.48688,-0.0461185,29.57739,0.03643215,29.71469,0.03864944,
