Repository: HVES-Battery-Testing-Consortium/LG-HG2

# Battery Testing Consortium (BTC)
The Battery Testing Consortium (BTC) has been developed within the High Voltage and Energy Storage Lab at Oxford Brookes University to provide accurate and comprehensive cell data to Formula Student Electric teams. Through the BTC, we aim to provide FS teams with information for improved and informed decisions for cell selection, pack architecture design, thermal cooling requirements, and end of life predictions. A range of tests are completed to provide a comprehensive electrochemical lithium-ion characterisation for modelling, validation, and battery management parameterisation.

File: Data/Round1/LG_HG2/Package 3/211208_FSD_ENDUR_450_LG_HG2_7_30C/211208_FSD_ENDUR_450_LG_HG2_7_30C_Channel_7_StatisticByStep.CSV (part 7 of 12)
Date_Time                    ,Test_Time(s),Step_Time(s),Cycle_Index,Step_Index,TC_Counter1,TC_Counter2,TC_Counter3,TC_Counter4,Current(A),Voltage(V),Power(W),Charge_Capacity(Ah),Discharge_Capacity(Ah),Mean_Voltage(V),Charge_Energy(Wh),Discharge_Energy(Wh),Charge_Time(s),Discharge_Time(s),V_Max_On_Cycle(V),Coulombic_Efficiency(%),mAh/g,Aux_Temperature_1(C),Aux_dT/dt_1(C),Aux_Temperature_2(C),Aux_dT/dt_2(C),Aux_Temperature_3(C),Aux_dT/dt_3(C)
2021/12/31 07:17:34,1965804.0032,55.0026,108.00,22.00,7.00,0.00,10.00,2.00,0.01555634,3.699564,0.05755167543576,19.14711,20.72289,2.67498288351534,74.65063,68.24706,59.6682,545.3112,,108.23,450.497609,49.21233,0.01112342,47.11188,-0.03569126,29.84728,-0.05462945,
2021/12/31 07:20:35,1965984.0537,180.0026,108.00,24.00,7.00,0.00,11.00,2.00,0,3.757432,0,19.14711,20.72289,,74.65063,68.24706,59.6761,545.3112,,108.23,450.497609,39.06853,0.03229141,37.9886,-0.00921011,29.72857,-0.02261758,
2021/12/31 07:26:09,1966318.0911,3.8548,108.00,22.00,7.00,1.00,6.00,2.00,-50.00135,2.499567,-124.98172441545,19.18345,21.61415,,74.78084,70.9058,91.2411,847.5789,,112.67,469.872826,51.14499,0.00436306,48.65833,-0.01591325,29.91155,0.02761543,
2021/12/31 07:56:09,1968118.1351,1800.002,108.00,26.00,7.00,1.00,6.00,2.00,0,3.495383,0,19.18345,21.61418,,74.78084,70.90587,91.2411,847.5809,,112.67,469.873478,29.89537,0.03699601,29.72944,0.05502045,29.72548,0.0219208,
2021/12/31 09:40:32,1974381.9183,6263.7421,108.00,27.00,7.00,1.00,6.00,2.00,0.04999475,4.199878,0.2099718506405,21.38916,21.61466,3.92273526193589,83.41414,70.90755,6353.087,847.6296,,101.05,469.883913,30.1219,0.03303647,30.01301,0.01319289,30.01625,0.02644181,
2021/12/31 10:10:32,1976181.9606,1800.0022,108.00,28.00,7.00,1.00,6.00,2.00,0,4.188325,0,21.38916,21.61466,,83.41414,70.90755,6353.088,847.6296,,101.05,469.883913,29.82375,-0.07278979,29.65059,-0.06613433,29.81615,-0.04407644,
2021/12/31 10:10:34,1976184.0469,2.045799,108.00,29.00,7.00,1.00,6.00,2.00,0.2500453,4.193968,1.0486819867504,21.38916,21.61466,,83.41414,70.90755,6353.088,847.6296,,101.05,469.883913,29.8244921125484,-0.071073535859436,29.6567881508683,-0.0631338877037069,29.8180805000185,-0.0407042772219727,
2021/12/31 10:15:35,1976484.0928,300.0031,108.00,30.00,7.00,1.00,6.00,2.00,0,4.188001,0,21.38916,21.61466,,83.41414,70.90755,6353.088,847.6296,,101.05,469.883913,29.72404,-0.05515993,29.57618,-0.05393267,29.81509,-0.02745807,
2021/12/31 10:25:40,1977089.378,55.0026,109.00,22.00,8.00,0.00,10.00,2.00,0.006599426,3.698846,0.024410260462396,21.44986,23.04846,2.67462528301739,83.65296,75.74277,59.1882,545.7894,,107.45,501.053478,49.65824,-0.03991246,47.55276,-0.04177928,30.2757,-0.02785087,
2021/12/31 10:28:40,1977269.431,180.0024,109.00,24.00,8.00,0.00,11.00,2.00,0,3.75738,0,21.44986,23.04846,,83.65296,75.74277,59.1923,545.7894,,107.45,501.053478,39.64315,0.0412786,38.59341,0.03238082,30.2522,0.01530945,
2021/12/31 10:34:14,1977603.4613,3.8427,109.00,22.00,8.00,1.00,6.00,2.00,-49.99417,2.499805,-124.97567613685,21.48621,23.93973,,83.78322,78.40109,90.8333,848.0098,,111.42,520.428913,51.5167,-0.03148556,49.05114,-0.04618526,30.27017,-0.02813101,
2021/12/31 11:04:14,1979403.506,1800.0029,109.00,26.00,8.00,1.00,6.00,2.00,0,3.495473,0,21.48621,23.93975,,83.78322,78.40116,90.8333,848.0119,,111.42,520.429348,29.943,0.02487004,29.82452,-0.04316866,29.85592,-0.01890302,
2021/12/31 12:48:41,1985670.407,6266.8608,109.00,27.00,8.00,1.00,6.00,2.00,0.04999547,4.200098,0.20998587355606,23.69196,23.94027,3.92286093937683,92.41654,78.40298,6354.78,848.0577,,101.05,520.440652,29.95915,-0.05653322,29.69232,0.01832902,29.7378,0.000679493,
2021/12/31 13:18:41,1987470.451,1800.0048,109.00,28.00,8.00,1.00,6.00,2.00,0,4.188412,0,23.69196,23.94027,,92.41654,78.40298,6354.782,848.0577,,101.05,520.440652,30.21766,-0.006222129,29.90555,0.03708005,29.94404,0.04151046,
2021/12/31 13:18:43,1987472.5439,2.0527,109.00,29.00,8.00,1.00,6.00,2.00,0.0742268,4.191056,0.3110886755008,23.69196,23.94027,-∞,92.41654,78.40298,6354.782,848.0577,,101.05,520.440652,30.2118484191959,-0.00477538762780091,29.9054041547184,0.0351213620152053,29.9436566930013,0.0390306304470509,
2021/12/31 13:23:43,1987772.5885,300.003,109.00,30.00,8.00,1.00,6.00,2.00,0,4.188038,0,23.69196,23.94027,,92.41654,78.40298,6354.782,848.0577,,101.05,520.440652,30.00373,0.0141716,30.02162,0.05651295,30.04605,0.04770994,
2021/12/31 13:33:48,1988377.8969,55.0032,110.00,22.00,9.00,0.00,10.00,2.00,0.009033203,3.698892,0.033412842311076,23.75265,25.37427,2.67483075864289,92.65533,83.23853,57.3209,547.737,,106.83,551.614565,49.66009,0.06099463,47.46698,-0.04273295,30.13743,-0.0222075,
2021/12/31 13:36:48,1988557.9529,180.0053,110.00,24.00,9.00,0.00,11.00,2.00,0,3.757358,0,23.75265,25.37427,,92.65533,83.23853,57.3287,547.737,,106.83,551.614565,39.27951,-0.0912559,38.27074,-0.07766366,30.12069,0.02179205,
2021/12/31 13:42:22,1988891.9885,3.8301,110.00,22.00,9.00,1.00,6.00,2.00,-49.99426,2.49887,-124.9291564862,23.78899,26.2656,,92.78554,85.89669,89.6194,849.3591,,110.41,570.991304,51.69257,0.06496906,49.11154,-0.03634691,30.14234,-0.05100429,
2021/12/31 14:12:22,1990692.0329,1800.0027,110.00,26.00,9.00,1.00,6.00,2.00,0,3.4951,0,23.78899,26.2656,,92.78554,85.89669,89.6194,849.3591,,110.41,570.991304,30.07569,0.0521481,29.71251,-0.05105197,29.74387,-0.03120661,
2021/12/31 15:56:52,1996961.9852,6269.9126,110.00,27.00,9.00,1.00,6.00,2.00,0.04999709,4.200109,0.20999322768281,25.99484,26.26604,3.92266390524644,101.4191,85.89825,6357.189,849.4032,,101.04,571.00087,30.40032,0.03657222,30.16774,0.01831591,30.09339,0.01611769,
2021/12/31 16:26:52,1998762.0315,1800.0037,110.00,28.00,9.00,1.00,6.00,2.00,0,4.188626,0,25.99484,26.26604,,101.4191,85.89825,6357.194,849.4032,,101.04,571.00087,30.37361,-0.005207062,29.92661,-0.04492581,29.9298,-0.0184679,
2021/12/31 16:26:55,1998764.1252,2.0526,110.00,29.00,9.00,1.00,6.00,2.00,0.2500172,4.194237,1.0486313908764,25.99484,26.26604,,101.4191,85.89825,6357.194,849.4032,,101.04,571.00087,30.3636447226326,-0.0065052790572888,29.9251799385559,-0.0429751101564587,29.929559410021,-0.0164414820421708,
2021/12/31 16:31:55,1999064.1701,300.0028,110.00,30.00,9.00,1.00,6.00,2.00,0,4.188068,0,25.99484,26.26604,,101.4191,85.89825,6357.194,849.4032,,101.04,571.00087,30.4065,0.01305223,30.07253,-0.04479527,29.99812,-0.05144238,
2021/12/31 19:31:55,2009864.209,10800.0027,111.00,32.00,10.00,1.00,6.00,2.00,0,4.18251,0,25.99484,26.26604,,101.4191,85.89825,0,0,,101.04,571.00087,30.13481,0.07277131,29.94125,0.01006126,29.95151,-0.0186187,
2021/12/31 19:41:30,2010439.4229,300.0047,111.00,35.00,10.00,1.00,6.00,2.00,0,4.182643,0,0,0,,0,0,0,0,,0,0,30.03268,0.01279294,30.26937,0.05843937,30.2445,0.06067812,
2021/12/31 21:32:41,2017110.3033,6670.8402,111.00,36.00,10.00,1.00,6.00,2.00,-1.501564,2.49994,-3.75381990616,8.941733E-08,2.782115,3.69252450128543,3.740343E-07,10.19823,0.0337,6669.53,,3111383000,60.480761,31.68237,-0.05153894,31.66164,0.05564332,30.18553,0.02274096,
2021/12/31 22:02:41,2018910.3576,1800.0034,111.00,38.00,10.00,1.00,6.00,2.00,0,2.92215,0,8.941733E-08,2.78212,,3.740343E-07,10.19824,0.0337,6669.539,,3111387400,60.48087,30.00961,-0.06792605,30.24626,-0.04656911,30.19314,-0.00908196,
2022/01/01 00:08:23,2026452.1202,7541.7222,111.00,39.00,10.00,1.00,6.00,2.00,0.04999569,4.199842,0.20997399868098,2.737797,2.782136,3.83569239662409,10.48632,10.19829,7539.094,6669.588,,101.62,60.481217,30.02802,-0.04787564,30.07805,-0.03587067,30.11663,-0.02044439,
2022/01/01 00:38:23,2028252.1664,1800.0029,111.00,40.00,10.00,1.00,6.00,2.00,0,4.187849,0,2.737797,2.782136,,10.48632,10.19829,7539.098,6669.588,,101.62,60.481217,30.07846,0.06099045,30.16423,0.02713978,30.11106,-0.005942583,
2022/01/01 00:39:18,2028307.2133,55.005,111.00,41.00,10.00,1.00,6.00,2.00,0.003356934,4.077909,0.013689271371006,2.74305,2.908625,4.08356030485098,10.50804,10.63894,7544.706,6719.013,,106.04,63.230978,34.90313,-0.01331806,34.39841,0.04102111,30.14431,0.04140317,
2022/01/01 00:49:18,2028907.2553,600.0025,111.00,42.00,10.00,1.00,6.00,2.00,0,4.118392,0,2.74305,2.908625,,10.50804,10.63894,7544.708,6719.013,,106.04,63.230978,30.47864,0.05470276,30.48345,0.04905105,30.13405,0.02704144,
2022/01/01 01:02:37,2029706.8008,799.5037,111.00,43.00,10.00,1.00,6.00,2.00,0.04998813,4.199924,0.20994634690212,2.868377,2.908625,4.19705356942262,11.03326,10.63894,8344.095,6719.02,,101.4,63.230978,29.92567,-0.08126855,30.11279,-0.02591312,30.08783,0.009383559,
2022/01/01 01:32:37,2031506.8465,1800.0023,111.00,44.00,10.00,1.00,6.00,2.00,0,4.191979,0,2.868377,2.908625,,11.03326,10.63894,8344.097,6719.02,,101.4,63.230978,30.14233,-0.001202226,29.99115,-0.03925264,29.98026,-0.06353974,
2022/01/01 01:33:37,2031566.8751,60.0012,111.00,45.00,10.00,1.00,6.00,2.00,0,4.19197,0,2.868377,2.908625,,11.03326,10.63894,8344.097,6719.02,,101.4,63.230978,29.9627,-0.04733384,29.99462,-0.06090581,30.0614,-0.01680851,
2022/01/01 01:43:43,2032172.1541,55.0041,111.00,22.00,0.00,0.00,10.00,3.00,0.00289917,3.700735,0.01072905988995,2.929044,4.342126,2.74358603526953,11.27203,15.47333,8402.649,7265.356,,148.24,94.394043,49.33091,-0.06932855,47.70826,0.02140522,30.46498,0.03981054,
2022/01/01 01:46:43,2032352.2087,180.0034,111.00,24.00,0.00,0.00,11.00,3.00,0,3.759739,0,2.929044,4.342126,,11.27203,15.47333,8402.659,7265.356,,148.24,94.394043,39.41748,0.007265806,38.62991,-0.04081845,30.25406,-0.02389789,
2022/01/01 01:52:18,2032687.8022,5.4084,111.00,22.00,0.00,1.00,6.00,3.00,-47.08296,2.498485,-117.6360693156,2.965358,5.252434,,11.40226,18.18293,8434.745,7568.668,,177.13,114.183348,51.57487,0.08425236,49.4277,0.02694368,30.38622,0.0147599,
2022/01/01 02:22:18,2034487.8476,1800.003,111.00,26.00,0.00,1.00,6.00,3.00,0,3.49459,0,2.965358,5.252481,,11.40226,18.18305,8434.745,7568.672,,177.13,114.18437,29.9262,0.02974749,30.04981,0.05611181,30.05306,0.04068732,
2022/01/01 04:07:20,2040789.2603,6301.3732,111.00,27.00,0.00,1.00,6.00,3.00,0.04999828,4.199883,0.20998692620124,5.185013,5.25293,3.92140286260128,20.08827,18.18462,14734.31,7568.718,,101.31,114.19413,29.95618,-0.04728675,30.05217,-0.0192219,30.08367,0.02489984,
2022/01/01 04:37:20,2042589.3088,1800.0052,111.00,28.00,0.00,1.00,6.00,3.00,0,4.188169,0,5.185013,5.25293,,20.08827,18.18462,14734.31,7568.718,,101.31,114.19413,29.95727,-0.08700788,29.92747,-0.04914939,29.95891,-0.02931237,
2022/01/01 04:37:22,2042591.4019,2.0529,111.00,29.00,0.00,1.00,6.00,3.00,0.2499899,4.194399,1.0485573865701,5.185013,5.25293,-∞,20.08827,18.18462,14734.31,7568.718,,101.31,114.19413,29.956496865566,-0.0851333402724699,29.9297253965298,-0.0467602735533425,29.9637829366399,-0.0266248725090729,
2022/01/01 04:42:22,2042891.4474,300.004,111.00,30.00,0.00,1.00,6.00,3.00,0,4.18793,0,5.185013,5.25293,,20.08827,18.18462,14734.31,7568.718,,101.31,114.19413,30.00098,-0.04227757,30.13178,0.03433287,30.14214,0.01890361,
2022/01/01 04:52:27,2043496.7365,55.0035,112.00,22.00,1.00,0.00,10.00,3.00,0.009506226,3.699697,0.035170155813522,5.245702,6.686836,2.67312602726134,20.32706,23.01944,59.4786,545.4494,,127.47,145.366,49.68908,0.07935762,47.88618,0.01434684,30.37234,-0.002774,
2022/01/01 04:55:27,2043676.7912,180.0043,112.00,24.00,1.00,0.00,11.00,3.00,0,3.757747,0,5.245702,6.686836,,20.32706,23.01944,59.485,545.4494,,127.47,145.366,39.46934,0.0566411,38.61882,0.04563332,30.31333,0.01775503,
2022/01/01 05:01:01,2044010.8756,3.9057,112.00,22.00,1.00,1.00,6.00,3.00,-49.98576,2.499773,-124.95305323248,5.282009,7.578166,,20.45719,25.67814,91.8819,846.7435,,143.47,164.742739,51.35805,0.05895495,49.1552,-0.007296801,30.32888,0.01447678,
2022/01/01 05:31:01,2045810.919,1800.0031,112.00,26.00,1.00,1.00,6.00,3.00,0,3.496399,0,5.282009,7.578187,,20.45719,25.6782,91.8819,846.745,,143.47,164.743196,30.1624,0.07127047,30.17358,0.01724541,30.05687,-0.009217262,
2022/01/01 07:15:36,2052085.4441,6274.4866,112.00,27.00,1.00,1.00,6.00,3.00,0.04999974,4.200006,0.20999920799844,7.48916,7.578649,3.92336856727199,29.09754,25.67981,6364.395,846.7908,,101.19,164.753239,30.12667,0.03768861,30.13071,0.01458347,29.98573,-0.01986146,
2022/01/01 07:45:36,2053885.4936,1800.0061,112.00,28.00,1.00,1.00,6.00,3.00,0,4.188344,0,7.48916,7.578649,,29.09754,25.67981,6364.399,846.7908,,101.19,164.753239,29.9808,-0.06083846,29.95813,-0.02070546,30.05314,0.02121508,
2022/01/01 07:45:38,2053887.5898,2.0537,112.00,29.00,1.00,1.00,6.00,3.00,0.2500204,4.193115,1.048364289546,7.48916,7.578649,,29.09754,25.67981,6364.399,846.7908,,101.19,164.753239,29.9876271043417,-0.0566888448513405,29.9657100119404,-0.0189943513226481,30.0571507846545,0.020842815767114,
2022/01/01 07:50:38,2054187.6354,300.0021,112.00,30.00,1.00,1.00,6.00,3.00,0,4.187872,0,7.48916,7.578649,,29.09754,25.67981,6364.399,846.7908,,101.19,164.753239,29.93387,0.0172025,30.05043,0.01753628,30.08899,0.03078341,
2022/01/01 08:00:43,2054792.9838,55.0049,113.00,22.00,2.00,0.00,10.00,3.00,0.006347656,3.698615,0.02347753569644,7.549857,9.012989,2.67310135419679,29.33636,30.51594,59.785,545.3419,,119.38,195.934543,49.56969,-0.117408,47.88699,-0.02619386,30.42435,0.02798796,
2022/01/01 08:03:43,2054973.0408,180.004,113.00,24.00,2.00,0.00,11.00,3.00,0,3.757801,0,7.549857,9.012989,,29.33636,30.51594,59.7915,545.3419,,119.38,195.934543,39.42481,-0.05801439,38.69324,-0.02384543,30.33968,0.01764715,
2022/01/01 08:09:18,2055307.1438,3.8756,113.00,22.00,2.00,1.00,6.00,3.00,-50.00088,2.499209,-124.96264930392,7.586209,9.904885,,29.46663,33.17603,92.1034,846.9988,,130.56,215.323587,51.62711,-0.01973629,49.22224,-0.07122159,30.34206,-0.04534245,
2022/01/01 08:39:18,2057107.1892,1800.0018,113.00,26.00,2.00,1.00,6.00,3.00,0,3.496159,0,7.586209,9.904944,,29.46663,33.17618,92.1034,847.0031,,130.57,215.32487,30.11427,-0.00602901,29.9489,-0.02866685,29.98742,-0.0242728,
2022/01/01 10:23:52,2063381.5365,6274.3062,113.00,27.00,2.00,1.00,6.00,3.00,0.04999381,4.199866,0.20996730282946,9.793277,9.905495,3.92322311107624,38.10624,33.1781,6364.853,847.0537,,101.15,215.336848,30.09289,0.05434692,29.96276,-0.05694389,29.96598,-0.03711522,
2022/01/01 10:53:52,2065181.5845,1800.0046,113.00,28.00,2.00,1.00,6.00,3.00,0,4.188485,0,9.793277,9.905495,,38.10624,33.1781,6364.853,847.0537,,101.15,215.336848,30.09986,-0.007551908,30.21674,0.02070487,30.1636,0.02512336,
2022/01/01 10:53:54,2065183.6736,2.048099,113.00,29.00,2.00,1.00,6.00,3.00,0.01105893,4.189722,0.04633384231746,9.793277,9.905495,-∞,38.10624,33.1781,6364.853,847.0537,,101.15,215.336848,30.1006793656564,-0.00503636035197497,30.2147455490053,0.0205792979263572,30.1601803167453,0.023217595839437,
2022/01/01 10:58:54,2065483.7208,300.0029,113.00,30.00,2.00,1.00,6.00,3.00,0,4.188004,0,9.793277,9.905495,,38.10624,33.1781,6364.853,847.0537,,101.15,215.336848,29.97251,-0.03020585,29.99179,0.02532721,30.11506,0.05181491,
2022/01/01 11:09:00,2066089.05,55.0048,114.00,22.00,3.00,0.00,10.00,3.00,0.005233765,3.69898,0.0193595920597,9.853999,11.33992,2.67271615250751,38.34515,38.01409,59.5024,545.5744,,115.08,246.52,49.61395,0.0172472,47.82934,0.06897449,30.40696,0.06264329,
2022/01/01 11:12:00,2066269.1049,180.0035,114.00,24.00,3.00,0.00,11.00,3.00,0,3.75751,0,9.853999,11.33992,,38.34515,38.01409,59.5109,545.5744,,115.08,246.52,39.24493,-0.05715251,38.44334,-0.07031322,30.24773,-0.03405452,
2022/01/01 11:17:34,2066603.187,3.8606,114.00,22.00,3.00,1.00,6.00,3.00,-49.97844,2.499741,-124.93315558404,9.890356,12.23168,,38.47542,40.67326,91.4052,847.6493,,123.67,265.906087,51.4374,0.05055189,49.17393,-0.01561761,30.36244,0.008030534,
2022/01/01 11:47:34,2068403.234,1800.0036,114.00,26.00,3.00,1.00,6.00,3.00,0,3.495636,0,9.890356,12.23171,,38.47542,40.67332,91.4052,847.651,,123.67,265.906739,30.17148,0.02792418,30.2109,0.03495574,30.1154,0.0173229,
2022/01/01 13:32:01,2074670.6981,6267.4238,114.00,27.00,3.00,1.00,6.00,3.00,0.04999493,4.19988,0.2099727066084,12.09704,12.23223,3.92302163405433,47.11316,40.67516,6356.181,847.6998,,101.12,265.918043,30.20523,0.06985545,30.20239,0.02465367,30.12102,-0.01504123,
2022/01/01 14:02:01,2076470.7435,1800.0036,114.00,28.00,3.00,1.00,6.00,3.00,0,4.188339,0,12.09704,12.23223,,47.11316,40.67516,6356.185,847.6998,,101.12,265.918043,30.10925,0.01924932,30.01445,-0.07615149,29.98944,-0.06075323,
2022/01/01 14:02:03,2076472.8363,2.0533,114.00,29.00,3.00,1.00,6.00,3.00,0.2500181,4.193662,1.0484914052822,12.09704,12.23223,,47.11316,40.67516,6356.185,847.6998,,101.12,265.918043,30.1050951684003,0.0206703353948277,30.0159916833589,-0.0743518864171711,29.9931232657919,-0.0584322520435007,
2022/01/01 14:07:03,2076772.8791,300.0017,114.00,30.00,3.00,1.00,6.00,3.00,0,4.187641,0,12.09704,12.23223,,47.11316,40.67516,6356.185,847.6998,,101.12,265.918043,29.86865,-0.0395155,30.19679,0.05818963,30.24247,0.0383544,
2022/01/01 14:17:09,2077378.1956,55.0061,115.00,22.00,4.00,0.00,10.00,3.00,0.006568909,3.697989,0.024291753224001,12.15777,13.66676,2.672555815453,47.3521,45.51106,58.2098,546.8825,,112.41,297.103478,49.34053,-0.0755775,47.77769,-0.008347034,30.3605,0.01340568,
2022/01/01 14:20:09,2077558.25,180.0024,115.00,24.00,4.00,0.00,11.00,3.00,0,3.757422,0,12.15777,13.66676,,47.3521,45.51106,58.2156,546.8825,,112.41,297.103478,39.2274,-0.03024101,38.53587,-0.05229235,30.22187,-0.04218638,
2022/01/01 14:25:43,2077892.2885,3.8324,115.00,22.00,4.00,1.00,6.00,3.00,-50.00198,2.499766,-124.99324953668,12.19414,14.55826,,47.48241,48.16905,90.1215,848.8635,,119.39,316.483913,51.59023,0.05898118,49.37024,0.03728151,30.49583,0.05196571,
2022/01/01 14:55:43,2079692.3346,1800.0036,115.00,26.00,4.00,1.00,6.00,3.00,0,3.495579,0,12.19414,14.55826,,47.48241,48.16905,90.1215,848.8635,,119.39,316.483913,29.94091,-0.05345762,29.96629,-0.02252162,30.01893,0.003948212,
2022/01/01 16:40:19,2085968.6036,6276.2285,115.00,27.00,4.00,1.00,6.00,3.00,0.04999417,4.199941,0.20997256434397,14.40127,14.55877,3.92303046012115,56.1216,48.17083,6364.328,848.9067,,101.09,316.495,29.90146,-0.03263712,30.1591,0.01802027,30.18358,0.04891753,
2022/01/01 17:10:19,2087768.6468,1800.0022,115.00,28.00,4.00,1.00,6.00,3.00,0,4.188644,0,14.40127,14.55877,,56.1216,48.17083,6364.33,848.9067,,101.09,316.495,30.03157,0.03538609,30.07069,0.004047155,30.13044,0.03714681,
2022/01/01 17:10:21,2087770.7371,2.0508,115.00,29.00,4.00,1.00,6.00,3.00,0.2499887,4.19354,1.048337612998,14.40127,14.55877,-∞,56.1216,48.17083,6364.33,848.9067,,101.09,316.495,30.0348062174629,0.0320105022196131,30.073084444296,0.00304961897570369,30.1339218187466,0.0360139335379002,
2022/01/01 17:15:21,2088070.7812,300.0022,115.00,30.00,4.00,1.00,6.00,3.00,0,4.187773,0,14.40127,14.55877,,56.1216,48.17083,6364.33,848.9067,,101.09,316.495,30.1212,-0.02630651,30.21363,0.04516065,30.23813,0.05400598,
2022/01/01 17:25:27,2088676.1041,55.0057,116.00,22.00,5.00,0.00,10.00,3.00,0.008842468,3.698504,0.032703903267872,14.46198,15.99342,2.67357434666636,56.36047,53.00686,57.5297,547.5744,,110.59,347.683043,49.37704,-0.07232428,47.72056,0.01313806,30.45656,0.04668474,
2022/01/01 17:28:27,2088856.1613,180.0032,116.00,24.00,5.00,0.00,11.00,3.00,0,3.757089,0,14.46198,15.99342,,56.36047,53.00686,57.5412,547.5744,,110.59,347.683043,39.52154,0.04806519,38.48517,-0.04682183,30.17029,-0.01456201,
2022/01/01 17:34:01,2089190.1901,3.822,116.00,22.00,5.00,1.00,6.00,3.00,-50.0005,2.499862,-124.994349931,14.49835,16.88483,,56.49076,55.66453,88.9028,850.1141,,116.46,367.061522,51.54878,0.04408836,49.31998,0.006537437,30.38717,0.02664208,
2022/01/01 18:04:01,2090990.2362,1800.0043,116.00,26.00,5.00,1.00,6.00,3.00,0,3.495407,0,14.49835,16.88488,,56.49076,55.66466,88.9028,850.1178,,116.46,367.062609,29.94324,-0.06591737,30.15861,0.06147087,30.12662,0.02619505,
2022/01/01 19:48:32,2097261.2983,6271.0193,116.00,27.00,5.00,1.00,6.00,3.00,0.04999381,4.199899,0.20996895262519,16.70547,16.88533,3.92296612661144,65.12978,55.66624,6358.51,850.1614,,101.08,367.072391,30.01112,0.005171895,30.08549,0.008051991,30.01109,-0.03166258,
2022/01/01 20:18:32,2099061.3443,1800.0027,116.00,28.00,5.00,1.00,6.00,3.00,0,4.188045,0,16.70547,16.88533,,65.12978,55.66624,6358.514,850.1614,,101.08,367.072391,29.93397,-0.06954253,30.07876,-0.03768027,30.15969,-0.0001811981,
2022/01/01 20:18:34,2099063.4372,2.0525,116.00,29.00,5.00,1.00,6.00,3.00,0.2500257,4.193288,1.0484297675016,16.70547,16.88533,-∞,65.12978,55.66624,6358.514,850.1614,,101.08,367.072391,29.9321828058568,-0.0699015751476839,30.0783958920338,-0.0371541292732566,30.1590877566664,0.000345223811730701,
2022/01/01 20:23:34,2099363.4822,300.0032,116.00,30.00,5.00,1.00,6.00,3.00,0,4.188033,0,16.70547,16.88533,,65.12978,55.66624,6358.514,850.1614,,101.08,367.072391,29.9633,-0.04238963,30.02346,-0.03853261,30.10437,-0.01428068,
2022/01/01 20:33:39,2099968.7888,55.0034,117.00,22.00,6.00,0.00,10.00,3.00,0.005508423,3.698752,0.020374290588096,16.76617,18.31964,2.67273593502808,65.36858,60.50113,59.1392,545.8852,,109.27,398.253043,49.62454,0.02347827,47.88023,0.007681847,30.45968,0.05867362,
2022/01/01 20:36:39,2100148.8421,180.0028,117.00,24.00,6.00,0.00,11.00,3.00,0,3.757215,0,16.76617,18.31964,,65.36858,60.50113,59.1497,545.8852,,109.27,398.253043,39.29479,-0.07265568,38.49094,0.04118085,30.14793,0.02205551,
2022/01/01 20:42:13,2100482.856999,3.8077,117.00,22.00,6.00,1.00,6.00,3.00,-50.00153,2.499943,-125.00097491279,16.80254,19.21074,,65.49886,63.15784,90.5811,848.312,,114.33,417.624783,51.41624,-0.01550794,49.33601,0.001374483,30.38265,0.03009498,
2022/01/01 21:12:13,2102282.9027,1800.0038,117.00,26.00,6.00,1.00,6.00,3.00,0,3.495188,0,16.80254,19.21074,,65.49886,63.15784,90.5811,848.312,,114.33,417.624783,30.05298,-0.03826618,30.06668,-0.0003021955,30.0417,-0.02236426,
2022/01/01 22:56:40,2108549.9553,6267.0117,117.00,27.00,6.00,1.00,6.00,3.00,0.04999891,4.199895,0.20999017211445,19.00947,19.21118,3.92317240429688,74.13704,63.15936,6356.219,848.3602,,101.06,417.634348,30.05024,-0.0552994,30.04,-0.04582345,30.09267,0.0004851818,
2022/01/01 23:26:40,2110350.0007,1800.0042,117.00,28.00,6.00,1.00,6.00,3.00,0,4.188087,0,19.00947,19.21118,,74.13704,63.15936,6356.221,848.3602,,101.06,417.634348,29.88061,-0.05358458,30.08176,0.03970206,30.13445,0.03309727,
2022/01/01 23:26:43,2110352.092,2.051,117.00,29.00,6.00,1.00,6.00,3.00,0.2500192,4.193875,1.0485492724,19.00947,19.21118,-∞,74.13704,63.15936,6356.221,848.3602,,101.06,417.634348,29.8813518129673,-0.0523936100513723,30.0782273008597,0.0392925250533358,30.1332925159734,0.0335045179143987,
2022/01/01 23:31:43,2110652.136899,300.003,117.00,30.00,6.00,1.00,6.00,3.00,0,4.187439,0,19.00947,19.21118,,74.13704,63.15936,6356.221,848.3602,,101.06,417.634348,30.02636,0.06861508,30.04308,0.01936436,29.98984,-0.02475917,
2022/01/01 23:41:48,2111257.434299,55.0027,118.00,22.00,7.00,0.00,10.00,3.00,0.006622314,3.697673,0.024487151675322,19.07018,20.64565,2.67320947328188,74.37589,67.99451,57.9226,547.0444,,108.26,448.818478,49.54031,0.0154829,47.71442,-0.01778245,30.33025,-0.002985001,
2022/01/01 23:44:48,2111437.491299,180.005,118.00,24.00,7.00,0.00,11.00,3.00,0,3.757144,0,19.07018,20.64565,,74.37589,67.99451,57.9293,547.0444,,108.26,448.818478,39.29688,-0.06223202,38.64809,0.04240394,30.30078,0.01888752,
2022/01/01 23:50:22,2111771.4918,3.8034,118.00,22.00,7.00,1.00,6.00,3.00,-49.98459,2.49997,-124.9599754623,19.10654,21.53679,,74.50615,70.65106,88.9877,849.8401,,112.72,468.191087,51.24164,-0.02311945,49.25545,-0.0150311,30.40479,0.04612803,
2022/01/02 00:20:22,2113571.5381,1800.0045,118.00,26.00,7.00,1.00,6.00,3.00,0,3.495173,0,19.10654,21.53684,,74.50615,70.6512,88.9877,849.844,,112.72,468.192174,30.02362,-0.05551219,30.24619,0.05695701,30.23542,0.0393343,
2022/01/02 02:04:53,2119842.6762,6271.0969,118.00,27.00,7.00,1.00,6.00,3.00,0.04999559,4.20011,0.2099869775149,21.31353,21.53735,3.92309362379215,83.14445,70.65295,6358.539,849.8914,,101.05,468.203261,30.05331,0.006195903,30.16029,0.01857936,30.17772,0.02741218,
2022/01/02 02:34:53,2121642.722399,1800.0022,118.00,28.00,7.00,1.00,6.00,3.00,0,4.188488,0,21.31353,21.53735,,83.14445,70.65295,6358.543,849.8914,,101.05,468.203261,29.97374,-0.01186252,30.22444,0.02156079,30.26307,0.008329749,
2022/01/02 02:34:55,2121644.8176,2.0533,118.00,29.00,7.00,1.00,6.00,3.00,0.008261383,4.190391,0.034618424970753,21.31353,21.53735,-∞,83.14445,70.65295,6358.543,849.8914,,101.05,468.203261,29.9729752144378,-0.0136826344408717,30.2167729235768,0.0199219088305339,30.2568282977265,0.00780622758749632,
2022/01/02 02:39:55,2121944.860299,300.0023,118.00,30.00,7.00,1.00,6.00,3.00,0,4.187754,0,21.31353,21.53735,,83.14445,70.65295,6358.543,849.8914,,101.05,468.203261,30.10018,0.06056607,30.13945,0.02856195,30.12157,-0.000103116,
2022/01/02 02:50:01,2122550.166799,55.0033,119.00,22.00,8.00,0.00,10.00,3.00,0.0008773804,3.699041,0.0032454660721964,21.37424,22.97202,2.67373384714701,83.38331,75.48854,57.5683,547.4954,,107.48,499.391739,49.43573,-0.07335186,47.63414,-0.02905011,30.29648,-0.02348363,
2022/01/02 02:53:01,2122730.2234,180.0044,119.00,24.00,8.00,0.00,11.00,3.00,0,3.757288,0,21.37424,22.97202,,83.38331,75.48854,57.5735,547.4954,,107.48,499.391739,39.3811,-0.016222,38.50727,-0.03307223,30.19277,-0.03365934,
2022/01/02 02:58:35,2123064.2069,3.7803,119.00,22.00,8.00,1.00,6.00,3.00,-50.00137,2.499992,-125.00302498904,21.41062,23.8629,,83.5136,78.14424,89.4219,849.468,,111.45,518.758696,51.62194,0.06206751,49.3337,-0.009313822,30.30842,-0.007475019,
2022/01/02 03:28:35,2124864.2503,1800.0022,119.00,26.00,8.00,1.00,6.00,3.00,0,3.494807,0,21.41062,23.86293,,83.5136,78.14431,89.4219,849.47,,111.45,518.759348,30.13199,0.001724362,30.067,0.03412902,30.04908,-0.003358722,
2022/01/02 05:13:09,2131138.420599,6274.1285,119.00,27.00,8.00,1.00,6.00,3.00,0.04999071,4.200021,0.20996203180491,23.61753,23.86344,3.92298861290511,92.15157,78.14609,6361.924,849.5126,,101.04,518.770435,29.96231,-0.04649043,30.31881,0.04495203,30.29397,0.03394723,
2022/01/02 05:43:09,2132938.4646,1800.0022,119.00,28.00,8.00,1.00,6.00,3.00,0,4.1883,0,23.61753,23.86344,,92.15157,78.14609,6361.924,849.5126,,101.04,518.770435,30.18395,0.03434181,30.09639,-0.01974404,30.08554,-0.04842997,
2022/01/02 05:43:11,2132940.5569,2.0501,119.00,29.00,8.00,1.00,6.00,3.00,0.2500111,4.194159,1.0485863051649,23.61753,23.86344,,92.15157,78.14609,6361.924,849.5126,,101.04,518.770435,30.1834974470006,0.0343358291619232,30.0983120033635,-0.0203121852717602,30.0877010752605,-0.0480329224239469,
2022/01/02 05:48:11,2133240.6034,300.0024,119.00,30.00,8.00,1.00,6.00,3.00,0,4.188022,0,23.61753,23.86344,,92.15157,78.14609,6361.924,849.5126,,101.04,518.770435,29.91875,-0.08621931,30.1111,-0.0384444,30.14262,-0.009785295,
2022/01/02 05:58:16,2133845.9212,55.0033,120.00,22.00,9.00,0.00,10.00,3.00,0.005889893,3.698141,0.021781654788913,23.67824,25.29812,2.67202508537378,92.3904,82.98148,59.5533,545.5385,,106.84,549.95913,49.65712,-0.04305601,48.00211,0.01572847,30.60712,0.02290726,
2022/01/02 06:01:16,2134025.977099,180.0028,120.00,24.00,9.00,0.00,11.00,3.00,0,3.757135,0,23.67824,25.29812,,92.3904,82.98148,59.5641,545.5385,,106.84,549.95913,39.4617,0.02412677,38.88279,0.04267216,30.44086,0.04563332,
2022/01/02 06:06:50,2134359.9806,3.7852,120.00,22.00,9.00,1.00,6.00,3.00,-49.99537,2.499339,-124.95537806043,23.71461,26.18926,,92.52072,85.63754,91.0801,847.8832,,110.44,569.331739,51.67523,0.0574851,49.5945,-0.01069307,30.53135,-0.01552105,
2022/01/02 06:36:50,2136160.023699,1800.0027,120.00,26.00,9.00,1.00,6.00,3.00,0,3.49483,0,23.71461,26.18928,,92.52072,85.6376,91.0801,847.8847,,110.44,569.332174,30.27422,0.1011246,30.1657,0.03374279,30.14783,0.002880096,
2022/01/02 08:21:29,2142438.9614,6278.8949,120.00,27.00,9.00,1.00,6.00,3.00,0.04999716,4.199957,0.20998592212212,25.92175,26.18974,3.92313053656241,101.1594,85.63918,6368.171,847.9244,,101.03,569.342174,29.93295,-0.0395155,30.13693,-0.05636334,30.05551,-0.0497818,
2022/01/02 08:51:29,2144239.0077,1800.003,120.00,28.00,9.00,1.00,6.00,3.00,0,4.188336,0,25.92175,26.18974,,101.1594,85.63918,6368.173,847.9244,,101.03,569.342174,29.94424,-0.01876056,30.00435,-0.05753219,30.09938,-0.033288,
2022/01/02 08:51:32,2144241.0998,2.051699,120.00,29.00,9.00,1.00,6.00,3.00,0.2500393,4.194075,1.0486835771475,25.92175,26.18974,-∞,101.1594,85.63918,6368.173,847.9244,,101.03,569.342174,29.9442292250447,-0.0199525525574875,30.0088542680156,-0.0571641478329192,30.1024596168999,-0.0324739240479664,
2022/01/02 08:56:32,2144541.1472,300.005,120.00,30.00,9.00,1.00,6.00,3.00,0,4.187911,0,25.92175,26.18974,,101.1594,85.63918,6368.173,847.9244,,101.03,569.342174,30.20842,0.07059336,30.09974,-0.01303613,30.09596,-0.04392743,
2022/01/02 11:56:32,2155341.1911,10800.0046,121.00,32.00,10.00,1.00,6.00,3.00,0,4.18243,0,25.92175,26.18974,,101.1594,85.63918,0,0,,101.03,569.342174,29.88692,0.01856267,30.03868,0.01093209,30.07017,0.01755834,
2022/01/02 12:06:09,2155918.822999,300.0037,121.00,35.00,10.00,1.00,6.00,3.00,0,4.182898,0,0,0,,0,0,0,0,,0,0,30.02348,0.04114866,29.9426,-0.01477003,29.93874,-0.03243268,
2022/01/02 13:57:00,2162569.3037,6650.4397,121.00,36.00,10.00,1.00,6.00,3.00,-1.501526,2.499883,-3.753639321458,2.618467E-06,2.774089,3.69336192726329,1.095276E-05,10.17134,0.0377,6649.321,,105943262.5,60.306283,31.50663,-0.07763386,31.55588,-0.03422976,30.17117,0.007581711,
2022/01/02 14:27:00,2164369.3591,1800.0028,121.00,38.00,10.00,1.00,6.00,3.00,0,2.923068,0,2.618467E-06,2.774092,,1.095276E-05,10.17135,0.0377,6649.33,,105943400,60.306348,30.28676,0.0420934,30.19239,-0.01897812,30.12512,-0.04987121,
2022/01/02 16:32:30,2171899.3933,7529.9946,121.00,39.00,10.00,1.00,6.00,3.00,0.04999691,4.20006,0.2099900218146,2.730328,2.774106,3.83712702291787,10.46019,10.17139,7527.729,6649.37,,101.6,60.306652,30.01291,-0.05941153,30.24957,-0.03718734,30.26704,0.006904006,
2022/01/02 17:02:30,2173699.4396,1800.0028,121.00,40.00,10.00,1.00,6.00,3.00,0,4.188219,0,2.730328,2.774106,,10.46019,10.17139,7527.73,6649.37,,101.6,60.306652,30.05674,0.03224373,30.22293,-0.006030798,30.16979,-0.02368212,
2022/01/02 17:03:25,2173754.4836,55.0036,121.00,41.00,10.00,1.00,6.00,3.00,0.001548767,4.079165,0.006317676139555,2.735581,2.900773,4.08199971963497,10.48191,10.6121,7533.229,6698.889,,106.04,63.060283,34.80381,-0.03781438,34.42633,-0.03859162,30.20073,0.002960563,
2022/01/02 17:13:25,2174354.5309,600.0049,121.00,42.00,10.00,1.00,6.00,3.00,0,4.117921,0,2.735581,2.900773,,10.48191,10.6121,7533.229,6698.889,,106.04,63.060283,30.47084,0.004585981,30.41922,-0.01802087,30.09092,-0.02686739,
2022/01/02 17:26:50,2175159.699,805.1263,121.00,43.00,10.00,1.00,6.00,3.00,0.04999861,4.200001,0.20999421199861,2.861035,2.900773,4.19709805311241,11.00768,10.6121,8338.267,6698.897,,101.39,63.060283,30.03074,-0.06696463,30.25699,-0.02999127,30.26035,0.02513468,
2022/01/02 17:56:50,2176959.746799,1800.0059,121.00,44.00,10.00,1.00,6.00,3.00,0,4.192048,0,2.861035,2.900773,,11.00768,10.6121,8338.269,6698.897,,101.39,63.060283,30.07245,-0.01969635,30.22422,0.04189551,30.27696,0.03529191,
2022/01/02 17:57:50,2177019.7803,60.0027,121.00,45.00,10.00,1.00,6.00,3.00,0,4.191831,0,2.861035,2.900773,,11.00768,10.6121,8338.269,6698.897,,101.39,63.060283,30.06996,-0.001727343,30.14452,0.03798604,30.16194,0.02917707,
2022/01/02 20:57:50,2187819.824399,10800.0037,121.00,47.00,10.00,1.00,6.00,4.00,0,4.187101,0,2.861035,2.900773,,11.00768,10.6121,8338.269,6698.897,,101.39,63.060283,29.97494,-0.0585413,30.2327,-0.02587318,30.27839,0.0384593,
2022/01/03 22:22:03,2279272.1227,91452.2556,121.00,48.00,10.00,1.00,6.00,4.00,-0.1221313,2.499987,-0.3053266622931,2.861036,5.996503,3.73906255442678,11.00768,22.11123,8338.301,98131.33,,209.59,130.358761,30.24742,-0.04110932,30.29187,0.06115139,30.04111,0.04796207,
2022/01/04 00:22:03,2286472.1673,7200.004,121.00,49.00,10.00,1.00,6.00,4.00,0,2.826756,0,2.861036,5.996503,,11.00768,22.11123,8338.301,98131.33,,209.59,130.358761,30.2167,0.07942796,30.2421,0.03950953,30.15368,-0.0001788139,
2022/01/04 21:47:10,2363579.2971,77107.0902,121.00,50.00,10.00,1.00,6.00,4.00,0.1192551,4.200002,0.5008716585102,5.416855,5.996504,3.77123432755686,20.64867,22.11123,85428.52,98131.37,,110.7,130.358783,30.01209,0.06507158,29.62754,-0.007395148,29.66592,-0.02947986,
2022/01/04 21:57:15,2364184.5951,55.0052,121.00,22.00,0.00,0.00,10.00,0.00,0.00377655,3.698536,0.0139677061308,5.477546,7.432686,2.67022541537656,20.88747,26.94632,85487.12,98677.82,,135.69,161.58013,49.70269,0.03886461,47.48941,0.036726,30.03358,-0.01932204,
2022/01/04 22:00:15,2364364.6481,180.0016,121.00,24.00,0.00,0.00,11.00,0.00,0,3.755488,0,5.477546,7.432686,,20.88747,26.94632,85487.13,98677.82,,135.69,161.58013,39.23821,-0.03291488,38.20926,-0.04856348,29.95846,-0.04502773,
2022/01/04 22:05:49,2364698.7206,3.8714,121.00,22.00,0.00,1.00,6.00,0.00,-49.99572,2.499427,-124.96065245244,5.513905,8.325055,,21.01776,29.60527,85518.94,98979.93,,150.98,180.979457,51.39989,0.03136754,49.10901,-0.03261685,30.03379,-0.03169835,
2022/01/04 22:35:49,2366498.767,1800.003,121.00,26.00,0.00,1.00,6.00,0.00,0,3.495997,0,5.513905,8.325109,,21.01776,29.6054,85518.94,98979.93,,150.98,180.98063,29.84592,-0.01884401,29.53153,-0.0683254,29.58401,-0.06393611,
2022/01/05 00:20:30,2372779.5154,6280.7067,121.00,27.00,0.00,1.00,6.00,0.00,0.04999883,4.199881,0.20998913613923,7.722745,8.325471,3.92291706463861,29.66453,29.60666,91798.73,98979.98,,107.8,180.9885,30.10497,-0.07443786,30.01585,-0.01330435,30.01908,0.004342794,
2022/01/05 00:50:30,2374579.5594,1800.0023,121.00,28.00,0.00,1.00,6.00,0.00,0,4.188304,0,7.722745,8.325471,,29.66453,29.60666,91798.73,98979.98,,107.8,180.9885,30.34504,0.06147981,30.46982,0.02645016,30.38861,0.03528416,
2022/01/05 00:50:32,2374581.6523,2.051899,121.00,29.00,0.00,1.00,6.00,0.00,0.2500163,4.193928,1.0485503610264,7.722745,8.325471,-∞,29.66453,29.60666,91798.73,98979.98,,107.8,180.9885,30.3416263377333,0.0601714177540346,30.464249347782,0.0243096381483073,30.3818466711085,0.0322509794435539,
2022/01/05 00:55:32,2374881.6984,300.0029,121.00,30.00,0.00,1.00,6.00,0.00,0,4.187825,0,7.722745,8.325471,,29.66453,29.60666,91798.73,98979.98,,107.8,180.9885,30.24167,0.04288733,30.16835,-0.006741881,30.18579,-0.01777232,
2022/01/05 01:05:37,2375487.0052,55.003,122.00,22.00,1.00,0.00,10.00,0.00,0.004928589,3.698792,0.018229825564488,7.783442,9.760953,2.67135519337315,29.90334,34.44204,58.1552,546.8653,,125.41,212.19463,49.74888,0.003160238,48.17604,0.01848221,30.63922,-0.005800724,
2022/01/05 01:08:38,2375667.0577,180.0034,122.00,24.00,1.00,0.00,11.00,0.00,0,3.756668,0,7.783442,9.760953,,29.90334,34.44204,58.1621,546.8653,,125.41,212.19463,39.58337,0.0160408,38.98801,0.03087878,30.56912,0.04906595,
2022/01/05 01:14:12,2376001.1255,3.863,122.00,22.00,1.00,1.00,6.00,0.00,-50.00272,2.499306,-124.97209811232,7.819789,10.65293,,30.03361,37.10053,89.9426,848.9904,,136.23,231.585435,51.77032,0.09488344,49.45466,-0.01459599,30.51301,-0.03059387,
2022/01/05 01:44:12,2377801.1718,1800.0028,122.00,26.00,1.00,1.00,6.00,0.00,0,3.49561,0,7.819789,10.65296,,30.03361,37.1006,89.9426,848.9924,,136.23,231.586087,30.27954,0.03135443,30.26276,-0.01804054,30.2167,-0.04231215,
2022/01/05 03:28:44,2384073.9122,6272.6984,122.00,27.00,1.00,1.00,6.00,0.00,0.04999163,4.199999,0.20996479600837,10.02847,10.65347,3.92291951229674,38.67937,37.1024,6361.643,849.0356,,106.23,231.597174,30.25429,0.04540384,30.36442,0.03062248,30.24785,0.02181828,
2022/01/05 03:58:44,2385873.9583,1800.0044,122.00,28.00,1.00,1.00,6.00,0.00,0,4.18802,0,10.02847,10.65347,,38.67937,37.1024,6361.645,849.0356,,106.23,231.597174,30.10784,0.05044341,30.46455,0.05825818,30.40451,0.0318259,
2022/01/05 03:58:47,2385876.0569,2.0573,122.00,29.00,1.00,1.00,6.00,0.00,0.2500058,4.193892,1.0484973245736,10.02847,10.65347,,38.67937,37.1024,6361.645,849.0356,,106.23,231.597174,30.1104377186003,0.0482787643892258,30.4590539947345,0.0546053604360098,30.3999639924494,0.0293626332625264,
2022/01/05 04:03:47,2386176.1004,300.0031,122.00,30.00,1.00,1.00,6.00,0.00,0,4.187639,0,10.02847,10.65347,,38.67937,37.1024,6361.645,849.0356,,106.23,231.597174,30.15931,0.05338252,30.38916,0.03198624,30.31495,-0.0054878,
2022/01/05 04:13:52,2386781.4244,55.0031,123.00,22.00,2.00,0.00,10.00,0.00,0.001167297,3.697868,0.004316510222796,10.08915,12.08895,2.67209799635161,38.91815,41.93789,59.6272,545.4805,,119.82,262.803261,49.61024,0.03451943,48.01188,0.02220392,30.51848,0.02962291,
2022/01/05 04:16:52,2386961.48,180.0024,123.00,24.00,2.00,0.00,11.00,0.00,0,3.756891,0,10.08915,12.08895,,38.91815,41.93789,59.6361,545.4805,,119.82,262.803261,39.63053,0.0523591,38.91747,0.03670454,30.47616,0.01090229,
2022/01/05 04:22:26,2387295.5351,3.8402,123.00,22.00,2.00,1.00,6.00,0.00,-50.00065,2.499846,-124.9939248999,10.1255,12.9807,,39.04839,44.5956,91.1574,847.8823,,128.2,282.18913,51.7185,0.08315563,49.77285,-0.03057122,30.6885,0.03214777,
2022/01/05 04:52:26,2389095.5792,1800.0023,123.00,26.00,2.00,1.00,6.00,0.00,0,3.49521,0,10.1255,12.9807,,39.04839,44.5956,91.1574,847.8823,,128.2,282.18913,29.97613,-0.01482964,30.11703,-0.05579054,30.14855,-0.04919708,
2022/01/05 06:37:07,2395376.1201,6280.4991,123.00,27.00,2.00,1.00,6.00,0.00,0.04999818,4.199907,0.20998770616926,12.33397,12.98122,3.92308245130304,47.69308,44.59739,6370.551,847.9319,,105.25,282.200435,29.63327,0.03684223,29.36775,0.04762352,29.4131,0.02996087,
2022/01/05 07:07:07,2397176.1632,1800.003,123.00,28.00,2.00,1.00,6.00,0.00,0,4.188166,0,12.33397,12.98122,,47.69308,44.59739,6370.555,847.9319,,105.25,282.200435,29.77894,0.06839871,29.41488,0.008268356,29.4956,-0.02044559,
2022/01/05 07:07:09,2397178.2584,2.0526,123.00,29.00,2.00,1.00,6.00,0.00,0.07504177,4.191126,0.31450951333302,12.33397,12.98122,,47.69308,44.59739,6370.555,847.9319,,105.25,282.200435,29.778314544015,0.0678467638063283,29.4214896030589,0.00904038528546738,29.4959260463275,-0.020760852859405,
2022/01/05 07:12:09,2397478.3041,300.0024,123.00,30.00,2.00,1.00,6.00,0.00,0,4.187758,0,12.33397,12.98122,,47.69308,44.59739,6370.555,847.9319,,105.25,282.200435,29.65905,0.05150378,29.47571,-0.02552748,29.60592,0.02085745,
2022/01/05 07:22:14,2398083.6159,55.0028,124.00,22.00,3.00,0.00,10.00,0.00,-0.001716614,3.698225,-0.00634842481015,12.39466,14.41663,2.67101188425504,47.93184,49.43241,59.0295,546.0265,,116.31,313.405,49.18927,-0.04936576,47.08869,-0.1257944,29.73141,-0.0685364,
2022/01/05 07:25:14,2398263.6689,180.0027,124.00,24.00,3.00,0.00,11.00,0.00,0,3.756574,0,12.39466,14.41663,,47.93184,49.43241,59.0312,546.0294,,116.31,313.405,39.16963,0.04429102,38.2012,0.04378796,29.75416,-0.004009008,
2022/01/05 07:30:48,2398597.6815,3.8093,124.00,22.00,3.00,1.00,6.00,0.00,-49.97878,2.49887,-124.8904739786,12.43101,15.30816,,48.06208,52.08888,91.248,847.6561,,123.14,332.786087,51.04348,-0.009359121,48.87265,0.01818538,29.85876,0.0365597,
2022/01/05 08:00:48,2400397.7269,1800.0022,124.00,26.00,3.00,1.00,6.00,0.00,0,3.495049,0,12.43101,15.30816,,48.06208,52.08888,91.248,847.6561,,123.14,332.786087,29.68865,0.018031,29.63523,0.06457865,29.72308,0.06680727,
2022/01/05 09:45:33,2406682.8195,6285.0516,124.00,27.00,3.00,1.00,6.00,0.00,0.04999734,4.199978,0.20998772805852,14.6389,15.30864,3.92287672508364,56.70383,52.09055,6375.112,847.7031,,104.58,332.796522,29.613,-0.07502913,29.51703,-0.01394331,29.63311,0.02360702,
2022/01/05 10:15:33,2408482.8631,1800.0025,124.00,28.00,3.00,1.00,6.00,0.00,0,4.188664,0,14.6389,15.30864,,56.70383,52.09055,6375.112,847.7031,,104.58,332.796522,29.60107,-0.02874374,29.39942,-0.03947258,29.63528,0.04158854,
2022/01/05 10:15:35,2408484.9504,2.0461,124.00,29.00,3.00,1.00,6.00,0.00,0.2500268,4.193769,1.0485546430092,14.6389,15.30864,-∞,56.70383,52.09055,6375.112,847.7031,,104.58,332.796522,29.6075951536504,-0.0272005372982539,29.4069456122598,-0.0364063987765909,29.6352215447287,0.0408933610215785,
2022/01/05 10:20:35,2408784.9954,300.0032,124.00,30.00,3.00,1.00,6.00,0.00,0,4.187905,0,14.6389,15.30864,,56.70383,52.09055,6375.112,847.7031,,104.58,332.796522,29.72051,0.0147146,29.58466,0.03435314,29.58061,0.01007199,
2022/01/05 10:30:41,2409390.3064,55.0051,125.00,22.00,4.00,0.00,10.00,0.00,0.008895874,3.698005,0.03289698653137,14.6996,16.74418,2.67103629415963,56.9426,56.92559,59.6814,545.3703,,113.91,364.003913,49.25523,-0.06135821,47.10731,-0.06298661,29.78604,-0.02772748,
2022/01/05 10:33:41,2409570.3626,180.0036,125.00,24.00,4.00,0.00,11.00,0.00,0,3.75635,0,14.6996,16.74418,,56.9426,56.92559,59.6888,545.3703,,113.91,364.003913,39.07975,-0.01006484,37.88876,-0.08150339,29.62697,-0.04760981,
