Repository: HVES-Battery-Testing-Consortium/LG-HG2

# Battery Testing Consortium (BTC)
The Battery Testing Consortium (BTC) has been developed within the High Voltage and Energy Storage Lab at Oxford Brookes University to provide accurate and comprehensive cell data to Formula Student Electric teams. Through the BTC, we aim to provide FS teams with information for improved and informed decisions for cell selection, pack architecture design, thermal cooling requirements, and end of life predictions. A range of tests are completed to provide a comprehensive electrochemical lithium-ion characterisation for modelling, validation, and battery management parameterisation.

File: Data/Round1/LG_HG2/Package 3/211208_FSD_ENDUR_450_LG_HG2_7_30C/211208_FSD_ENDUR_450_LG_HG2_7_30C_Channel_7_StatisticByStep.CSV (part 9 of 12)
Date_Time                    ,Test_Time(s),Step_Time(s),Cycle_Index,Step_Index,TC_Counter1,TC_Counter2,TC_Counter3,TC_Counter4,Current(A),Voltage(V),Power(W),Charge_Capacity(Ah),Discharge_Capacity(Ah),Mean_Voltage(V),Charge_Energy(Wh),Discharge_Energy(Wh),Charge_Time(s),Discharge_Time(s),V_Max_On_Cycle(V),Coulombic_Efficiency(%),mAh/g,Aux_Temperature_1(C),Aux_dT/dt_1(C),Aux_Temperature_2(C),Aux_dT/dt_2(C),Aux_Temperature_3(C),Aux_dT/dt_3(C)
2022/01/08 12:50:32,2676981.1905,55.0032,143.00,22.00,2.00,0.00,10.00,2.00,0.002403259,3.696696,0.008884117932264,7.510366,8.976508,2.66968713393869,29.19501,30.36621,58.1332,546.9243,,119.52,195.141478,50.02362,0.03069758,48.36023,0.02378345,30.68202,0.009222627,
2022/01/08 12:53:32,2677161.2428,180.0032,143.00,24.00,2.00,0.00,11.00,2.00,0,3.755768,0,7.510366,8.976508,,29.19501,30.36621,58.1369,546.9243,,119.52,195.141478,39.69123,0.03987432,38.97448,0.05337954,30.43542,0.04992485,
2022/01/08 12:59:06,2677495.128,3.6814,143.00,22.00,2.00,1.00,6.00,2.00,-50.00275,2.499464,-124.980073526,7.546743,9.86713,,29.32527,33.01651,90.2366,848.5809,,130.75,214.502826,51.58552,-0.02979398,49.59454,0.02905011,30.55961,0.0147599,
2022/01/08 13:29:06,2679295.1733,1800.0034,143.00,26.00,2.00,1.00,6.00,2.00,0,3.493744,0,7.546743,9.86713,,29.32527,33.01651,90.2366,848.5809,,130.75,214.502826,30.24784,0.09347498,30.25215,0.0351572,30.21315,-0.0001084805,
2022/01/08 15:14:10,2685599.8243,6304.6121,143.00,27.00,2.00,1.00,6.00,2.00,0.04999543,4.20001,0.2099813059543,9.755152,9.867641,3.92311518076918,37.96897,33.0183,6392.548,848.6273,,101.15,214.513935,30.21084,0.03760636,30.02454,-0.02186418,29.97835,-0.02849579,
2022/01/08 15:44:10,2687399.8681,1800.002,143.00,28.00,2.00,1.00,6.00,2.00,0,4.188077,0,9.755152,9.867641,,37.96897,33.0183,6392.552,848.6273,,101.15,214.513935,30.12209,-0.004010797,30.06261,0.04834533,30.07999,0.05057096,
2022/01/08 15:44:12,2687401.9586,2.0516,143.00,29.00,2.00,1.00,6.00,2.00,0.2500006,4.193524,1.0483835161144,9.755152,9.867641,-∞,37.96897,33.0183,6392.552,848.6273,,101.15,214.513935,30.1252923077356,-0.00222189440009978,30.0572712503521,0.045705402747427,30.0755993595346,0.0471877175034804,
2022/01/08 15:49:12,2687702.0035,300.003,143.00,30.00,2.00,1.00,6.00,2.00,0,4.187791,0,9.755152,9.867641,,37.96897,33.0183,6392.552,848.6273,,101.15,214.513935,30.04218,0.02957046,29.92605,-0.0329864,30.00693,-0.03741324,
2022/01/08 15:59:18,2688307.3,55.0052,144.00,22.00,3.00,0.00,10.00,2.00,0.003684998,3.696589,0.013621923071822,9.815891,11.30448,2.95555523828314,38.2079,37.85245,59.8364,545.2033,,115.17,245.749565,49.615,-0.08675814,47.79634,-0.05410552,30.21045,-0.02962887,
2022/01/08 16:02:18,2688487.3555,180.0035,144.00,24.00,3.00,0.00,11.00,2.00,0,3.755684,0,9.815891,11.30448,,38.2079,37.85245,59.8485,545.2033,,115.17,245.749565,39.69538,0.06663799,38.70225,0.0002872944,30.24298,0.02897501,
2022/01/08 16:07:11,2688780.6043,18.0764,144.00,22.00,3.00,1.00,5.00,2.00,-50.00823,2.49976,-125.0085730248,9.846045,12.11411,,38.31646,40.26348,86.0907,812.0657,,123.04,263.350217,51.95441,0.07826447,50.13956,0.01226068,30.33627,-0.01590729,
2022/01/08 16:37:11,2690580.6501,1800.004,144.00,26.00,3.00,1.00,5.00,2.00,0,3.513424,0,9.846045,12.11417,,38.31646,40.26362,86.0907,812.0699,,123.04,263.351522,30.11081,-0.01042008,30.02826,0.02742171,29.98207,-0.005658865,
2022/01/08 18:19:13,2696702.6711,6121.9814,144.00,27.00,3.00,1.00,5.00,2.00,0.04998946,4.199918,0.20995163286428,11.9806,12.1147,3.93421974530876,46.69616,40.26547,6206.5,812.1077,,101.12,263.363043,29.94101,-0.03922224,30.234,0.038445,30.25146,0.02522647,
2022/01/08 18:49:13,2698502.7139,1800.0021,144.00,28.00,3.00,1.00,5.00,2.00,0,4.188132,0,11.9806,12.1147,,46.69616,40.26547,6206.5,812.1077,,101.12,263.363043,29.95377,-0.007752776,30.19738,0.04143178,30.21483,0.04806578,
2022/01/08 18:49:15,2698504.8059,2.0518,144.00,29.00,3.00,1.00,5.00,2.00,0.2500371,4.194111,1.0486833515181,11.9806,12.1147,,46.69616,40.26547,6206.5,812.1077,,101.12,263.363043,29.9603681997209,-0.00439860968842673,30.1923507160205,0.041776761004125,30.2083718579933,0.0467769633582822,
2022/01/08 18:54:15,2698804.8484,300.0023,144.00,30.00,3.00,1.00,5.00,2.00,0,4.187734,0,11.9806,12.1147,,46.69616,40.26547,6206.5,812.1077,,101.12,263.363043,29.98621,0.006865859,30.03845,-0.05073905,30.00639,-0.0617975,
2022/01/08 19:04:21,2699410.1417,55.0041,145.00,22.00,4.00,0.00,10.00,2.00,-0.000579834,3.696351,-0.002143269985734,12.04131,13.55163,2.95244596963447,46.93497,45.09955,59.0402,545.9711,,112.54,294.600652,49.64159,-0.126574,48.11586,-0.02933741,30.53453,0.01590371,
2022/01/08 19:07:21,2699590.1972,180.0049,145.00,24.00,4.00,0.00,11.00,2.00,0,3.755299,0,12.04131,13.55163,,46.93497,45.09955,59.0402,545.9753,,112.54,294.600652,39.44651,-0.04327416,38.77049,0.005723238,30.35478,0.00582099,
2022/01/08 19:12:14,2699883.4279,18.0528,145.00,22.00,4.00,1.00,5.00,2.00,-50.00209,2.499973,-125.00387494357,12.07148,14.3611,,47.04356,47.50972,85.7841,812.3366,,118.97,312.197826,51.84541,-0.02830505,50.00873,0.02284765,30.47531,0.01715302,
2022/01/08 19:42:14,2701683.4748,1800.0044,145.00,26.00,4.00,1.00,5.00,2.00,0,3.51309,0,12.07148,14.36113,,47.04356,47.50979,85.7841,812.3385,,118.97,312.198478,30.07835,0.03463864,30.01171,-0.01082361,30.05732,-0.01303554,
2022/01/08 21:24:17,2707806.3061,6122.7885,145.00,27.00,4.00,1.00,5.00,2.00,0.04998952,4.200041,0.20995803357032,14.20617,14.36163,3.93394781017774,55.42355,47.51153,6207.41,812.3815,,101.09,312.209348,30.10892,0.05464196,30.09882,0.04525363,30.01736,0.02762735,
2022/01/08 21:54:17,2709606.3511,1800.0032,145.00,28.00,4.00,1.00,5.00,2.00,0,4.188303,0,14.20617,14.36163,,55.42355,47.51153,6207.414,812.3815,,101.09,312.209348,29.98225,-0.0263077,30.24002,0.02915204,30.24337,0.0379914,
2022/01/08 21:54:19,2709608.4431,2.051899,145.00,29.00,4.00,1.00,5.00,2.00,0.2500155,4.194028,1.048572007434,14.20617,14.36163,,55.42355,47.51153,6207.414,812.3815,,101.09,312.209348,29.9834961433887,-0.0266461664839397,30.2379428698825,0.027292392038864,30.2443811236413,0.0376904831396356,
2022/01/08 21:59:19,2709908.489,300.0048,145.00,30.00,4.00,1.00,5.00,2.00,0,4.18759,0,14.20617,14.36163,,55.42355,47.51153,6207.414,812.3815,,101.09,312.209348,30.19442,0.05662918,30.30629,-0.005072355,30.34496,0.0213939,
2022/01/08 22:09:24,2710513.7899,55.0046,146.00,22.00,5.00,0.00,10.00,2.00,0.001937866,3.696623,0.007163560026518,14.26688,15.79853,2.95189247035432,55.66236,52.34545,58.9239,546.1152,,110.74,343.446304,49.7606,-0.04167795,48.29669,0.02207875,30.72194,0.07798493,
2022/01/08 22:12:24,2710693.8439,180.0035,146.00,24.00,5.00,0.00,11.00,2.00,0,3.755393,0,14.26688,15.79853,,55.66236,52.34545,58.9329,546.1152,,110.74,343.446304,39.75023,0.02655268,39.00598,-0.02427697,30.41809,-0.04455745,
2022/01/08 22:17:18,2710987.0597,18.0468,146.00,22.00,5.00,1.00,5.00,2.00,-49.99952,2.499427,-124.97015027504,14.29702,16.60769,,55.77086,54.75486,85.3413,812.7662,,116.16,361.036739,52.1763,0.04002213,50.20234,-0.02126336,30.48628,-0.02653658,
2022/01/08 22:47:18,2712787.1079,1800.005,146.00,26.00,5.00,1.00,5.00,2.00,0,3.513102,0,14.29702,16.60775,,55.77086,54.755,85.3413,812.7702,,116.16,361.038043,30.04218,-0.03807485,30.3071,-0.003244877,30.33165,0.02542675,
2022/01/09 00:29:27,2718916.177,6129.0264,146.00,27.00,5.00,1.00,5.00,2.00,0.04999607,4.200019,0.20998444392533,16.4318,16.60817,3.93416691166804,64.15118,54.7565,6213.292,812.8168,,101.07,361.047174,30.10718,0.02889872,30.36422,-0.0142628,30.3888,0.003377795,
2022/01/09 00:59:27,2720716.2255,1800.0044,146.00,28.00,5.00,1.00,5.00,2.00,0,4.188282,0,16.4318,16.60817,,64.15118,54.7565,6213.296,812.8168,,101.07,361.047174,30.00643,-0.01605392,30.11019,-0.08201241,30.1276,-0.06220102,
2022/01/09 00:59:29,2720718.3183,2.051699,146.00,29.00,5.00,1.00,5.00,2.00,0.2500298,4.19439,1.048722492822,16.4318,16.60817,,64.15118,54.7565,6213.296,812.8168,,101.07,361.047174,30.0112522710696,-0.0164717037543613,30.1160129672593,-0.0784502848902583,30.1341383757773,-0.058414263015218,
2022/01/09 01:04:29,2721018.3625,300.0021,146.00,30.00,5.00,1.00,5.00,2.00,0,4.187946,0,16.4318,16.60817,,64.15118,54.7565,6213.296,812.8168,,101.07,361.047174,30.03131,-0.0525105,30.23978,0.008236766,30.28547,0.03470957,
2022/01/09 01:14:34,2721623.6688,55.0027,147.00,22.00,6.00,0.00,10.00,2.00,0.007827759,3.6965,0.0289353111435,16.49251,18.04523,2.94947483014248,64.38998,59.59055,57.9006,547.1218,,109.41,392.287609,49.72378,-0.07707119,48.17122,0.04885316,30.62717,0.02196729,
2022/01/09 01:17:34,2721803.7217,180.0032,147.00,24.00,6.00,0.00,11.00,2.00,0,3.755158,0,16.49251,18.04523,,64.38998,59.59055,57.9039,547.1218,,109.41,392.287609,39.36667,0.04173279,38.80132,-0.01443982,30.3791,0.01396894,
2022/01/09 01:22:27,2722096.9433,18.0411,147.00,22.00,6.00,1.00,5.00,2.00,-50.00062,2.499863,-124.99469991506,16.52267,18.85464,,64.49854,62.00047,84.7105,813.4081,,114.11,409.883478,51.98849,-0.003020763,50.54891,0.06436586,30.6636,0.03393471,
2022/01/09 01:52:27,2723896.9905,1800.0037,147.00,26.00,6.00,1.00,5.00,2.00,0,3.512623,0,16.52267,18.85467,,64.49854,62.00053,84.7105,813.4097,,114.11,409.88413,29.87608,0.009973645,30.23246,0.02138138,30.25698,0.04786611,
2022/01/09 03:34:33,2730022.631,6125.6012,147.00,27.00,6.00,1.00,5.00,2.00,0.04999601,4.200035,0.20998499186035,18.65705,18.85511,3.9342851083447,72.87728,62.00209,6208.74,813.4546,,101.06,409.893696,30.08112,-0.02545059,30.32141,0.04614532,30.31068,0.05278885,
2022/01/09 04:04:33,2731822.6756,1800.0029,147.00,28.00,6.00,1.00,5.00,2.00,0,4.188301,0,18.65705,18.85511,,72.87728,62.00209,6208.742,813.4546,,101.06,409.893696,30.03299,-0.06916225,30.19513,0.06751955,30.12081,0.05652606,
2022/01/09 04:04:35,2731824.7718,2.0524,147.00,29.00,6.00,1.00,5.00,2.00,0.2500213,4.194027,1.0485960827751,18.65705,18.85511,-∞,72.87728,62.00209,6208.742,813.4546,,101.06,409.893696,30.0373837324592,-0.0663570344893854,30.1969461885267,0.0637023754266762,30.1264366761934,0.05307870411678,
2022/01/09 04:09:35,2732124.8214,300.0062,147.00,30.00,6.00,1.00,5.00,2.00,0,4.187709,0,18.65705,18.85511,,72.87728,62.00209,6208.742,813.4546,,101.06,409.893696,30.19024,0.02618253,30.33552,0.06943524,30.23304,0.06506085,
2022/01/09 04:19:41,2732730.1526,55.0035,148.00,22.00,7.00,0.00,10.00,2.00,0.002227783,3.696116,0.008234144390828,18.71778,20.29229,2.94575578899343,73.11613,66.83647,57.8681,547.1999,,108.41,441.136739,49.69516,-0.007760525,48.11523,0.01503587,30.52683,0.04865527,
2022/01/09 04:22:41,2732910.2058,180.0025,148.00,24.00,7.00,0.00,11.00,2.00,0,3.755236,0,18.71778,20.29229,,73.11613,66.83647,57.8761,547.1999,,108.41,441.136739,39.58869,0.05303621,38.78447,-0.03133893,30.37606,0.003393888,
2022/01/09 04:27:34,2733203.414,18.025,148.00,22.00,7.00,1.00,5.00,2.00,-49.98806,2.499433,-124.94180676998,18.74794,21.10139,,73.2247,69.24506,84.373,813.7699,,112.55,458.72587,51.84356,-0.003087521,50.06435,-0.07917404,30.50496,-0.04489779,
2022/01/09 04:57:34,2735003.4598,1800.0039,148.00,26.00,7.00,1.00,5.00,2.00,0,3.512551,0,18.74794,21.10146,,73.2247,69.24521,84.373,813.7744,,112.55,458.727391,30.10996,0.07212281,30.19158,-0.03257096,30.16667,0.02523541,
2022/01/09 06:39:37,2741126.468,6122.9662,148.00,27.00,7.00,1.00,5.00,2.00,0.0499949,4.199982,0.2099776800918,20.88217,21.10203,3.93417246636934,81.60271,69.24722,6205.718,813.8155,,101.05,458.739783,30.09256,0.03594458,30.19297,-0.02447426,30.10687,0.001989007,
2022/01/09 07:09:37,2742926.5125,1800.0027,148.00,28.00,7.00,1.00,5.00,2.00,0,4.188034,0,20.88217,21.10203,,81.60271,69.24722,6205.72,813.8155,,101.05,458.739783,30.18481,0.05935192,30.17346,0.05315304,30.15559,0.0267005,
2022/01/09 07:09:39,2742928.6071,2.0529,148.00,29.00,7.00,1.00,5.00,2.00,0.2500141,4.19402,1.048564135682,20.88217,21.10203,-∞,81.60271,69.24722,6205.72,813.8155,,101.05,458.739783,30.1859652150158,0.0589216039235371,30.1745538642329,0.053303792020091,30.1573984997256,0.0270001156496018,
2022/01/09 07:14:39,2743228.6534,300.0044,148.00,30.00,7.00,1.00,5.00,2.00,0,4.18787,0,20.88217,21.10203,,81.60271,69.24722,6205.72,813.8155,,101.05,458.739783,29.897,-0.04740238,30.07701,-0.01220882,30.18617,0.02529144,
2022/01/09 07:24:44,2743833.9709,55.0072,149.00,22.00,8.00,0.00,10.00,2.00,-0.001457214,3.69639,-0.00538643125746,20.9429,22.53926,2.9465418317368,81.8416,74.0816,58.0065,547.0424,,107.62,489.983913,49.8664,-0.05154848,48.23972,-0.01404285,30.57121,-0.005739927,
2022/01/09 07:27:44,2744014.0288,180.0045,149.00,24.00,8.00,0.00,11.00,2.00,0,3.755274,0,20.9429,22.53926,,81.8416,74.0816,58.0112,547.0469,,107.62,489.983913,39.73438,0.01359701,38.94156,0.008157492,30.40189,-0.0159502,
2022/01/09 07:32:38,2744307.2495,18.0269,149.00,22.00,8.00,1.00,5.00,2.00,-50.00509,2.497804,-124.90291382236,20.97307,23.34856,,81.95019,76.49077,84.5398,813.6388,,111.33,507.577391,51.98468,0.06041408,50.19268,0.0541091,30.46917,0.01220584,
2022/01/09 08:02:38,2746107.2949,1800.0028,149.00,26.00,8.00,1.00,5.00,2.00,0,3.512293,0,20.97307,23.34862,,81.95019,76.49091,84.5398,813.643,,111.33,507.578696,29.91814,-0.02318144,29.87938,-0.01609981,29.93199,-0.0006562471,
2022/01/09 09:44:45,2752234.6113,6127.2743,149.00,27.00,8.00,1.00,5.00,2.00,0.04999879,4.199892,0.20998951813068,23.10762,23.34911,3.93405785810735,90.32928,76.49262,6210.494,813.6862,,101.05,507.589348,30.03739,0.05229533,30.04124,-0.02624691,30.08686,-0.006400943,
2022/01/09 10:14:45,2754034.6577,1800.0044,149.00,28.00,8.00,1.00,5.00,2.00,0,4.188218,0,23.10762,23.34911,,90.32928,76.49262,6210.496,813.6862,,101.05,507.589348,30.13339,0.09669244,30.10923,0.04609108,30.11957,0.0218451,
2022/01/09 10:14:47,2754036.7493,2.0494,149.00,29.00,8.00,1.00,5.00,2.00,0.250049,4.194391,1.048803275159,23.10762,23.34911,,90.32928,76.49262,6210.496,813.6862,,101.05,507.589348,30.1232986402817,0.0908046649697118,30.1093330039719,0.0449379946309732,30.1225248002137,0.0224737985437199,
2022/01/09 10:19:47,2754336.7948,300.003,149.00,30.00,8.00,1.00,5.00,2.00,0,4.187754,0,23.10762,23.34911,,90.32928,76.49262,6210.496,813.6862,,101.05,507.589348,29.80401,-0.0950861,29.9375,-0.03256977,29.98307,-0.0127244,
2022/01/09 10:29:53,2754942.1012,55.0036,150.00,22.00,9.00,0.00,10.00,2.00,-0.004394531,3.695291,-0.016239070853521,23.16832,24.78624,2.94457438988344,90.56807,81.32637,58.0238,546.9758,,106.98,538.831304,49.50638,-0.1085675,47.81654,-0.06680965,30.40781,-0.02513349,
2022/01/09 10:32:53,2755122.1553,180.0018,150.00,24.00,9.00,0.00,11.00,2.00,0,3.755176,0,23.16832,24.78624,,90.56807,81.32637,58.0238,546.9881,,106.98,538.831304,39.4807,0.02584338,38.57597,-0.02967834,30.21327,-0.04123509,
2022/01/09 10:37:46,2755415.3438,18.0117,150.00,22.00,9.00,1.00,5.00,2.00,-50.00051,2.49957,-124.9797747807,23.19848,25.59526,,90.6766,83.73451,84.1851,813.8505,,110.33,556.418696,51.72213,0.01475215,49.97617,0.02232075,30.46966,0.03203988,
2022/01/09 11:07:46,2757215.3881,1800.004,150.00,26.00,9.00,1.00,5.00,2.00,0,3.512012,0,23.19848,25.59526,,90.6766,83.73451,84.1851,813.8505,,110.33,556.418696,30.06169,0.01018941,30.04442,-0.03601015,30.03355,-0.04706323,
2022/01/09 12:49:50,2763339.447,6124.0165,150.00,27.00,9.00,1.00,5.00,2.00,0.04999554,4.199929,0.20997771831666,25.33258,25.5958,3.93411607661614,99.05391,83.7364,6206.275,813.8972,,101.04,556.430435,30.05217,-0.01844227,30.11929,0.02620637,30.12258,0.03284037,
2022/01/09 13:19:50,2765139.4913,1800.0024,150.00,28.00,9.00,1.00,5.00,2.00,0,4.188341,0,25.33258,25.5958,,99.05391,83.7364,6206.275,813.8972,,101.04,556.430435,30.05338,0.07800102,30.118,0.05302489,30.12835,0.01774132,
2022/01/09 13:19:52,2765141.5874,2.0558,150.00,29.00,9.00,1.00,5.00,2.00,0.003864408,4.190099,0.016192252096392,25.33258,25.5958,,99.05391,83.7364,6206.275,813.8972,,101.04,556.430435,30.0443299654016,0.0728483839819863,30.1109923790987,0.0502914193039124,30.1230063306706,0.0169419551013041,
2022/01/09 13:24:52,2765441.6346,300.0029,150.00,30.00,9.00,1.00,5.00,2.00,0,4.187747,0,25.33258,25.5958,,99.05391,83.7364,6206.275,813.8972,,101.04,556.430435,29.94007,0.03246307,29.88723,-0.02791643,29.99635,0.007383227,
2022/01/09 16:24:52,2776241.6794,10800.0048,151.00,32.00,10.00,1.00,5.00,2.00,0,4.182466,0,25.33258,25.5958,,99.05391,83.7364,0,0,,101.04,556.430435,30.09944,0.005552769,30.21415,0.06030083,30.20337,0.06033242,
2022/01/09 16:34:58,2776847.3597,300.0022,151.00,35.00,10.00,1.00,5.00,2.00,0,4.18242,0,0,0,,0,0,0,0,,0,0,29.99868,0.03684282,30.17948,0.01283884,30.25338,0.02828598,
2022/01/09 18:24:47,2783437.0338,6589.6329,151.00,36.00,10.00,1.00,5.00,2.00,-1.502792,2.499986,-3.756958960912,1.199477E-07,2.749594,3.69641780488892,5.016392E-07,10.08938,0.0287,6588.468,,2292327000,59.773783,31.70474,0.03576636,31.66999,0.05792856,30.20803,0.02503395,
2022/01/09 18:54:48,2785237.0888,1800.0028,151.00,38.00,10.00,1.00,5.00,2.00,0,2.925738,0,1.199477E-07,2.749598,,5.016392E-07,10.08939,0.0287,6588.479,,2292330600,59.77387,30.0845,0.06105304,30.05317,-0.05627215,30.02818,-0.04747868,
2022/01/09 20:59:45,2792734.1672,7497.0365,151.00,39.00,10.00,1.00,5.00,2.00,0.04999834,4.200024,0.20999422796016,2.705662,2.749612,3.84133843267135,10.37289,10.08943,7494.501,6588.517,,101.62,59.774174,30.02003,0.04229426,30.27787,0.08762956,30.18947,0.05017102,
2022/01/09 21:29:45,2794534.2146,1800.004,151.00,40.00,10.00,1.00,5.00,2.00,0,4.187825,0,2.705662,2.749612,,10.37289,10.08943,7494.503,6588.517,,101.62,59.774174,29.81434,-0.03127098,30.02949,0.01814187,30.1104,0.02697468,
2022/01/09 21:30:40,2794589.2599,55.0027,151.00,41.00,10.00,1.00,5.00,2.00,-0.004264832,4.078641,-0.017394718653312,2.710915,2.876711,3.4795854594618,10.39461,10.53006,7499.868,6638.175,,106.12,62.537196,34.96976,-0.02160072,34.50187,-0.0758028,30.16402,-0.03903091,
2022/01/09 21:40:40,2795189.3032,600.0023,151.00,42.00,10.00,1.00,5.00,2.00,0,4.118071,0,2.710915,2.876711,,10.39461,10.53006,7499.868,6638.175,,106.12,62.537196,30.37488,-0.05144179,30.53034,-0.02660573,30.18805,-0.03987253,
2022/01/09 21:54:23,2796012.1013,822.7577,151.00,43.00,10.00,1.00,5.00,2.00,0.0499995,4.19981,0.209988400095,2.836726,2.876711,4.19777037500005,10.92193,10.53006,8322.448,6638.221,,101.41,62.537196,29.97087,-0.03865659,30.07618,-0.05549848,30.0512,-0.03567517,
2022/01/09 22:24:23,2797812.1458,1800.0027,151.00,44.00,10.00,1.00,5.00,2.00,0,4.191754,0,2.836726,2.876711,,10.92193,10.53006,8322.45,6638.221,,101.41,62.537196,29.84474,-0.05080342,30.04639,-0.06086767,30.09906,-0.04987121,
2022/01/09 22:25:23,2797872.178,60.0029,151.00,45.00,10.00,1.00,5.00,2.00,0,4.191567,0,2.836726,2.876711,,10.92193,10.53006,8322.45,6638.221,,101.41,62.537196,29.88356,-0.04730284,29.98231,-0.01859546,30.03496,-0.03625214,
2022/01/09 22:35:28,2798477.5287,55.0048,151.00,22.00,0.00,0.00,10.00,3.00,-0.003570557,3.69833,-0.01320509806981,2.897444,4.314037,2.66736933069656,11.16084,15.36427,8380.204,7185.571,,148.89,93.783413,49.57415,-0.07699609,48.06849,-0.05779505,30.52071,0.0326854,
2022/01/09 22:38:28,2798657.5853,180.003,151.00,24.00,0.00,0.00,11.00,3.00,0,3.757245,0,2.897444,4.314037,,11.16084,15.36427,8380.204,7185.578,,148.89,93.783413,39.49728,-0.0001692772,38.59261,-0.05651355,30.20903,-0.05310416,
2022/01/09 22:44:02,2798991.5522,3.7521,151.00,22.00,0.00,1.00,6.00,3.00,-49.95729,2.49932,-124.8592540428,2.93381,5.205638,,11.29113,18.01745,8412.354,7487.254,,177.44,113.166043,51.64563,0.0001168251,49.64144,0.02512455,30.43199,0.01729548,
2022/01/09 23:14:02,2800791.5989,1800.0041,151.00,26.00,0.00,1.00,6.00,3.00,0,3.495355,0,2.93381,5.205699,,11.29113,18.0176,8412.354,7487.258,,177.44,113.16737,30.10496,0.07071733,30.11601,0.04247844,30.07694,0.01602054,
2022/01/10 00:58:57,2807086.1546,6294.5149,151.00,27.00,0.00,1.00,6.00,3.00,0.0499883,4.200097,0.2099557088651,5.137797,5.206141,3.9240753291406,19.92013,18.01915,14704.7,7487.298,,101.33,113.176978,29.91519,-0.04016697,30.15169,0.02617598,30.19029,0.05045772,
2022/01/10 01:28:57,2808886.2002,1800.0042,151.00,28.00,0.00,1.00,6.00,3.00,0,4.188096,0,5.137797,5.206141,,19.92013,18.01915,14704.7,7487.298,,101.33,113.176978,29.96597,-0.04737318,30.1955,0.05321264,30.19176,0.02455592,
2022/01/10 01:28:59,2808888.2933,2.052,151.00,29.00,0.00,1.00,6.00,3.00,0.2499917,4.193921,1.0484454404557,5.137797,5.206141,-∞,19.92013,18.01915,14704.7,7487.298,,101.33,113.176978,29.9722842434484,-0.0459059770733796,30.1913676470134,0.0503251789837328,30.1866743121351,0.0221873167126938,
2022/01/10 01:33:59,2809188.3396,300.0045,151.00,30.00,0.00,1.00,6.00,3.00,0,4.187801,0,5.137797,5.206141,,19.92013,18.01915,14704.7,7487.298,,101.33,113.176978,30.09004,0.05733848,30.15568,0.05101323,30.11662,-0.001918674,
2022/01/10 01:44:04,2809793.6577,55.0066,152.00,22.00,1.00,0.00,10.00,3.00,0.009353638,3.696465,0.03457539548967,5.198519,6.643823,2.9641731192367,20.15898,22.85351,58.1993,546.8587,,127.8,144.430935,49.80414,0.02327681,47.98295,-0.05984902,30.42501,-0.02675235,
2022/01/10 01:47:04,2809973.7114,180.0022,152.00,24.00,1.00,0.00,11.00,3.00,0,3.755115,0,5.19852,6.643823,,20.15898,22.85351,58.207,546.8587,,127.8,144.430935,39.49127,0.02068877,38.53803,-0.03038287,30.18172,0.006577373,
2022/01/10 01:51:57,2810266.9543,18.065,152.00,22.00,1.00,1.00,5.00,3.00,-49.98699,2.499582,-124.94658043818,5.228678,7.453631,,20.26755,25.26365,84.0394,814.1555,,142.55,162.035457,51.98359,-0.02465844,50.08988,0.05555272,30.41158,0.06222069,
2022/01/10 02:21:57,2812067.0012,1800.0048,152.00,26.00,1.00,1.00,5.00,3.00,0,3.513597,0,5.228678,7.453689,,20.26755,25.2638,84.0394,814.1597,,142.55,162.036717,30.13186,0.04536271,29.98066,-0.04286289,29.97682,-0.04067838,
2022/01/10 04:04:00,2818189.0791,6122.0363,152.00,27.00,1.00,1.00,5.00,3.00,0.04999172,4.200053,0.20996787356116,7.363911,7.454125,3.93429533547849,28.65014,25.26533,6204.569,814.1975,,101.23,162.046196,30.06489,0.05415261,30.13231,0.05417764,30.06501,0.0211072,
2022/01/10 04:34:00,2819989.125,1800.0047,152.00,28.00,1.00,1.00,5.00,3.00,0,4.187787,0,7.363911,7.454125,,28.65014,25.26533,6204.572,814.1975,,101.23,162.046196,30.01839,-0.04402697,30.11394,0.001823306,30.08193,-0.02906322,
2022/01/10 04:34:02,2819991.2177,2.0525,152.00,29.00,1.00,1.00,5.00,3.00,0.01247859,4.190188,0.05228763807492,7.363911,7.454125,,28.65014,25.26533,6204.572,814.1975,,101.23,162.046196,30.0138195896346,-0.0425287731304482,30.1141148005143,0.00324473609141369,30.084482289591,-0.0268982122314616,
2022/01/10 04:39:02,2820291.266,300.0048,152.00,30.00,1.00,1.00,5.00,3.00,0,4.187555,0,7.363911,7.454125,,28.65014,25.26533,6204.572,814.1975,,101.23,162.046196,30.0572,-0.03563404,30.09822,0.005238652,30.18622,0.04054189,
2022/01/10 04:49:07,2820896.5771,55.005,153.00,22.00,2.00,0.00,10.00,3.00,-0.0003662109,3.695655,-0.0013533891436395,7.424621,8.891849,2.94830826507183,28.88893,30.09937,57.9087,547.0957,,119.76,193.301065,49.89392,0.01209617,47.79764,-0.04396558,30.26121,-0.0213021,
2022/01/10 04:52:07,2821076.6335,180.0022,153.00,24.00,2.00,0.00,11.00,3.00,0,3.754868,0,7.424621,8.891849,,28.88893,30.09937,57.9137,547.102,,119.76,193.301065,39.44446,0.01136422,38.4494,-0.0242126,30.14094,0.01727819,
2022/01/10 04:57:00,2821369.8522,18.0362,153.00,22.00,2.00,1.00,5.00,3.00,-50.00003,2.49981,-124.9905749943,7.454774,9.701386,,28.99746,32.50827,83.753,814.3472,,130.14,210.899696,51.97564,0.07643104,50.10901,0.03502131,30.3821,0.01439512,
2022/01/10 05:27:00,2823169.8984,1800.0029,153.00,26.00,2.00,1.00,5.00,3.00,0,3.512793,0,7.454774,9.701413,,28.99746,32.50834,83.753,814.3491,,130.14,210.900283,29.93893,0.005103946,29.96374,-0.01481473,30.07994,0.005038977,
2022/01/10 07:09:06,2829296.0312,6126.0919,153.00,27.00,2.00,1.00,5.00,3.00,0.04999951,4.200101,0.21000299195051,9.589864,9.70188,3.93411088037607,37.37896,32.50998,6208.528,814.3948,,101.17,210.910435,29.60029,0.0293082,29.42441,-0.04320502,29.52633,-0.00787437,
2022/01/10 07:39:07,2831096.0792,1800.0047,153.00,28.00,2.00,1.00,5.00,3.00,0,4.188006,0,9.589864,9.70188,,37.37896,32.50998,6208.53,814.3948,,101.17,210.910435,29.57363,-0.05632162,29.40109,-0.01642346,29.51715,-0.0009644032,
2022/01/10 07:39:09,2831098.1694,2.051499,153.00,29.00,2.00,1.00,5.00,3.00,0.2500181,4.19418,1.048620914658,9.589864,9.70188,-∞,37.37896,32.50998,6208.53,814.3948,,101.17,210.910435,29.5718661458955,-0.0531641341030523,29.3982287413392,-0.0160870637536707,29.5111953523462,-0.00226318676748034,
2022/01/10 07:44:09,2831398.2161,300.0041,153.00,30.00,2.00,1.00,5.00,3.00,0,4.187479,0,9.589864,9.70188,,37.37896,32.50998,6208.53,814.3948,,101.17,210.910435,29.53105,-0.01598477,29.53379,0.04376471,29.61455,0.04819572,
2022/01/10 07:54:14,2832003.5245,55.005,154.00,22.00,3.00,0.00,10.00,3.00,0.01023102,3.695798,0.03781178325396,9.650573,11.13982,2.94067434957268,37.61773,37.34369,58.2968,546.7499,,115.43,242.17,49.40596,0.02952695,47.2658,-0.04888535,29.80188,0.02440035,
2022/01/10 07:57:14,2832183.58,180.004,154.00,24.00,3.00,0.00,11.00,3.00,0,3.754461,0,9.650573,11.13982,,37.61773,37.34369,58.3077,546.7499,,115.43,242.17,38.90066,-0.003927946,37.94025,-0.04856348,29.6299,-0.04058897,
2022/01/10 08:02:07,2832476.7622,18.0097,154.00,22.00,3.00,1.00,5.00,3.00,-50.00166,2.499531,-124.98069922146,9.68074,11.94917,,37.7263,39.75129,85.214,812.9008,,123.43,259.764565,51.43904,0.05116463,49.67799,0.07475615,29.94764,0.06234646,
2022/01/10 08:32:07,2834276.8064,1800.0021,154.00,26.00,3.00,1.00,5.00,3.00,0,3.511941,0,9.68074,11.94923,,37.7263,39.75145,85.214,812.9053,,123.43,259.76587,29.50071,-0.04996121,29.38945,-0.02621412,29.61241,0.02677858,
2022/01/10 10:14:08,2840397.4714,6120.6246,154.00,27.00,3.00,1.00,5.00,3.00,0.04999805,4.200015,0.20999255997075,11.81547,11.9497,3.93405342227804,46.10587,39.75309,6204.851,812.9534,,101.14,259.776087,29.68979,-0.04801571,29.45352,-0.06252646,29.4989,-0.02721667,
2022/01/10 10:44:08,2842197.5187,1800.0049,154.00,28.00,3.00,1.00,5.00,3.00,0,4.188012,0,11.81547,11.9497,,46.10587,39.75309,6204.854,812.9534,,101.14,259.776087,29.61754,-0.04211664,29.5781,0.05008698,29.61646,0.03022432,
2022/01/10 10:44:10,2842199.6161,2.0549,154.00,29.00,3.00,1.00,5.00,3.00,0.2500091,4.19429,1.048610668039,11.81547,11.9497,-∞,46.10587,39.75309,6204.854,812.9534,,101.14,259.776087,29.6231451369845,-0.040773853388301,29.5756106657075,0.0471523765417841,29.6115839426184,0.0272885496768826,
2022/01/10 10:49:10,2842499.6588,300.0025,154.00,30.00,3.00,1.00,5.00,3.00,0,4.187786,0,11.81547,11.9497,,46.10587,39.75309,6204.854,812.9534,,101.14,259.776087,29.69777,0.04939795,29.34055,-0.03146231,29.38589,-0.007171035,
2022/01/10 10:59:15,2843104.9598,55.0031,155.00,22.00,4.00,0.00,10.00,3.00,0.00440979,3.695176,0.01629495017304,11.87619,13.38767,2.93176539498799,46.34468,44.58645,59.4576,545.5658,,112.73,291.036304,49.30235,-0.02796412,47.4361,0.01505256,29.86534,0.03547251,
2022/01/10 11:02:15,2843285.0154,180.0032,155.00,24.00,4.00,0.00,11.00,3.00,0,3.754229,0,11.87619,13.38767,,46.34468,44.58645,59.4678,545.5658,,112.73,291.036304,38.97552,-0.02377152,38.01935,-0.05016446,29.61146,-0.03780961,
2022/01/10 11:07:09,2843578.1724,17.98,155.00,22.00,4.00,1.00,5.00,3.00,-50.00147,2.499816,-124.99447472952,11.90636,14.19665,,46.45323,46.99247,86.4562,811.5751,,119.24,308.622826,51.60591,0.04663825,49.57305,0.0185442,29.78897,-0.01822948,
2022/01/10 11:37:09,2845378.2178,1800.003,155.00,26.00,4.00,1.00,5.00,3.00,0,3.511835,0,11.90636,14.19665,,46.45323,46.99247,86.4562,811.5751,,119.24,308.622826,29.89018,0.09816885,29.63801,0.01185298,29.59866,-0.02568483,
2022/01/10 13:19:14,2851503.214,6124.9545,155.00,27.00,4.00,1.00,5.00,3.00,0.04999618,4.200023,0.20998510591214,14.04073,14.19716,3.93369659842388,54.83101,46.99424,6210.108,811.621,,101.11,308.633913,29.60626,0.0009661913,29.3336,-0.03526747,29.44963,-0.004350543,
2022/01/10 13:49:14,2853303.2616,1800.0034,155.00,28.00,4.00,1.00,5.00,3.00,0,4.188234,0,14.04073,14.19716,,54.83101,46.99424,6210.108,811.621,,101.11,308.633913,29.67098,0.007834435,29.28541,-0.008565784,29.39436,-0.02624154,
2022/01/10 13:49:16,2853305.3549,2.0511,155.00,29.00,4.00,1.00,5.00,3.00,0.005948246,4.188938,0.024916833702748,14.04073,14.19716,,54.83101,46.99424,6210.108,811.621,,101.11,308.633913,29.6745304213586,0.010167453123448,29.288733024602,-0.00723065429730708,29.3955404418294,-0.0250547402246259,
2022/01/10 13:54:16,2853605.4007,300.0041,155.00,30.00,4.00,1.00,5.00,3.00,0,4.187518,0,14.04073,14.19716,,54.83101,46.99424,6210.108,811.621,,101.11,308.633913,29.67838,-0.05575061,29.43815,-0.03920972,29.55732,-0.02597272,
2022/01/10 14:04:21,2854210.7329,55.006,156.00,22.00,5.00,0.00,10.00,3.00,0.007698059,3.69515,0.02844548271385,14.10145,15.63525,2.92608248911236,55.06984,51.82774,58.5339,546.551,,110.88,339.896739,49.61171,0.02623081,47.60643,0.04109025,29.90063,0.05804718,
2022/01/10 14:07:21,2854390.7909,180.0043,156.00,24.00,5.00,0.00,11.00,3.00,0,3.75402,0,14.10145,15.63525,,55.06984,51.82774,58.5431,546.551,,110.88,339.896739,39.25634,-0.002948046,38.17975,0.04518032,29.71819,0.04598796,
2022/01/10 14:12:14,2854683.9351,17.9508,156.00,22.00,5.00,1.00,5.00,3.00,-49.99985,2.499326,-124.9659251011,14.13162,16.4441,,55.17838,54.23308,85.4906,812.6576,,116.36,357.480435,51.58309,0.01415133,49.58915,-0.01002312,29.71387,-0.02147675,
2022/01/10 14:42:14,2856483.9823,1800.0054,156.00,26.00,5.00,1.00,5.00,3.00,0,3.511395,0,14.13162,16.44415,,55.17838,54.23322,85.4906,812.6615,,116.36,357.481522,29.72299,-0.00344336,29.40118,-0.0268656,29.5031,-0.02246201,
2022/01/10 16:24:26,2862615.8852,6131.8643,156.00,27.00,5.00,1.00,5.00,3.00,0.049998,4.199932,0.209988200136,16.26597,16.44456,3.93360211992587,63.55589,54.23466,6215.639,812.6997,,101.1,357.490435,29.76378,0.04085481,29.53005,-0.03134251,29.62494,-0.00043571,
2022/01/10 16:54:26,2864415.9292,1800.0037,156.00,28.00,5.00,1.00,5.00,3.00,0,4.187957,0,16.26597,16.44456,,63.55589,54.23466,6215.639,812.6997,,101.1,357.490435,29.95536,0.04641771,29.68562,0.05562603,29.73816,0.03135085,
2022/01/10 16:54:28,2864418.0231,2.0526,156.00,29.00,5.00,1.00,5.00,3.00,0.004467905,4.189998,0.01872051301419,16.26597,16.44456,,63.55589,54.23466,6215.639,812.6997,,101.1,357.490435,29.9490912068596,0.0435505422209044,29.682630174565,0.0532012273159439,29.7368359440787,0.0308602170175563,
2022/01/10 16:59:29,2864718.069,300.004,156.00,30.00,5.00,1.00,5.00,3.00,0,4.187726,0,16.26597,16.44456,,63.55589,54.23466,6215.639,812.6997,,101.1,357.490435,29.94491,0.02237141,29.53896,-0.01404345,29.54903,-0.04275918,
2022/01/10 17:09:34,2865323.3955,55.0031,157.00,22.00,6.00,0.00,10.00,3.00,0.00831604,3.694767,0.03072583016268,16.32668,17.88285,2.92838383872893,63.79464,59.06842,59.2411,545.8499,,109.53,388.757609,49.41312,-0.0504601,47.28664,-0.02845764,29.79521,0.00362277,
2022/01/10 17:12:34,2865503.4518,180.0031,157.00,24.00,6.00,0.00,11.00,3.00,0,3.75386,0,16.32668,17.88285,,63.79464,59.06842,59.2529,545.8499,,109.53,388.757609,39.01178,-0.02255082,38.008,0.01284719,29.7271,0.03294647,
2022/01/10 17:17:27,2865796.5929,17.9509,157.00,22.00,6.00,1.00,5.00,3.00,-50.00057,2.499737,-124.98827485009,16.35684,18.69186,,63.90316,61.47389,86.4308,811.6568,,114.28,406.344783,51.6573,-0.04283309,49.55816,-0.0274837,29.95007,-0.02859652,
2022/01/10 17:47:27,2867596.6375,1800.0027,157.00,26.00,6.00,1.00,5.00,3.00,0,3.5111,0,16.35684,18.69192,,63.90316,61.47403,86.4308,811.6607,,114.28,406.346087,30.07622,0.002201796,29.81191,0.02746046,29.73026,0.005394816,
2022/01/10 19:29:35,2873724.7545,6128.0759,157.00,27.00,6.00,1.00,5.00,3.00,0.04998872,4.20011,0.2099581227592,18.49123,18.6924,3.93361096762085,72.28059,61.47571,6212.971,811.7033,,101.09,406.356522,30.21631,-0.1035917,30.36163,-0.03994823,30.33681,-0.02233088,
2022/01/10 19:59:35,2875524.7998,1800.0021,157.00,28.00,6.00,1.00,5.00,3.00,0,4.18828,0,18.49123,18.6924,,72.28059,61.47571,6212.973,811.7033,,101.09,406.356522,30.30764,-0.05485892,30.28385,-0.05688667,30.30133,-0.04368484,
2022/01/10 19:59:37,2875526.8951,2.0533,157.00,29.00,6.00,1.00,5.00,3.00,0.006195605,4.190194,0.02596078689737,18.49123,18.6924,,72.28059,61.47571,6212.973,811.7033,,101.09,406.356522,30.3121038154079,-0.0508755759644012,30.2881425063328,-0.0548857721454496,30.3000950908798,-0.0427445804656807,
2022/01/10 20:04:37,2875826.9377,300.0031,157.00,30.00,6.00,1.00,5.00,3.00,0,4.187315,0,18.49123,18.6924,,72.28059,61.47571,6212.973,811.7033,,101.09,406.356522,30.42436,0.09252131,30.36515,-0.0664115,30.36855,-0.05101025,
2022/01/10 20:14:43,2876432.2557,55.0041,158.00,22.00,7.00,0.00,10.00,3.00,-0.002227783,3.694976,-0.008231604718208,18.55196,20.13066,2.92744118484313,72.51942,66.3094,58.0568,547.0287,,108.51,437.623043,50.13333,0.02868772,48.14063,-0.04359603,30.51788,-0.05620241,
2022/01/10 20:17:43,2876612.3129,180.0042,158.00,24.00,7.00,0.00,11.00,3.00,0,3.754321,0,18.55196,20.13066,,72.51942,66.3094,58.0568,547.0367,,108.51,437.623043,39.75289,0.01241684,38.8215,-0.04332304,30.46314,-0.04629076,
2022/01/10 20:22:36,2876905.4488,17.9526,158.00,22.00,7.00,1.00,5.00,3.00,-50.00083,2.498707,-124.93742392681,18.58213,20.93961,,72.62796,68.71475,84.9099,813.1778,,112.69,455.208913,52.15794,0.01725078,50.46176,0.02304196,30.60814,0.04602432,
2022/01/10 20:52:36,2878705.4929,1800.0022,158.00,26.00,7.00,1.00,5.00,3.00,0,3.511157,0,18.58213,20.93967,,72.62796,68.7149,84.9099,813.1822,,112.69,455.210217,30.27837,0.06503224,30.26863,0.02135694,30.18729,-0.007307529,
2022/01/10 22:34:54,2884843.5313,6137.9982,158.00,27.00,7.00,1.00,5.00,3.00,0.04999757,4.200008,0.20999019398056,20.71736,20.9401,3.93384052659381,81.00909,68.71638,6221.716,813.2236,,101.08,455.219565,29.95947,-0.03148615,30.33713,0.0377655,30.25583,0.04661441,
2022/01/10 23:04:54,2886643.5777,1800.0027,158.00,28.00,7.00,1.00,5.00,3.00,0,4.188276,0,20.71736,20.9401,,81.00909,68.71638,6221.72,813.2236,,101.08,455.219565,30.0167,-0.002256632,30.23221,0.04675508,30.22849,0.02471685,
2022/01/10 23:04:56,2886645.6714,2.0526,158.00,29.00,7.00,1.00,5.00,3.00,0.2500107,4.193998,1.0485443757786,20.71736,20.9401,-∞,81.00909,68.71638,6221.72,813.2236,,101.08,455.219565,30.0183001914021,-0.00246934147714215,30.2335749979722,0.0473245008154023,30.230806891152,0.0252864119988509,
2022/01/10 23:09:56,2886945.7151,300.0026,158.00,30.00,7.00,1.00,5.00,3.00,0,4.187769,0,20.71736,20.9401,,81.00909,68.71638,6221.72,813.2236,,101.08,455.219565,30.20519,0.05033851,30.23184,0.05377054,30.19283,0.02290964,
2022/01/10 23:20:01,2887551.021,55.0061,159.00,22.00,8.00,0.00,10.00,3.00,0.01068878,3.693722,0.03948138183916,20.77809,22.37839,2.92843585310763,81.24794,73.55013,59.59,545.4482,,107.7,486.486739,49.69341,-0.06011605,48.11348,0.04156351,30.52501,0.01661479,
2022/01/10 23:23:02,2887731.0739,180.0017,159.00,24.00,8.00,0.00,11.00,3.00,0,3.75434,0,20.77809,22.37839,,81.24794,73.55013,59.5967,545.4482,,107.7,486.486739,39.4318,-0.05265713,38.65173,-0.01822352,30.22684,-0.03839552,
2022/01/10 23:27:55,2888024.2031,17.9477,159.00,22.00,8.00,1.00,5.00,3.00,-49.98593,2.499947,-124.96217574571,20.80827,23.18723,,81.35652,75.95507,86.6938,811.3549,,111.43,504.070217,51.6922,0.02081633,50.04103,0.04624963,30.48774,0.04811466,
2022/01/10 23:57:55,2889824.2483,1800.0035,159.00,26.00,8.00,1.00,5.00,3.00,0,3.511077,0,20.80827,23.18729,,81.35652,75.95521,86.6938,811.359,,111.43,504.071522,30.21616,-0.00749588,30.24862,-0.02312839,30.20962,-0.02755344,
2022/01/11 01:40:15,2895964.8127,6140.5248,159.00,27.00,8.00,1.00,5.00,3.00,0.04999225,4.199997,0.20996730002325,22.94332,23.18776,3.93388236102619,89.73694,75.95684,6225.881,811.4044,,101.07,504.081739,30.10473,-0.02735317,30.18669,0.03002644,30.2253,0.04327774,
2022/01/11 02:10:15,2897764.8582,1800.0021,159.00,28.00,8.00,1.00,5.00,3.00,0,4.188251,0,22.94332,23.18776,,89.73694,75.95684,6225.881,811.4044,,101.07,504.081739,30.12537,0.04802942,30.20122,-0.003837347,30.23984,0.01601636,
2022/01/11 02:10:17,2897766.9511,2.053999,159.00,29.00,8.00,1.00,5.00,3.00,0.2500318,4.1933,1.04845834694,22.94332,23.18776,-∞,89.73694,75.95684,6225.881,811.4044,,101.07,504.081739,30.1271638613581,0.0480063935025145,30.2023776232609,-0.00244191427373046,30.239809350097,0.0168178371134321,
2022/01/11 02:15:17,2898066.9975,300.0031,159.00,30.00,8.00,1.00,5.00,3.00,0,4.187724,0,22.94332,23.18776,,89.73694,75.95684,6225.881,811.4044,,101.07,504.081739,30.02951,0.01100361,30.24504,0.02589941,30.24838,0.02811491,
2022/01/11 02:25:23,2898672.3035,55.0041,160.00,22.00,9.00,0.00,10.00,3.00,0.005531311,3.694935,0.020437834609785,23.00404,24.62611,2.92224446575146,89.97576,80.79073,59.0917,545.9769,,107.05,535.350217,49.5863,-0.08355498,47.78111,-0.1047385,30.32876,-0.04679859,
2022/01/11 02:28:23,2898852.3614,180.0049,160.00,24.00,9.00,0.00,11.00,3.00,0,3.754404,0,23.00404,24.62611,,89.97576,80.79073,59.0984,545.9769,,107.05,535.350217,39.40276,0.0346601,38.67772,-0.02750754,30.26742,0.002885461,
2022/01/11 02:33:16,2899145.4782,17.9314,160.00,22.00,9.00,1.00,5.00,3.00,-50.00829,2.499706,-125.00602256274,23.03422,25.43484,,90.08433,83.1954,86.0401,812.0505,,110.42,552.931304,51.79893,-0.04176855,49.87966,-0.02212048,30.28458,-0.01419365,
2022/01/11 03:03:16,2900945.5224,1800.003,160.00,26.00,9.00,1.00,5.00,3.00,0,3.510844,0,23.03422,25.43489,,90.08433,83.19553,86.0401,812.0543,,110.42,552.932391,30.21146,0.0453192,30.26087,0.02741754,30.25717,0.0252229,
2022/01/11 04:45:24,2907073.7944,6128.2295,160.00,27.00,9.00,1.00,5.00,3.00,0.04999635,4.199912,0.2099802703212,25.16874,25.43537,3.93394149504593,98.46261,83.19722,6212.88,812.0981,,101.06,552.942826,30.02989,0.04899859,30.1537,-0.0152564,30.14288,0.002384782,
2022/01/11 05:15:24,2908873.8408,1800.0034,160.00,28.00,9.00,1.00,5.00,3.00,0,4.187915,0,25.16874,25.43537,,98.46261,83.19722,6212.884,812.0981,,101.06,552.942826,29.91407,-0.06517053,30.03765,-0.04257977,30.13268,-0.0381881,
2022/01/11 05:15:26,2908875.9362,2.0533,160.00,29.00,9.00,1.00,5.00,3.00,0.2500314,4.194041,1.0486419428874,25.16874,25.43537,-∞,98.46261,83.19722,6212.884,812.0981,,101.06,552.942826,29.9208343367739,-0.0621433594696509,30.0425239642936,-0.0398053044358402,30.1327949869811,-0.0358588673985278,
2022/01/11 05:20:26,2909175.9835,300.004,160.00,30.00,9.00,1.00,5.00,3.00,0,4.187452,0,25.16874,25.43537,,98.46261,83.19722,6212.884,812.0981,,101.06,552.942826,30.04057,-0.07279694,30.03425,-0.038656,30.09398,-0.01219988,
2022/01/11 08:20:26,2919976.0231,10800.0027,161.00,32.00,10.00,1.00,5.00,3.00,0,4.181836,0,25.16874,25.43537,,98.46261,83.19722,0,0,,101.06,552.942826,29.73734,0.0629133,29.51674,0.03175557,29.52457,-0.01616001,
2022/01/11 08:30:04,2920553.4689,300.0039,161.00,35.00,10.00,1.00,5.00,3.00,0,4.18232,0,0,0,,0,0,0,0,,0,0,29.85858,0.08519828,29.62233,0.03255188,29.66071,-0.0005638599,
2022/01/11 10:19:40,2927129.6007,6576.0906,161.00,36.00,10.00,1.00,5.00,3.00,-1.501259,2.499998,-3.753144497482,1.742687E-08,2.742018,3.69723431023407,7.288303E-08,10.06292,0.0374,6574.61,,15734420800,59.609087,31.50867,0.04538178,30.82566,-0.001673102,29.50213,-0.02818286,
2022/01/11 10:49:40,2928929.6546,1800.0043,161.00,38.00,10.00,1.00,5.00,3.00,0,2.926224,0,1.742687E-08,2.74202,,7.288303E-08,10.06293,0.0374,6574.616,,15734436800,59.60913,29.93214,0.01973629,29.52615,-0.02348423,29.52208,-0.04999697,
2022/01/11 12:54:27,2936416.7601,7487.0644,161.00,39.00,10.00,1.00,5.00,3.00,0.04999658,4.200139,0.20999258552462,2.696949,2.742035,3.84232240661386,10.34107,10.06297,7483.46,6574.662,,101.67,59.609457,29.79785,-0.006709099,29.28543,-0.06792128,29.33075,-0.05690455,
2022/01/11 13:24:27,2938216.8049,1800.003,161.00,40.00,10.00,1.00,5.00,3.00,0,4.188048,0,2.696949,2.742035,,10.34107,10.06297,7483.463,6574.662,,101.67,59.609457,29.88738,0.03963888,29.43886,-0.04615307,29.49131,-0.05500317,
2022/01/11 13:25:22,2938271.8473,55.0037,161.00,41.00,10.00,1.00,5.00,3.00,0.002151489,4.0785,0.0087748478865,2.702195,2.869259,4.08334930757943,10.36276,10.50355,7488.875,6624.258,,106.18,62.375196,34.90764,0.02413988,33.8657,-0.05729795,29.5289,-0.05121708,
2022/01/11 13:35:22,2938871.8934,600.0034,161.00,42.00,10.00,1.00,5.00,3.00,0,4.11775,0,2.702195,2.869259,,10.36276,10.50355,7488.877,6624.258,,106.18,62.375196,30.26337,0,29.83014,0.04924536,29.52236,0.0426656,
2022/01/11 13:49:03,2939692.355,820.4206,161.00,43.00,10.00,1.00,5.00,3.00,0.04999704,4.200093,0.20999221772472,2.82791,2.869259,4.19785201612066,10.88969,10.50355,8308.911,6624.268,,101.46,62.375196,29.83791,-0.06428719,29.62946,0.07308841,29.61131,0.04440486,
