Repository: HVES-Battery-Testing-Consortium/LG-HG2

# Battery Testing Consortium (BTC)
The Battery Testing Consortium (BTC) has been developed within the High Voltage and Energy Storage Lab at Oxford Brookes University to provide accurate and comprehensive cell data to Formula Student Electric teams. Through the BTC, we aim to provide FS teams with information for improved and informed decisions for cell selection, pack architecture design, thermal cooling requirements, and end of life predictions. A range of tests are completed to provide a comprehensive electrochemical lithium-ion characterisation for modelling, validation, and battery management parameterisation.

File: Data/Round1/LG_HG2/Package 3/211208_FSD_ENDUR_450_LG_HG2_7_30C/211208_FSD_ENDUR_450_LG_HG2_7_30C_Channel_7_StatisticByStep.CSV (part 10 of 12)
Date_Time                    ,Test_Time(s),Step_Time(s),Cycle_Index,Step_Index,TC_Counter1,TC_Counter2,TC_Counter3,TC_Counter4,Current(A),Voltage(V),Power(W),Charge_Capacity(Ah),Discharge_Capacity(Ah),Mean_Voltage(V),Charge_Energy(Wh),Discharge_Energy(Wh),Charge_Time(s),Discharge_Time(s),V_Max_On_Cycle(V),Coulombic_Efficiency(%),mAh/g,Aux_Temperature_1(C),Aux_dT/dt_1(C),Aux_Temperature_2(C),Aux_dT/dt_2(C),Aux_Temperature_3(C),Aux_dT/dt_3(C)
2022/01/11 14:19:03,2941492.3999,1800.002,161.00,44.00,10.00,1.00,5.00,3.00,0,4.19153,0,2.82791,2.869259,,10.88969,10.50355,8308.913,6624.268,,101.46,62.375196,29.58314,0.00918448,29.49416,0.03937483,29.53249,0.03717244,
2022/01/11 14:20:03,2941552.432,60.0047,161.00,45.00,10.00,1.00,5.00,3.00,0,4.191549,0,2.82791,2.869259,,10.88969,10.50355,8308.913,6624.268,,101.46,62.375196,29.78787,0.08051336,29.43798,0.04953742,29.46921,0.005379915,
2022/01/11 17:20:03,2952352.4728,10800.0022,161.00,47.00,10.00,1.00,5.00,4.00,0,4.186986,0,2.82791,2.869259,,10.88969,10.50355,8308.913,6624.268,,101.46,62.375196,29.69415,-0.01209915,29.5913,0.03795087,29.7074,0.04016936,
2022/01/12 18:30:35,3042984.7442,90632.2306,161.00,48.00,10.00,1.00,5.00,4.00,-0.1218567,2.499997,-0.3046413844299,2.82791,5.935425,3.74364278395225,10.88969,21.90598,8308.949,97233.22,,209.89,129.030978,30.21281,0.08250773,29.90962,0.03074169,29.77859,0.002061129,
2022/01/12 20:30:35,3050184.7898,7200.0023,161.00,49.00,10.00,1.00,5.00,4.00,0,2.834083,0,2.82791,5.935425,,10.88969,21.90598,8308.949,97233.22,,209.89,129.030978,30.18789,0.0836277,30.04388,0.04052281,30.06125,0.005241632,
2022/01/13 17:42:43,3126512.9365,76328.1071,161.00,50.00,10.00,1.00,5.00,4.00,0.1190338,4.200006,0.4999426742028,5.355705,5.935426,3.77585093004195,20.43269,21.90599,84615.97,97233.25,,110.82,129.031,29.82343,0.05310833,29.77033,-0.01654446,29.79464,0.01214683,
2022/01/13 17:52:49,3127118.2007,55.004,161.00,22.00,0.00,0.00,10.00,0.00,0.004432678,3.694543,0.016376719476154,5.416406,7.374546,2.93262150462809,20.67143,26.7376,84674.77,97779.31,,136.15,160.316217,49.59378,-0.05647421,47.72135,-0.05653262,30.06212,-0.02992094,
2022/01/13 17:55:49,3127298.2531,180.0018,161.00,24.00,0.00,0.00,11.00,0.00,0,3.75314,0,5.416406,7.374546,,20.67143,26.7376,84674.79,97779.31,,136.15,160.316217,39.39237,-0.00903964,38.54972,-0.005007982,30.25009,0.02358019,
2022/01/13 18:00:42,3127591.4205,18.0046,161.00,22.00,0.00,1.00,5.00,0.00,-49.98882,2.499739,-124.95900291798,5.446556,8.184055,,20.77992,29.14361,84701.2,98045.89,,150.26,177.914239,51.75843,-0.04862785,49.8376,-0.003708601,30.19141,0.01158476,
2022/01/13 18:30:42,3129391.4661,1800.0021,161.00,26.00,0.00,1.00,5.00,0.00,0,3.513946,0,5.446556,8.184116,,20.77992,29.14376,84701.2,98045.89,,150.26,177.915565,29.72124,-0.0476104,29.66791,0.03490746,29.7487,0.02166927,
2022/01/13 20:12:59,3135528.1743,6136.6673,161.00,27.00,0.00,1.00,5.00,0.00,0.04999804,4.199961,0.20998981807644,7.583036,8.18462,3.93394050280762,29.16736,29.14553,90835.73,98045.95,,107.93,177.926522,30.10555,-0.01596391,30.09724,0.03940403,30.05109,0.008542538,
2022/01/13 20:42:59,3137328.2199,1800.0037,161.00,28.00,0.00,1.00,5.00,0.00,0,4.187929,0,7.583036,8.18462,,29.16736,29.14553,90835.73,98045.95,,107.93,177.926522,30.10082,0.03975511,30.22476,0.06380677,30.19281,0.04177511,
2022/01/13 20:43:01,3137330.3121,2.050399,161.00,29.00,0.00,1.00,5.00,0.00,0.06751901,4.190747,0.28295508860047,7.583036,8.18462,-∞,29.16736,29.14553,90835.73,98045.95,,107.93,177.926522,30.101650369977,0.0402321659699564,30.2239289565681,0.0636165819392529,30.1915028239049,0.0409161717265109,
2022/01/13 20:48:01,3137630.3561,300.0021,161.00,30.00,0.00,1.00,5.00,0.00,0,4.187672,0,7.583036,8.18462,,29.16736,29.14553,90835.73,98045.95,,107.93,177.926522,30.26538,0.03519356,30.14273,0.009759665,30.11073,-0.02332747,
2022/01/13 20:58:06,3138235.6638,55.0034,162.00,22.00,1.00,0.00,10.00,0.00,-0.0007629395,3.694772,-0.002818887502294,7.643747,9.623708,2.9302776672966,29.40614,33.97915,58.4241,546.6489,,125.9,209.211043,49.88216,0.0450933,48.13135,0.04624963,30.46594,0.0413239,
2022/01/13 21:01:06,3138415.7201,180.0025,162.00,24.00,1.00,0.00,11.00,0.00,0,3.75386,0,7.643747,9.623708,,29.40614,33.97915,58.4297,546.6542,,125.9,209.211043,39.1879,-0.02227068,38.55297,-0.05824804,30.20399,-0.03281295,
2022/01/13 21:05:59,3138708.8818,17.9861,162.00,22.00,1.00,1.00,5.00,0.00,-49.99976,2.499619,-124.98035009144,7.673898,10.43307,,29.51465,36.38554,84.6452,813.4768,,135.96,226.80587,51.68032,0.00369668,50.05111,-0.03801346,30.36418,-0.02191365,
2022/01/13 21:35:59,3140508.9265,1800.0028,162.00,26.00,1.00,1.00,5.00,0.00,0,3.512822,0,7.673898,10.43313,,29.51465,36.38569,84.6452,813.4812,,135.96,226.807174,29.95221,-0.03120184,29.95813,-0.07868886,30.02489,-0.05886555,
2022/01/13 23:18:16,3146645.901,6136.932,162.00,27.00,1.00,1.00,5.00,0.00,0.04999921,4.199839,0.20998863212719,9.810072,10.43357,3.93404152170846,37.90055,36.38726,6219.837,813.5245,,106.36,226.816739,29.94245,-0.06336629,30.19311,0.02589762,30.16819,0.03473341,
2022/01/13 23:48:16,3148445.9425,1800.0021,162.00,28.00,1.00,1.00,5.00,0.00,0,4.188018,0,9.810072,10.43357,,37.90055,36.38726,6219.838,813.5245,,106.36,226.816739,29.99991,-0.0461024,29.92603,-0.07509887,30.04222,-0.03099978,
2022/01/13 23:48:18,3148448.0354,2.0524,162.00,29.00,1.00,1.00,5.00,0.00,0.250035,4.193889,1.048619036115,9.810072,10.43357,-∞,37.90055,36.38726,6219.838,813.5245,,106.36,226.816739,29.9975074650088,-0.0443500246594096,29.9324184594389,-0.0706473138597231,30.0467077858156,-0.0278842428166747,
2022/01/13 23:53:19,3148748.0837,300.0047,162.00,30.00,1.00,1.00,5.00,0.00,0,4.187441,0,9.810072,10.43357,,37.90055,36.38726,6219.838,813.5245,,106.36,226.816739,30.00369,-0.04418075,29.9939,0.01102507,30.01125,-0.008823276,
2022/01/14 00:03:24,3149353.3905,55.0051,163.00,22.00,2.00,0.00,10.00,0.00,0.0006561279,3.695204,0.0024245264405916,9.87079,11.87238,2.93232325489763,38.13936,41.22055,59.1627,545.8687,,120.28,258.095217,49.66619,-0.06548762,47.95676,-0.08045554,30.47549,0.0003916025,
2022/01/14 00:06:24,3149533.4462,180.0044,163.00,24.00,2.00,0.00,11.00,0.00,0,3.753859,0,9.87079,11.87238,,38.13936,41.22055,59.1681,545.8687,,120.28,258.095217,39.48412,0.04196882,38.56553,-0.04478216,30.16029,-0.0521946,
2022/01/14 00:11:17,3149826.6085,17.9847,163.00,22.00,2.00,1.00,5.00,0.00,-50.00259,2.499916,-125.00227478244,9.900953,12.68157,,38.24791,43.62635,84.9743,813.0736,,128.08,275.686304,51.98747,0.0500381,50.12769,0.02440214,30.42976,0.04082203,
2022/01/14 00:41:17,3151626.6549,1800.0048,163.00,26.00,2.00,1.00,5.00,0.00,0,3.512259,0,9.900953,12.68163,,38.24791,43.62651,84.9743,813.078,,128.08,275.687609,29.96421,-0.05732238,30.13728,0.002205372,30.21117,0.03750384,
2022/01/14 02:23:31,3157760.0879,6133.3928,163.00,27.00,2.00,1.00,5.00,0.00,0.04999398,4.199915,0.2099704665117,12.03686,12.68211,3.93404627676961,46.63245,43.62819,6217.038,813.1267,,105.36,275.698043,30.15391,-0.05059659,30.12979,0.03537059,30.06954,0.01553178,
2022/01/14 02:53:31,3159560.1347,1800.0027,163.00,28.00,2.00,1.00,5.00,0.00,0,4.188188,0,12.03686,12.68211,,46.63245,43.62819,6217.042,813.1267,,105.36,275.698043,30.07523,0.01549184,30.04665,-0.0242579,30.02166,-0.04412711,
2022/01/14 02:53:33,3159562.2281,2.0507,163.00,29.00,2.00,1.00,5.00,0.00,0.01022577,4.190218,0.04284820551786,12.03686,12.68211,,46.63245,43.62819,6217.042,813.1267,,105.36,275.698043,30.0686691752494,0.0139034011620534,30.042918330898,-0.025521185373962,30.0217327670422,-0.0440527943,
2022/01/14 02:58:33,3159862.2754,300.0038,163.00,30.00,2.00,1.00,5.00,0.00,0,4.18758,0,12.03686,12.68211,,46.63245,43.62819,6217.042,813.1267,,105.36,275.698043,30.22983,0.02669454,30.02947,-0.06289542,30.01858,-0.08719027,
2022/01/14 03:08:38,3160467.5825,55.004,164.00,22.00,3.00,0.00,10.00,0.00,-0.001716614,3.694949,-0.006342801182686,12.09758,14.12103,2.93620311822036,46.87125,48.46168,59.0623,546.0135,,116.73,306.978913,49.68713,0.03789186,47.78716,-0.01997828,30.44087,0.02119482,
2022/01/14 03:11:38,3160647.6346,180.0022,164.00,24.00,3.00,0.00,11.00,0.00,0,3.754113,0,12.09758,14.12103,,46.87125,48.46168,59.0665,546.0175,,116.73,306.978913,39.60736,0.002354383,38.59216,-0.05427718,30.24387,-0.02656877,
2022/01/14 03:16:31,3160940.7644,17.9567,164.00,22.00,3.00,1.00,5.00,0.00,-50.0021,2.499994,-125.0049499874,12.12775,14.92995,,46.97983,50.86642,85.8609,812.2063,,123.11,324.56413,51.73243,-0.04847646,49.93905,-0.04386663,30.3746,-0.01477063,
2022/01/14 03:46:31,3162740.8088,1800.0027,164.00,26.00,3.00,1.00,5.00,0.00,0,3.511862,0,12.12775,14.92997,,46.97983,50.86649,85.8609,812.2081,,123.11,324.564565,30.14083,0.0383687,30.05317,0.0740087,29.99993,-0.06033003,
2022/01/14 05:28:43,3168872.8133,6131.9633,164.00,27.00,3.00,1.00,5.00,0.00,0.04999679,4.199971,0.20998506809309,14.26346,14.93052,3.9339587018572,55.36346,50.86839,6216.541,812.2575,,104.68,324.576522,30.19001,0.0280273,29.97542,-0.0159359,29.99982,-0.009322762,
2022/01/14 05:58:43,3170672.8596,1800.0039,164.00,28.00,3.00,1.00,5.00,0.00,0,4.187963,0,14.26346,14.93052,,55.36346,50.86839,6216.542,812.2575,,104.68,324.576522,30.2217,0.07614672,30.16951,0.02167702,30.14458,0.006244779,
2022/01/14 05:58:45,3170674.9556,2.0526,164.00,29.00,3.00,1.00,5.00,0.00,0.005884469,4.189382,0.024652288508158,14.26346,14.93052,,55.36346,50.86839,6216.542,812.2575,,104.68,324.576522,30.2249204951932,0.075275276194743,30.1667883645042,0.0203609680797021,30.1428095371524,0.00500242983915071,
2022/01/14 06:03:45,3170975.0043,300.0045,164.00,30.00,3.00,1.00,5.00,0.00,0,4.187382,0,14.26346,14.93052,,55.36346,50.86839,6216.542,812.2575,,104.68,324.576522,30.02944,-0.08045197,30.23086,-0.01360595,30.26243,0.01727462,
2022/01/14 06:13:51,3171580.343,55.0026,165.00,22.00,4.00,0.00,10.00,0.00,0.002189636,3.695144,0.008091020327584,14.32419,16.36939,2.92415163316124,55.60231,55.70171,57.9782,547.128,,114.28,355.856304,49.93145,0.05040884,48.02044,-0.0211978,30.50619,0.02434134,
2022/01/14 06:16:51,3171760.4008,180.0042,165.00,24.00,4.00,0.00,11.00,0.00,0,3.75406,0,14.32419,16.36939,,55.60231,55.70171,57.9917,547.128,,114.28,355.856304,39.35658,-0.01653552,38.38654,-0.07207036,30.09816,-0.03142893,
2022/01/14 06:21:44,3172053.536,17.9507,165.00,22.00,4.00,1.00,5.00,0.00,-50.0073,2.499262,-124.9813446126,14.35436,17.17863,,55.7109,58.1072,84.5379,813.6119,,119.68,373.448478,51.72574,0.01926064,49.58755,0.01128554,30.0089,0.02498388,
2022/01/14 06:51:44,3173853.5816,1800.0032,165.00,26.00,4.00,1.00,5.00,0.00,0,3.511213,0,14.35436,17.17863,,55.7109,58.1072,84.5379,813.6119,,119.68,373.448478,29.49257,-0.004016757,29.26075,-0.04428446,29.46869,-0.008944869,
2022/01/14 08:33:54,3179983.2379,6129.615,165.00,27.00,4.00,1.00,5.00,0.00,0.04999413,4.199979,0.20997429612327,16.48934,17.17918,3.9339441237279,64.09122,58.10912,6213.117,813.6512,,104.18,373.460435,29.86339,-0.01196086,29.58744,0.04251003,29.55206,-0.0458163,
2022/01/14 09:03:54,3181783.2825,1800.0021,165.00,28.00,4.00,1.00,5.00,0.00,0,4.187943,0,16.48934,17.17918,,64.09122,58.10912,6213.121,813.6512,,104.18,373.460435,29.63393,-0.05958915,29.496,-0.005251765,29.66155,0.0411278,
2022/01/14 09:03:56,3181785.382,2.057,165.00,29.00,4.00,1.00,5.00,0.00,0.250028,4.193809,1.048569676652,16.48934,17.17918,-∞,64.09122,58.10912,6213.121,813.6512,,104.18,373.460435,29.6415923298429,-0.0556227832532736,29.4986258489148,-0.00399766891701306,29.6601174730573,0.0399198805445752,
2022/01/14 09:08:56,3182085.4253,300.0033,165.00,30.00,4.00,1.00,5.00,0.00,0,4.187726,0,16.48934,17.17918,,64.09122,58.10912,6213.121,813.6512,,104.18,373.460435,29.63873,-0.03108263,29.52868,0.03050804,29.62357,0.04156232,
2022/01/14 09:19:01,3182690.7434,55.0027,166.00,22.00,5.00,0.00,10.00,0.00,0.008285522,3.694832,0.030613611822304,16.55007,18.61822,2.91835311669148,64.33005,62.94232,58.4585,546.606,,112.5,404.743913,49.58457,-0.07129788,47.49323,0.01210093,30.00223,0.02136827,
2022/01/14 09:22:01,3182870.798,180.0025,166.00,24.00,5.00,0.00,11.00,0.00,0,3.753746,0,16.55007,18.61822,,64.33005,62.94232,58.4686,546.606,,112.5,404.743913,39.23658,0.06265521,37.96991,-0.05953431,29.59648,-0.03409386,
2022/01/14 09:26:54,3183163.911,17.932,166.00,22.00,5.00,1.00,5.00,0.00,-50.00084,2.498262,-124.91519854008,16.58023,19.4271,,64.43858,65.34624,84.7133,813.3372,,117.17,422.328261,51.48571,-0.009484291,49.57561,0.01207232,29.93291,0.03022075,
2022/01/14 09:56:54,3184963.9574,1800.0048,166.00,26.00,5.00,1.00,5.00,0.00,0,3.510456,0,16.58023,19.4271,,64.43858,65.34624,84.7133,813.3372,,117.17,422.328261,29.83001,0.002606511,29.49437,-0.01089931,29.56098,0.004557967,
2022/01/14 11:39:04,3191093.7708,6129.7675,166.00,27.00,5.00,1.00,5.00,0.00,0.04999411,4.199862,0.20996836281282,18.71561,19.42765,3.93389761917848,72.82014,65.34818,6213.656,813.3873,,103.8,422.340217,29.59174,-0.02997637,29.61582,0.02384841,29.66126,0.01060426,
2022/01/14 12:09:04,3192893.8133,1800.0023,166.00,28.00,5.00,1.00,5.00,0.00,0,4.187967,0,18.71561,19.42765,,72.82015,65.34818,6213.661,813.3873,,103.8,422.340217,29.66384,-0.0808686,29.57505,-0.02298295,29.68409,0.001305938,
2022/01/14 12:09:06,3192895.9039,2.048099,166.00,29.00,5.00,1.00,5.00,0.00,0.2500021,4.193903,1.0484845571963,18.71561,19.42765,,72.82015,65.34818,6213.661,813.3873,,103.8,422.340217,29.6687543483705,-0.079239161091784,29.5718950058421,-0.0243201328865213,29.6821227129315,0.000116878741405005,
2022/01/14 12:14:06,3193195.9504,300.0034,166.00,30.00,5.00,1.00,5.00,0.00,0,4.187364,0,18.71561,19.42765,,72.82015,65.34818,6213.661,813.3873,,103.8,422.340217,29.85231,0.01062632,29.50261,-0.04225969,29.62575,-0.05332053,
2022/01/14 12:24:12,3193801.2562,55.005,167.00,22.00,6.00,0.00,10.00,0.00,0.001625061,3.694559,0.006003883743099,18.77634,20.86704,2.91760073536374,73.05898,70.18191,59.7398,545.334,,111.13,453.631304,49.48859,0.01471996,47.37653,0.004518032,29.84599,0.03778934,
2022/01/14 12:27:12,3193981.3102,180.0036,167.00,24.00,6.00,0.00,11.00,0.00,0,3.753439,0,18.77634,20.86704,,73.05898,70.18191,59.7457,545.334,,111.13,453.631304,39.1939,-0.04625916,38.21577,0.003545284,29.85376,0.02568901,
2022/01/14 12:32:05,3194274.4102,17.9229,167.00,22.00,6.00,1.00,5.00,0.00,-50.00067,2.49964,-124.9836747588,18.80652,21.67595,,73.16753,72.58548,87.1979,810.839,,115.26,471.216304,51.49138,-0.01393437,49.6424,0.0259161,29.96004,0.01813829,
2022/01/14 13:02:05,3196074.4558,1800.0022,167.00,26.00,6.00,1.00,5.00,0.00,0,3.510397,0,18.80652,21.67601,,73.16753,72.58564,87.1979,810.8435,,115.26,471.217609,29.54006,-0.08991301,29.30963,-0.02488315,29.42566,-0.002795458,
2022/01/14 14:44:15,3202204.3843,6129.8849,167.00,27.00,6.00,1.00,5.00,0.00,0.04999656,4.199932,0.20998215223392,20.9419,21.6765,3.93367713756385,81.54887,72.58735,6216.182,810.8922,,103.51,471.228261,29.91346,0.0146091,29.69108,0.05464613,29.71536,0.05025446,
2022/01/14 15:14:15,3204004.4297,1800.0037,167.00,28.00,6.00,1.00,5.00,0.00,0,4.18806,0,20.94191,21.6765,,81.54887,72.58735,6216.186,810.8922,,103.51,471.228261,29.98598,0.0518769,29.5307,-0.01682341,29.61852,0.00967443,
2022/01/14 15:14:17,3204006.5241,2.051899,167.00,29.00,6.00,1.00,5.00,0.00,0.2500273,4.192794,1.0483129632762,20.94191,21.6765,-∞,81.54887,72.58735,6216.186,810.8922,,103.51,471.228261,29.9801913590483,0.0483657478226388,29.528689109589,-0.0171820411481615,29.6212879235761,0.0102463591186013,
2022/01/14 15:19:17,3204306.5707,300.004,167.00,30.00,6.00,1.00,5.00,0.00,0,4.187594,0,20.94191,21.6765,,81.54887,72.58735,6216.186,810.8922,,103.51,471.228261,29.85691,0.01746595,29.5633,0.04317999,29.64406,0.02994001,
2022/01/14 15:29:22,3204911.915,55.0039,168.00,22.00,7.00,0.00,10.00,0.00,0.00869751,3.695017,0.03213744730767,21.00264,23.11592,2.91761537433919,81.78772,77.42125,60.4016,544.7354,,110.06,502.52,49.47988,-0.003306866,47.21747,-0.03076077,29.81538,0.01669466,
2022/01/14 15:32:22,3205091.9714,180.0034,168.00,24.00,7.00,0.00,11.00,0.00,0,3.753345,0,21.00264,23.11592,,81.78772,77.42125,60.4085,544.7354,,110.06,502.52,39.2818,-0.03847837,38.04311,-0.001763105,29.68511,-0.02166688,
2022/01/14 15:37:16,3205385.0649,17.9067,168.00,22.00,7.00,1.00,5.00,0.00,-49.99677,2.499971,-124.99047509367,21.03281,23.92458,,81.89626,79.8241,87.1056,811.0147,,113.75,520.099565,51.70575,0.07169127,49.58654,0.06748796,29.8666,0.01062453,
2022/01/14 16:07:16,3207185.1104,1800.0019,168.00,26.00,7.00,1.00,5.00,0.00,0,3.510205,0,21.03281,23.9246,,81.89626,79.82417,87.1056,811.0164,,113.75,520.1,29.92864,0.0571233,29.43079,-0.0147599,29.47617,-0.01255512,
2022/01/14 17:49:20,3213309.2196,6124.0673,168.00,27.00,7.00,1.00,5.00,0.00,0.04999609,4.199949,0.20998102819941,23.16758,23.92509,3.93375884534014,90.27509,79.82587,6210.261,811.0655,,103.27,520.110652,29.47346,-0.07215083,29.32594,-0.004020929,29.39956,-0.03494799,
2022/01/14 18:19:20,3215109.2653,1800.0032,168.00,28.00,7.00,1.00,5.00,0.00,0,4.188002,0,23.16758,23.92509,,90.27509,79.82587,6210.261,811.0655,,103.27,520.110652,29.6817,-0.08006871,29.44031,-0.03580153,29.54223,-0.007100701,
2022/01/14 18:19:22,3215111.362,2.0535,168.00,29.00,7.00,1.00,5.00,0.00,0.05763906,4.190341,0.24152731631946,23.16758,23.92509,-∞,90.27509,79.82587,6210.261,811.0655,,103.27,520.110652,29.6865256933745,-0.0763305170959104,29.4405245952305,-0.0351932598192316,29.5398212022794,-0.0082063674627995,
2022/01/14 18:24:22,3215411.407,300.0032,168.00,30.00,7.00,1.00,5.00,0.00,0,4.1873,0,23.16758,23.92509,,90.27509,79.82587,6210.261,811.0655,,103.27,520.110652,29.69593,0.03771067,29.62841,0.05546391,29.64559,0.01793623,
2022/01/14 18:34:27,3216016.7521,55.0036,169.00,22.00,8.00,0.00,10.00,0.00,0.0008621216,3.694512,0.0031851185966592,23.22828,25.36451,2.91367499821791,90.51382,84.65937,58.3977,546.7031,,109.2,551.402391,49.46778,0.03071427,47.40298,-0.05290985,29.85927,-0.02255857,
2022/01/14 18:37:27,3216196.8076,180.0027,169.00,24.00,8.00,0.00,11.00,0.00,0,3.753377,0,23.22828,25.36451,,90.51382,84.65937,58.4083,546.7031,,109.2,551.402391,39.16391,-0.01906514,38.15381,-0.05110264,29.67765,-0.05864143,
2022/01/14 18:42:20,3216489.9037,17.9046,169.00,22.00,8.00,1.00,5.00,0.00,-50.00069,2.499365,-124.96997456185,23.25846,26.17332,,90.62236,87.0621,84.9303,813.1529,,112.53,568.985217,51.60154,-0.03398895,49.60468,-0.03113151,29.89961,-0.03460407,
2022/01/14 19:12:20,3218289.9492,1800.0021,169.00,26.00,8.00,1.00,5.00,0.00,0,3.509943,0,23.25846,26.17338,,90.62236,87.06224,84.9303,813.157,,112.53,568.986522,30.03969,0.05037427,29.74961,0.06223857,29.73151,0.03134847,
2022/01/14 20:54:36,3224425.8319,6135.8442,169.00,27.00,8.00,1.00,5.00,0.00,0.04999386,4.200101,0.20997926137986,25.3947,26.17373,3.93377851762625,99.00669,87.06349,6219.667,813.1959,,103.07,568.99413,30.3495,0.03603339,30.33333,0.04603207,30.25203,0.01517653,
2022/01/14 21:24:36,3226225.8782,1800.0031,169.00,28.00,8.00,1.00,5.00,0.00,0,4.187943,0,25.3947,26.17373,,99.00669,87.06349,6219.669,813.1959,,103.07,568.99413,29.94216,-0.02920151,30.1002,-0.02512097,30.08229,-0.02072453,
2022/01/14 21:24:38,3226227.9736,2.051699,169.00,29.00,8.00,1.00,5.00,0.00,0.2500261,4.193462,1.0484749493582,25.3947,26.17373,-∞,99.00669,87.06349,6219.669,813.1959,,103.07,568.99413,29.9455255803377,-0.0285448280534845,30.102887810928,-0.0228399589693505,30.0878355700065,-0.017847273417625,
2022/01/14 21:29:38,3226528.0208,300.0032,169.00,30.00,8.00,1.00,5.00,0.00,0,4.187375,0,25.3947,26.17373,,99.00669,87.06349,6219.669,813.1959,,103.07,568.99413,30.14779,0.02709091,30.22949,-0.01626253,30.19754,-0.02288878,
2022/01/14 21:39:44,3227133.3421,55.0044,170.00,22.00,9.00,0.00,10.00,0.00,0.01200104,3.693973,0.04433151773192,25.45543,27.61295,2.91573122967732,99.24551,91.89672,57.1386,547.9455,,108.48,600.281522,49.95709,0.02049446,48.1063,0.03229022,30.43997,0.04669547,
2022/01/14 21:42:44,3227313.3942,180.0032,170.00,24.00,9.00,0.00,11.00,0.00,0,3.753651,0,25.45543,27.61295,,99.24551,91.89672,57.1488,547.9455,,108.48,600.281522,39.46286,-0.03034472,38.72969,-0.05699277,30.31325,-0.04918814,
2022/01/14 21:47:37,3227606.4865,17.9076,170.00,22.00,9.00,1.00,5.00,0.00,-49.99199,2.49905,-124.9324826095,25.4856,28.42161,,99.35403,94.29951,83.6779,814.3935,,111.52,617.861087,51.8013,-0.007659197,50.16043,-0.02307296,30.33683,-0.05046844,
2022/01/14 22:17:37,3229406.5338,1800.004,170.00,26.00,9.00,1.00,5.00,0.00,0,3.510219,0,25.4856,28.42161,,99.35403,94.29951,83.6779,814.3935,,111.52,617.861087,29.94469,-0.06500781,30.05059,0.01532257,30.13856,0.02415061,
2022/01/14 23:59:59,3235548.6955,6142.1207,170.00,27.00,9.00,1.00,5.00,0.00,0.04999958,4.199896,0.20999303604368,27.62137,28.42206,3.93368500316679,107.7369,94.30107,6224.91,814.4399,,102.9,617.87087,30.17479,0.04152298,30.05898,-0.03634453,30.03399,-0.02754033,
2022/01/15 00:29:59,3237348.7411,1800.0039,170.00,28.00,9.00,1.00,5.00,0.00,0,4.188167,0,27.62137,28.42206,,107.7369,94.30107,6224.912,814.4399,,102.9,617.87087,30.06293,0.06681919,30.15152,0.005477667,30.1054,0.007686615,
2022/01/15 00:30:01,3237350.8371,2.0524,170.00,29.00,9.00,1.00,5.00,0.00,0.2500403,4.193926,1.0486505152178,27.62137,28.42206,,107.7369,94.30107,6224.912,814.4399,,102.9,617.87087,30.0606883392741,0.0647786807495957,30.1514161132255,0.00681683677041108,30.1060105034478,0.00880296828146247,
2022/01/15 00:35:01,3237650.8813,300.0017,170.00,30.00,9.00,1.00,5.00,0.00,0,4.187432,0,27.62137,28.42206,,107.7369,94.30107,6224.912,814.4399,,102.9,617.87087,30.07267,0.03340065,30.126,0.03279388,30.17164,0.02839088,
2022/01/15 03:35:01,3248450.9252,10800.0037,171.00,32.00,10.00,1.00,5.00,0.00,0,4.182102,0,27.62137,28.42206,,107.7369,94.30107,0,0,,102.9,617.87087,29.92212,-0.0578779,30.10217,0.03872931,30.19722,0.03874004,
2022/01/15 03:44:48,3249037.255,300.0023,171.00,35.00,10.00,1.00,5.00,0.00,0,4.182342,0,0,0,,0,0,0,0,,0,0,29.89241,-0.07913888,30.16415,-0.002492666,30.17452,0.001918077,
2022/01/15 05:34:07,3255596.9214,6559.6231,171.00,36.00,10.00,1.00,5.00,0.00,-1.502373,2.499978,-3.755899447794,4.136071E-08,2.736917,3.6979103977155,1.729881E-07,10.04726,0.0134,6558.157,,6617191200,59.498196,31.75371,-0.08008957,31.51506,0.003156662,30.10903,-0.02110183,
2022/01/15 06:04:07,3257396.9804,1800.0037,171.00,38.00,10.00,1.00,5.00,0.00,0,2.925841,0,4.136071E-08,2.736923,,1.729881E-07,10.04727,0.0134,6558.17,,6617204400,59.498326,29.95189,-0.03558934,29.9979,-0.0613755,30.07174,-0.03272176,
2022/01/15 08:08:54,3264883.482,7486.4579,171.00,39.00,10.00,1.00,5.00,0.00,0.04999879,4.199996,0.20999471800484,2.693616,2.736937,3.84355835979215,10.33049,10.04731,7485.575,6558.215,,101.61,59.49863,30.11037,0.06315708,29.97322,-0.04143775,30.06118,-0.006150603,
2022/01/15 08:38:54,3266683.5286,1800.0034,171.00,40.00,10.00,1.00,5.00,0.00,0,4.187855,0,2.693616,2.736937,,10.33049,10.04731,7485.579,6558.215,,101.61,59.49863,29.94839,-0.07373929,30.05792,0.008448958,30.05412,0.02610743,
2022/01/15 08:39:49,3266738.5729,55.003,171.00,41.00,10.00,1.00,5.00,0.00,0.0004730225,4.078441,0.0019291943579225,2.698866,2.86434,4.07888629408395,10.3522,10.48804,7490.903,6607.917,,106.13,62.268261,34.85779,-0.03748298,34.54341,0.06165266,30.22008,0.05120277,
2022/01/15 08:49:49,3267338.6212,600.0048,171.00,42.00,10.00,1.00,5.00,0.00,0,4.118044,0,2.698866,2.86434,,10.3522,10.48804,7490.907,6607.917,,106.13,62.268261,30.43998,0.01991212,30.49832,0.05071759,30.13482,0.02430022,
2022/01/15 09:03:40,3268169.4516,830.7895,171.00,43.00,10.00,1.00,5.00,0.00,0.04999488,4.200052,0.20998109573376,2.824791,2.86434,4.19818932257375,10.88003,10.48804,8321.574,6607.922,,101.4,62.268261,30.09135,0.05264878,30.19865,0.02991199,30.15256,0.01889706,
2022/01/15 09:33:40,3269969.4969,1800.0029,171.00,44.00,10.00,1.00,5.00,0.00,0,4.19132,0,2.824791,2.86434,,10.88003,10.48804,8321.575,6607.922,,101.4,62.268261,30.08764,0.06487072,30.10944,0.007989407,30.12684,0.01019776,
2022/01/15 09:34:40,3270029.5309,60.0032,171.00,45.00,10.00,1.00,5.00,0.00,0,4.191199,0,2.824791,2.86434,,10.88003,10.48804,8321.575,6607.922,,101.4,62.268261,30.07115,0.0558883,30.16405,-0.01340628,30.18853,0.01968503,
2022/01/15 09:44:45,3270634.8874,55.0046,171.00,22.00,0.00,0.00,10.00,1.00,0.004905701,3.696485,0.018133850160985,2.885484,4.303651,2.93756045354522,11.11879,15.32193,8378.427,7156.198,,149.15,93.55763,49.67459,-0.004509687,48.16943,0.01665235,30.50541,0.05254328,
2022/01/15 09:47:45,3270814.9429,180.0025,171.00,24.00,0.00,0.00,11.00,1.00,0,3.755834,0,2.885484,4.303651,,11.11879,15.32193,8378.432,7156.198,,149.15,93.55763,39.68733,0.0766623,38.721,0.0004541874,30.24089,-0.01277268,
2022/01/15 09:52:39,3271108.1583,18.0252,171.00,22.00,0.00,1.00,5.00,1.00,-50.00443,2.49947,-124.9845726521,2.915635,5.113497,,11.22734,17.72994,8403.944,7423.784,,175.38,111.162978,51.80059,-0.01758695,50.24488,0.01051188,30.46707,0.03960371,
2022/01/15 10:22:39,3272908.2017,1800.0025,171.00,26.00,0.00,1.00,5.00,1.00,0,3.514738,0,2.915635,5.113497,,11.22734,17.72994,8403.944,7423.784,,175.38,111.162978,30.15714,0.05971491,30.06246,0.01669466,30.05866,-0.01639545,
2022/01/15 12:04:50,3279040.018,6131.7738,171.00,27.00,0.00,1.00,5.00,1.00,0.0499947,4.199926,0.2099740403922,5.046615,5.113921,3.93510774514443,19.59521,17.73142,14535.15,7423.821,,101.33,111.172196,30.22034,-0.03550112,30.31085,0.01630545,30.27895,0.03396392,
2022/01/15 12:34:51,3280840.0604,1800.0023,171.00,28.00,0.00,1.00,5.00,1.00,0,4.187887,0,5.046615,5.113921,,19.59521,17.73142,14535.16,7423.821,,101.33,111.172196,30.0221,0.09466529,30.14401,0.03249228,30.09789,-0.007206798,
2022/01/15 12:34:53,3280842.1532,2.049599,171.00,29.00,0.00,1.00,5.00,1.00,0.2500367,4.193792,1.0486019121664,5.046615,5.113921,,19.59521,17.73142,14535.16,7423.821,,101.33,111.172196,30.0207668862316,0.0927428574262815,30.1426563405166,0.0329381620959524,30.1005781205118,-0.00512592771783375,
2022/01/15 12:39:53,3281142.1972,300.0038,171.00,30.00,0.00,1.00,5.00,1.00,0,4.187646,0,5.046615,5.113921,,19.59521,17.73142,14535.16,7423.821,,101.33,111.172196,29.85144,-0.06958306,30.15134,0.01784444,30.11934,-0.004209876,
2022/01/15 12:49:58,3281747.5427,55.0037,172.00,22.00,1.00,0.00,10.00,1.00,-0.004249573,3.694107,-0.015698377366311,5.107344,6.553528,2.9225952835084,19.83405,22.56527,58.8085,546.3595,,128.32,142.468,49.55153,-0.09135842,47.96406,-0.05991936,30.35605,-0.02683878,
2022/01/15 12:52:58,3281927.5994,180.0038,172.00,24.00,1.00,0.00,11.00,1.00,0,3.753521,0,5.107344,6.553528,,19.83405,22.56527,58.8085,546.3693,,128.32,142.468,39.43329,0.03736615,38.65832,0.04126787,30.21425,0.03317356,
2022/01/15 12:57:51,3282220.7463,17.9532,172.00,22.00,1.00,1.00,5.00,1.00,-49.99348,2.499042,-124.93580624616,5.137525,7.362687,,19.94264,24.96948,85.7519,812.4428,,143.31,160.058413,52.05436,0.04546046,50.05935,-0.006381273,30.3163,-0.006640553,
2022/01/15 13:27:51,3284020.7911,1800.0029,172.00,26.00,1.00,1.00,5.00,1.00,0,3.511669,0,5.137525,7.362687,,19.94264,24.96948,85.7519,812.4428,,143.31,160.058413,29.89686,-0.001046658,30.02655,-0.04764736,30.02365,-0.05208433,
2022/01/15 15:10:16,3290165.4709,6144.6374,172.00,27.00,1.00,1.00,5.00,1.00,0.04999784,4.200049,0.20999337789416,7.273833,7.363157,3.93407740634905,28.32874,24.97113,6229.783,812.4857,,101.23,160.06863,29.93643,-0.0847584,30.35638,-0.02634883,30.3245,0.004520416,
2022/01/15 15:40:16,3291965.5161,1800.0037,172.00,28.00,1.00,1.00,5.00,1.00,0,4.188131,0,7.273833,7.363157,,28.32874,24.97113,6229.783,812.4857,,101.23,160.06863,30.03283,0.01196086,30.09314,-0.04639447,30.06817,-0.05965412,
2022/01/15 15:40:18,3291967.6064,2.0486,172.00,29.00,1.00,1.00,5.00,1.00,0.2500323,4.193933,1.0486187140359,7.273833,7.363157,-∞,28.32874,24.97113,6229.783,812.4857,,101.23,160.06863,30.0288621468977,0.0135157009991615,30.0993711609167,-0.0431082584021784,30.0746420242335,-0.0565146624515467,
2022/01/15 15:45:18,3292267.6552,300.0037,172.00,30.00,1.00,1.00,5.00,1.00,0,4.187501,0,7.273833,7.363157,,28.32874,24.97113,6229.783,812.4857,,101.23,160.06863,30.18158,0.0252372,30.32352,0.04810631,30.24221,0.02387285,
2022/01/15 15:55:23,3292872.9942,55.0042,173.00,22.00,2.00,0.00,10.00,1.00,-0.001861572,3.694655,-0.00687786629766,7.334565,8.802666,2.92091695566655,28.56758,29.80416,58.3427,546.7852,,120.02,191.362304,49.634,0.01565099,47.93803,0.01925349,30.39257,0.01113057,
2022/01/15 15:58:24,3293053.0507,180.0033,173.00,24.00,2.00,0.00,11.00,1.00,0,3.753524,0,7.334565,8.802666,,28.56758,29.80416,58.3459,546.7911,,120.02,191.362304,39.60745,0.03227949,38.56451,-0.03996491,30.18749,-0.02523422,
2022/01/15 16:03:17,3293346.1778,17.9295,173.00,22.00,2.00,1.00,5.00,1.00,-49.99697,2.49986,-124.9854254242,7.364736,9.611814,,28.67612,32.20791,85.0653,813.0865,,130.51,208.952478,51.95392,-0.01117587,49.93797,-0.02258301,30.30291,-0.02570331,
2022/01/15 16:33:17,3295146.223,1800.0021,173.00,26.00,2.00,1.00,5.00,1.00,0,3.510969,0,7.364736,9.611869,,28.67612,32.20805,85.0653,813.0904,,130.51,208.953674,30.15701,0.05004704,30.10467,0.04085124,30.07971,0.01218498,
2022/01/15 18:15:33,3301282.7084,6136.4438,173.00,27.00,2.00,1.00,5.00,1.00,0.04999881,4.200009,0.20999545198929,9.500664,9.612321,3.93415755765109,37.06028,32.20963,6220.476,813.1393,,101.18,208.9635,30.16495,0.04830003,30.07028,-0.03412426,30.04531,-0.01869738,
2022/01/15 18:45:33,3303082.7546,1800.0036,173.00,28.00,2.00,1.00,5.00,1.00,0,4.187789,0,9.500664,9.612321,,37.06028,32.20963,6220.478,813.1393,,101.18,208.9635,30.29655,0.07862687,30.15281,0.03537714,30.09963,0.01774371,
2022/01/15 18:45:35,3303084.85,2.0543,173.00,29.00,2.00,1.00,5.00,1.00,0.2500049,4.19407,1.048538050943,9.500664,9.612321,-∞,37.06028,32.20963,6220.478,813.1393,,101.18,208.9635,30.288498771486,0.0730723312923866,30.1494989339597,0.0334628838741022,30.0996505698165,0.0167957672031548,
2022/01/15 18:50:35,3303384.8946,300.0015,173.00,30.00,2.00,1.00,5.00,1.00,0,4.18747,0,9.500664,9.612321,,37.06028,32.20963,6220.478,813.1393,,101.18,208.9635,30.18577,0.05491912,30.09851,0.03528833,30.13004,0.0308919,
2022/01/15 19:00:41,3303990.2109,55.0031,174.00,22.00,3.00,0.00,10.00,1.00,0.006790161,3.694459,0.025085971417899,9.561393,11.05186,2.90879106045522,37.2991,37.04222,58.1645,546.9013,,115.59,240.257826,50.08035,0.06446481,47.94437,-0.007582903,30.27212,-0.01006603,
2022/01/15 19:03:41,3304170.2657,180.0023,174.00,24.00,3.00,0.00,11.00,1.00,0,3.753268,0,9.561393,11.05186,,37.2991,37.04222,58.1734,546.9013,,115.59,240.257826,39.73949,0.04973412,38.52371,-0.01149058,30.08244,-0.02492845,
2022/01/15 19:08:34,3304463.3311,17.8872,174.00,22.00,3.00,1.00,5.00,1.00,-49.97321,2.499666,-124.91633394786,9.591569,11.86037,,37.40765,39.44366,84.4201,813.5649,,123.65,257.83413,52.03471,-0.06907463,50.22942,0.05084038,30.4298,0.03086329,
2022/01/15 19:38:34,3306263.3777,1800.0036,174.00,26.00,3.00,1.00,5.00,1.00,0,3.510359,0,9.591569,11.86039,,37.40765,39.44372,84.4201,813.5666,,123.65,257.834565,29.90101,-0.08573294,30.02457,-0.03088176,30.07018,0.01103461,
2022/01/15 21:20:55,3312404.8127,6141.3947,174.00,27.00,3.00,1.00,5.00,1.00,0.04999822,4.199977,0.20999137404094,11.7277,11.86077,3.93389363240374,45.79235,39.44505,6225.154,813.6041,,101.13,257.842826,30.02685,-0.0547266,30.04881,-0.005752444,30.08031,0.007483959,
2022/01/15 21:50:55,3314204.8588,1800.0029,174.00,28.00,3.00,1.00,5.00,1.00,0,4.187922,0,11.7277,11.86077,,45.79235,39.44505,6225.156,813.6041,,101.13,257.842826,29.92673,-0.0792253,30.07458,-0.04975617,30.14845,-0.01448035,
2022/01/15 21:50:57,3314206.9524,2.0516,174.00,29.00,3.00,1.00,5.00,1.00,0.2500067,4.194087,1.0485498503829,11.7277,11.86077,,45.79235,39.44505,6225.156,813.6041,,101.13,257.842826,29.9328687100875,-0.0743924855933543,30.0797679175592,-0.0487806022846002,30.1500726140385,-0.0153624556858564,
2022/01/15 21:55:57,3314506.9981,300.0021,174.00,30.00,3.00,1.00,5.00,1.00,0,4.187342,0,11.7277,11.86077,,45.79235,39.44505,6225.156,813.6041,,101.13,257.842826,29.85628,-0.02880156,30.1209,0.03346086,30.18067,0.02685606,
2022/01/15 22:06:03,3315112.3109,55.0028,175.00,22.00,4.00,0.00,10.00,1.00,-0.001716614,3.694239,-0.006341582386746,11.78844,13.30048,2.91223937764347,46.03121,44.27798,59.3621,545.6816,,112.83,289.14087,49.87141,-0.002206564,47.9861,0.02267241,30.42828,0.05656779,
2022/01/15 22:09:03,3315292.3668,180.0032,175.00,24.00,4.00,0.00,11.00,1.00,0,3.753169,0,11.78844,13.30048,,46.03121,44.27798,59.3649,545.6916,,112.83,289.14087,39.52479,0.04806995,38.68957,-0.003483295,30.23714,-0.04544377,
2022/01/15 22:13:56,3315585.4434,17.8959,175.00,22.00,4.00,1.00,5.00,1.00,-50.00245,2.499728,-124.9925243336,11.81861,14.10937,,46.13974,46.68029,85.5716,812.457,,119.38,306.725435,51.78814,-0.03627539,50.15781,-0.07028937,30.48226,0.05281746,
2022/01/15 22:43:56,3317385.4925,1800.005,175.00,26.00,4.00,1.00,5.00,1.00,0,3.510122,0,11.81861,14.10937,,46.13974,46.68029,85.5716,812.457,,119.38,306.725435,29.81094,-0.08909702,29.94935,-0.009593368,29.97283,0.00585258,
2022/01/16 00:26:26,3323535.1216,6149.5866,175.00,27.00,4.00,1.00,5.00,1.00,0.04999899,4.200074,0.20999945792526,13.95509,14.1098,3.93374239147245,54.52557,46.6818,6234.364,812.5013,,101.11,306.734783,29.92706,-0.02880633,30.17063,0.007573962,30.20218,0.03846467,
2022/01/16 00:56:26,3325335.1673,1800.0031,175.00,28.00,4.00,1.00,5.00,1.00,0,4.18801,0,13.95509,14.1098,,54.52557,46.6818,6234.368,812.5013,,101.11,306.734783,30.18676,0.01081824,30.16977,-0.02703905,30.13778,-0.009406209,
2022/01/16 00:56:28,3325337.2576,2.0508,175.00,29.00,4.00,1.00,5.00,1.00,0.2500211,4.193956,1.0485774924716,13.95509,14.1098,-∞,54.52557,46.6818,6234.368,812.5013,,101.11,306.734783,30.182051851924,0.00984293173499983,30.1693676459379,-0.0272611857752481,30.1404222147188,-0.00836101933650174,
2022/01/16 01:01:28,3325637.301,300.0016,175.00,30.00,4.00,1.00,5.00,1.00,0,4.187694,0,13.95509,14.1098,,54.52557,46.6818,6234.368,812.5013,,101.11,306.734783,29.9143,-0.06125689,30.19649,-0.00230968,30.22805,0.03077984,
2022/01/16 01:11:33,3326242.6236,55.0049,176.00,22.00,5.00,0.00,10.00,1.00,0.008079529,3.694258,0.029847864644482,14.01583,15.54955,2.90917430938997,54.76442,51.51495,58.6055,546.4678,,110.94,338.033696,49.74463,-0.06041408,48.04243,0.00120163,30.57836,0.03210604,
2022/01/16 01:14:33,3326422.6791,180.0024,176.00,24.00,5.00,0.00,11.00,1.00,0,3.753352,0,14.01583,15.54955,,54.76442,51.51495,58.6158,546.4678,,110.94,338.033696,39.55791,-0.01728296,38.77829,0.00923872,30.41917,0.03145158,
2022/01/16 01:19:26,3326715.7495,17.8903,176.00,22.00,5.00,1.00,5.00,1.00,-50.00401,2.499753,-124.99767400953,14.04601,16.35829,,54.87298,53.91681,84.7353,813.2846,,116.46,355.615,51.81407,-0.03967285,50.23132,0.03353357,30.46706,0.04372239,
2022/01/16 01:49:26,3328515.7955,1800.0027,176.00,26.00,5.00,1.00,5.00,1.00,0,3.509866,0,14.04601,16.35829,,54.87298,53.91681,84.7353,813.2846,,116.46,355.615,30.27061,0.04046798,30.26086,-0.02213538,30.19363,-0.044204,
2022/01/16 03:31:51,3334660.0545,6144.2165,176.00,27.00,5.00,1.00,5.00,1.00,0.04999514,4.200122,0.20998568740708,16.18195,16.35874,3.93378562367777,63.25661,53.91838,6227.447,813.3242,,101.09,355.624783,30.10145,-0.04745841,30.03946,0.02090096,30.08507,0.03856301,
2022/01/16 04:01:51,3336460.0999,1800.0037,176.00,28.00,5.00,1.00,5.00,1.00,0,4.187934,0,16.18195,16.35874,,63.25661,53.91838,6227.449,813.3242,,101.09,355.624783,30.30713,0.084939,30.09505,-0.009000897,30.09127,-0.02224147,
2022/01/16 04:01:53,3336462.191,2.051,176.00,29.00,5.00,1.00,5.00,1.00,0.2500105,4.193896,1.048518035908,16.18195,16.35874,-∞,63.25661,53.91838,6227.449,813.3242,,101.09,355.624783,30.3024125625109,0.0839405732191164,30.093625042425,-0.00919222945949509,30.0886560072071,-0.0225072653104299,
2022/01/16 04:06:53,3336762.2328,300.0015,176.00,30.00,5.00,1.00,5.00,1.00,0,4.18735,0,16.18195,16.35874,,63.25661,53.91838,6227.449,813.3242,,101.09,355.624783,29.96858,-0.02860129,30.08522,0.04449904,30.13791,0.04231036,
2022/01/16 04:16:58,3337367.5227,55.0026,177.00,22.00,6.00,0.00,10.00,1.00,0.0007476807,3.694158,0.0027620506393506,16.24269,17.79842,2.90498187183687,63.49547,58.75084,58.8614,546.1438,,109.58,386.922174,50.00998,0.04110694,47.98931,0.03910661,30.30459,0.03171802,
2022/01/16 04:19:58,3337547.5773,180.0041,177.00,24.00,6.00,0.00,11.00,1.00,0,3.752901,0,16.24269,17.79842,,63.49547,58.75084,58.8679,546.1467,,109.58,386.922174,39.38047,-0.1033401,38.64785,-0.0086689,30.33675,0.02205729,
2022/01/16 04:24:51,3337840.6268,17.878,177.00,22.00,6.00,1.00,5.00,1.00,-49.99804,2.499393,-124.96475118972,16.27288,18.60698,,63.60406,61.15191,84.9899,812.9232,,114.34,404.499565,52.08504,-0.02043843,50.12705,0.03500462,30.43616,0.05407155,
2022/01/16 04:54:51,3339640.6738,1800.0036,177.00,26.00,6.00,1.00,5.00,1.00,0,3.509642,0,16.27288,18.60704,,63.60406,61.15205,84.9899,812.9275,,114.34,404.50087,30.22458,0.01713574,29.98926,-0.0598973,29.96423,-0.05993128,
2022/01/16 06:37:16,3345785.7736,6145.0585,177.00,27.00,6.00,1.00,5.00,1.00,0.04998456,4.199918,0.20993105326608,18.409,18.60753,3.93386694895994,71.98824,61.15377,6228.739,812.9699,,101.08,404.511522,30.1371,-0.07172406,30.03959,0.03853261,30.02165,0.01869738,
2022/01/16 07:07:16,3347585.8192,1800.0041,177.00,28.00,6.00,1.00,5.00,1.00,0,4.187931,0,18.409,18.60753,,71.98824,61.15377,6228.741,812.9699,,101.08,404.511522,30.0239,-0.01215458,29.94023,-0.04805446,29.96462,-0.04366159,
2022/01/16 07:07:18,3347587.9115,2.0511,177.00,29.00,6.00,1.00,5.00,1.00,0.00488019,4.189825,0.02044714206675,18.409,18.60753,,71.98824,61.15377,6228.741,812.9699,,101.08,404.511522,30.0309505478072,-0.0112070859855476,29.9400232351171,-0.0472827353308119,29.9641754891768,-0.0432611157190955,
2022/01/16 07:12:18,3347887.9576,300.0044,177.00,30.00,6.00,1.00,5.00,1.00,0,4.187162,0,18.409,18.60753,,71.98824,61.15377,6228.741,812.9699,,101.08,404.511522,30.02638,-0.06731451,29.81137,-0.07181406,29.85689,-0.0519824,
2022/01/16 07:22:24,3348493.2974,55.0069,178.00,22.00,7.00,0.00,10.00,1.00,0.003250122,3.693305,0.01200369183321,18.46976,20.04757,2.90582147155481,72.22717,65.9873,57.7902,547.3024,,108.54,435.816739,49.92821,-0.07118821,48.11722,-0.04659653,30.40987,-0.01955748,
2022/01/16 07:25:24,3348673.3536,180.0039,178.00,24.00,7.00,0.00,11.00,1.00,0,3.753163,0,18.46976,20.04757,,72.22717,65.9873,57.7926,547.3024,,108.54,435.816739,39.48846,-0.02551913,38.50683,-0.06673217,30.16409,-0.03482997,
2022/01/16 07:30:17,3348966.4129,17.8729,178.00,22.00,7.00,1.00,5.00,1.00,-49.99864,2.499999,-124.99655000136,18.49995,20.85622,,72.33575,68.38853,83.7445,814.2845,,112.74,453.396087,52.03741,-0.03140688,50.19085,-0.05826354,30.29791,-0.04743516,
2022/01/16 08:00:17,3350766.4588,1800.0024,178.00,26.00,7.00,1.00,5.00,1.00,0,3.509447,0,18.49995,20.85624,,72.33575,68.38859,83.7445,814.2861,,112.74,453.396522,29.98731,-0.04842222,30.0242,-0.004697442,30.11217,0.02839804,
2022/01/16 09:42:36,3356905.7453,6139.2438,178.00,27.00,7.00,1.00,5.00,1.00,0.04999808,4.199882,0.20998603622656,20.6361,20.85669,3.93378857253119,80.71986,68.39015,6221.981,814.3248,,101.07,453.406304,30.13909,-0.03157973,30.23488,0.03338039,30.20293,0.0267756,
2022/01/16 10:12:36,3358705.7898,1800.0036,178.00,28.00,7.00,1.00,5.00,1.00,0,4.187844,0,20.6361,20.85669,,80.71986,68.39015,6221.981,814.3248,,101.07,453.406304,29.91922,-0.0566411,29.95812,-0.06442606,30.03194,-0.05341947,
2022/01/16 10:12:38,3358707.8803,2.0516,178.00,29.00,7.00,1.00,5.00,1.00,0.2500595,4.193026,1.048505985047,20.6361,20.85669,,80.71986,68.39015,6221.981,814.3248,,101.07,453.406304,29.9206004398347,-0.0561709995076825,29.9659137822988,-0.0613039687170293,30.036649577579,-0.050221715608573,
2022/01/16 10:17:38,3359007.9285,300.005,178.00,30.00,7.00,1.00,5.00,1.00,0,4.18728,0,20.6361,20.85669,,80.71986,68.39015,6221.981,814.3248,,101.07,453.406304,29.96605,-0.05052567,29.98357,-0.02713621,30.14242,0.03491104,
2022/01/16 10:27:44,3359613.2533,55.0033,179.00,22.00,8.00,0.00,10.00,1.00,0.001190186,3.693414,0.004395849635004,20.69683,22.29661,2.90377171924344,80.95863,73.22296,58.5884,546.4681,,107.73,484.708913,49.86506,-0.0635612,48.12739,-0.005356073,30.46889,0.05177915,
2022/01/16 10:30:44,3359793.3071,180.0022,179.00,24.00,8.00,0.00,11.00,1.00,0,3.753111,0,20.69683,22.29661,,80.95863,73.22296,58.5979,546.4681,,107.73,484.708913,39.52999,-0.0481689,38.74395,-0.02297878,30.32072,0.02733529,
2022/01/16 10:35:37,3360086.3562,17.8612,179.00,22.00,8.00,1.00,5.00,1.00,-49.9997,2.499958,-124.9971500126,20.72701,23.10515,,81.06721,75.62357,85.5384,812.4405,,111.47,502.28587,51.94336,0.06725669,50.17826,0.06650805,30.30598,0.07142186,
