Repository: HVES-Battery-Testing-Consortium/LG-HG2

# Battery Testing Consortium (BTC)
The Battery Testing Consortium (BTC) has been developed within the High Voltage and Energy Storage Lab at Oxford Brookes University to provide accurate and comprehensive cell data to Formula Student Electric teams. Through the BTC, we aim to provide FS teams with information for improved and informed decisions for cell selection, pack architecture design, thermal cooling requirements, and end of life predictions. A range of tests are completed to provide a comprehensive electrochemical lithium-ion characterisation for modelling, validation, and battery management parameterisation.

File: Data/Round1/LG_HG2/Package 3/211208_FSD_ENDUR_450_LG_HG2_7_30C/211208_FSD_ENDUR_450_LG_HG2_7_30C_Channel_7_StatisticByStep.CSV (part 11 of 12)
Date_Time                    ,Test_Time(s),Step_Time(s),Cycle_Index,Step_Index,TC_Counter1,TC_Counter2,TC_Counter3,TC_Counter4,Current(A),Voltage(V),Power(W),Charge_Capacity(Ah),Discharge_Capacity(Ah),Mean_Voltage(V),Charge_Energy(Wh),Discharge_Energy(Wh),Charge_Time(s),Discharge_Time(s),V_Max_On_Cycle(V),Coulombic_Efficiency(%),mAh/g,Aux_Temperature_1(C),Aux_dT/dt_1(C),Aux_Temperature_2(C),Aux_dT/dt_2(C),Aux_Temperature_3(C),Aux_dT/dt_3(C)
2022/01/16 11:05:37,3361886.4003,1800.0024,179.00,26.00,8.00,1.00,5.00,1.00,0,3.50948,0,20.72701,23.10518,,81.06721,75.62363,85.5384,812.4422,,111.47,502.286522,30.08203,0.0003772974,29.93775,-0.03789485,29.9692,-0.03570437,
2022/01/16 12:48:06,3368035.9542,6149.5121,179.00,27.00,8.00,1.00,5.00,1.00,0.04998309,4.199996,0.20992877806764,22.86316,23.10573,3.93377431950026,89.45117,75.62556,6233.816,812.4881,,101.06,502.298478,29.76104,0.007561445,30.00432,0.02913475,30.00756,0.02473652,
2022/01/16 13:18:06,3369836.0024,1800.0047,179.00,28.00,8.00,1.00,5.00,1.00,0,4.1882,0,22.86316,23.10573,,89.45117,75.62556,6233.82,812.4881,,101.06,502.298478,29.77115,-0.06654143,29.93681,-0.0501579,30.02475,-0.01487374,
2022/01/16 13:18:09,3369838.0895,2.0472,179.00,29.00,8.00,1.00,5.00,1.00,0.007644176,4.189735,0.03202707173336,22.86316,23.10573,-∞,89.45117,75.62556,6233.82,812.4881,,101.06,502.298478,29.7796500053757,-0.063161295235041,29.9434295505032,-0.0460914469065871,30.0275777365338,-0.01228800302641,
2022/01/16 13:23:09,3370138.1354,300.0034,179.00,30.00,8.00,1.00,5.00,1.00,0,4.187528,0,22.86316,23.10573,,89.45117,75.62556,6233.82,812.4881,,101.06,502.298478,30.01715,0.04668772,29.94331,-0.01678824,29.96064,-0.02341509,
2022/01/16 13:33:14,3370743.4789,55.0036,180.00,22.00,9.00,0.00,10.00,1.00,-0.005249023,3.692809,-0.019383639375607,22.9239,24.54595,2.90222622206029,89.69002,80.45888,58.6733,546.4636,,107.08,533.607609,49.62435,-0.07041931,47.94383,-0.06168008,30.34919,-0.04630625,
2022/01/16 13:36:14,3370923.5345,180.0021,180.00,24.00,9.00,0.00,11.00,1.00,0,3.75311,0,22.9239,24.54595,,89.69002,80.45888,58.6733,546.4778,,107.08,533.607609,39.20024,-0.01428485,38.52763,-0.07278442,30.26995,-0.04099488,
2022/01/16 13:41:07,3371216.5863,17.8531,180.00,22.00,9.00,1.00,5.00,1.00,-49.99516,2.499855,-124.9806507018,22.95409,25.35451,,89.79858,82.8593,84.8591,813.2226,,110.46,551.185,51.80312,-0.01410127,50.11721,-0.02097487,30.2142,-0.01521826,
2022/01/16 14:11:07,3373016.6303,1800.0021,180.00,26.00,9.00,1.00,5.00,1.00,0,3.509071,0,22.95409,25.35457,,89.79858,82.85946,84.8591,813.2271,,110.46,551.186304,29.87201,-0.04910648,30.10843,0.02041161,30.16113,0.029248,
2022/01/16 15:53:36,3379165.9244,6149.2498,180.00,27.00,9.00,1.00,5.00,1.00,0.04999898,4.199876,0.20998951612648,25.09024,25.35505,3.93389390996464,98.18231,82.86113,6232.96,813.2719,,101.06,551.196739,29.95892,0.03577828,30.19549,0.05048573,30.1141,0.01962364,
2022/01/16 16:23:36,3380965.9698,1800.002,180.00,28.00,9.00,1.00,5.00,1.00,0,4.187894,0,25.09024,25.35505,,98.18231,82.86113,6232.962,813.2719,,101.06,551.196739,29.92118,0.04869878,29.87536,-0.01832306,29.95622,0.01256764,
2022/01/16 16:23:39,3380968.0626,2.0508,180.00,29.00,9.00,1.00,5.00,1.00,0.2499878,4.193763,1.0483895860914,25.09024,25.35505,,98.18231,82.86113,6232.962,813.2719,,101.06,551.196739,29.9169812325246,0.0470433422911577,29.8818518212995,-0.0163306885844136,29.9605737035446,0.0132971578291048,
2022/01/16 16:28:39,3381268.1093,300.0029,180.00,30.00,9.00,1.00,5.00,1.00,0,4.187435,0,25.09024,25.35505,,98.18231,82.86113,6232.962,813.2719,,101.06,551.196739,29.99069,0.05243659,30.10339,0.05746484,29.99369,0.02880752,
2022/01/16 19:28:39,3392068.1524,10800.0019,181.00,32.00,10.00,1.00,5.00,1.00,0,4.181924,0,25.09024,25.35505,,98.18231,82.86113,0,0,,101.06,551.196739,30.00011,0.05100965,30.15914,0.04811883,30.15538,0.01945615,
2022/01/16 19:38:36,3392665.7326,300.0047,181.00,35.00,10.00,1.00,5.00,1.00,0,4.182458,0,0,0,,0,0,0,0,,0,0,30.09021,-0.00898242,30.10522,-0.03421545,30.11158,-0.01217306,
2022/01/16 21:27:40,3399209.4736,6543.6998,181.00,36.00,10.00,1.00,5.00,1.00,-1.50235,2.499987,-3.75585546945,2.360995E-06,2.730018,3.69856226034389,9.874767E-06,10.02314,0.034,6542.77,,115629962.5,59.348217,31.60943,-0.06609559,31.56743,0.02086282,30.23923,0.03857911,
2022/01/16 21:57:40,3401009.5303,1800.0045,181.00,38.00,10.00,1.00,5.00,1.00,0,2.926506,0,2.360995E-06,2.73002,,9.874767E-06,10.02315,0.034,6542.774,,115630037.5,59.348261,30.14894,0.03386378,30.1742,0.001348257,30.12104,-0.02291858,
2022/01/17 00:02:16,3408485.1518,7475.5791,181.00,39.00,10.00,1.00,5.00,1.00,0.04999172,4.200064,0.20996842347008,2.686228,2.730034,3.8445477434707,10.30416,10.02319,7474.317,6542.82,,101.63,59.348565,30.14573,0.07454574,30.18509,0.04342675,30.10369,0.01035392,
2022/01/17 00:32:16,3410285.1983,1800.0032,181.00,40.00,10.00,1.00,5.00,1.00,0,4.187943,0,2.686228,2.730034,,10.30416,10.02319,7474.319,6542.82,,101.63,59.348565,30.03664,-0.05004168,30.06872,-0.06969512,30.14259,-0.0432533,
2022/01/17 00:33:11,3410340.2415,55.0037,181.00,41.00,10.00,1.00,5.00,1.00,0.004692078,4.078255,0.01913549056389,2.69148,2.857555,4.08162110615756,10.32587,10.46387,7479.911,6592.246,,106.17,62.120761,35.06834,-0.04516482,34.75455,0.0089252,30.2709,0.03327489,
2022/01/17 00:43:11,3410940.2852,600.0014,181.00,42.00,10.00,1.00,5.00,1.00,0,4.117699,0,2.69148,2.857555,,10.32587,10.46387,7479.912,6592.246,,106.17,62.120761,30.50398,0.08557498,30.67007,0.0501883,30.2715,0.01716375,
2022/01/17 00:57:10,3411779.2103,838.8831,181.00,43.00,10.00,1.00,5.00,1.00,0.04998909,4.199975,0.20995292827275,2.817584,2.857555,4.1982457145902,10.85447,10.46387,8318.72,6592.252,,101.42,62.120761,30.05903,-0.03730357,30.41567,0.0356555,30.27797,0.04229307,
2022/01/17 01:27:10,3413579.2572,1800.0039,181.00,44.00,10.00,1.00,5.00,1.00,0,4.191589,0,2.817584,2.857555,,10.85447,10.46387,8318.72,6592.252,,101.42,62.120761,29.93286,-0.07653952,30.05648,-0.04736185,30.13739,-0.02311587,
2022/01/17 01:28:10,3413639.2907,60.0028,181.00,45.00,10.00,1.00,5.00,1.00,0,4.191316,0,2.817584,2.857555,,10.85447,10.46387,8318.72,6592.252,,101.42,62.120761,30.07922,0.01358509,29.99846,-0.04478216,30.02287,-0.06906629,
2022/01/17 01:38:15,3414244.6124,55.0051,181.00,22.00,0.00,0.00,10.00,2.00,0.001564026,3.694664,0.005778550557264,2.878287,4.297508,2.92418400984861,11.09324,15.29673,8376.283,7139.732,,149.31,93.424087,49.74248,-0.09119153,48.03999,-0.02894282,30.44884,0.01188815,
2022/01/17 01:41:15,3414424.6694,180.0027,181.00,24.00,0.00,0.00,11.00,2.00,0,3.754967,0,2.878287,4.297508,,11.09324,15.29673,8376.294,7139.732,,149.31,93.424087,39.59297,-0.009949207,38.87706,0.02514601,30.44209,0.058676,
2022/01/17 01:46:08,3414717.8161,17.9646,181.00,22.00,0.00,1.00,5.00,2.00,-49.98217,2.499551,-124.93298300567,2.908451,5.106911,,11.2018,17.70148,8403.398,7405.65,,175.59,111.019804,51.82863,0.002844334,50.14191,-0.03509402,30.52216,-0.06517708,
2022/01/17 02:16:08,3416517.8631,1800.0046,181.00,26.00,0.00,1.00,5.00,2.00,0,3.513292,0,2.908451,5.106911,,11.2018,17.70148,8403.398,7405.65,,175.59,111.019804,29.89799,-0.006600022,30.14949,-0.04754305,30.12455,-0.05198061,
2022/01/17 03:58:24,3422653.3371,6135.4322,181.00,27.00,0.00,1.00,5.00,2.00,0.04999718,4.199881,0.20998220633558,5.039789,5.107372,3.93493375559239,19.5706,17.70309,14537.7,7405.693,,101.34,111.029826,29.89183,-0.07034242,30.25529,-0.01792192,30.27981,0.02397597,
2022/01/17 04:28:24,3424453.3836,1800.0029,181.00,28.00,0.00,1.00,5.00,2.00,0,4.187781,0,5.039789,5.107372,,19.5706,17.70309,14537.71,7405.693,,101.34,111.029826,30.02992,-0.02336562,30.31349,0.038414,30.2135,0.05828738,
2022/01/17 04:28:26,3424455.4783,2.0518,181.00,29.00,0.00,1.00,5.00,2.00,0.2500074,4.193558,1.0484205323292,5.039789,5.107372,,19.5706,17.70309,14537.71,7405.693,,101.34,111.029826,30.0227555085548,-0.0231899832759153,30.3057787757802,0.035216175169647,30.2092690568515,0.0543443550271319,
2022/01/17 04:33:26,3424755.5251,300.0028,181.00,30.00,0.00,1.00,5.00,2.00,0,4.187491,0,5.039789,5.107372,,19.5706,17.70309,14537.71,7405.693,,101.34,111.029826,29.90747,0.02155185,30.15101,0.0287801,30.11902,0.0221771,
2022/01/17 04:43:31,3425360.8445,55.0022,182.00,22.00,1.00,0.00,10.00,2.00,-0.002502441,3.694156,-0.009244407434796,5.10052,6.547522,2.90359517465266,19.80941,22.53552,58.1411,546.9033,,128.37,142.337435,49.75158,0.05315423,47.85877,-0.05475998,30.35279,0.002788305,
2022/01/17 04:46:31,3425540.897,180.0026,182.00,24.00,1.00,0.00,11.00,2.00,0,3.752995,0,5.10052,6.547522,,19.80941,22.53552,58.1411,546.9104,,128.37,142.337435,39.28651,-0.08307815,38.7417,0.04362464,30.31136,0.0157249,
2022/01/17 04:51:24,3425833.9595,17.8858,182.00,22.00,1.00,1.00,5.00,2.00,-49.98603,2.499003,-124.91523892809,5.130698,7.35632,,19.91797,24.93677,84.9462,813.0397,,143.38,159.92,52.0069,0.079,50.10655,0.0264585,30.29484,-0.03642023,
2022/01/17 05:21:24,3427634.006,1800.0046,182.00,26.00,1.00,1.00,5.00,2.00,0,3.510549,0,5.130698,7.35632,,19.91797,24.93677,84.9462,813.0397,,143.38,159.92,29.95115,-0.05772173,30.20182,0.02579808,30.26161,0.02580702,
2022/01/17 07:03:58,3433787.1282,6153.0797,182.00,27.00,1.00,1.00,5.00,2.00,0.04998853,4.199979,0.20995077624087,7.266997,7.356798,3.93416781610614,28.30359,24.93844,6236.177,813.0824,,101.24,159.930391,29.60509,0.03553331,29.25466,-0.02794147,29.37069,0.01182616,
2022/01/17 07:33:58,3435587.1736,1800.0037,182.00,28.00,1.00,1.00,5.00,2.00,0,4.188129,0,7.266997,7.356798,,28.30359,24.93844,6236.181,813.0824,,101.24,159.930391,29.56432,-0.02718925,29.26326,-0.04095793,29.39343,-0.04539311,
2022/01/17 07:34:00,3435589.2641,2.0511,182.00,29.00,1.00,1.00,5.00,2.00,0.2499909,4.193789,1.0484090865201,7.266997,7.356798,-∞,28.30359,24.93844,6236.181,813.0824,,101.24,159.930391,29.5654400374833,-0.0266277407909158,29.26603637408,-0.0403093065027529,29.3959806170505,-0.0448185055374085,
2022/01/17 07:39:00,3435889.308,300.0022,182.00,30.00,1.00,1.00,5.00,2.00,0,4.187671,0,7.266997,7.356798,,28.30359,24.93844,6236.181,813.0824,,101.24,159.930391,29.59696,0.00135839,29.35509,-0.02876163,29.44992,-0.0110966,
2022/01/17 07:49:05,3436494.5957,55.0025,183.00,22.00,2.00,0.00,10.00,2.00,0.00403595,3.693392,0.0149063454424,7.327728,8.797217,2.90025406712042,28.54238,29.77104,58.1361,546.886,,120.05,191.243848,49.51953,-0.01962781,47.38007,-0.02094269,29.76488,-0.01288116,
2022/01/17 07:52:05,3436674.6496,180.0025,183.00,24.00,2.00,0.00,11.00,2.00,0,3.752807,0,7.327728,8.797217,,28.54238,29.77104,58.142,546.886,,120.05,191.243848,38.96931,-0.08747935,38.13199,0.03617883,29.78969,0.03461063,
2022/01/17 07:56:58,3436967.701,17.871,183.00,22.00,2.00,1.00,5.00,2.00,-50.00677,2.499331,-124.98347047087,7.357897,9.60613,,28.65088,32.17185,85.1711,812.7873,,130.56,208.828913,51.59122,-0.05060554,49.69529,0.03235221,29.85264,-0.00385046,
2022/01/17 08:26:58,3438767.7465,1800.0021,183.00,26.00,2.00,1.00,5.00,2.00,0,3.50965,0,7.357897,9.60613,,28.65088,32.17185,85.1711,812.7873,,130.56,208.828913,29.71008,-0.0598526,29.43771,-0.05022049,29.55377,-0.03699124,
2022/01/17 10:09:33,3444922.3333,6154.5475,183.00,27.00,2.00,1.00,5.00,2.00,0.0499967,4.199871,0.2099796904257,9.494211,9.606599,3.93382265923703,37.03572,32.1735,6238.231,812.8319,,101.18,208.839109,29.86782,0.03895819,29.69476,-0.01847625,29.65545,-0.01848698,
2022/01/17 10:39:33,3446722.3797,1800.0023,183.00,28.00,2.00,1.00,5.00,2.00,0,4.18792,0,9.494211,9.606599,,37.03572,32.1735,6238.235,812.8319,,101.18,208.839109,29.89835,-0.07498026,29.93719,-0.03723145,30.01101,-0.01959264,
2022/01/17 10:39:35,3446724.4724,2.0533,183.00,29.00,2.00,1.00,5.00,2.00,0.2500323,4.19412,1.048665470076,9.494211,9.606599,,37.03572,32.1735,6238.235,812.8319,,101.18,208.839109,29.9023374821883,-0.0725055072690111,29.9364315060488,-0.036524916926183,30.0088241093503,-0.0198522551001431,
2022/01/17 10:44:35,3447024.5192,300.0043,183.00,30.00,2.00,1.00,5.00,2.00,0,4.187473,0,9.494211,9.606599,,37.03572,32.1735,6238.235,812.8319,,101.18,208.839109,29.73533,-0.03839731,29.63866,-0.04762113,29.66292,-0.03218949,
2022/01/17 10:54:40,3447629.8201,55.0044,184.00,22.00,3.00,0.00,10.00,2.00,-0.0001983643,3.693071,-0.0007325734437653,9.554944,11.04725,2.89778948474951,37.27451,37.00618,57.902,547.1524,,115.62,240.157609,49.47153,0.01839042,47.56351,0.03564358,29.93382,0.01928747,
2022/01/17 10:57:40,3447809.8741,180.0018,184.00,24.00,3.00,0.00,11.00,2.00,0,3.752164,0,9.554944,11.04725,,37.27451,37.00618,57.902,547.1578,,115.62,240.157609,38.90088,-0.07089734,38.0008,-0.02562284,29.65618,-0.02607703,
2022/01/17 11:02:33,3448102.8893,17.8429,184.00,22.00,3.00,1.00,5.00,2.00,-49.99781,2.499913,-124.99017519053,9.585114,11.85583,,37.383,39.40533,84.1134,813.818,,123.69,257.735435,51.36363,-0.04999399,49.56823,0.03874063,29.88993,0.03810763,
2022/01/17 11:32:33,3449902.9357,1800.0044,184.00,26.00,3.00,1.00,5.00,2.00,0,3.509123,0,9.585114,11.85586,,37.383,39.40541,84.1134,813.8201,,123.69,257.736087,29.79302,-0.005213022,29.47141,-0.0470686,29.55215,-0.04267395,
2022/01/17 13:15:03,3456052.9146,6149.9388,184.00,27.00,3.00,1.00,5.00,2.00,0.0499889,4.200065,0.2099566292785,11.72115,11.85635,3.93372561415834,45.76649,39.4071,6232.406,813.8659,,101.15,257.746739,29.80353,0.061813,29.46336,-0.006232858,29.49461,-0.01507103,
2022/01/17 13:45:03,3457852.9593,1800.0029,184.00,28.00,3.00,1.00,5.00,2.00,0,4.187845,0,11.72115,11.85635,,45.76649,39.4071,6232.41,813.8659,,101.15,257.746739,29.59221,-0.07160604,29.31608,-0.03975332,29.38262,-0.01988471,
2022/01/17 13:45:06,3457855.053,2.0528,184.00,29.00,3.00,1.00,5.00,2.00,0.2500458,4.193904,1.0486680808032,11.72115,11.85635,,45.76649,39.4071,6232.41,813.8659,,101.15,257.746739,29.5885438743468,-0.0710770660132577,29.316092129448,-0.0372738091460096,29.3847763463083,-0.0179998631906717,
2022/01/17 13:50:06,3458155.0986,300.0031,184.00,30.00,3.00,1.00,5.00,2.00,0,4.187656,0,11.72115,11.85635,,45.76649,39.4071,6232.41,813.8659,,101.15,257.746739,29.71787,-0.01504183,29.50204,0.02417862,29.49089,-0.006738305,
2022/01/17 14:00:11,3458760.4063,55.0049,185.00,22.00,4.00,0.00,10.00,2.00,0.01198578,3.693118,0.04426489986204,11.78187,13.29699,2.89136103581152,46.00525,44.23926,59.7703,545.2956,,112.86,289.065,49.75815,-0.03240824,47.66785,0.003162622,29.97136,0.04521966,
2022/01/17 14:03:11,3458940.4593,180.0016,185.00,24.00,4.00,0.00,11.00,2.00,0,3.752259,0,11.78187,13.29699,,46.00525,44.23926,59.7793,545.2956,,112.86,289.065,39.38724,0.05073428,38.11641,-0.02215028,29.68904,-0.0402087,
2022/01/17 14:08:04,3459233.4548,17.8246,185.00,22.00,4.00,1.00,5.00,2.00,-50.00495,2.498559,-124.94031786705,11.81206,14.10542,,46.1138,46.63755,86.6302,811.3045,,119.42,306.639565,51.82945,0.1001585,49.61863,0.03353,29.80816,-0.009253621,
2022/01/17 14:38:04,3461033.4995,1800.003,185.00,26.00,4.00,1.00,5.00,2.00,0,3.508645,0,11.81206,14.10544,,46.1138,46.63761,86.6302,811.3062,,119.42,306.64,30.01515,0.04316807,29.61339,0.01142085,29.61643,-0.01286805,
2022/01/17 16:20:35,3467185.0035,6151.4629,185.00,27.00,4.00,1.00,5.00,2.00,0.04999985,4.200221,0.21001041996685,13.94872,14.10587,3.93372251265951,54.49942,46.63913,6236.725,811.3444,,101.13,306.649348,29.36353,0.06772518,29.38712,0.012573,29.46075,-0.024966,
2022/01/17 16:50:35,3468985.0483,1800.0022,185.00,28.00,4.00,1.00,5.00,2.00,0,4.187812,0,13.94872,14.10587,,54.49942,46.63913,6236.729,811.3444,,101.13,306.649348,29.5318,-0.02506137,29.47095,-0.01794934,29.5941,0.01738548,
2022/01/17 16:50:38,3468987.1412,2.0524,185.00,29.00,4.00,1.00,5.00,2.00,0.005883098,4.189802,0.024649015766596,13.94872,14.10587,-∞,54.49942,46.63913,6236.729,811.3444,,101.13,306.649348,29.5326013069858,-0.0256593639477373,29.4679455198347,-0.0192229229744706,29.5906182386246,0.0158138637083596,
2022/01/17 16:55:38,3469287.1847,300.0017,185.00,30.00,4.00,1.00,5.00,2.00,0,4.187254,0,13.94872,14.10587,,54.49942,46.63913,6236.729,811.3444,,101.13,306.649348,29.63357,0.002612472,29.44448,0.08101344,29.4134,-0.0835222,
2022/01/17 17:05:43,3469892.4864,55.0048,186.00,22.00,5.00,0.00,10.00,2.00,0.007041931,3.692206,0.026000259889786,14.00944,15.54667,2.8889448170374,54.73814,51.47182,58.4501,546.5901,,110.97,337.971087,49.57559,0.05001903,47.49013,-0.0009322166,29.85777,-0.003173947,
2022/01/17 17:08:43,3470072.5405,180.0034,186.00,24.00,5.00,0.00,11.00,2.00,0,3.752254,0,14.00944,15.54667,,54.73814,51.47182,58.4589,546.5901,,110.97,337.971087,39.05886,0.04700899,38.04139,0.0474751,29.66922,0.03506243,
2022/01/17 17:13:36,3470365.5213,17.8063,186.00,22.00,5.00,1.00,5.00,2.00,-50.0015,2.5,-125.00375,14.03962,16.355,,54.84667,53.86974,84.6394,813.2723,,116.49,355.543478,51.89208,0.09169221,49.71973,0.05991817,29.89221,0.03587425,
2022/01/17 17:43:36,3472165.5669,1800.004,186.00,26.00,5.00,1.00,5.00,2.00,0,3.508731,0,14.03962,16.35505,,54.84667,53.86989,84.6394,813.2765,,116.49,355.544565,30.19901,0.05170226,29.73028,0.02664089,29.69805,-0.01309454,
2022/01/17 19:26:10,3478319.8897,6154.281,186.00,27.00,5.00,1.00,5.00,2.00,0.04999379,4.200143,0.20998106711197,16.17597,16.35555,3.93368356477473,63.2308,53.87162,6237.347,813.3231,,101.11,355.555435,30.41957,-0.0006592274,30.19148,-0.03692925,30.10303,-0.02592981,
2022/01/17 19:56:10,3480119.9351,1800.0029,186.00,28.00,5.00,1.00,5.00,2.00,0,4.187712,0,16.17597,16.35555,,63.2308,53.87162,6237.351,813.3231,,101.11,355.555435,30.28995,0.04950404,30.22732,0.017097,30.21302,0.03695846,
2022/01/17 19:56:12,3480122.0289,2.053599,186.00,29.00,5.00,1.00,5.00,2.00,0.2500119,4.193817,1.0485041564223,16.17597,16.35555,,63.2308,53.87162,6237.351,813.3231,,101.11,355.555435,30.286614040208,0.0461403320988012,30.2233529035726,0.0156155713561185,30.2089315959438,0.034658518913689,
2022/01/17 20:01:13,3480422.0746,300.0031,186.00,30.00,5.00,1.00,5.00,2.00,0,4.187573,0,16.17597,16.35555,,63.2308,53.87162,6237.351,813.3231,,101.11,355.555435,30.4263,0.0302422,30.12766,-0.003995895,30.13801,-0.03266931,
2022/01/17 20:11:18,3481027.4025,55.0053,187.00,22.00,6.00,0.00,10.00,2.00,0.002731323,3.692713,0.010085991949299,16.23671,17.79656,2.89107773179686,63.46963,58.70481,57.0439,548.0519,,109.61,386.881739,50.12906,-0.09907365,48.14314,-0.08731008,30.49932,-0.03540337,
2022/01/17 20:14:18,3481207.4571,180.0034,187.00,24.00,6.00,0.00,11.00,2.00,0,3.752244,0,16.23671,17.79656,,63.46963,58.70481,57.0499,548.0519,,109.61,386.881739,39.79309,-0.04085422,38.75787,-0.06525517,30.32782,-0.05319118,
2022/01/17 20:19:11,3481500.4508,17.8096,187.00,22.00,6.00,1.00,5.00,2.00,-50.00176,2.499094,-124.95909840544,16.26691,18.60483,,63.57821,61.10255,83.3878,814.5879,,114.37,404.452826,52.18929,-0.02580881,50.35097,-0.04658937,30.55631,-0.02424955,
2022/01/17 20:49:11,3483300.4961,1800.0021,187.00,26.00,6.00,1.00,5.00,2.00,0,3.508753,0,16.26691,18.60485,,63.57821,61.10262,83.3878,814.5898,,114.37,404.453261,30.24209,0.05416632,30.15735,-0.0646317,30.16503,-0.02716064,
2022/01/17 22:31:52,3489461.1742,6160.6353,187.00,27.00,6.00,1.00,5.00,2.00,0.04998682,4.200062,0.20994774318284,18.40371,18.60534,3.93377087201309,71.96445,61.10432,6242.756,814.6376,,101.1,404.463913,30.3183,0.02686858,30.07582,-0.03680646,30.07203,-0.03682435,
2022/01/17 23:01:52,3491261.2207,1800.003,187.00,28.00,6.00,1.00,5.00,2.00,0,4.187924,0,18.40372,18.60534,,71.96445,61.10432,6242.761,814.6376,,101.1,404.463913,30.09427,-0.06043434,30.18998,0.004339218,30.158,0.03744364,
2022/01/17 23:01:54,3491263.3117,2.0492,187.00,29.00,6.00,1.00,5.00,2.00,0.2500257,4.193971,1.0486005350547,18.40372,18.60534,,71.96445,61.10432,6242.761,814.6376,,101.1,404.463913,30.0966395090136,-0.0605280946165471,30.1909296881744,0.00397438923024233,30.1587127709261,0.0365586272055763,
2022/01/17 23:06:54,3491563.3582,300.0045,187.00,30.00,6.00,1.00,5.00,2.00,0,4.187571,0,18.40372,18.60534,,71.96445,61.10432,6242.761,814.6376,,101.1,404.463913,30.08996,0.007164478,29.95277,-0.02099454,30.01954,-0.03645182,
2022/01/17 23:16:59,3492168.6625,55.0026,188.00,22.00,7.00,0.00,10.00,2.00,0.003791809,3.692716,0.014002073763244,18.46448,20.04624,2.88987414309327,72.20335,65.93704,59.1173,545.9174,,108.57,435.787826,49.76516,-0.04350543,48.01244,0.004708767,30.29328,0.00488162,
2022/01/17 23:19:59,3492348.7188,180.0032,188.00,24.00,7.00,0.00,11.00,2.00,0,3.752313,0,18.46448,20.04624,,72.20335,65.93704,59.1232,545.9174,,108.57,435.787826,39.50366,0.0250411,38.6781,0.04118085,30.27485,0.02426386,
2022/01/17 23:24:52,3492641.7076,17.8116,188.00,22.00,7.00,1.00,5.00,2.00,-49.98449,2.49796,-124.8592566404,18.49467,20.85467,,72.31194,68.33512,85.2509,812.6598,,112.76,453.362391,51.98129,0.008878708,50.14181,-0.01400709,30.33156,-0.023399,
2022/01/17 23:54:52,3494441.7558,1800.0044,188.00,26.00,7.00,1.00,5.00,2.00,0,3.508315,0,18.49467,20.8547,,72.31194,68.33518,85.2509,812.6617,,112.76,453.363043,30.16714,-0.03205001,30.17833,0.02675116,30.16046,0.04441321,
2022/01/18 01:37:22,3500591.6781,6149.883,188.00,27.00,7.00,1.00,5.00,2.00,0.04999476,4.200034,0.20997969182184,20.63127,20.85517,3.93396623262024,80.69735,68.33685,6233.705,812.7057,,101.09,453.373261,30.04986,-0.0270617,30.11726,0.02378225,30.1629,0.03923595,
2022/01/18 02:07:22,3502391.7201,1800.002,188.00,28.00,7.00,1.00,5.00,2.00,0,4.187697,0,20.63127,20.85517,,80.69735,68.33685,6233.709,812.7057,,101.09,453.373261,30.30614,0.06906688,30.06362,0.03539443,30.05276,-0.004298687,
2022/01/18 02:07:24,3502393.8123,2.0516,188.00,29.00,7.00,1.00,5.00,2.00,0.00539273,4.189795,0.02259443319035,20.63127,20.85517,-∞,80.69735,68.33685,6233.709,812.7057,,101.09,453.373261,30.2976155325918,0.064866106840595,30.0628960751697,0.0339502536350949,30.0551263924219,-0.00321776732680525,
2022/01/18 02:12:24,3502693.8579,300.002,188.00,30.00,7.00,1.00,5.00,2.00,0,4.187479,0,20.63127,20.85517,,80.69735,68.33685,6233.709,812.7057,,101.09,453.373261,30.2376,0.08313656,30.06154,-0.01715064,30.03656,-0.0348109,
2022/01/18 02:22:30,3503299.1717,55.0029,189.00,22.00,8.00,0.00,10.00,2.00,0.0002593994,3.692921,0.0009579414916474,20.69202,22.29609,2.88870121138005,80.93622,73.16973,58.9073,546.1661,,107.75,484.697609,50.02755,-0.009293556,48.30646,0.01018643,30.50636,0.03040075,
2022/01/18 02:25:30,3503479.2266,180.0038,189.00,24.00,8.00,0.00,11.00,2.00,0,3.752209,0,20.69202,22.29609,,80.93622,73.16973,58.9154,546.1661,,107.75,484.697609,39.55649,-0.08595705,38.63818,-0.04578948,30.2907,-0.02455056,
2022/01/18 02:30:23,3503772.2204,17.8147,189.00,22.00,8.00,1.00,5.00,2.00,-50.00134,2.499468,-124.97674928712,20.72221,23.10449,,81.04476,75.56787,86.0397,811.879,,111.5,502.271522,52.24124,0.05264878,50.18632,-0.01842618,30.30025,0.01610219,
2022/01/18 03:00:23,3505572.2647,1800.0049,189.00,26.00,8.00,1.00,5.00,2.00,0,3.508355,0,20.72221,23.10449,,81.04476,75.56787,86.0397,811.879,,111.5,502.271522,30.31921,0.06972909,30.13358,0.02591372,30.05882,-0.01378775,
2022/01/18 04:43:01,3511730.6681,6158.3637,189.00,27.00,8.00,1.00,5.00,2.00,0.04999536,4.200114,0.20998621147104,22.8592,23.10497,3.93368357248465,89.43168,75.56953,6242.938,811.9182,,101.08,502.281957,30.09666,-0.04333735,29.98772,-0.01639962,30.0898,0.02993286,
2022/01/18 05:13:01,3513530.7145,1800.0037,189.00,28.00,8.00,1.00,5.00,2.00,0,4.187971,0,22.8592,23.10497,,89.43168,75.56953,6242.941,811.9182,,101.08,502.281957,30.10436,-0.02993166,30.10836,0.02979219,30.16812,0.03421485,
2022/01/18 05:13:03,3513532.8048,2.0494,189.00,29.00,8.00,1.00,5.00,2.00,0.2500019,4.19406,1.048522968714,22.8592,23.10497,-∞,89.43168,75.56953,6242.941,811.9182,,101.08,502.281957,30.1073054857976,-0.0275157664929773,30.1044267419235,0.0278797286306026,30.1646604419809,0.0334894103233018,
2022/01/18 05:18:03,3513832.8503,300.0027,189.00,30.00,8.00,1.00,5.00,2.00,0,4.187577,0,22.8592,23.10497,,89.43168,75.56953,6242.941,811.9182,,101.08,502.281957,29.99492,-0.06066024,30.13277,0.051983,30.17136,0.02552509,
2022/01/18 05:28:09,3514438.1482,55.0043,190.00,22.00,9.00,0.00,10.00,2.00,-0.004318237,3.692805,-0.015946407184785,22.91994,24.54553,2.88909105280284,89.67047,80.40127,57.7712,547.2255,,107.09,533.598478,49.91654,-0.04110217,48.14103,-0.04113078,30.38425,-0.04263937,
2022/01/18 05:31:09,3514618.2018,180.0023,190.00,24.00,9.00,0.00,11.00,2.00,0,3.752256,0,22.91994,24.54553,,89.67047,80.40127,57.7712,547.2326,,107.09,533.598478,39.62411,0.01706004,38.58817,-0.02514601,30.16922,-0.01456499,
2022/01/18 05:36:02,3514911.1721,17.8049,190.00,22.00,9.00,1.00,5.00,2.00,-49.99646,2.499938,-124.98805021948,22.95012,25.35371,,89.77901,82.79874,84.509,813.3104,,110.47,551.167609,52.25945,-0.0003457069,50.15718,-0.04200459,30.35461,-0.03269494,
2022/01/18 06:06:02,3516711.2187,1800.0048,190.00,26.00,9.00,1.00,5.00,2.00,0,3.508447,0,22.95012,25.35377,,89.77901,82.79889,84.509,813.3146,,110.47,551.168913,30.2851,0.0709343,30.01431,-0.04352689,30.00342,-0.03251851,
2022/01/18 07:48:33,3522862.1013,6150.8399,190.00,27.00,9.00,1.00,5.00,2.00,0.04999769,4.199965,0.20998854808085,25.08595,25.35426,3.9338600645752,98.16124,82.80063,6234.104,813.3568,,101.07,551.179565,29.99101,0.01207829,29.72647,-0.01651883,29.7225,-0.03860295,
2022/01/18 08:18:33,3524662.1442,1800.0011,190.00,28.00,9.00,1.00,5.00,2.00,0,4.187783,0,25.08595,25.35426,,98.16124,82.80063,6234.109,813.3568,,101.07,551.179565,29.71664,-0.07723033,29.62091,-0.003906488,29.74408,0.01817822,
2022/01/18 08:18:35,3524664.2355,2.0508,190.00,29.00,9.00,1.00,5.00,2.00,0.2500339,4.193395,1.0484909060905,25.08595,25.35426,,98.16124,82.80063,6234.109,813.3568,,101.07,551.179565,29.7227506657418,-0.0717956962022381,29.615385966247,-0.00275774584542688,29.7371275863501,0.0174690504837858,
2022/01/18 08:23:35,3524964.2788,300.003,190.00,30.00,9.00,1.00,5.00,2.00,0,4.187344,0,25.08595,25.35426,,98.16124,82.80063,6234.109,813.3568,,101.07,551.179565,29.65792,-0.09779155,29.45156,-0.03985822,29.58883,-0.01116037,
2022/01/18 11:23:35,3535764.3205,10800.003,191.00,32.00,10.00,1.00,5.00,2.00,0,4.181971,0,25.08595,25.35426,,98.16124,82.80063,0,0,,101.07,551.179565,29.46473,-0.05325675,29.54506,0.03157735,29.66821,0.018332,
2022/01/18 11:33:14,3536343.4591,300.0046,191.00,35.00,10.00,1.00,5.00,2.00,0,4.182235,0,0,0,,0,0,0,0,,0,0,29.57332,-0.04514933,29.55497,0.01212776,29.56505,-0.02320528,
2022/01/18 13:22:04,3542873.1174,6529.6182,191.00,36.00,10.00,1.00,5.00,2.00,-1.501183,2.499989,-3.752940986987,7.076176E-08,2.722633,3.6991030785157,2.958932E-07,9.997169,0.0255,6527.67,,3847604800,59.187674,31.39946,0.02094269,30.86726,0.05267799,29.48025,0.01971304,
2022/01/18 13:52:04,3544673.1702,1800.0022,191.00,38.00,10.00,1.00,5.00,2.00,0,2.927498,0,7.076176E-08,2.722637,,2.958932E-07,9.997179,0.0255,6527.68,,3847610400,59.187761,29.91298,0.0002640486,29.81151,-0.02060652,29.77225,-0.01399457,
2022/01/18 15:56:18,3552127.8657,7454.6528,191.00,39.00,10.00,1.00,5.00,2.00,0.04999642,4.199883,0.20997911441886,2.678138,2.722651,3.84567192226567,10.27457,9.99722,7453.007,6527.726,,101.66,59.188065,30.08689,0.06259918,29.74493,-0.008561015,29.70564,-0.02622962,
2022/01/18 16:26:18,3553927.9122,1800.003,191.00,40.00,10.00,1.00,5.00,2.00,0,4.18784,0,2.678138,2.722651,,10.27457,9.99722,7453.011,6527.726,,101.66,59.188065,30.91312,-0.01255393,30.81318,-0.02378762,30.65463,-0.03262281,
2022/01/18 16:27:13,3553982.9577,55.0038,191.00,41.00,10.00,1.00,5.00,2.00,-0.001441956,4.077899,-0.005880150930444,2.68339,2.85028,3.44442288262322,10.29629,10.43782,7458.486,6577.276,,106.22,61.962609,35.75971,-0.01545906,35.01488,-0.06469488,30.5126,-0.05871534,
2022/01/18 16:37:13,3554583.0021,600.0043,191.00,42.00,10.00,1.00,5.00,2.00,0,4.11747,0,2.68339,2.85028,,10.29629,10.43782,7458.486,6577.276,,106.22,61.962609,30.43875,0.0423187,30.21605,0.01263261,29.83101,0.01264572,
2022/01/18 16:51:07,3555416.6534,833.6098,191.00,43.00,10.00,1.00,5.00,2.00,0.04999981,4.19992,0.2099952020152,2.809493,2.85028,4.19824933120192,10.82489,10.43782,8291.85,6577.324,,101.45,61.962609,29.65622,-0.05150676,29.4928,0.002319813,29.58768,0.02882779,
2022/01/18 17:21:07,3557216.7001,1800.0039,191.00,44.00,10.00,1.00,5.00,2.00,0,4.190901,0,2.809493,2.85028,,10.82489,10.43782,8291.85,6577.324,,101.45,61.962609,29.66293,0.03550708,29.60861,-0.02022624,29.69645,0.004060864,
2022/01/18 17:22:07,3557276.7343,60.0046,191.00,45.00,10.00,1.00,5.00,2.00,0,4.191012,0,2.809493,2.85028,,10.82489,10.43782,8291.85,6577.324,,101.45,61.962609,29.65759,0.006802082,29.66706,-0.0151217,29.74079,0.002540946,
2022/01/18 17:32:12,3557882.0427,55.0026,191.00,22.00,0.00,0.00,10.00,3.00,0.005859375,3.694716,0.0216487265625,2.8702,4.291254,2.90563377905585,11.06363,15.27024,8350.957,7123.215,,149.51,93.28813,49.62647,0.04047275,47.75339,0.007579327,29.91879,-0.02083421,
2022/01/18 17:35:13,3558062.0951,180.0035,191.00,24.00,0.00,0.00,11.00,3.00,0,3.753955,0,2.8702,4.291254,,11.06363,15.27024,8350.964,7123.215,,149.51,93.28813,39.09122,0.008642673,38.24743,0.03132701,29.90717,0.04954159,
2022/01/18 17:40:06,3558355.1624,17.8958,191.00,22.00,0.00,1.00,5.00,3.00,-50.0015,2.499852,-124.996349778,2.900352,5.100234,,11.1721,17.67119,8377.843,7389.256,,175.85,110.874652,51.65327,-0.03887296,49.62198,-0.02001762,29.90348,0.005649924,
2022/01/18 18:10:06,3560155.2088,1800.003,191.00,26.00,0.00,1.00,5.00,3.00,0,3.512269,0,2.900352,5.100289,,11.1721,17.67133,8377.843,7389.26,,175.85,110.875848,29.88289,0.06041169,29.73107,0.03831029,29.69177,0.018453,
2022/01/18 19:52:36,3566305.6721,6150.4214,191.00,27.00,0.00,1.00,5.00,3.00,0.04999857,4.19992,0.2099899941144,5.032185,5.100754,3.93452048995956,19.54173,17.67297,14526.68,7389.302,,101.36,110.885957,29.73479,0.004038811,29.59672,0.05123317,29.64923,0.04019916,
2022/01/18 20:22:36,3568105.7188,1800.0033,191.00,28.00,0.00,1.00,5.00,3.00,0,4.187754,0,5.032185,5.100754,,19.54173,17.67297,14526.69,7389.302,,101.36,110.885957,29.88865,0.0476402,29.77215,0.03154278,29.74701,-0.001564026,
2022/01/18 20:22:38,3568107.8104,2.0501,191.00,29.00,0.00,1.00,5.00,3.00,0.2500329,4.193669,1.0485552217101,5.032185,5.100754,,19.54173,17.67297,14526.69,7389.302,,101.36,110.885957,29.8886873677764,0.0478065047840292,29.7709983318634,0.031566076283754,29.7468090219592,-0.000871759124692999,
2022/01/18 20:27:38,3568407.8531,300.0024,191.00,30.00,0.00,1.00,5.00,3.00,0,4.187304,0,5.032185,5.100754,,19.54173,17.67297,14526.69,7389.302,,101.36,110.885957,30.02443,0.05326509,29.63991,0.002815723,29.67123,-0.01705706,
2022/01/18 20:37:44,3569013.1518,55.0033,192.00,22.00,1.00,0.00,10.00,3.00,0.0004882813,3.692633,0.0018030436416629,5.092886,6.541859,2.89314584538546,19.78038,22.50461,58.0908,546.8965,,128.45,142.214326,49.77677,-0.01049638,47.69175,0.02341866,30.09498,0.04634023,
2022/01/18 20:40:44,3569193.2066,180.0042,192.00,24.00,1.00,0.00,11.00,3.00,0,3.752033,0,5.092886,6.541859,,19.78038,22.50461,58.0985,546.8965,,128.45,142.214326,39.41608,0.04240751,38.36983,0.02592683,29.87635,0.002108216,
2022/01/18 20:45:37,3569486.2114,17.8317,192.00,22.00,1.00,1.00,5.00,3.00,-49.9996,2.499832,-124.9906000672,5.123071,7.350629,,19.88891,24.90317,85.0401,812.8337,,143.48,159.796283,51.86454,-0.0248611,49.87521,-0.04891634,30.10348,-0.03767788,
2022/01/18 21:15:37,3571286.257,1800.0036,192.00,26.00,1.00,1.00,5.00,3.00,0,3.50901,0,5.123071,7.350654,,19.88891,24.90323,85.0401,812.8355,,143.48,159.796826,30.14844,0.004298091,29.75723,-0.02764881,29.7886,-0.03207624,
2022/01/18 22:58:22,3577451.8976,6165.5996,192.00,27.00,1.00,1.00,5.00,3.00,0.04999578,4.200046,0.20998457580588,7.259853,7.351117,3.93375708598872,28.2754,24.90485,6249.002,812.8829,,101.26,159.806891,29.90815,-0.05792141,29.70212,0.00865519,29.80895,0.001141429,
2022/01/18 23:28:22,3579251.9441,1800.0047,192.00,28.00,1.00,1.00,5.00,3.00,0,4.187837,0,7.259853,7.351117,,28.2754,24.90485,6249.004,812.8829,,101.26,159.806891,29.98115,0.01497626,29.85238,0.05720437,29.86967,0.03956735,
2022/01/18 23:28:24,3579254.0329,2.0518,192.00,29.00,1.00,1.00,5.00,3.00,0.008598864,4.189313,0.036023332740432,7.259853,7.351117,-∞,28.2754,24.90485,6249.004,812.8829,,101.26,159.806891,29.9800099373755,0.0133088758820064,29.848268243616,0.0556848352951449,29.8676938017968,0.0393832495539833,
2022/01/18 23:33:25,3579554.077,300.0033,192.00,30.00,1.00,1.00,5.00,3.00,0,4.187384,0,7.259853,7.351117,,28.2754,24.90485,6249.004,812.8829,,101.26,159.806891,29.89965,0.0246501,29.79023,0.05377114,29.84987,0.04716694,
2022/01/18 23:43:30,3580159.3936,55.0043,193.00,22.00,2.00,0.00,10.00,3.00,0.01229095,3.692559,0.04538505804105,7.320589,8.792375,2.88579059994727,28.51418,29.73666,58.6748,546.4075,,120.1,191.138587,49.74272,-0.08265257,47.77495,0.004864931,30.11768,0.02269447,
2022/01/18 23:46:30,3580339.4477,180.0019,193.00,24.00,2.00,0.00,11.00,3.00,0,3.752023,0,7.320589,8.792375,,28.51418,29.73666,58.6835,546.4075,,120.1,191.138587,39.42609,0.04955769,38.2436,-0.03495693,29.88208,-0.004677176,
2022/01/18 23:51:23,3580632.434,17.8117,193.00,22.00,2.00,1.00,5.00,3.00,-50.0012,2.499136,-124.9597989632,7.350768,9.600951,,28.62268,32.13416,86.1026,811.8563,,130.61,208.716326,51.87301,-0.02333522,49.90457,-0.04290342,30.1547,0.0417608,
2022/01/19 00:21:23,3582432.478,1800.0022,193.00,26.00,2.00,1.00,5.00,3.00,0,3.508574,0,7.350768,9.60101,,28.62268,32.1343,86.1026,811.8605,,130.61,208.717609,30.43638,0.01642644,30.24015,0.06024182,30.20821,0.05586326,
2022/01/19 02:04:01,3588590.8081,6158.2883,193.00,27.00,2.00,1.00,5.00,3.00,0.04999772,4.200069,0.20999387384268,9.488185,9.601459,3.9338306240135,37.01135,32.13588,6242.54,811.9045,,101.19,208.72737,30.36564,0.09730458,30.31378,0.02092898,30.23247,-0.01434803,
2022/01/19 02:34:01,3590390.8533,1800.0019,193.00,28.00,2.00,1.00,5.00,3.00,0,4.187919,0,9.488185,9.601459,,37.01135,32.13588,6242.542,811.9045,,101.19,208.72737,30.07462,-0.01964927,30.16323,0.01118124,30.26536,0.05309939,
2022/01/19 02:34:03,3590392.9478,2.0525,193.00,29.00,2.00,1.00,5.00,3.00,0.250036,4.19377,1.04859347572,9.488185,9.601459,-∞,37.01135,32.13588,6242.542,811.9045,,101.19,208.72737,30.0747716798602,-0.0185739541698705,30.164570849964,0.0125882732800926,30.2638465720617,0.0529454952767903,
2022/01/19 02:39:03,3590692.9928,300.0014,193.00,30.00,2.00,1.00,5.00,3.00,0,4.187257,0,9.488185,9.601459,,37.01135,32.13588,6242.542,811.9045,,101.19,208.72737,30.13722,0.05145609,30.18798,0.01708686,30.21248,0.02592146,
2022/01/19 02:49:09,3591298.2778,55.0046,194.00,22.00,3.00,0.00,10.00,3.00,0.01016235,3.692539,0.03752487370665,9.548926,11.04255,2.88576910050713,37.25016,36.96761,59.7243,545.2589,,115.64,240.055435,50.05134,0.01295686,48.09219,-0.05220413,30.33362,-0.04530251,
2022/01/19 02:52:09,3591478.3318,180.0023,194.00,24.00,3.00,0.00,11.00,3.00,0,3.752008,0,9.548926,11.04255,,37.25016,36.96761,59.7349,545.2589,,115.64,240.055435,39.74552,-0.001413822,38.62688,-0.05421877,30.26508,-0.02430618,
2022/01/19 02:57:02,3591771.3129,17.811,194.00,22.00,3.00,1.00,5.00,3.00,-49.9982,2.499836,-124.9873002952,9.579114,11.85094,,37.3587,39.36486,86.0979,811.7272,,123.72,257.62913,52.12841,0.0699544,50.30331,0.00292778,30.45731,0.03391683,
2022/01/19 03:27:02,3593571.3558,1800.0019,194.00,26.00,3.00,1.00,5.00,3.00,0,3.508521,0,9.579114,11.85099,,37.3587,39.36499,86.0979,811.7308,,123.72,257.630217,30.38066,0.06413102,30.31472,0.03364265,30.26871,0.02263248,
2022/01/19 05:09:44,3599734.0163,6162.6208,194.00,27.00,3.00,1.00,5.00,3.00,0.04999676,4.199955,0.2099841421458,11.71637,11.85146,3.93381709014688,45.74681,39.36666,6246.85,811.7745,,101.15,257.640435,30.26915,-0.08617282,30.4992,0.04486024,30.39684,0.02283573,
2022/01/19 05:39:45,3601534.0613,1800.0037,194.00,28.00,3.00,1.00,5.00,3.00,0,4.187742,0,11.71637,11.85146,,45.74681,39.36666,6246.853,811.7745,,101.15,257.640435,30.2107,0.01779199,30.10203,-0.03700078,30.11943,-0.04364133,
2022/01/19 05:39:47,3601536.1526,2.0509,194.00,29.00,3.00,1.00,5.00,3.00,0.2499882,4.193822,1.0484060129004,11.71637,11.85146,-∞,45.74681,39.36666,6246.853,811.7745,,101.15,257.640435,30.2148829836982,0.0198040654061927,30.1102593169795,-0.036291362389759,30.1243376348007,-0.0427087275914591,
2022/01/19 05:44:47,3601836.1974,300.0036,194.00,30.00,3.00,1.00,5.00,3.00,0,4.187469,0,11.71637,11.85146,,45.74681,39.36666,6246.853,811.7745,,101.15,257.640435,30.28076,0.07212877,30.37684,0.01064241,30.29557,-0.009194613,
2022/01/19 05:54:52,3602441.4833,55.0042,195.00,22.00,4.00,0.00,10.00,3.00,0.006187439,3.692696,0.022848331245544,11.77711,13.29252,2.88855751871802,45.98561,44.19836,58.7724,546.187,,112.87,288.967826,50.16604,0.009748936,48.39391,0.03123641,30.5124,0.01475334,
2022/01/19 05:57:52,3602621.5349,180.0026,195.00,24.00,4.00,0.00,11.00,3.00,0,3.752032,0,11.77711,13.29252,,45.98561,44.19836,58.7803,546.187,,112.87,288.967826,39.76357,0.03810048,38.97778,0.01356483,30.43878,0.01601219,
2022/01/19 06:02:45,3602914.5073,17.8103,195.00,22.00,4.00,1.00,5.00,3.00,-49.96333,2.499991,-124.90787533003,11.80729,14.10077,,46.09414,46.59536,85.5206,812.2403,,119.42,306.538478,52.38963,0.03013253,50.43047,-0.05863667,30.46975,-0.04121482,
2022/01/19 06:32:45,3604714.5532,1800.0045,195.00,26.00,4.00,1.00,5.00,3.00,0,3.508384,0,11.80729,14.10077,,46.09414,46.59536,85.5206,812.2403,,119.42,306.538478,29.67657,-0.05341113,29.66551,0.001834035,29.77456,0.04379749,
2022/01/19 08:15:22,3610871.3607,6156.7673,195.00,27.00,4.00,1.00,5.00,3.00,0.04999974,4.200034,0.21000060799116,13.94354,14.10123,3.93347586912903,54.47795,46.59696,6240.939,812.2841,,101.13,306.548478,29.59611,-0.06374061,29.57781,0.04429519,29.62324,0.0133878,
2022/01/19 08:45:22,3612671.4054,1800.0029,195.00,28.00,4.00,1.00,5.00,3.00,0,4.187773,0,13.94354,14.10123,,54.47795,46.59696,6240.943,812.2841,,101.13,306.548478,29.68208,0.02602816,29.55094,0.05494952,29.58223,0.04833102,
2022/01/19 08:45:24,3612673.496,2.0512,195.00,29.00,4.00,1.00,5.00,3.00,0.003302753,4.18903,0.01383533139959,13.94354,14.10123,-∞,54.47795,46.59696,6240.943,812.2841,,101.13,306.548478,29.6847620842722,0.0271810066993807,29.5453079931568,0.052492305159155,29.5787363253045,0.0455761170220844,
2022/01/19 08:50:24,3612973.5414,300.0029,195.00,30.00,4.00,1.00,5.00,3.00,0,4.187211,0,13.94354,14.10123,,54.47795,46.59696,6240.943,812.2841,,101.13,306.548478,29.54029,-0.02366543,29.44414,-0.04567683,29.58141,-0.03906548,
2022/01/19 09:00:29,3613578.8211,55.0027,196.00,22.00,5.00,0.00,10.00,3.00,0.01382446,3.692842,0.05105154651532,14.00427,15.54228,2.88354509805867,54.71672,51.4278,58.9733,545.9214,,110.98,337.875652,49.5072,-0.04007936,47.57167,0.02755284,29.75156,-0.0001257658,
2022/01/19 09:03:29,3613758.8727,180.0033,196.00,24.00,5.00,0.00,11.00,3.00,0,3.751733,0,14.00427,15.54228,,54.71672,51.4278,58.9805,545.9214,,110.98,337.875652,39.0959,0.0372982,38.10454,-0.04621744,29.76176,0.001534224,
2022/01/19 09:08:22,3614051.8143,17.7855,196.00,22.00,5.00,1.00,5.00,3.00,-49.99808,2.499846,-124.98750029568,14.03446,16.35037,,54.82525,53.82365,85.0284,812.6264,,116.5,355.442826,51.76517,0.09487987,49.69384,-0.03751993,29.77341,-0.01036704,
2022/01/19 09:38:22,3615851.8589,1800.0027,196.00,26.00,5.00,1.00,5.00,3.00,0,3.507791,0,14.03446,16.35043,,54.82525,53.82379,85.0284,812.6305,,116.5,355.44413,29.56541,-0.06661534,29.66712,0.003324747,29.71259,0.03645718,
2022/01/19 11:20:57,3622006.5284,6154.629,196.00,27.00,5.00,1.00,5.00,3.00,0.04999717,4.200042,0.20999021388114,16.17085,16.35092,3.93376812448267,63.20916,53.82553,6237.516,812.6785,,101.11,355.454783,29.78832,-0.05765617,29.63626,0.0372535,29.70291,0.03947616,
2022/01/19 11:50:57,3623806.5726,1800.0038,196.00,28.00,5.00,1.00,5.00,3.00,0,4.187627,0,16.17085,16.35092,,63.20916,53.82553,6237.521,812.6785,,101.11,355.454783,29.63472,-0.07239878,29.42574,0.005377531,29.56301,0.02084494,
2022/01/19 11:50:59,3623808.6628,2.048299,196.00,29.00,5.00,1.00,5.00,3.00,0.2500129,4.193714,1.0484825989106,16.17085,16.35092,,63.20916,53.82553,6237.521,812.6785,,101.11,355.454783,29.6419935661969,-0.0693016708880005,29.4225736892352,0.00467273279701489,29.5577024261649,0.0195452673269859,
2022/01/19 11:55:59,3624108.7086,300.0029,196.00,30.00,5.00,1.00,5.00,3.00,0,4.187115,0,16.17085,16.35092,,63.20916,53.82553,6237.521,812.6785,,101.11,355.454783,29.59735,-0.06398261,29.48014,-0.01932919,29.58915,0.02043307,
2022/01/19 12:06:04,3624714.0242,55.0066,197.00,22.00,6.00,0.00,10.00,3.00,0.008354187,3.692675,0.030849297480225,16.23157,17.79249,3.17613044009331,63.44784,58.65751,58.0166,547.0161,,109.62,386.793261,49.44053,-0.04820108,47.50349,-0.04684806,29.76564,-0.01104176,
