Repository: HVES-Battery-Testing-Consortium/LG-HG2

# Battery Testing Consortium (BTC)
The Battery Testing Consortium (BTC) has been developed within the High Voltage and Energy Storage Lab at Oxford Brookes University to provide accurate and comprehensive cell data to Formula Student Electric teams. Through the BTC, we aim to provide FS teams with information for improved and informed decisions for cell selection, pack architecture design, thermal cooling requirements, and end of life predictions. A range of tests are completed to provide a comprehensive electrochemical lithium-ion characterisation for modelling, validation, and battery management parameterisation.

File: Data/Round1/LG_HG2/Package 3/211208_FSD_ENDUR_450_LG_HG2_7_30C/211208_FSD_ENDUR_450_LG_HG2_7_30C_Channel_7_StatisticByStep.CSV (part 12 of 12)
Date_Time                    ,Test_Time(s),Step_Time(s),Cycle_Index,Step_Index,TC_Counter1,TC_Counter2,TC_Counter3,TC_Counter4,Current(A),Voltage(V),Power(W),Charge_Capacity(Ah),Discharge_Capacity(Ah),Mean_Voltage(V),Charge_Energy(Wh),Discharge_Energy(Wh),Charge_Time(s),Discharge_Time(s),V_Max_On_Cycle(V),Coulombic_Efficiency(%),mAh/g,Aux_Temperature_1(C),Aux_dT/dt_1(C),Aux_Temperature_2(C),Aux_dT/dt_2(C),Aux_Temperature_3(C),Aux_dT/dt_3(C)
2022/01/19 12:09:05,3624894.079,180.0025,197.00,24.00,6.00,0.00,11.00,3.00,0,3.751314,0,16.23157,17.79249,,63.44784,58.65751,58.0276,547.0161,,109.62,386.793261,39.41888,0.06289482,38.18692,-0.006130934,29.76082,0.02026081,
2022/01/19 12:13:45,3625174.7862,5.5222,197.00,22.00,6.00,1.00,5.00,3.00,-47.38488,2.499837,-118.45447626456,16.26176,18.56179,,63.55638,60.94151,84.1023,801.5288,,114.14,403.517174,50.483,0.03181577,48.2134,-0.007168055,29.95811,-0.02730131,
2022/01/19 12:43:45,3626974.8316,1800.0035,197.00,26.00,6.00,1.00,5.00,3.00,0,3.520046,0,16.26176,18.56184,,63.55638,60.94165,84.1023,801.5331,,114.14,403.518261,30.01906,0.07144511,29.50736,-0.01271188,29.48915,-0.04364014,
2022/01/19 14:25:00,3633049.572,6074.7018,197.00,27.00,6.00,1.00,5.00,3.00,0.04999593,4.200117,0.20998875552381,18.35982,18.56228,3.93929201671424,71.80294,60.9432,6156.439,801.5787,,101.1,403.527826,29.87638,0.04371345,29.51483,0.02466083,29.55317,0.009205341,
2022/01/19 14:55:00,3634849.6191,1800.0053,197.00,28.00,6.00,1.00,5.00,3.00,0,4.188057,0,18.35982,18.56228,,71.80294,60.9432,6156.441,801.5787,,101.1,403.527826,29.58657,-0.05297363,29.46934,-0.03889382,29.57834,-0.0190264,
2022/01/19 14:55:02,3634851.7113,2.052099,197.00,29.00,6.00,1.00,5.00,3.00,0.250037,4.19381,1.04860767097,18.35982,18.56228,-∞,71.80294,60.9432,6156.441,801.5787,,101.1,403.527826,29.5889846195604,-0.050885859956472,29.4639076952492,-0.0386485032726963,29.5726682872855,-0.0200453980756968,
2022/01/19 15:00:02,3635151.7562,300.0031,197.00,30.00,6.00,1.00,5.00,3.00,0,4.187484,0,18.35982,18.56228,,71.80294,60.9432,6156.441,801.5787,,101.1,403.527826,29.73975,-0.05627573,29.53811,0.0009715557,29.57645,0.0274843,
2022/01/19 15:10:08,3635757.0622,55.0036,198.00,22.00,7.00,0.00,10.00,3.00,0.01248932,3.691847,0.04610865857404,18.42059,20.00404,3.1737449654094,72.04182,65.77557,58.0355,546.9915,,108.6,434.870435,49.78896,-0.0674355,47.71164,0.02662301,29.8755,0.03423333,
2022/01/19 15:13:08,3635937.116,180.0018,198.00,24.00,7.00,0.00,11.00,3.00,0,3.751496,0,18.42059,20.00404,,72.04182,65.77557,58.0445,546.9915,,108.6,434.870435,39.44814,0.02480745,38.25541,-0.06442428,29.86585,-0.03688276,
2022/01/19 15:17:48,3636217.8183,5.5139,198.00,22.00,7.00,1.00,5.00,3.00,-47.42636,2.49821,-118.4810068156,18.45078,20.7732,,72.15035,68.05901,85.2207,800.3718,,112.59,451.591304,50.65627,0.1666617,48.08157,0.05252719,29.83541,0.01254916,
2022/01/19 15:47:48,3638017.8632,1800.0031,198.00,26.00,7.00,1.00,5.00,3.00,0,3.520023,0,18.45078,20.77322,,72.15035,68.05906,85.2207,800.3735,,112.59,451.591739,29.78842,-0.05834401,29.43146,-0.05685687,29.56167,-0.03257811,
2022/01/19 17:28:46,3644075.1936,6057.2887,198.00,27.00,7.00,1.00,5.00,3.00,0.04999815,4.200128,0.2099986297632,20.54888,20.77368,3.93938217664102,80.397,68.06068,6140.965,800.4189,,101.09,451.601739,30.13046,0.07016063,29.62619,-0.03528476,29.62924,-0.01101136,
2022/01/19 17:58:46,3645875.2416,1800.0045,198.00,28.00,7.00,1.00,5.00,3.00,0,4.187844,0,20.54888,20.77368,,80.397,68.06068,6140.967,800.4189,,101.09,451.601739,29.73885,-0.06535232,29.60078,0.01022935,29.66743,0.01685798,
2022/01/19 17:58:48,3645877.3337,2.0511,198.00,29.00,7.00,1.00,5.00,3.00,0.2500103,4.19377,1.048485695831,20.54888,20.77368,-∞,80.397,68.06068,6140.967,800.4189,,101.09,451.601739,29.7444870950969,-0.062257362197249,29.5969176706573,0.00870469961657738,29.6657077600394,0.0146634429190331,
2022/01/19 18:03:48,3646177.3794,300.0023,198.00,30.00,7.00,1.00,5.00,3.00,0,4.18729,0,20.54888,20.77368,,80.397,68.06068,6140.967,800.4189,,101.09,451.601739,29.93264,0.0224328,29.51201,0.04663587,29.59276,0.03118634,
2022/01/19 18:13:53,3646782.662,55.0048,199.00,22.00,8.00,0.00,10.00,3.00,0.004066467,3.691959,0.015013229438853,20.6096,22.21503,3.17316007146915,80.6357,72.89116,58.5786,546.3125,,107.79,482.935435,49.76682,-0.04575968,47.62636,-0.05134583,30.02015,-0.03778875,
2022/01/19 18:16:53,3646962.7122,180.0012,199.00,24.00,8.00,0.00,11.00,3.00,0,3.751289,0,20.6096,22.21503,,80.6357,72.89116,58.5895,546.3125,,107.79,482.935435,39.29084,-0.05235553,38.2188,-0.0344038,29.87097,-0.01957178,
2022/01/19 18:21:34,3647243.3895,5.5139,199.00,22.00,8.00,1.00,5.00,3.00,-47.46033,2.497664,-118.53995766912,20.63978,22.98402,,80.7442,75.1738,85.2484,800.1456,,111.36,499.652609,50.47607,0.0242877,48.22684,0.03961802,30.04974,0.03668427,
2022/01/19 18:51:34,3649043.4353,1800.0047,199.00,26.00,8.00,1.00,5.00,3.00,0,3.519277,0,20.63978,22.98407,,80.7442,75.17392,85.2484,800.1493,,111.36,499.653696,29.5266,-0.07889569,29.45161,-0.02583385,29.55355,-0.001545548,
2022/01/19 20:32:40,3655109.7822,6066.305,199.00,27.00,8.00,1.00,5.00,3.00,0.04999876,4.199941,0.20999184207316,22.7387,22.98447,3.93924971621,88.99389,75.17536,6150.357,800.1946,,101.08,499.662391,30.20153,0.04360259,30.35739,0.06682932,30.36784,0.06465435,
2022/01/19 21:02:40,3656909.8291,1800.0027,199.00,28.00,8.00,1.00,5.00,3.00,0,4.18764,0,22.7387,22.98447,,88.99389,75.17536,6150.361,800.1946,,101.08,499.662391,29.97095,-0.0621742,30.01174,0.007013083,30.03616,-0.01063108,
2022/01/19 21:02:42,3656911.9212,2.051,199.00,29.00,8.00,1.00,5.00,3.00,0.2500559,4.194176,1.0487784544384,22.7387,22.98447,,88.99389,75.17536,6150.361,800.1946,,101.08,499.662391,29.9822548902862,-0.0570067176465372,30.0158821522055,0.00781113542478724,30.0395906932875,-0.0102039470020279,
2022/01/19 21:07:42,3657211.9637,300.0015,199.00,30.00,8.00,1.00,5.00,3.00,0,4.187292,0,22.7387,22.98447,,88.99389,75.17536,6150.361,800.1946,,101.08,499.662391,30.16201,0.04070342,30.00382,-0.02963245,30.09178,-0.04509032,
2022/01/19 21:17:48,3657817.2644,55.0046,200.00,22.00,9.00,0.00,10.00,3.00,0.003707886,3.691899,0.013689140615514,22.79946,24.42612,3.17285075590772,89.23274,80.00703,59.0297,546.0043,,107.13,531.002609,49.87067,0.002094507,48.01265,-0.06260633,30.39935,-0.02742648,
2022/01/19 21:20:48,3657997.3197,180.0035,200.00,24.00,9.00,0.00,11.00,3.00,0,3.751306,0,22.79946,24.42612,,89.23274,80.00703,59.0385,546.0043,,107.13,531.002609,39.38523,-0.07661462,38.71239,-0.02628207,30.23918,-0.02675295,
2022/01/19 21:25:28,3658278.0036,5.5116,200.00,22.00,9.00,1.00,5.00,3.00,-47.43607,2.498109,-118.50047339163,22.82966,25.19518,,89.34131,82.28989,86.8604,798.7151,,110.36,547.721304,50.55066,0.08294225,48.65562,0.04212022,30.36761,0.04810691,
2022/01/19 21:55:28,3660078.0476,1800.0023,200.00,26.00,9.00,1.00,5.00,3.00,0,3.51961,0,22.82966,25.1952,,89.34131,82.28993,86.8604,798.7166,,110.36,547.721739,30.21783,0.03120482,30.1868,-0.0005608797,30.1407,-0.02482772,
2022/01/19 23:36:30,3666139.6583,6061.5698,200.00,27.00,9.00,1.00,5.00,3.00,0.04999944,4.200022,0.20999874798768,24.92821,25.1957,3.93921194547536,97.58973,82.29169,6146.315,798.7659,,101.07,547.732609,29.97513,0.05248189,30.09177,-0.0174731,30.10917,0.01781881,
2022/01/20 00:06:30,3667939.7013,1800.0027,200.00,28.00,9.00,1.00,5.00,3.00,0,4.187737,0,24.92821,25.1957,,97.58973,82.29169,6146.317,798.7659,,101.07,547.732609,30.18651,0.009591579,30.33178,0.03735721,30.2293,0.03957868,
2022/01/20 00:06:32,3667941.7918,2.0518,200.00,29.00,9.00,1.00,5.00,3.00,0.249997,4.192742,1.048172921774,24.92821,25.1957,-∞,97.58973,82.29169,6146.317,798.7659,,101.07,547.732609,30.1797912506538,0.00672906041667002,30.3300331924584,0.035556745321676,30.2308769042657,0.0383711174305107,
2022/01/20 00:11:32,3668241.8391,300.0037,200.00,30.00,9.00,1.00,5.00,3.00,0,4.187112,0,24.92821,25.1957,,97.58973,82.29169,6146.317,798.7659,,101.07,547.732609,30.13521,0.02844512,30.14736,0.04426956,30.17081,0.03766656,
2022/01/20 03:11:32,3679041.8795,10800.0019,201.00,32.00,10.00,1.00,5.00,3.00,0,4.181782,0,24.92821,25.1957,,97.58973,82.29169,0,0,,101.07,547.732609,29.91695,-0.0185746,30.16051,-0.005469322,30.10027,-0.02974033,
2022/01/20 03:21:34,3679643.7283,300.0029,201.00,35.00,10.00,1.00,5.00,3.00,0,4.182144,0,0,0,,0,0,0,0,,0,0,29.94161,-0.03020823,30.19226,0.03119767,30.27323,0.05327046,
2022/01/20 05:10:08,3686157.64,6513.8721,201.00,36.00,10.00,1.00,5.00,3.00,-1.502571,2.499965,-3.756374910015,2.555524E-06,2.7178,3.69972350140903,1.068751E-05,9.980751,0.0368,6512.506,,106350000,59.082609,31.76656,-0.03820896,31.51204,-0.01040339,30.18367,0.02485991,
2022/01/20 05:40:08,3687957.6944,1800.003,201.00,38.00,10.00,1.00,5.00,3.00,0,2.928179,0,2.555524E-06,2.717803,,1.068751E-05,9.980758,0.0368,6512.512,,106350087.5,59.082674,30.18499,0.03550887,30.03725,-0.03173411,29.99813,-0.04278421,
2022/01/20 07:44:25,3695414.9598,7457.2253,201.00,39.00,10.00,1.00,5.00,3.00,0.04999521,4.20004,0.2099818818084,2.673553,2.717818,3.8464862918429,10.25877,9.980803,7455.188,6512.561,,101.66,59.083,29.8504,0.01735866,29.62786,0.03408134,29.61677,0.03851116,
2022/01/20 08:14:25,3697215.007,1800.0039,201.00,40.00,10.00,1.00,5.00,3.00,0,4.187622,0,2.673553,2.717818,,10.25877,9.980803,7455.192,6512.561,,101.66,59.083,29.82739,0.03908575,29.63481,0.01035273,29.60782,0.001796484,
2022/01/20 08:15:21,3697270.0515,55.003,201.00,41.00,10.00,1.00,5.00,3.00,0.01156616,4.077896,0.04716559759936,2.678804,2.84557,4.07679379623639,10.28048,10.42139,7460.444,6562.326,,106.23,61.860217,34.91664,0.05543232,34.1206,-0.02283692,29.54508,-0.04734755,
2022/01/20 08:25:21,3697870.0968,600.0044,201.00,42.00,10.00,1.00,5.00,3.00,0,4.117575,0,2.678804,2.84557,,10.28048,10.42139,7460.446,6562.326,,106.23,61.860217,30.35378,0.04758239,29.8361,-0.06563604,29.58488,-0.03258348,
2022/01/20 08:39:22,3698711.2666,841.1297,201.00,43.00,10.00,1.00,5.00,3.00,0.04999602,4.199903,0.20997843438606,2.805007,2.84557,4.19850818127399,10.80952,10.42139,8301.279,6562.337,,101.45,61.860217,29.90101,-0.006461143,29.61283,0.02594769,29.73114,0.02816379,
2022/01/20 09:09:22,3700511.3106,1800.0029,201.00,44.00,10.00,1.00,5.00,3.00,0,4.191046,0,2.805007,2.84557,,10.80952,10.42139,8301.279,6562.337,,101.45,61.860217,30.05525,0.04072845,29.75201,0.04704177,29.74805,0.03822684,
2022/01/20 09:10:22,3700571.3426,60.0027,201.00,45.00,10.00,1.00,5.00,3.00,0,4.191177,0,2.805007,2.84557,,10.80952,10.42139,8301.279,6562.337,,101.45,61.860217,29.9761,0.02767384,29.65097,-0.02148092,29.77415,-0.001619458,
2022/01/20 12:10:22,3711371.3823,10800.0019,201.00,47.00,10.00,1.00,5.00,4.00,0,4.186408,0,2.805007,2.84557,,10.80952,10.42139,8301.279,6562.337,,101.45,61.860217,29.80068,0.05670071,29.54974,0.03186762,29.63757,0.009798408,
2022/01/21 13:04:53,3801042.5449,89671.1215,201.00,48.00,10.00,1.00,5.00,4.00,-0.121933,2.499964,-0.304828110412,2.805007,5.881653,3.74731534575596,10.80952,21.72188,8301.314,96206.82,,209.68,127.862022,29.7198,-0.07923245,29.51811,-0.0579226,29.54938,-0.03366232,
2022/01/21 15:04:53,3808242.5903,7200.0021,201.00,49.00,10.00,1.00,5.00,4.00,0,2.838435,0,2.805007,5.881653,,10.80952,21.72188,8301.314,96206.82,,209.68,127.862022,29.67523,-0.06674588,29.60281,0.03838062,29.65532,0.01631558,
2022/01/22 12:04:57,3883846.8383,75604.2093,201.00,50.00,10.00,1.00,5.00,4.00,0.1194153,4.2,0.50154426,5.311216,5.881654,3.78033454475006,20.27809,21.72189,83884.65,96206.85,,110.74,127.862043,29.98953,-0.03393948,29.98214,0.04986644,29.9218,0.02341509,
