Repository: HVES-Battery-Testing-Consortium/LG-HG2

# Battery Testing Consortium (BTC)
The Battery Testing Consortium (BTC) has been developed within the High Voltage and Energy Storage Lab at Oxford Brookes University to provide accurate and comprehensive cell data to Formula Student Electric teams. Through the BTC, we aim to provide FS teams with information for improved and informed decisions for cell selection, pack architecture design, thermal cooling requirements, and end of life predictions. A range of tests are completed to provide a comprehensive electrochemical lithium-ion characterisation for modelling, validation, and battery management parameterisation.

This repository provides two open-source sample datasets of the larger consortium dataset. To join the consortium, visit the [HVES website].

## Total Consortium Cells
|Cell|Chemistry|Nom. Voltage [V]|Nom. Capacity [Ah]|Energy Density [Wh/kg]|
|---|---|---|---|---|
| Samsung 25R  | NMC  | 3.6  | 2.5  | 206  |
|  LG HG2 |  NMC | 3.6  | 3  |  236 |
|  Sony VTC6 | NMC  | 3.6  |  3 |  232 |
|  Melasta SLPB6542126| LCO  | 3.7  | 3.9  | 191  |
|  Melasta SLPB8542126 | LCO  | 3.7  | 5.2  | 189  |
|  Melasta SLPB8346143 | LCO  | 3.7  | 6.3  | 196  |
|  Melasta SLPBB142124  | LCO  | 3.7  | 6.8  | 202  |
|  Melasta SLPB8870175 | LCO  | 3.7  | 12  | 197  |
|  Melasta SLPB7336128HV | NMC  | 3.8  | 3.7  | 204  |
|  Melasta SLPB9542124HV | NMC  | 3.8  | 5.95  | 215  |
|  Melasta SLPBB042126HV | NMC  |  3.8 | 7.5  | 228 |
|  Melasta SLPB7579207HV| NMC  | 3.8  | 15.4  | 227  |

## Notes
* For all tests dated before September 25th, 2021: Offset thermocouple measurements by 1.5°C (i.e. 30°C -> 28.5°C)
* Unless stated otherwise, all cells are stored in a controlled climate at 15°C

## Consortium Overview
An abriged overview describing the tests completed and data organisation can be found in [here]

File: Data/Round1/LG_HG2/Package 5/211120_BTC_CellCond_LG_HG2_10_25C/211120_BTC_CellCond_LG_HG2_10_25C_Channel_8_StatisticByStep.CSV
Date_Time                    ,Test_Time(s),Step_Time(s),Cycle_Index,Step_Index,TC_Counter1,TC_Counter2,TC_Counter3,TC_Counter4,Current(A),Voltage(V),Power(W),Charge_Capacity(Ah),Discharge_Capacity(Ah),Mean_Voltage(V),Charge_Energy(Wh),Discharge_Energy(Wh),Charge_Time(s),Discharge_Time(s),V_Max_On_Cycle(V),Coulombic_Efficiency(%),mAh/g,Aux_Temperature_1(C),Aux_dT/dt_1(C)
2021/11/20 09:21:51,1800.003,1800.003,1.00,1.00,0.00,0.00,0.00,0.00,0,3.535974,0,0,0,,0,0,0,0,,0,0,25.43843,0.09518266,
2021/11/20 11:13:08,8476.8948,6676.8501,1.00,2.00,0.00,0.00,0.00,0.00,0.04999101,4.199963,0.20996039233263,2.27804,0.0001536697,3.93173387702245,8.950218,0.0005433871,6675.846,0.0662,,0.01,0.003341,25.3387,-0.05825818,
2021/11/20 11:43:08,10276.9413,1800.0017,1.00,3.00,0.00,0.00,0.00,0.00,0,4.18587,0,2.27804,0.0001536697,,8.950218,0.0005433871,6675.851,0.0662,,0.01,0.003341,25.44162,-0.07212698,
2021/11/20 12:44:00,13928.9687,3651.9813,1.00,4.00,0.00,0.00,0.00,0.00,-3.005341,2.499964,-7.513244307724,2.27804,3.048054,3.5986096750377,8.950218,10.90751,6675.851,3651.728,,133.8,66.262043,31.39038,0.02438903,
2021/11/20 13:14:00,15729.0309,1800.0047,1.00,6.00,0.00,0.00,0.00,0.00,0,2.952991,0,2.27804,3.04806,,8.950218,10.90753,6675.851,3651.735,,133.8,66.262174,25.4337,-0.07984579,
2021/11/20 15:32:36,24044.8435,8315.7675,1.00,7.00,0.00,0.00,0.00,0.00,0.04999792,4.200213,0.21000191355696,5.299038,3.048092,3.80661847772854,20.48133,10.90762,14990.78,3651.79,,57.52,66.26287,25.29305,-0.08408368,
2021/11/20 16:02:36,25844.8961,1800.0031,1.00,8.00,0.00,0.00,0.00,0.00,0,4.186787,0,5.299038,3.048092,,20.48133,10.90762,14990.78,3651.79,,57.52,66.26287,25.19178,-0.1016802,
2021/11/20 16:02:38,25847.0163,2.071,1.00,9.00,0.00,0.00,0.00,0.00,0.249997,4.192095,1.048011173715,5.299038,3.048092,-∞,20.48133,10.90762,14990.78,3651.79,,57.52,66.26287,25.1931421749495,-0.100176195831317,
2021/11/20 16:12:38,26447.0651,600.003,1.00,10.00,0.00,0.00,0.00,0.00,0,4.185354,0,5.299038,3.048092,,20.48133,10.90762,14990.78,3651.79,,57.52,66.26287,25.25215,-0.05549192,
2021/11/20 16:28:32,27400.4694,600.0032,1.00,12.00,0.00,0.00,0.00,0.00,0,4.183948,0,5.299038,3.048092,,20.48133,10.90762,14990.78,3651.79,,57.52,66.26287,25.46215,0.06756961,
2021/11/20 17:28:26,30994.6162,3594.1009,1.00,13.00,0.00,0.00,0.00,0.00,-3.052208,2.499957,-7.630388755056,5.299038,6.095067,3.59646835780452,20.48133,21.80777,14990.78,7245.49,,115.02,132.501457,30.97891,-0.07442832,
2021/11/20 17:58:26,32794.678699,1800.0029,1.00,15.00,0.00,0.00,0.00,0.00,0,2.941859,0,5.299038,7.885903E-06,,20.48133,21.8078,14990.78,7245.505,,0,0.000171,25.09068,-0.0694859,
2021/11/20 20:16:29,41077.772,8283.0329,2.00,7.00,0.00,0.00,0.00,0.00,0.04999072,4.199993,0.20996067406496,8.316293,3.793236E-05,3.80643075926593,31.99524,21.80789,8282.21,0.0462,,0,0.000825,25.29109,-0.1061088,
2021/11/20 20:46:29,42877.8191,1800.0044,2.00,8.00,0.00,0.00,0.00,0.00,0,4.186821,0,8.316293,3.793236E-05,,31.99524,21.80789,8282.21,0.0462,,0,0.000825,25.3875,0.06353259,
2021/11/20 20:46:31,42879.9159,2.054399,2.00,9.00,0.00,0.00,0.00,0.00,0.2499774,4.191976,1.0478992613424,8.316293,3.793236E-05,-∞,31.99524,21.80789,8282.21,0.0462,,0,0.000825,25.3891773347237,0.0650921573352709,
2021/11/20 20:56:31,43479.9632,600.0045,2.00,10.00,0.00,0.00,0.00,0.00,0,4.185709,0,8.316293,3.793236E-05,,31.99524,21.80789,8282.21,0.0462,,0,0.000825,25.4728,0.084728,
2021/11/20 21:11:19,44367.8163,600.0023,2.00,12.00,0.00,0.00,0.00,0.00,0,4.184879,0,8.316293,3.793236E-05,,31.99524,21.80789,8282.21,0.0462,,0,0.000825,25.13946,-0.01512229,
2021/11/20 22:11:03,47951.8499,3583.989,2.00,13.00,0.00,0.00,0.00,0.00,-3.052071,2.499996,-7.630165291716,8.316293,3.038504,3.59801011937483,31.99524,32.68313,8282.247,3583.543,,36.54,66.054435,31.28344,0.1118612,
2021/11/20 22:41:03,49751.9081,1800.0044,2.00,15.00,0.00,0.00,0.00,0.00,0,2.93916,0,8.316293,3.982485E-06,,31.99524,32.68315,8282.247,3583.552,,0,8.7E-05,25.50492,0.08018076,
2021/11/21 00:58:36,58004.7651,8252.8029,3.00,7.00,0.00,0.00,0.00,0.00,0.04999588,4.200123,0.20998884549324,11.32415,3.374342E-05,3.80721470805489,43.47405,32.68324,8251.491,0.0476,,0,0.000734,25.73939,0.06892562,
2021/11/21 01:28:36,59804.8111,1800.0028,3.00,8.00,0.00,0.00,0.00,0.00,0,4.187036,0,11.32415,3.374342E-05,,43.47405,32.68324,8251.491,0.0476,,0,0.000734,25.50826,-0.05090535,
2021/11/21 01:28:38,59806.909,2.057,3.00,9.00,0.00,0.00,0.00,0.00,0.2499741,4.192212,1.0479444217092,11.32415,3.374342E-05,,43.47405,32.68324,8251.491,0.0476,,0,0.000734,25.513113424309,-0.0468821792505729,
2021/11/21 01:38:38,60406.9556,600.0025,3.00,10.00,0.00,0.00,0.00,0.00,0,4.185862,0,11.32415,3.374342E-05,,43.47405,32.68324,8251.491,0.0476,,0,0.000734,25.15372,-0.04525304,
2021/11/21 01:53:21,61290.3142,600.0041,3.00,12.00,0.00,0.00,0.00,0.00,0,4.184857,0,11.32415,3.374342E-05,,43.47405,32.68324,8251.491,0.0476,,0,0.000734,25.50577,0.07076919,
2021/11/21 02:52:54,64862.9812,3572.6211,3.00,13.00,0.00,0.00,0.00,0.00,-3.053078,2.499999,-7.632691946922,11.32415,3.028855,3.59965100402153,43.47405,43.52951,8251.494,3572.211,,26.75,65.844674,30.85733,-0.08852601,
2021/11/21 03:22:54,66663.0419,1800.0039,3.00,15.00,0.00,0.00,0.00,0.00,0,2.939378,0,11.32415,4.494807E-06,,43.47405,43.52953,8251.494,3572.218,,0,9.8E-05,25.51986,0.03760576,
2021/11/21 05:39:46,74874.5979,8211.5023,4.00,7.00,0.00,0.00,0.00,0.00,0.04999465,4.200037,0.20997937980205,14.32223,3.707887E-05,3.80835650982174,54.91761,43.52962,8210.58,0.0462,,0,0.000806,25.47588,0.09790659,
2021/11/21 06:09:46,76674.6434,1800.0044,4.00,8.00,0.00,0.00,0.00,0.00,0,4.187129,0,14.32223,3.707887E-05,,54.91761,43.52962,8210.584,0.0462,,0,0.000806,25.60705,0.08883834,
2021/11/21 06:09:48,76676.7417,2.0549,4.00,9.00,0.00,0.00,0.00,0.00,0.2499947,4.192539,1.0481125295433,14.32223,3.707887E-05,,54.91761,43.52962,8210.584,0.0462,,0,0.000806,25.6136485593325,0.0898970996606029,
2021/11/21 06:19:48,77276.7894,600.0033,4.00,10.00,0.00,0.00,0.00,0.00,0,4.185718,0,14.32223,3.707887E-05,,54.91761,43.52962,8210.584,0.0462,,0,0.000806,25.74888,0.0946033,
2021/11/21 06:34:46,78174.6999,600.0028,4.00,12.00,0.00,0.00,0.00,0.00,0,4.184974,0,14.32223,3.707887E-05,,54.91761,43.52962,8210.584,0.0462,,0,0.000806,25.6643,0.1044756,
2021/11/21 07:34:07,81735.9986,3561.2517,4.00,13.00,0.00,0.00,0.00,0.00,-3.052406,2.499987,-7.630975318722,14.32223,3.019341,3.60114393540318,54.91763,54.34724,8210.618,3560.821,,21.08,65.637848,30.77026,-0.08451104,
2021/11/21 08:04:07,83536.0537,1800.0036,4.00,15.00,0.00,0.00,0.00,0.00,0,2.940972,0,14.32223,6.104417E-06,,54.91763,54.34727,8210.618,3560.835,,0,0.000133,25.22171,-0.03414035,
2021/11/21 08:04:37,83566.1026,30.0076,5.00,17.00,0.00,0.00,0.00,0.00,0,2.941573,0,14.32223,6.104417E-06,,54.91763,54.34727,0,0,,0,0.000133,25.34031,0.008016229,
