Repository: HVES-Battery-Testing-Consortium/LG-HG2

# Battery Testing Consortium (BTC)
The Battery Testing Consortium (BTC) has been developed within the High Voltage and Energy Storage Lab at Oxford Brookes University to provide accurate and comprehensive cell data to Formula Student Electric teams. Through the BTC, we aim to provide FS teams with information for improved and informed decisions for cell selection, pack architecture design, thermal cooling requirements, and end of life predictions. A range of tests are completed to provide a comprehensive electrochemical lithium-ion characterisation for modelling, validation, and battery management parameterisation.

This repository provides two open-source sample datasets of the larger consortium dataset. To join the consortium, visit the [HVES website].

## Total Consortium Cells
|Cell|Chemistry|Nom. Voltage [V]|Nom. Capacity [Ah]|Energy Density [Wh/kg]|
|---|---|---|---|---|
| Samsung 25R  | NMC  | 3.6  | 2.5  | 206  |
|  LG HG2 |  NMC | 3.6  | 3  |  236 |
|  Sony VTC6 | NMC  | 3.6  |  3 |  232 |
|  Melasta SLPB6542126| LCO  | 3.7  | 3.9  | 191  |
|  Melasta SLPB8542126 | LCO  | 3.7  | 5.2  | 189  |
|  Melasta SLPB8346143 | LCO  | 3.7  | 6.3  | 196  |
|  Melasta SLPBB142124  | LCO  | 3.7  | 6.8  | 202  |
|  Melasta SLPB8870175 | LCO  | 3.7  | 12  | 197  |
|  Melasta SLPB7336128HV | NMC  | 3.8  | 3.7  | 204  |
|  Melasta SLPB9542124HV | NMC  | 3.8  | 5.95  | 215  |
|  Melasta SLPBB042126HV | NMC  |  3.8 | 7.5  | 228 |
|  Melasta SLPB7579207HV| NMC  | 3.8  | 15.4  | 227  |

## Notes
* For all tests dated before September 25th, 2021: Offset thermocouple measurements by 1.5°C (i.e. 30°C -> 28.5°C)
* Unless stated otherwise, all cells are stored in a controlled climate at 15°C

## Consortium Overview
An abriged overview describing the tests completed and data organisation can be found in [here]

File: Data/Round1/LG_HG2/Package 5/211120_BTC_CellCond_LG_HG2_9_25C/211120_BTC_CellCond_LG_HG2_9_25C_Channel_7_StatisticByStep.CSV
Date_Time                    ,Test_Time(s),Step_Time(s),Cycle_Index,Step_Index,TC_Counter1,TC_Counter2,TC_Counter3,TC_Counter4,Current(A),Voltage(V),Power(W),Charge_Capacity(Ah),Discharge_Capacity(Ah),Mean_Voltage(V),Charge_Energy(Wh),Discharge_Energy(Wh),Charge_Time(s),Discharge_Time(s),V_Max_On_Cycle(V),Coulombic_Efficiency(%),mAh/g,Aux_Temperature_1(C),Aux_dT/dt_1(C)
2021/11/20 09:21:27,1800.0027,1800.0027,1.00,1.00,0.00,0.00,0.00,0.00,0,3.534526,0,0,0,,0,0,0,0,,0,0,25.3093,0.04601896,
2021/11/20 11:11:16,8389.7026,6589.6603,1.00,2.00,0.00,0.00,0.00,0.00,0.04999662,4.199976,0.20998460408112,2.242528,0.0001486287,3.93254131132516,8.812744,0.0005253319,6588.712,0.0643,,0.01,0.003231,25.31767,0.01831293,
2021/11/20 11:41:16,10189.7482,1800.0032,1.00,3.00,0.00,0.00,0.00,0.00,0,4.185155,0,2.242528,0.0001486287,,8.812744,0.0005253319,6588.712,0.0643,,0.01,0.003231,25.05328,-0.0145942,
2021/11/20 12:41:08,13781.1147,3591.3247,1.00,4.00,0.00,0.00,0.00,0.00,-3.004234,2.499986,-7.510542940724,2.242528,2.996695,3.59692800973451,8.812745,10.72061,6588.731,3591.048,,133.63,65.145543,29.68239,-0.03410816,
2021/11/20 13:11:08,15581.1745,1800.0046,1.00,6.00,0.00,0.00,0.00,0.00,0,2.968803,0,2.242528,2.996701,,8.812745,10.72062,6588.731,3591.055,,133.63,65.145674,25.33161,0.05766869,
2021/11/20 15:28:58,23851.4829,8270.263199,1.00,7.00,0.00,0.00,0.00,0.00,0.04999539,4.199932,0.20997723831348,5.206511,2.996732,3.80800065162903,20.13025,10.72071,14858.2,3591.101,,57.56,65.146348,25.35383,0.05779028,
2021/11/20 15:58:58,25651.5368,1800.004,1.00,8.00,0.00,0.00,0.00,0.00,0,4.185768,0,5.206511,2.996732,,20.13025,10.72071,14858.2,3591.101,,57.56,65.146348,25.212,-0.07723689,
2021/11/20 15:59:00,25653.6546,2.0684,1.00,9.00,0.00,0.00,0.00,0.00,0.2500056,4.190095,1.047547214532,5.206511,2.996732,,20.13025,10.72071,14858.2,3591.101,,57.56,65.146348,25.222401709805,-0.0735738688329816,
2021/11/20 16:09:00,26253.7059,600.006,1.00,10.00,0.00,0.00,0.00,0.00,0,4.184325,0,5.206511,2.996732,,20.13025,10.72071,14858.2,3591.101,,57.56,65.146348,25.3867,0.04763663,
2021/11/20 16:23:47,27140.2191,600.0033,1.00,12.00,0.00,0.00,0.00,0.00,0,4.183568,0,5.206511,2.996732,,20.13025,10.72071,14858.2,3591.101,,57.56,65.146348,25.04928,-0.01224101,
2021/11/20 17:23:42,30735.2159,3594.9476,1.00,13.00,0.00,0.00,0.00,0.00,-3.001732,2.499826,-7.503807698632,5.206511,5.994201,3.59642237601694,20.13025,21.44486,14858.22,7185.654,,115.13,130.308717,29.70771,0.0344038,
2021/11/20 17:53:42,32535.2774,1800.0069,1.00,15.00,0.00,0.00,0.00,0.00,0,2.955208,0,5.206511,2.503452E-06,,20.13025,21.44488,14858.22,7185.662,,0,5.4E-05,25.02986,-0.02185166,
2021/11/20 20:11:31,40804.5424,8269.2071,2.00,7.00,0.00,0.00,0.00,0.00,0.04997823,4.200055,0.20991131480265,8.169099,3.3079E-05,3.80728258293168,31.43867,21.44497,8268.361,0.0465,,0,0.000719,25.09538,-0.1072222,
2021/11/20 20:41:31,42604.5877,1800.0027,2.00,8.00,0.00,0.00,0.00,0.00,0,4.186542,0,8.169099,3.3079E-05,,31.43867,21.44497,8268.361,0.0465,,0,0.000719,25.42175,0.0423497,
2021/11/20 20:41:33,42606.6801,2.0485,2.00,9.00,0.00,0.00,0.00,0.00,0.2499865,4.19167,1.047860912455,8.169099,3.3079E-05,-∞,31.43867,21.44497,8268.361,0.0465,,0,0.000719,25.4202093981296,0.0432071535406839,
2021/11/20 20:51:33,43206.7257,600.0025,2.00,10.00,0.00,0.00,0.00,0.00,0,4.185192,0,8.169099,3.3079E-05,,31.43867,21.44497,8268.361,0.0465,,0,0.000719,25.25648,0.01043022,
2021/11/20 21:06:27,44100.6111,600.0025,2.00,12.00,0.00,0.00,0.00,0.00,0,4.18406,0,8.169099,3.3079E-05,,31.43867,21.44497,8268.361,0.0465,,0,0.000719,25.27644,0.04581034,
2021/11/20 22:06:14,47687.6201,3586.9675,2.00,13.00,0.00,0.00,0.00,0.00,-3.002319,2.499991,-7.505770479129,8.169099,2.990872,3.5980954396156,31.43867,32.15054,8268.396,3586.536,,36.61,65.018957,29.63034,0.05755424,
2021/11/20 22:36:14,49487.6778,1800.0027,2.00,15.00,0.00,0.00,0.00,0.00,0,2.951761,0,8.169099,5.917011E-06,,31.43867,32.15056,8268.396,3586.549,,0,0.000129,25.15419,-0.0367707,
2021/11/21 00:53:27,57720.0201,8232.293799,3.00,7.00,0.00,0.00,0.00,0.00,0.04999638,4.199911,0.20998034632218,11.12385,3.658724E-05,3.80798541928457,42.71749,32.15065,8230.981,0.0415,,0,0.000795,25.44159,0.04237294,
2021/11/21 01:23:27,59520.0679,1800.0031,3.00,8.00,0.00,0.00,0.00,0.00,0,4.186471,0,11.12385,3.658724E-05,,42.71749,32.15065,8230.983,0.0415,,0,0.000795,25.44622,0.02764642,
2021/11/21 01:23:29,59522.1671,2.055,3.00,9.00,0.00,0.00,0.00,0.00,0.2499971,4.191505,1.0478640946355,11.12385,3.658724E-05,-∞,42.71749,32.15065,8230.983,0.0415,,0,0.000795,25.4389385730124,0.0246897934640172,
2021/11/21 01:33:29,60122.2129,600.0023,3.00,10.00,0.00,0.00,0.00,0.00,0,4.185459,0,11.12385,3.658724E-05,,42.71749,32.15065,8230.983,0.0415,,0,0.000795,25.09521,-0.04183888,
2021/11/21 01:48:19,61012.0012,600.0048,3.00,12.00,0.00,0.00,0.00,0.00,0,4.184418,0,11.12385,3.658724E-05,,42.71749,32.15065,8230.983,0.0415,,0,0.000795,25.37717,0.06211281,
2021/11/21 02:47:55,64588.7829,3576.7381,3.00,13.00,0.00,0.00,0.00,0.00,-3.002022,2.499983,-7.505003965626,11.12385,2.982355,3.59942790608996,42.71749,42.83071,8231.02,3576.325,,26.81,64.833804,29.40645,-0.08744538,
2021/11/21 03:17:56,66388.8483,1800.0045,3.00,15.00,0.00,0.00,0.00,0.00,0,2.950639,0,11.12385,2.751852E-06,,42.71749,42.83071,8231.02,3576.328,,0,6E-05,25.19458,-0.04056931,
2021/11/21 05:34:37,74590.2096,8201.3083,4.00,7.00,0.00,0.00,0.00,0.00,0.04999736,4.200034,0.20999061191024,14.07002,2.796855E-05,3.80897223857117,53.96489,42.83079,8200.438,0.039,,0,0.000608,25.22525,-0.005122423,
2021/11/21 06:04:37,76390.2538,1800.0033,4.00,8.00,0.00,0.00,0.00,0.00,0,4.186725,0,14.07002,2.796855E-05,,53.96489,42.83079,8200.439,0.039,,0,0.000608,25.23989,0.01390576,
2021/11/21 06:04:39,76392.3538,2.0585,4.00,9.00,0.00,0.00,0.00,0.00,0.2500297,4.190579,1.0477692101963,14.07002,2.796855E-05,-∞,53.96489,42.83079,8200.439,0.039,,0,0.000608,25.2419976201434,0.00993443661659519,
2021/11/21 06:14:39,76992.4002,600.0029,4.00,10.00,0.00,0.00,0.00,0.00,0,4.185644,0,14.07002,2.796855E-05,,53.96489,42.83079,8200.439,0.039,,0,0.000608,25.37853,0.03846765,
2021/11/21 06:29:52,77905.4819,600.0033,4.00,12.00,0.00,0.00,0.00,0.00,0,4.18442,0,14.07002,2.796855E-05,,53.96489,42.83079,8200.439,0.039,,0,0.000608,25.50077,0.06056368,
2021/11/21 07:29:18,81471.7567,3566.226,4.00,13.00,0.00,0.00,0.00,0.00,-3.002464,2.49999,-7.50612997536,14.07002,2.973854,3.60095257299814,53.96489,53.48531,8200.479,3565.806,,21.14,64.649,29.49391,-0.04134774,
2021/11/21 07:59:19,83271.8139,1800.0034,4.00,15.00,0.00,0.00,0.00,0.00,0,2.951293,0,14.07002,3.669715E-06,,53.96489,53.48531,8200.479,3565.81,,0,8E-05,25.43116,0.08861005,
2021/11/21 07:59:49,83301.8645,30.0076,5.00,17.00,0.00,0.00,0.00,0.00,0,2.9516,0,14.07002,3.669715E-06,,53.96489,53.48531,0,0,,0,8E-05,25.20508,0.03779471,
