Repository: HVES-Battery-Testing-Consortium/LG-HG2

# Battery Testing Consortium (BTC)
The Battery Testing Consortium (BTC) has been developed within the High Voltage and Energy Storage Lab at Oxford Brookes University to provide accurate and comprehensive cell data to Formula Student Electric teams. Through the BTC, we aim to provide FS teams with information for improved and informed decisions for cell selection, pack architecture design, thermal cooling requirements, and end of life predictions. A range of tests are completed to provide a comprehensive electrochemical lithium-ion characterisation for modelling, validation, and battery management parameterisation.

This repository provides two open-source sample datasets of the larger consortium dataset. To join the consortium, visit the [HVES website].

## Total Consortium Cells
|Cell|Chemistry|Nom. Voltage [V]|Nom. Capacity [Ah]|Energy Density [Wh/kg]|
|---|---|---|---|---|
| Samsung 25R  | NMC  | 3.6  | 2.5  | 206  |
|  LG HG2 |  NMC | 3.6  | 3  |  236 |
|  Sony VTC6 | NMC  | 3.6  |  3 |  232 |
|  Melasta SLPB6542126| LCO  | 3.7  | 3.9  | 191  |
|  Melasta SLPB8542126 | LCO  | 3.7  | 5.2  | 189  |
|  Melasta SLPB8346143 | LCO  | 3.7  | 6.3  | 196  |
|  Melasta SLPBB142124  | LCO  | 3.7  | 6.8  | 202  |
|  Melasta SLPB8870175 | LCO  | 3.7  | 12  | 197  |
|  Melasta SLPB7336128HV | NMC  | 3.8  | 3.7  | 204  |
|  Melasta SLPB9542124HV | NMC  | 3.8  | 5.95  | 215  |
|  Melasta SLPBB042126HV | NMC  |  3.8 | 7.5  | 228 |
|  Melasta SLPB7579207HV| NMC  | 3.8  | 15.4  | 227  |

## Notes
* For all tests dated before September 25th, 2021: Offset thermocouple measurements by 1.5°C (i.e. 30°C -> 28.5°C)
* Unless stated otherwise, all cells are stored in a controlled climate at 15°C

## Consortium Overview
An abriged overview describing the tests completed and data organisation can be found in [here]

File: Data/Round1/LG_HG2/Package 5/211121_BTC_POCV_LG_HG2_9_25C/211121_BTC_POCV_LG_HG2_9_25C_Channel_7_Wb_1.CSV (part 1 of 33)
Data_Point,Date_Time,Test_Time(s),Step_Time(s),Cycle_Index,Step_Index,TC_Counter1,TC_Counter2,TC_Counter3,TC_Counter4,Current(A),Voltage(V),Power(W),Charge_Capacity(Ah),Discharge_Capacity(Ah),Charge_Energy(Wh),Discharge_Energy(Wh),ACR(Ohm),dV/dt(V/s),Internal_Resistance(Ohm),dQ/dV(Ah/V),dV/dQ(V/Ah),MetaCode_MV_UD1,MetaCode_MV_UD2,MetaCode_MV_UD3,MetaCode_MV_UD4,MetaCode_MV_UD5,MetaCode_MV_UD6,MetaCode_MV_UD7,MetaCode_MV_UD8,MetaCode_MV_UD9,MetaCode_MV_UD10,MetaCode_MV_UD11,MetaCode_MV_UD12,MetaCode_MV_UD13,MetaCode_MV_UD14,MetaCode_MV_UD15,MetaCode_MV_UD16,Aux_Temperature_1(C),Aux_dT/dt_1(C)
1,2021/11/21 08:39:05,120.002,120.002,1,1,0,0,0,0,0,2.983328,0,0,0,0,0,,0.0000199933401745511,,,,3,-0.5,0.5,0.0399999991059303,4.19999980926514,2.5,0.0500000007450581,0,0,0,0,0,0,0,0,0,25.23377,-0.02656281
2,2021/11/21 08:41:05,240.0004,240.0004,1,1,0,0,0,0,0,2.984385,0,0,0,0,0,,0.000000513688291903236,,0,0,,,,,,,,,,,,,,,,,25.30856,0.003159046
3,2021/11/21 08:43:05,360.0016,360.0016,1,1,0,0,0,0,0,2.985249,0,0,0,0,0,,0.00000687500778440153,,0,0,,,,,,,,,,,,,,,,,25.11582,-0.06471097
4,2021/11/21 08:45:05,480.0021,480.0021,1,1,0,0,0,0,0,2.986547,0,0,0,0,0,,0.0000203075906028971,,0,0,,,,,,,,,,,,,,,,,25.24776,-0.01323223
5,2021/11/21 08:47:05,600.0026,600.0026,1,1,0,0,0,0,0,2.987342,0,0,0,0,0,,0.0000031606618904334,,0,0,,,,,,,,,,,,,,,,,25.07646,-0.06929398
6,2021/11/21 08:49:05,720.0006,720.0006,1,1,0,0,0,0,0,2.988542,0,0,0,0,0,,-0.000020348779798951,,0,0,,,,,,,,,,,,,,,,,25.09837,-0.0187403
7,2021/11/21 08:51:05,840.0008,840.0008,1,1,0,0,0,0,0,2.989538,0,0,0,0,0,,0.0000185693497769535,,0,0,,,,,,,,,,,,,,,,,25.20107,-0.06738007
8,2021/11/21 08:53:05,960.0006,960.0006,1,1,0,0,0,0,0,2.990319,0,0,0,0,0,,0.0000297519491141429,,0,0,,,,,,,,,,,,,,,,,25.28447,0.07334769
9,2021/11/21 08:55:05,1080.0015,1080.0015,1,1,0,0,0,0,0,2.991263,0,0,0,0,0,,-0.0000108662097773049,,0,0,,,,,,,,,,,,,,,,,25.29008,0.0846833
10,2021/11/21 08:57:05,1200.0013,1200.0013,1,1,0,0,0,0,0,2.992168,0,0,0,0,0,,0.00000940468271437567,,0,0,,,,,,,,,,,,,,,,,25.29134,0.04965425
11,2021/11/21 08:59:05,1320.0013,1320.0013,1,1,0,0,0,0,0,2.993063,0,0,0,0,0,,0.0000177013207576238,,0,0,,,,,,,,,,,,,,,,,25.16494,0.04332483
12,2021/11/21 09:01:05,1440.0027,1440.0027,1,1,0,0,0,0,0,2.993891,0,0,0,0,0,,-0.0000218500608752947,,0,,,,,,,,,,,,,,,,,,25.32415,0.05499601
13,2021/11/21 09:03:05,1560.0016,1560.0016,1,1,0,0,0,0,0,2.994606,0,0,0,0,0,,0.0000200328504433855,,0,,,,,,,,,,,,,,,,,,25.03216,-0.05164027
14,2021/11/21 09:05:05,1680.0019,1680.0019,1,1,0,0,0,0,0,2.995382,0,0,0,0,0,,0.0000227979708142811,,0,,,,,,,,,,,,,,,,,,25.05532,-0.06196618
15,2021/11/21 09:07:05,1800.0002,1800.0002,1,1,0,0,0,0,0,2.996348,0,0,0,0,0,,-0.0000386862884624861,,0,,,,,,,,,,,,,,,,,,25.29263,0.05809069
16,2021/11/21 09:09:05,1920.0008,1920.0008,1,1,0,0,0,0,0,2.997045,0,0,0,0,0,,0.00000569013400308904,,0,,,,,,,,,,,,,,,,,,25.22952,-0.0356704
17,2021/11/21 09:11:05,2040.0027,2040.0027,1,1,0,0,0,0,0,2.997764,0,0,0,0,0,,-0.00000181754603545414,,0,,,,,,,,,,,,,,,,,,25.40032,0.03440559
18,2021/11/21 09:13:05,2160.0024,2160.0024,1,1,0,0,0,0,0,2.99848,0,0,0,0,0,,0.0000208617493626662,,0,,,,,,,,,,,,,,,,,,25.33381,0.06070256
19,2021/11/21 09:15:05,2280.0016,2280.0016,1,1,0,0,0,0,0,2.999026,0,0,0,0,0,,-0.0000132354898596532,,0,,,,,,,,,,,,,,,,,,25.37923,0.1198703
20,2021/11/21 09:17:05,2400.0003,2400.0003,1,1,0,0,0,0,0,2.999977,0,0,0,0,0,,0.00000889090824784944,,0,,,,,,,,,,,,,,,,,,25.35699,0.06658256
21,2021/11/21 09:19:05,2520.0008,2520.0008,1,1,0,0,0,0,0,3.000323,0,0,0,0,0,,0.000020386940377648,,0,,,,,,,,,,,,,,,,,,25.2806,0.0312382
22,2021/11/21 09:21:05,2640.0016,2640.0016,1,1,0,0,0,0,0,3.001121,0,0,0,0,0,,0.00000260763204096293,,0,,,,,,,,,,,,,,,,,,25.16199,0.002272129
23,2021/11/21 09:23:05,2760.0004,2760.0004,1,1,0,0,0,0,0,3.001996,0,0,0,0,0,,0.0000322416890412569,,0,,,,,,,,,,,,,,,,,,25.07588,-0.08891642
24,2021/11/21 09:25:05,2880.0019,2880.0019,1,1,0,0,0,0,0,3.002617,0,0,0,0,0,,0.0000110643295556656,,0,,,,,,,,,,,,,,,,,,25.28162,-0.004225373
25,2021/11/21 09:27:05,3000.0016,3000.0016,1,1,0,0,0,0,0,3.00329,0,0,0,0,0,,-0.00000351655603481049,,0,,,,,,,,,,,,,,,,,,25.1429,0.0185883
26,2021/11/21 09:29:05,3120.0016,3120.0016,1,1,0,0,0,0,0,3.003592,0,0,0,0,0,,0.0000278565603366587,,0,,,,,,,,,,,,,,,,,,25.18845,0.01659751
27,2021/11/21 09:31:05,3240.0016,3240.0016,1,1,0,0,0,0,0,3.004367,0,0,0,0,0,,0.00000371439296031895,,0,,,,,,,,,,,,,,,,,,25.2472,0.03431022
28,2021/11/21 09:33:05,3360.0004,3360.0004,1,1,0,0,0,0,0,3.004821,0,0,0,0,0,,-0.0000155678098963108,,0,,,,,,,,,,,,,,,,,,25.07131,-0.06990612
29,2021/11/21 09:35:05,3480.0029,3480.0029,1,1,0,0,0,0,0,3.005491,0,0,0,0,0,,0.0000242606893152697,,0,,,,,,,,,,,,,,,,,,25.10104,0.04514277
30,2021/11/21 09:37:05,3600.0035,3600.0035,1,1,0,0,0,0,0,3.006174,0,0,0,0,0,,0.0000389587003155611,,0,,,,,,,,,,,,,,,,,,24.99213,-0.03868341
31,2021/11/21 09:37:05,3600.0056,3600.0056,1,1,0,0,0,0,0,3.006174,0,0,0,0,0,,0.0000389587003155611,0,0,0,,,,,,,,,,,,,,,,,24.99213,-0.03868341
32,2021/11/21 09:37:10,3605.0475,5.0002,1,2,0,0,0,0,1.500511,3.078031,4.618619373841,0.001956063,0.0000269348,0.005997295,0.00008096948,,0.00432947278022766,,0.105263598263264,14.3755702972412,,,,,,,,,,,,,,,,,25.23692,0.03134489
33,2021/11/21 09:37:15,3610.0474,10.0001,1,2,0,0,0,0,1.500496,3.095798,4.645232515808,0.004041678,0.0000269348,0.01243583,0.00008096948,,0.00340235000476241,,0.119234502315521,8.80601215362549,,,,,,,,,,,,,,,,,25.36768,0.06166816
34,2021/11/21 09:37:20,3615.0483,15.001,1,2,0,0,0,0,1.500076,3.110901,4.666587928476,0.006125741,0.0000269348,0.01890365,0.00008096948,,0.00301700597628951,,0.138053700327873,7.18859910964966,,,,,,,,,,,,,,,,,25.34049,0.0116241
35,2021/11/21 09:37:25,3620.0499,20.0026,1,2,0,0,0,0,1.500275,3.124548,4.6876812507,0.008210303,0.0000269348,0.02540314,0.00008096948,,0.00273785996250808,,0.154595494270325,7.02774286270142,,,,,,,,,,,,,,,,,25.24367,0.03488123
36,2021/11/21 09:37:30,3625.0474,25.0001,1,2,0,0,0,0,1.500443,3.137215,4.707212286245,0.01029071,0.0000269348,0.03191682,0.00008096948,,0.00233207107521594,,0.169607803225517,6.31655883789063,,,,,,,,,,,,,,,,,25.16051,0.04777491
37,2021/11/21 09:37:35,3630.0494,30.0021,1,2,0,0,0,0,1.500603,3.148666,4.724897645598,0.01237741,0.0000269348,0.03847511,0.00008096948,,0.00184485502541065,,0.179590299725533,5.54657077789307,,,,,,,,,,,,,,,,,25.02587,-0.09564698
38,2021/11/21 09:37:40,3635.0502,35.0029,1,2,0,0,0,0,1.500633,3.159374,4.741060883742,0.01446178,0.0000269348,0.04504909,0.00008096948,,0.00223220395855606,,0.201076999306679,5.18241596221924,,,,,,,,,,,,,,,,,24.99339,-0.09212375
39,2021/11/21 09:37:45,3640.0484,40.0011,1,2,0,0,0,0,1.500732,3.169181,4.756091340492,0.01654463,0.0000269348,0.0516397,0.00008096948,,0.00199866993352771,,0.210270598530769,4.74369096755981,,,,,,,,,,,,,,,,,25.00707,-0.04253089
40,2021/11/21 09:37:50,3645.0486,45.0013,1,2,0,0,0,0,1.500633,3.178393,4.769601422769,0.01862641,0.0000269348,0.05824691,0.00008096948,,0.00187491904944181,,0.227669194340706,,,,,,,,,,,,,,,,,,25.00581,-0.04433632
41,2021/11/21 09:37:55,3650.0485,50.0012,1,2,0,0,0,0,1.499489,3.187243,4.779235818827,0.0207114,0.0000269348,0.06488303,0.00008096948,,0.00159713195171207,,0.233434900641441,4.3830418586731,,,,,,,,,,,,,,,,,25.00177,-0.06823838
42,2021/11/21 09:38:00,3655.0493,55.002,1,2,0,0,0,0,1.500458,3.195371,4.794519979918,0.02279169,0.0000269348,0.07152189,0.00008096948,,0.00163085304666311,,0.259059309959412,4.21172094345093,,,,,,,,,,,,,,,,,25.11691,-0.0669688
43,2021/11/21 09:38:05,3660.0497,60.0024,1,2,0,0,0,0,1.500824,3.20338,4.80770958512,0.02487749,0.0000269348,0.07819526,0.00008096948,,0.0016825309721753,,0.250369995832443,3.95876097679138,,,,,,,,,,,,,,,,,25.19517,0.05632818
44,2021/11/21 09:38:10,3665.0481,65.0008,1,2,0,0,0,0,1.500549,3.210923,4.818147296727,0.02696166,0.0000269348,0.08487949,0.00008096948,,0.00153458898421377,,0.28720098733902,3.6910879611969,,,,,,,,,,,,,,,,,25.24897,0.07958472
45,2021/11/21 09:38:15,3670.0492,70.0019,1,2,0,0,0,0,1.500565,3.218184,4.82909427396,0.02904653,0.0000269348,0.09158134,0.00008096948,,0.00175511499401182,,0.272540986537933,,,,,,,,,,,,,,,,,,25.25354,0.01156986
46,2021/11/21 09:38:20,3675.0488,75.0015,1,2,0,0,0,0,1.500931,3.225099,4.840651067169,0.03112902,0.0000269348,0.09829031,0.00008096948,,0.00135817495174706,,0.293796896934509,3.52952909469604,,,,,,,,,,,,,,,,,25.32009,0.03768861
47,2021/11/21 09:38:25,3680.0489,80.0016,1,2,0,0,0,0,1.500458,3.231782,4.849153156156,0.03321382,0.0000269348,0.1050209,0.00008096948,,0.00138397794216871,,0.310003697872162,3.2763090133667,,,,,,,,,,,,,,,,,25.29439,0.08175075
48,2021/11/21 09:38:30,3685.0493,85.002,1,2,0,0,0,0,1.500397,3.238225,4.858623075325,0.03529804,0.0000269348,0.1117634,0.00008096948,,0.00135326897725463,,0.318018287420273,,,,,,,,,,,,,,,,,,25.29311,0.04468977
49,2021/11/21 09:38:35,3690.0478,90.0005,1,2,0,0,0,0,1.500366,3.244232,4.867535388912,0.03737894,0.0000269348,0.1185083,0.00008096948,,0.00114813400432467,,0.328261286020279,3.10633206367493,,,,,,,,,,,,,,,,,25.30367,-0.02062917
50,2021/11/21 09:38:40,3695.0483,95.001,1,2,0,0,0,0,1.500931,3.250426,4.878665146606,0.0394614,0.0000269348,0.1252712,0.00008096948,,0.00105696194805205,,0.343670397996902,2.96426296234131,,,,,,,,,,,,,,,,,25.34508,0.09411454
51,2021/11/21 09:38:45,3700.0487,100.0014,1,2,0,0,0,0,1.500237,3.256397,4.885367266089,0.04154452,0.0000269348,0.1320486,0.00008096948,,0.00105724995955825,,0.349269688129425,,,,,,,,,,,,,,,,,,25.27762,0.03990114
52,2021/11/21 09:38:50,3705.0503,105.003,1,2,0,0,0,0,1.500488,3.262254,4.894972979952,0.04363187,0.0000269348,0.1388518,0.00008096948,,0.00127599795814604,,0.350935906171799,2.8296229839325,,,,,,,,,,,,,,,,,25.30461,0.07193923
53,2021/11/21 09:38:55,3710.0491,110.0018,1,2,0,0,0,0,1.500511,3.267643,4.903134265573,0.04571251,0.0000269348,0.1456449,0.00008096948,,0.00106423103716224,,0.365348786115646,,,,,,,,,,,,,,,,,,25.27798,0.09144783
54,2021/11/21 09:39:00,3715.0484,115.0011,1,2,0,0,0,0,1.500397,3.273039,4.910857896483,0.04779596,0.0000269348,0.1524586,0.00008096948,,0.00110920099541545,,0.382441699504852,2.68238806724548,,,,,,,,,,,,,,,,,25.30826,0.03728151
55,2021/11/21 09:39:05,3720.0473,120,1,2,0,0,0,0,1.50013,3.278477,4.91814170201,0.04988148,0.0000269348,0.1592901,0.00008096948,,0.00101737899240106,,0.37952521443367,,,,,,,,,,,,,,,,,,25.32501,0.03170609
56,2021/11/21 09:39:10,3725.0481,125.0008,1,2,0,0,0,0,1.500511,3.283496,4.926921866456,0.05196361,0.0000269348,0.1661215,0.00008096948,,0.00104240700602531,,0.396066099405289,2.55743002891541,,,,,,,,,,,,,,,,,25.30367,0.08555889
57,2021/11/21 09:39:15,3730.0496,130.0023,1,2,0,0,0,0,1.500038,3.288457,4.932810461366,0.05404844,0.0000269348,0.1729722,0.00008096948,,0.0010830860119313,,0.414947509765625,,,,,,,,,,,,,,,,,,25.28819,0.08932352
58,2021/11/21 09:39:20,3735.0507,135.0034,1,2,0,0,0,0,1.500328,3.293319,4.941058708632,0.05613487,0.0000269348,0.1798385,0.00008096948,,0.000864714500494301,,0.415469706058502,2.42562794685364,,,,,,,,,,,,,,,,,25.22362,-0.06407917
59,2021/11/21 09:39:25,3740.0488,140.0015,1,2,0,0,0,0,1.500328,3.298227,4.948422318456,0.0582167,0.0000269348,0.1866998,0.00008096948,,0.00114533805754036,,0.432109296321869,,,,,,,,,,,,,,,,,,25.0912,-0.05227327
60,2021/11/21 09:39:30,3745.0491,145.0018,1,2,0,0,0,0,1.500328,3.302767,4.955233807576,0.06029925,0.0000269348,0.1935733,0.00008096948,,0.000923544517718256,,0.424637705087662,2.3109130859375,,,,,,,,,,,,,,,,,24.98773,-0.03239512
61,2021/11/21 09:39:35,3750.0483,150.001,1,2,0,0,0,0,1.500259,3.307276,4.961770584484,0.0623829,0.0000269348,0.20046,0.00008096948,,0.000884676410350949,,0.446226090192795,,,,,,,,,,,,,,,,,,24.99087,0.004779696
62,2021/11/21 09:39:40,3755.0504,155.0031,1,2,0,0,0,0,1.500587,3.311874,4.969755070038,0.06446613,0.0000269348,0.2073546,0.00008096948,,0.000995869864709675,,0.459493100643158,2.19438600540161,,,,,,,,,,,,,,,,,25.08083,-0.03356934
63,2021/11/21 09:39:45,3760.0482,160.0009,1,2,0,0,0,0,1.500488,3.316261,4.976009835368,0.06654951,0.0000269348,0.214259,0.00008096948,,0.000743577373214066,,0.483404785394669,,,,,,,,,,,,,,,,,,25.19721,-0.0366348
64,2021/11/21 09:39:50,3765.0478,165.0005,1,2,0,0,0,0,1.50058,3.320422,4.98255884476,0.0686336,0.0000269348,0.2211746,0.00008096948,,0.000622066610958427,,0.480474710464478,2.10316610336304,,,,,,,,,,,,,,,,,25.32594,0.05216718
65,2021/11/21 09:39:55,3770.0487,170.0014,1,2,0,0,0,0,1.500458,3.324512,4.988290626496,0.07071622,0.0000269348,0.2280942,0.00008096948,,0.000863802502863109,,0.496711313724518,,,,,,,,,,,,,,,,,,25.31227,-0.0654459
66,2021/11/21 09:40:00,3775.0496,175.0023,1,2,0,0,0,0,1.500122,3.328607,4.993316590054,0.07280035,0.0000269348,0.2350274,0.00008096948,,0.000837541476357728,,0.499915897846222,,,,,,,,,,,,,,,,,,25.29931,-0.08292615
67,2021/11/21 09:40:05,3780.0501,180.0028,1,2,0,0,0,0,1.49987,3.332718,4.99864374666,0.07488425,0.0000269348,0.2419682,0.00008096948,,0.000822419475298375,,,1.98191797733307,,,,,,,,,,,,,,,,,25.26009,-0.03923893
68,2021/11/21 09:40:10,3785.048,185.0007,1,2,0,0,0,0,1.500732,3.336493,5.007181812876,0.07696979,0.0000269348,0.2489227,0.00008096948,,0.000765935925301164,,0.521672010421753,,,,,,,,,,,,,,,,,,25.20558,-0.0212574
69,2021/11/21 09:40:15,3790.048,190.0007,1,2,0,0,0,0,1.500618,3.34032,5.01254431776,0.07905211,0.0000269348,0.2558745,0.00008096948,,0.000735632318537682,,0.532702088356018,1.91253101825714,,,,,,,,,,,,,,,,,25.16636,-0.06099105
70,2021/11/21 09:40:20,3795.0484,195.0011,1,2,0,0,0,0,1.500771,3.344283,5.019002942193,0.08113559,0.0000269348,0.2628381,0.00008096948,,0.000696337490808219,,0.561106324195862,,,,,,,,,,,,,,,,,,25.13043,-0.08430421
71,2021/11/21 09:40:25,3800.0489,200.0016,1,2,0,0,0,0,1.500259,3.347708,5.022429056372,0.08321948,0.0000269348,0.2698106,0.00008096948,,0.000787073280662298,,,,,,,,,,,,,,,,,,,,25.09302,0.02927721
72,2021/11/21 09:40:30,3805.048,205.0007,1,2,0,0,0,0,1.500259,3.351277,5.027783480743,0.08530378,0.0000269348,0.2767921,0.00008096948,,0.000625348009634763,,0.578482091426849,1.73119401931763,,,,,,,,,,,,,,,,,25.12549,-0.04331827
73,2021/11/21 09:40:35,3810.048,210.0007,1,2,0,0,0,0,1.500854,3.354756,5.034998961624,0.08738338,0.0000269348,0.2837652,0.00008096948,,0.000825731083750725,,0.600170910358429,,,,,,,,,,,,,,,,,,25.26084,-0.02740681
74,2021/11/21 09:40:40,3815.049,215.0017,1,2,0,0,0,0,1.500366,3.358353,5.038758657198,0.0894709,0.0000269348,0.290772,0.00008096948,,0.000834943377412856,,,,,,,,,,,,,,,,,,,,25.3766,0.007420778
75,2021/11/21 09:40:45,3820.0496,220.0023,1,2,0,0,0,0,1.500725,3.361494,5.04467808315,0.09155433,0.0000269348,0.2977722,0.00008096948,,0.000810778292361647,,0.612887322902679,1.6715259552002,,,,,,,,,,,,,,,,,25.08464,-0.1081651
76,2021/11/21 09:40:50,3825.0491,225.0018,1,2,0,0,0,0,1.500435,3.364686,5.04849263841,0.09363762,0.0000269348,0.3047787,0.00008096948,,0.000627264671493322,,0.630014598369598,,,,,,,,,,,,,,,,,,25.23895,-0.07714093
77,2021/11/21 09:40:55,3830.0475,230.0002,1,2,0,0,0,0,1.500473,3.368015,5.053615571095,0.09571987,0.0000269348,0.3117885,0.00008096948,,0.000574644072912633,,,,,,,,,,,,,,,,,,,,25.40562,0.05403817
78,2021/11/21 09:41:00,3835.0486,235.0013,1,2,0,0,0,0,1.500381,3.371355,5.058316986255,0.09780365,0.0000269348,0.3188099,0.00008096948,,0.00066917622461915,,0.627853870391846,1.55711603164673,,,,,,,,,,,,,,,,,25.18185,-0.06240427
79,2021/11/21 09:41:05,3840.0496,240.0023,1,2,0,0,0,0,1.500259,3.373988,5.061855862892,0.09988997,0.0000269348,0.3258463,0.00008096948,,0.000704257981851697,,0.697718918323517,,,,,,,,,,,,,,,,,,25.33888,-0.03043294
80,2021/11/21 09:41:10,3845.0493,245.002,1,2,0,0,0,0,1.499832,3.377107,5.065093146024,0.1019732,0.0000269348,0.3328784,0.00008096948,,0.00064100231975317,,,,,,,,,,,,,,,,,,,,25.30115,-0.02434313
81,2021/11/21 09:41:15,3850.0478,250.0005,1,2,0,0,0,0,1.500435,3.380001,5.071471800435,0.1040554,0.0000269348,0.3399132,0.00008096948,,0.000654031115118414,,0.700415670871735,1.43276596069336,,,,,,,,,,,,,,,,,25.25262,-0.05247831
82,2021/11/21 09:41:20,3855.0479,255.0006,1,2,0,0,0,0,1.500275,3.38289,5.07526529475,0.1061388,0.0000269348,0.3469579,0.00008096948,,0.000488167890580371,,,,,,,,,,,,,,,,,,,,25.37899,0.05824268
83,2021/11/21 09:41:25,3860.0495,260.0022,1,2,0,0,0,0,1.500549,3.385441,5.080020107109,0.1082237,0.0000269348,0.3540139,0.00008096948,,0.00056315417168662,,0.744653284549713,,,,,,,,,,,,,,,,,,25.11527,-0.06881416
84,2021/11/21 09:41:30,3865.0488,265.0015,1,2,0,0,0,0,1.500237,3.388107,5.082963481359,0.110308,0.0000269348,0.3610729,0.00008096948,,0.000569326686672866,,,,,,,,,,,,,,,,,,,,25.46632,0.08678555
85,2021/11/21 09:41:35,3870.0487,270.0014,1,2,0,0,0,0,1.500366,3.390832,5.087489044512,0.112387,0.0000269348,0.3681199,0.00008096948,,0.000503749120980501,,0.775877773761749,1.33418405056,,,,,,,,,,,,,,,,,25.27671,0.03961802
86,2021/11/21 09:41:40,3875.0488,275.0015,1,2,0,0,0,0,1.500221,3.39331,5.09071492151,0.1144731,0.0000269348,0.3751961,0.00008096948,,0.000561997119802982,,,,,,,,,,,,,,,,,,,,25.18424,-0.005978942
87,2021/11/21 09:41:45,3880.0487,280.0014,1,2,0,0,0,0,1.500343,3.395754,5.094795743622,0.1165542,0.0000269348,0.3822606,0.00008096948,,0.000512460828758776,,0.81380558013916,,,,,,,,,,,,,,,,,,25.49291,0.1004004
88,2021/11/21 09:41:50,3885.0495,285.0022,1,2,0,0,0,0,1.500404,3.398191,5.098659369164,0.1186418,0.0000269348,0.3893523,0.00008096948,,0.000508875120431185,,,,,,,,,,,,,,,,,,,,25.39977,0.07585168
89,2021/11/21 09:41:55,3890.0504,290.0031,1,2,0,0,0,0,1.500343,3.400608,5.102078408544,0.1207248,0.0000269348,0.3964331,0.00008096948,,0.000406541803386062,,0.855677127838135,1.18927800655365,,,,,,,,,,,,,,,,,25.20503,-0.05630553
90,2021/11/21 09:42:00,3895.0477,295.0004,1,2,0,0,0,0,1.500237,3.402718,5.104883444166,0.1228087,0.0000269348,0.4035216,0.00008096948,,0.000399648590246215,,,,,,,,,,,,,,,,,,,,25.20319,-0.07602632
91,2021/11/21 09:42:05,3900.0482,300.0009,1,2,0,0,0,0,1.500252,3.404826,5.108097016152,0.1248927,0.0000269348,0.4106154,0.00008096948,,0.000354132993379608,,0.938184678554535,,,,,,,,,,,,,,,,,,25.16562,-0.07095158
92,2021/11/21 09:42:10,3905.0473,305,1,2,0,0,0,0,1.500038,3.406941,5.110540963758,0.1269751,0.0000269348,0.4177083,0.00008096948,,0.000360888108843938,,,,,,,,,,,,,,,,,,,,25.30733,0.03389478
93,2021/11/21 09:42:15,3910.05,310.0027,1,2,0,0,0,0,1.499985,3.40926,5.1138388611,0.1290579,0.0000269348,0.4248068,0.00008096948,,0.000318707490805537,,0.989501416683197,1.04104495048523,,,,,,,,,,,,,,,,,25.45976,0.06154656
94,2021/11/21 09:42:20,3915.0493,315.002,1,2,0,0,0,0,1.499855,3.411076,5.11611939398,0.1311429,0.0000269348,0.431917,0.00008096948,,0.000397793395677581,,,,,,,,,,,,,,,,,,,,25.52064,0.04888177
95,2021/11/21 09:42:25,3920.0477,320.0004,1,2,0,0,0,0,1.500069,3.412992,5.119723496448,0.1332229,0.0000269348,0.439014,0.00008096948,,0.000396050309063867,,,,,,,,,,,,,,,,,,,,25.45666,0.01133621
96,2021/11/21 09:42:30,3925.0476,325.0003,1,2,0,0,0,0,1.50029,3.415051,5.12356686479,0.1353066,0.0000269348,0.4461278,0.00008096948,,0.000342701008776203,,1.04174995422363,,,,,,,,,,,,,,,,,,25.35403,-0.03713906
97,2021/11/21 09:42:35,3930.0473,330,1,2,0,0,0,0,1.500275,3.416804,5.1261456211,0.1373922,0.0000269348,0.4532523,0.00008096948,,0.000330904498696327,,,,,,,,,,,,,,,,,,,,25.21981,-0.04022956
98,2021/11/21 09:42:40,3935.0501,335.0028,1,2,0,0,0,0,1.500343,3.418575,5.129035071225,0.1394762,0.0000269348,0.4603747,0.00008096948,,0.000300530809909105,,,,,,,,,,,,,,,,,,,,25.27031,-0.02511442
99,2021/11/21 09:42:45,3940.049,340.0017,1,2,0,0,0,0,1.499931,3.420467,5.130464487777,0.141558,0.0000269348,0.4674932,0.00008096948,,0.000365760002750903,,1.16838502883911,0.904455602169037,,,,,,,,,,,,,,,,,25.3945,0.007635355
100,2021/11/21 09:42:50,3945.0481,345.0008,1,2,0,0,0,0,1.500496,3.422148,5.134919385408,0.1436424,0.0000269348,0.4746245,0.00008096948,,0.000375559786334634,,,,,,,,,,,,,,,,,,,,25.61033,0.05389035
101,2021/11/21 09:42:55,3950.0505,350.0032,1,2,0,0,0,0,1.500343,3.423816,5.136898368888,0.1457263,0.0000269348,0.4817573,0.00008096948,,0.000259322987403721,,,,,,,,,,,,,,,,,,,,25.38591,-0.05680144
102,2021/11/21 09:43:00,3955.049,355.0017,1,2,0,0,0,0,1.500122,3.425079,5.138036359638,0.1478101,0.0000269348,0.4888932,0.00008096948,,0.00032924278639257,,1.24102103710175,,,,,,,,,,,,,,,,,,25.30206,-0.09575963
103,2021/11/21 09:43:05,3960.0476,360.0003,1,2,0,0,0,0,1.500259,3.426747,5.141008027473,0.1498903,0.0000269348,0.4960203,0.00008096948,,0.000396124989492819,,,,,,,,,,,,,,,,,,,,25.5704,0.01110733
104,2021/11/21 09:43:10,3965.0505,365.0032,1,2,0,0,0,0,1.500198,3.428353,5.143208313894,0.1519771,0.0000269348,0.5031728,0.00008096948,,0.00028229909366928,,,,,,,,,,,,,,,,,,,,25.54691,-0.0288868
105,2021/11/21 09:43:15,3970.0485,370.0012,1,2,0,0,0,0,1.500092,3.4296,5.1447155232,0.1540595,0.0000269348,0.5103134,0.00008096948,,0.000258327811025083,,1.34362900257111,0.77214241027832,,,,,,,,,,,,,,,,,25.32155,-0.113523
106,2021/11/21 09:43:20,3975.0475,375.0002,1,2,0,0,0,0,1.500038,3.431263,5.147024887994,0.156143,0.0000269348,0.5174612,0.00008096948,,0.000265274604316801,,,,,,,,,,,,,,,,,,,,25.48968,-0.06667495
107,2021/11/21 09:43:25,3980.0476,380.0003,1,2,0,0,0,0,1.500038,3.432591,5.149016938458,0.1582266,0.0000269348,0.5246121,0.00008096948,,0.000305154302623123,,,,,,,,,,,,,,,,,,,,25.69251,0.04859805
108,2021/11/21 09:43:30,3985.0475,385.0002,1,2,0,0,0,0,1.500237,3.434212,5.152131908244,0.1603082,0.0000269348,0.531759,0.00008096948,,0.000323471991578117,,1.42638397216797,,,,,,,,,,,,,,,,,,25.52229,-0.02722025
109,2021/11/21 09:43:35,3990.0493,390.002,1,2,0,0,0,0,1.500145,3.435479,5.153716644455,0.1623919,0.0000269348,0.5389161,0.00008096948,,0.000245693692704663,,,,,,,,,,,,,,,,,,,,25.40724,-0.07484436
110,2021/11/21 09:43:40,3995.0502,395.0029,1,2,0,0,0,0,1.500496,3.436772,5.156862638912,0.1644773,0.0000269348,0.5460818,0.00008096948,,0.000238151696976274,,,,,,,,,,,,,,,,,,,,25.65078,0.06953895
111,2021/11/21 09:43:45,4000.0494,400.0021,1,2,0,0,0,0,1.500542,3.438037,5.158918916054,0.1665591,0.0000269348,0.5532381,0.00008096948,,0.000257617008173838,,,,,,,,,,,,,,,,,,,,25.71289,0.07455111
112,2021/11/21 09:43:50,4005.0495,405.0022,1,2,0,0,0,0,1.500351,3.43956,5.16054728556,0.1686444,0.0000269348,0.560409,0.00008096948,,0.000247424613917246,,1.55211305618286,0.6708003282547,,,,,,,,,,,,,,,,,25.56364,0.05439162
113,2021/11/21 09:43:55,4010.0473,410,1,2,0,0,0,0,1.500168,3.44067,5.16158303256,0.1707247,0.0000269348,0.5675654,0.00008096948,,0.000197475994355045,,,,,,,,,,,,,,,,,,,,25.40071,-0.05865335
114,2021/11/21 09:44:00,4015.0485,415.0012,1,2,0,0,0,0,1.499977,3.441981,5.162892334437,0.1728096,0.0000269348,0.5747401,0.00008096948,,0.000263318506767973,,,,,,,,,,,,,,,,,,,,25.6165,0.02396882
115,2021/11/21 09:44:05,4020.0474,420.0001,1,2,0,0,0,0,1.499931,3.443295,5.164704912645,0.174891,0.0000269348,0.5819057,0.00008096948,,0.000252617202932015,,,,,,,,,,,,,,,,,,,,25.7834,0.05505383
116,2021/11/21 09:44:10,4025.0497,425.0024,1,2,0,0,0,0,1.500145,3.444462,5.16719244699,0.176977,0.0000269348,0.5890895,0.00008096948,,0.000268631003564224,,1.67492496967316,,,,,,,,,,,,,,,,,,25.74351,-0.002503991
117,2021/11/21 09:44:15,4030.0481,430.0008,1,2,0,0,0,0,1.500496,3.445481,5.169930458576,0.1790607,0.0000269348,0.5962683,0.00008096948,,0.000272103905444965,,,,,,,,,,,,,,,,,,,,25.65459,0.00938952
118,2021/11/21 09:44:20,4035.0478,435.0005,1,2,0,0,0,0,1.500252,3.446995,5.17136114274,0.1811431,0.0000269348,0.6034446,0.00008096948,,0.000248191994614899,,,,,,,,,,,,,,,,,,,,25.55198,0.01577318
119,2021/11/21 09:44:25,4040.0506,440.0033,1,2,0,0,0,0,1.500443,3.448208,5.173839556144,0.1832278,0.0000269348,0.6106318,0.00008096948,,0.000295549398288131,,,,,,,,,,,,,,,,,,,,25.45759,-0.04840672
120,2021/11/21 09:44:30,4045.0492,445.0019,1,2,0,0,0,0,1.500145,3.44921,5.17431513545,0.1853094,0.0000269348,0.6178105,0.00008096948,,0.000276275590294972,,1.73397994041443,0.593214929103851,,,,,,,,,,,,,,,,,25.47928,-0.09539068
121,2021/11/21 09:44:35,4050.0486,450.0013,1,2,0,0,0,0,1.500473,3.450371,5.177188525483,0.187392,0.0000269348,0.6249951,0.00008096948,,0.000213987499591894,,,,,,,,,,,,,,,,,,,,25.55162,-0.07744431
122,2021/11/21 09:44:40,4055.0474,455.0001,1,2,0,0,0,0,1.500801,3.451545,5.180082187545,0.1894777,0.0000269348,0.6321929,0.00008096948,,0.000314025703119114,,,,,,,,,,,,,,,,,,,,25.6258,0.04537344
123,2021/11/21 09:44:45,4060.0484,460.0011,1,2,0,0,0,0,1.500839,3.452868,5.182198956252,0.1915597,0.0000269348,0.6393805,0.00008096948,,0.000187435900443234,,,,,,,,,,,,,,,,,,,,25.67061,-0.01554489
124,2021/11/21 09:44:50,4065.0494,465.0021,1,2,0,0,0,0,1.500565,3.453918,5.18282846367,0.1936454,0.0000269348,0.646583,0.00008096948,,0.000216883301618509,,,,,,,,,,,,,,,,,,,,25.78304,-0.05264342
125,2021/11/21 09:44:55,4070.0475,470.0002,1,2,0,0,0,0,1.500168,3.454926,5.182969427568,0.1957265,0.0000269348,0.6537718,0.00008096948,,,,1.74744594097137,,,,,,,,,,,,,,,,,,25.91127,0.05557179
126,2021/11/21 09:45:00,4075.0485,475.0012,1,2,0,0,0,0,1.50013,3.456222,5.18478230886,0.1978108,0.0000269348,0.6609741,0.00008096948,,0.000168816099176183,,,,,,,,,,,,,,,,,,,,25.91401,0.08773327
127,2021/11/21 09:45:05,4080.0493,480.002,1,2,0,0,0,0,1.500511,3.457169,5.187520113359,0.1998929,0.0000269348,0.6681713,0.00008096948,,0.000280249194474891,,,,,,,,,,,,,,,,,,,,25.81056,0.03730834
128,2021/11/21 09:45:10,4085.048,485.0007,1,2,0,0,0,0,1.500275,3.458242,5.18831401655,0.2019746,0.0000269348,0.6753694,0.00008096948,,0.000185243596206419,,,,,,,,,,,,,,,,,,,,25.6258,-0.06727636
129,2021/11/21 09:45:15,4090.0487,490.0014,1,2,0,0,0,0,1.499908,3.459361,5.188723238788,0.2040605,0.0000269348,0.682584,0.00008096948,,0.000230298304813914,,1.98051500320435,0.544160723686218,,,,,,,,,,,,,,,,,25.73218,-0.04816711
130,2021/11/21 09:45:20,4095.048,495.0007,1,2,0,0,0,0,1.500473,3.460489,5.192370311297,0.2061435,0.0000269348,0.6897908,0.00008096948,,0.000209843507036567,,,,,,,,,,,,,,,,,,,,25.80781,-0.04758418
131,2021/11/21 09:45:25,4100.0492,500.0019,1,2,0,0,0,0,1.500565,3.461265,5.193853114725,0.2082298,0.0000269348,0.6970111,0.00008096948,,,,,,,,,,,,,,,,,,,,,,25.88159,0.08669972
132,2021/11/21 09:45:30,4105.0501,505.0028,1,2,0,0,0,0,1.499931,3.462423,5.193395592813,0.2103115,0.0000269348,0.7042179,0.00008096948,,0.000194189793546684,,,,,,,,,,,,,,,,,,,,25.96881,0.1106006
133,2021/11/21 09:45:35,4110.0505,510.0032,1,2,0,0,0,0,1.500107,3.463403,5.195475084121,0.2123966,0.0000269348,0.7114385,0.00008096948,,0.000161000192747451,,,,,,,,,,,,,,,,,,,,25.95753,0.02230585
134,2021/11/21 09:45:40,4115.0499,515.0026,1,2,0,0,0,0,1.500275,3.464464,5.1976487276,0.2144786,0.0000269348,0.7186503,0.00008096948,,0.000257617008173838,,1.97755396366119,,,,,,,,,,,,,,,,,,25.98504,0.06217241
135,2021/11/21 09:45:45,4120.0484,520.0011,1,2,0,0,0,0,1.499985,3.465335,5.197950519975,0.2165623,0.0000269348,0.7258702,0.00008096948,,,,,,,,,,,,,,,,,,,,,,25.96063,0.09033799
136,2021/11/21 09:45:50,4125.05,525.0027,1,2,0,0,0,0,1.500122,3.4663,5.1998728886,0.2186453,0.0000269348,0.7330896,0.00008096948,,0.000143219600431621,,,,,,,,,,,,,,,,,,,,25.85098,-0.05503654
137,2021/11/21 09:45:55,4130.0477,530.0004,1,2,0,0,0,0,1.499619,3.467238,5.199535982322,0.2207298,0.0000269348,0.7403157,0.00008096948,,0.000259708991507068,,,,,,,,,,,,,,,,,,,,25.73295,0.07193863
138,2021/11/21 09:46:00,4135.0475,535.0002,1,2,0,0,0,0,1.499886,3.468096,5.201748637056,0.222811,0.0000269348,0.7475328,0.00008096948,,0.000235276005696505,,,,,,,,,,,,,,,,,,,,25.6659,-0.1016676
139,2021/11/21 09:46:05,4140.0475,540.0002,1,2,0,0,0,0,1.500313,3.468858,5.204372752554,0.2248964,0.0000269348,0.7547663,0.00008096948,,0.000201067901798524,,,,,,,,,,,,,,,,,,,,25.77959,0.007690191
140,2021/11/21 09:46:10,4145.05,545.0027,1,2,0,0,0,0,1.500053,3.469749,5.204807396697,0.2269799,0.0000269348,0.7619945,0.00008096948,,0.000210537196835503,,2.35720109939575,0.454739511013031,,,,,,,,,,,,,,,,,25.94827,-0.04890203
141,2021/11/21 09:46:15,4150.05,550.0027,1,2,0,0,0,0,1.500237,3.4707,5.2068725559,0.2290618,0.0000269348,0.7692192,0.00008096948,,,,,,,,,,,,,,,,,,,,,,26.00905,0.09225786
142,2021/11/21 09:46:20,4155.0474,555.0001,1,2,0,0,0,0,1.500092,3.471452,5.207497373584,0.2311449,0.0000269348,0.7764496,0.00008096948,,0.000149073704960756,,,,,,,,,,,,,,,,,,,,25.74131,-0.08328557
143,2021/11/21 09:46:25,4160.0504,560.0031,1,2,0,0,0,0,1.499985,3.471928,5.20783992108,0.2332289,0.0000269348,0.7836845,0.00008096948,,0.000192486098967493,,,,,,,,,,,,,,,,,,,,25.72035,-0.08853972
144,2021/11/21 09:46:30,4165.0489,565.0016,1,2,0,0,0,0,1.500076,3.472793,5.209453432268,0.2353114,0.0000269348,0.790916,0.00008096948,,,,,,,,,,,,,,,,,,,,,,25.90943,-0.03694177
145,2021/11/21 09:46:35,4170.0474,570.0001,1,2,0,0,0,0,1.499962,3.473631,5.210314502022,0.2373947,0.0000269348,0.7981516,0.00008096948,,0.000112363799416926,,,,,,,,,,,,,,,,,,,,26.04675,0.09806275
146,2021/11/21 09:46:40,4175.0488,575.0015,1,2,0,0,0,0,1.499748,3.474184,5.210400505632,0.2394763,0.0000269348,0.8053826,0.00008096948,,,,2.76389002799988,,,,,,,,,,,,,,,,,,26.04059,0.007353425
147,2021/11/21 09:46:45,4180.0477,580.0004,1,2,0,0,0,0,1.500214,3.474713,5.212813088582,0.2415595,0.0000269348,0.8126208,0.00008096948,,0.000130470696603879,,,,,,,,,,,,,,,,,,,,25.90252,0.04786372
148,2021/11/21 09:46:50,4185.0491,585.0018,1,2,0,0,0,0,1.500168,3.475574,5.213944896432,0.2436439,0.0000269348,0.8198642,0.00008096948,,0.000180503004230559,,,,,,,,,,,,,,,,,,,,25.75862,-0.09044528
149,2021/11/21 09:46:55,4190.0496,590.0023,1,2,0,0,0,0,1.500198,3.476197,5.214983787006,0.2457252,0.0000269348,0.8270985,0.00008096948,,,,,,,,,,,,,,,,,,,,,,25.80836,-0.08606732
150,2021/11/21 09:47:00,4195.0477,595.0004,1,2,0,0,0,0,1.499977,3.476625,5.214857537625,0.2478092,0.0000269348,0.8343433,0.00008096948,,0.00011764819646487,,,,,,,,,,,,,,,,,,,,26.06405,0.06418169
151,2021/11/21 09:47:05,4200.0492,600.0019,1,2,0,0,0,0,1.50029,3.477107,5.21666886103,0.2498949,0.0000269348,0.8415952,0.00008096948,,0.000144157093018293,,,,,,,,,,,,,,,,,,,,26.03004,0.02641082
152,2021/11/21 09:47:10,4205.0495,605.0022,1,2,0,0,0,0,1.500145,3.477887,5.217334793615,0.2519765,0.0000269348,0.848834,0.00008096948,,,,,,,,,,,,,,,,,,,,,,25.87229,0.0861609
153,2021/11/21 09:47:15,4210.0478,610.0005,1,2,0,0,0,0,1.500305,3.478514,5.21883194677,0.2540601,0.0000269348,0.8560811,0.00008096948,,0.000120163800602313,,,,,,,,,,,,,,,,,,,,25.81618,-0.07227838
154,2021/11/21 09:47:20,4215.0493,615.002,1,2,0,0,0,0,1.499634,3.478938,5.217133708692,0.2561435,0.0000269348,0.8633287,0.00008096948,,,,,0.328693002462387,,,,,,,,,,,,,,,,,25.83094,-0.0001710653
155,2021/11/21 09:47:25,4220.0481,620.0008,1,2,0,0,0,0,1.50042,3.479526,5.22075040092,0.2582275,0.0000269348,0.8705794,0.00008096948,,0.000112253299448639,,3.41409802436829,,,,,,,,,,,,,,,,,,26.03839,-0.0495255
156,2021/11/21 09:47:30,4225.0505,625.0032,1,2,0,0,0,0,1.500221,3.480136,5.220973110056,0.2603115,0.0000269348,0.8778314,0.00008096948,,,,,,,,,,,,,,,,,,,,,,26.01893,0.07274628
157,2021/11/21 09:47:35,4230.0478,630.0005,1,2,0,0,0,0,1.500069,3.480587,5.221120660503,0.262392,0.0000269348,0.8850721,0.00008096948,,0.000112614303361624,,,,,,,,,,,,,,,,,,,,25.79344,-0.09856462
158,2021/11/21 09:47:40,4235.0489,635.0016,1,2,0,0,0,0,1.499947,3.481039,5.221374004933,0.2644782,0.0000269348,0.8923337,0.00008096948,,,,,,,,,,,,,,,,,,,,,,25.74752,-0.008311868
159,2021/11/21 09:47:45,4240.0489,640.0016,1,2,0,0,0,0,1.50042,3.481672,5.22397030224,0.2665576,0.0000269348,0.899573,0.00008096948,,0.000125403399579227,,,,,,,,,,,,,,,,,,,,25.78579,-0.09777129
160,2021/11/21 09:47:50,4245.0484,645.0011,1,2,0,0,0,0,1.500038,3.482277,5.223547826526,0.2686445,0.0000269348,0.9068394,0.00008096948,,,,,,,,,,,,,,,,,,,,,,26.13901,0.1028234
161,2021/11/21 09:47:55,4250.049,650.0017,1,2,0,0,0,0,1.499893,3.482755,5.223759845215,0.2707263,0.0000269348,0.9140893,0.00008096948,,0.0000742816991987638,,,,,,,,,,,,,,,,,,,,26.17689,-0.004612207
162,2021/11/21 09:48:00,4255.0487,655.0014,1,2,0,0,0,0,1.500305,3.483195,5.225854874475,0.2728091,0.0000269348,0.9213437,0.00008096948,,,,,,,,,,,,,,,,,,,,,,26.04769,0.09516776
163,2021/11/21 09:48:05,4260.0475,660.0002,1,2,0,0,0,0,1.499931,3.483787,5.225440118697,0.2748942,0.0000269348,0.9286074,0.00008096948,,,,,,,,,,,,,,,,,,,,,,26.03146,-0.00865221
164,2021/11/21 09:48:10,4265.0502,665.0029,1,2,0,0,0,0,1.500198,3.484516,5.227463934168,0.2769758,0.0000269348,0.9358596,0.00008096948,,0.00006816306267865,,3.93730401992798,,,,,,,,,,,,,,,,,,25.91127,0.06144583
165,2021/11/21 09:48:15,4270.0474,670.0001,1,2,0,0,0,0,1.500458,3.484661,5.228587474738,0.279059,0.0000269348,0.9431189,0.00008096948,,0.00018514170369599,,,,,,,,,,,,,,,,,,,,25.82984,-0.08308828
166,2021/11/21 09:48:20,4275.0493,675.002,1,2,0,0,0,0,1.49987,3.485449,5.22772039163,0.2811445,0.0000269348,0.9503876,0.00008096948,,,,,,,,,,,,,,,,,,,,,,25.83222,-0.02760828
167,2021/11/21 09:48:25,4280.0494,680.0021,1,2,0,0,0,0,1.500038,3.48613,5.22932747294,0.2832279,0.0000269348,0.9576496,0.00008096948,,0.000126665196148679,,,,,,,,,,,,,,,,,,,,25.94459,-0.0875175
168,2021/11/21 09:48:30,4285.0476,685.0003,1,2,0,0,0,0,1.500168,3.486663,5.230580259384,0.2853102,0.0000269348,0.9649091,0.00008096948,,,,,,,,,,,,,,,,,,,,,,26.15433,0.07452488
169,2021/11/21 09:48:35,4290.0474,690.0001,1,2,0,0,0,0,1.499908,3.487014,5.230200194712,0.287391,0.0000269348,0.9721646,0.00008096948,,0.0000867445269250311,,,,,,,,,,,,,,,,,,,,26.07025,0.0121218
170,2021/11/21 09:48:40,4295.0479,695.0006,1,2,0,0,0,0,1.499931,3.487545,5.231076859395,0.2894767,0.0000269348,0.9794382,0.00008096948,,,,,,,,,,,,,,,,,,,,,,26.02926,0.06153405
171,2021/11/21 09:48:45,4300.0489,700.0016,1,2,0,0,0,0,1.500214,3.488381,5.233318013534,0.2915605,0.0000269348,0.9867066,0.00008096948,,0.000102506099210586,,,,,,,,,,,,,,,,,,,,25.87885,-0.02298534
172,2021/11/21 09:48:50,4305.0489,705.0016,1,2,0,0,0,0,1.500092,3.48872,5.23340096224,0.2936426,0.0000269348,0.99397,0.00008096948,,,,,,,,,,,,,,,,,,,,,,25.749,-0.09578228
173,2021/11/21 09:48:55,4310.0482,710.0009,1,2,0,0,0,0,1.499977,3.489352,5.233947744904,0.2957269,0.0000269348,1.001242,0.00008096948,,0.000119350501336157,,3.68385910987854,0.258562296628952,,,,,,,,,,,,,,,,,25.76793,-0.04273772
174,2021/11/21 09:49:00,4315.0478,715.0005,1,2,0,0,0,0,1.499977,3.489882,5.234742732714,0.2978091,0.0000269348,1.008509,0.00008096948,,0.00014536309754476,,,,,,,,,,,,,,,,,,,,25.80252,-0.1095462
175,2021/11/21 09:49:05,4320.0492,720.0019,1,2,0,0,0,0,1.499908,3.490522,5.235461871976,0.2998936,0.0000269348,1.015784,0.00008096948,,,,,,,,,,,,,,,,,,,,,,25.79141,-0.009627938
176,2021/11/21 09:49:10,4325.0483,725.001,1,2,0,0,0,0,1.500694,3.491148,5.239144856712,0.3019741,0.0000269348,1.023046,0.00008096948,,,,,,,,,,,,,,,,,,,,,,25.85971,-0.08405864
177,2021/11/21 09:49:15,4330.0491,730.0018,1,2,0,0,0,0,1.500107,3.491607,5.237784101949,0.3040575,0.0000269348,1.03032,0.00008096948,,0.0000876144767971709,,,,,,,,,,,,,,,,,,,,25.88376,-0.03074944
178,2021/11/21 09:49:20,4335.05,735.0027,1,2,0,0,0,0,1.50058,3.492159,5.24026395222,0.3061434,0.0000269348,1.037604,0.00008096948,,,,,,,,,,,,,,,,,,,,,,25.87013,0.0268209
179,2021/11/21 09:49:25,4340.0474,740.0001,1,2,0,0,0,0,1.49987,3.49289,5.2388809243,0.3082244,0.0000269348,1.044872,0.00008096948,,0.000116078197606839,,,,,,,,,,,,,,,,,,,,25.88812,-0.05913198
180,2021/11/21 09:49:30,4345.0478,745.0005,1,2,0,0,0,0,1.500366,3.493481,5.241500114046,0.3103061,0.0000269348,1.052144,0.00008096948,,0.000161467396537773,,,,,,,,,,,,,,,,,,,,25.90346,-0.03215253
181,2021/11/21 09:49:35,4350.0493,750.002,1,2,0,0,0,0,1.499908,3.494077,5.240794044916,0.3123901,0.0000269348,1.059425,0.00008096948,,,,,,,,,,,,,,,,,,,,,,25.90507,0.02942383
182,2021/11/21 09:49:40,4355.048,755.0007,1,2,0,0,0,0,1.500351,3.494624,5.243162613024,0.3144754,0.0000269348,1.066711,0.00008096948,,0.000121051001769956,,3.66294288635254,,,,,,,,,,,,,,,,,,25.92836,-0.07438719
183,2021/11/21 09:49:45,4360.0489,760.0016,1,2,0,0,0,0,1.500023,3.495389,5.243163893947,0.3165589,0.0000269348,1.073993,0.00008096948,,,,,,,,,,,,,,,,,,,,,,25.79852,-0.09140432
184,2021/11/21 09:49:50,4365.0476,765.0003,1,2,0,0,0,0,1.499908,3.495622,5.243111402776,0.3186421,0.0000269348,1.081274,0.00008096948,,0.0000957920929067768,,,,,,,,,,,,,,,,,,,,25.7364,-0.05755186
185,2021/11/21 09:49:55,4370.048,770.0007,1,2,0,0,0,0,1.500366,3.496117,5.245455078822,0.3207261,0.0000269348,1.08856,0.00008096948,,,,,,,,,,,,,,,,,,,,,,25.76919,-0.01087129
186,2021/11/21 09:50:00,4375.0487,775.0014,1,2,0,0,0,0,1.500275,3.497091,5.246598200025,0.3228087,0.0000269348,1.095842,0.00008096948,,0.0000983476129476912,,,,,,,,,,,,,,,,,,,,25.82054,-0.07632136
187,2021/11/21 09:50:05,4380.0496,780.0023,1,2,0,0,0,0,1.500458,3.497512,5.247869860496,0.3248924,0.0000269348,1.103129,0.00008096948,,,,,,,,,,,,,,,,,,,,,,25.83129,-0.07159948
188,2021/11/21 09:50:10,4385.0497,785.0024,1,2,0,0,0,0,1.500107,3.49772,5.24695425604,0.3269748,0.0000269348,1.110413,0.00008096948,,0.000101338897366077,,,,,,,,,,,,,,,,,,,,25.81146,0.03869414
189,2021/11/21 09:50:15,4390.0476,790.0003,1,2,0,0,0,0,1.500404,3.498772,5.249571503888,0.3290591,0.0000269348,1.117705,0.00008096948,,,,,,,,,,,,,,,,,,,,,,25.82112,-0.03414571
190,2021/11/21 09:50:20,4395.0492,795.0019,1,2,0,0,0,0,1.500122,3.499326,5.249415917772,0.33114,0.0000269348,1.124986,0.00008096948,,0.000154324297909625,,3.57195496559143,0.280265092849731,,,,,,,,,,,,,,,,,25.78614,-0.08775651
191,2021/11/21 09:50:25,4400.0475,800.0002,1,2,0,0,0,0,1.500221,3.499778,5.250440450938,0.3332242,0.0000269348,1.13228,0.00008096948,,,,,,,,,,,,,,,,,,,,,,25.84258,0.03226161
192,2021/11/21 09:50:30,4405.0477,805.0004,1,2,0,0,0,0,1.500443,3.500511,5.252317226373,0.3353077,0.0000269348,1.139572,0.00008096948,,0.000103471800684929,,,,,,,,,,,,,,,,,,,,25.71964,-0.09067476
193,2021/11/21 09:50:35,4410.0475,810.0002,1,2,0,0,0,0,1.500183,3.501135,5.252343207705,0.3373924,0.0000269348,1.14687,0.00008096948,,0.000117891802801751,,,,,,,,,,,,,,,,,,,,25.75808,-0.06301522
194,2021/11/21 09:50:40,4415.0493,815.002,1,2,0,0,0,0,1.499794,3.501653,5.251758159482,0.3394749,0.0000269348,1.154162,0.00008096948,,,,,,,,,,,,,,,,,,,,,,25.77701,-0.005577803
195,2021/11/21 09:50:45,4420.0479,820.0006,1,2,0,0,0,0,1.499634,3.502307,5.252178655638,0.3415564,0.0000269348,1.161451,0.00008096948,,0.000128192405099981,,,,,,,,,,,,,,,,,,,,25.76793,-0.07296324
196,2021/11/21 09:50:50,4425.0477,825.0004,1,2,0,0,0,0,1.5,3.502721,5.2540815,0.3436408,0.0000269348,1.168752,0.00008096948,,0.000254212092841044,,,,,,,,,,,,,,,,,,,,25.78886,-0.0845778
197,2021/11/21 09:50:55,4430.0504,830.0031,1,2,0,0,0,0,1.500443,3.503552,5.256880073536,0.3457232,0.0000269348,1.176047,0.00008096948,,,,,,,,,,,,,,,,,,,,,,25.87194,0.06658912
198,2021/11/21 09:51:00,4435.0488,835.0015,1,2,0,0,0,0,1.500107,3.504107,5.256535439449,0.3478098,0.0000269348,1.183358,0.00008096948,,0.000101293800980784,,,,,,,,,,,,,,,,,,,,25.95389,0.05077422
199,2021/11/21 09:51:05,4440.05,840.0027,1,2,0,0,0,0,1.499794,3.50449,5.25601307506,0.3498938,0.0000269348,1.190661,0.00008096948,,,,3.42389011383057,,,,,,,,,,,,,,,,,,25.96625,-0.0320369
200,2021/11/21 09:51:10,4445.0493,845.002,1,2,0,0,0,0,1.500107,3.50512,5.25805504784,0.3519748,0.0000269348,1.197954,0.00008096948,,0.00013411560212262,,,,,,,,,,,,,,,,,,,,25.91618,0.06483436
201,2021/11/21 09:51:15,4450.0478,850.0005,1,2,0,0,0,0,1.499908,3.505895,5.25851995766,0.3540593,0.0000269348,1.205262,0.00008096948,,,,,,,,,,,,,,,,,,,,,,25.90543,0.02839565
202,2021/11/21 09:51:20,4455.0495,855.0022,1,2,0,0,0,0,1.500214,3.506465,5.26044788351,0.3561393,0.0000269348,1.212554,0.00008096948,,0.0000934686031541787,,,,,,,,,,,,,,,,,,,,25.98175,-0.0184989
203,2021/11/21 09:51:25,4460.0492,860.0019,1,2,0,0,0,0,1.500763,3.506952,5.263103804376,0.3582261,0.0000269348,1.219872,0.00008096948,,,,,,,,,,,,,,,,,,,,,,25.99924,0.06608665
204,2021/11/21 09:51:30,4465.0475,865.0002,1,2,0,0,0,0,1.499855,3.507635,5.260943892925,0.360307,0.0000269348,1.22717,0.00008096948,,0.000141402895678766,,,,,,,,,,,,,,,,,,,,26.08481,0.1085943
