Repository: HVES-Battery-Testing-Consortium/LG-HG2

# Battery Testing Consortium (BTC)
The Battery Testing Consortium (BTC) has been developed within the High Voltage and Energy Storage Lab at Oxford Brookes University to provide accurate and comprehensive cell data to Formula Student Electric teams. Through the BTC, we aim to provide FS teams with information for improved and informed decisions for cell selection, pack architecture design, thermal cooling requirements, and end of life predictions. A range of tests are completed to provide a comprehensive electrochemical lithium-ion characterisation for modelling, validation, and battery management parameterisation.

File: Data/Round1/LG_HG2/Package 5/211121_BTC_POCV_LG_HG2_9_25C/211121_BTC_POCV_LG_HG2_9_25C_Channel_7_Wb_1.CSV (part 2 of 33)
Data_Point,Date_Time,Test_Time(s),Step_Time(s),Cycle_Index,Step_Index,TC_Counter1,TC_Counter2,TC_Counter3,TC_Counter4,Current(A),Voltage(V),Power(W),Charge_Capacity(Ah),Discharge_Capacity(Ah),Charge_Energy(Wh),Discharge_Energy(Wh),ACR(Ohm),dV/dt(V/s),Internal_Resistance(Ohm),dQ/dV(Ah/V),dV/dQ(V/Ah),MetaCode_MV_UD1,MetaCode_MV_UD2,MetaCode_MV_UD3,MetaCode_MV_UD4,MetaCode_MV_UD5,MetaCode_MV_UD6,MetaCode_MV_UD7,MetaCode_MV_UD8,MetaCode_MV_UD9,MetaCode_MV_UD10,MetaCode_MV_UD11,MetaCode_MV_UD12,MetaCode_MV_UD13,MetaCode_MV_UD14,MetaCode_MV_UD15,MetaCode_MV_UD16,Aux_Temperature_1(C),Aux_dT/dt_1(C)
205,2021/11/21 09:51:35,4470.049,870.0017,1,2,0,0,0,0,1.499962,3.508196,5.262160688552,0.3623902,0.0000269348,1.234478,0.00008096948,,,,,,,,,,,,,,,,,,,,,,26.03255,0.09539008
206,2021/11/21 09:51:40,4475.0491,875.0018,1,2,0,0,0,0,1.499962,3.508761,5.263008167082,0.3644758,0.0000269348,1.241795,0.00008096948,,0.000121197903354187,,,,,,,,,,,,,,,,,,,,25.89981,-0.05009651
207,2021/11/21 09:51:45,4480.0474,880.0001,1,2,0,0,0,0,1.500366,3.509183,5.265058860978,0.3665578,0.0000269348,1.249101,0.00008096948,,0.000134176094434224,,3.50428605079651,0.287199109792709,,,,,,,,,,,,,,,,,25.77319,-0.08309782
208,2021/11/21 09:51:50,4485.0476,885.0003,1,2,0,0,0,0,1.499817,3.51003,5.26440266451,0.3686393,0.0000269348,1.256407,0.00008096948,,,,,,,,,,,,,,,,,,,,,,25.7741,-0.07171988
209,2021/11/21 09:51:55,4490.0477,890.0004,1,2,0,0,0,0,1.500488,3.510633,5.267662688904,0.3707247,0.0000269348,1.263727,0.00008096948,,0.0000948310480453074,,,,,,,,,,,,,,,,,,,,25.95537,0.09014249
210,2021/11/21 09:52:00,4495.0477,895.0004,1,2,0,0,0,0,1.500145,3.511154,5.26724011733,0.3728071,0.0000269348,1.271038,0.00008096948,,,,,,,,,,,,,,,,,,,,,,26.11231,0.1206589
211,2021/11/21 09:52:05,4500.0501,900.0028,1,2,0,0,0,0,1.499924,3.511683,5.267257612092,0.374892,0.0000269348,1.278359,0.00008096948,,0.000134589296067134,,,,,,,,,,,,,,,,,,,,26.0524,0.08958578
212,2021/11/21 09:52:10,4505.0478,905.0005,1,2,0,0,0,0,1.50029,3.512472,5.26972661688,0.3769748,0.0000269348,1.285673,0.00008096948,,,,,,,,,,,,,,,,,,,,,,26.02872,-0.06079733
213,2021/11/21 09:52:15,4510.0504,910.0031,1,2,0,0,0,0,1.500168,3.512908,5.269952168544,0.3790592,0.0000269348,1.292995,0.00008096948,,0.0000999722687993199,,,,,,,,,,,,,,,,,,,,25.81857,-0.07779479
214,2021/11/21 09:52:20,4515.0474,915.0001,1,2,0,0,0,0,1.500641,3.513484,5.272478143244,0.3811398,0.0000269348,1.300305,0.00008096948,,,,,,,,,,,,,,,,,,,,,,25.77009,-0.03154457
215,2021/11/21 09:52:25,4520.048,920.0007,1,2,0,0,0,0,1.500816,3.513988,5.273849414208,0.3832251,0.0000269348,1.307632,0.00008096948,,0.000153949702507816,,,,,,,,,,,,,,,,,,,,25.80691,-0.0110966
216,2021/11/21 09:52:30,4525.0481,925.0008,1,2,0,0,0,0,1.5,3.51462,5.27193,0.3853067,0.0000269348,1.314948,0.00008096948,,,,3.56985807418823,,,,,,,,,,,,,,,,,,25.98975,0.03032804
217,2021/11/21 09:52:35,4530.0496,930.0023,1,2,0,0,0,0,1.49971,3.515385,5.27205803835,0.3873897,0.0000269348,1.322269,0.00008096948,,0.0000996845192275941,,,,,,,,,,,,,,,,,,,,26.10792,0.04341483
218,2021/11/21 09:52:40,4535.0498,935.0025,1,2,0,0,0,0,1.499802,3.515836,5.273057864472,0.3894724,0.0000269348,1.329591,0.00008096948,,0.000153127693920396,,,,,,,,,,,,,,,,,,,,26.10647,-0.0127548
219,2021/11/21 09:52:45,4540.0484,940.0011,1,2,0,0,0,0,1.50029,3.516407,5.27563025803,0.3915573,0.0000269348,1.336923,0.00008096948,,,,,,,,,,,,,,,,,,,,,,25.97083,0.02191246
220,2021/11/21 09:52:50,4545.0488,945.0015,1,2,0,0,0,0,1.499596,3.517183,5.274353558068,0.3936385,0.0000269348,1.344242,0.00008096948,,,,,,,,,,,,,,,,,,,,,,25.89797,0.04177809
221,2021/11/21 09:52:55,4550.0508,950.0035,1,2,0,0,0,0,1.500366,3.517669,5.277790966854,0.3957261,0.0000269348,1.351585,0.00008096948,,0.0000745922370697372,,,,,,,,,,,,,,,,,,,,25.7803,-0.07973075
222,2021/11/21 09:53:00,4555.0474,955.0001,1,2,0,0,0,0,1.500145,3.518121,5.277691627545,0.3978048,0.0000269348,1.358897,0.00008096948,,0.000133259600261226,,,,,,,,,,,,,,,,,,,,25.76392,-0.09862363
223,2021/11/21 09:53:05,4560.0487,960.0014,1,2,0,0,0,0,1.500038,3.518885,5.27846121763,0.3998909,0.0000269348,1.366237,0.00008096948,,,,,,,,,,,,,,,,,,,,,,25.94058,-0.04341662
224,2021/11/21 09:53:10,4565.049,965.0017,1,2,0,0,0,0,1.50042,3.519571,5.28083471982,0.4019749,0.0000269348,1.373571,0.00008096948,,0.00011303809878882,,3.52716898918152,0.282625585794449,,,,,,,,,,,,,,,,,26.08607,0.02738535
225,2021/11/21 09:53:15,4570.0479,970.0006,1,2,0,0,0,0,1.500328,3.519989,5.281138056392,0.4040581,0.0000269348,1.380904,0.00008096948,,,,,,,,,,,,,,,,,,,,,,25.8526,-0.0377351
226,2021/11/21 09:53:20,4575.0498,975.0025,1,2,0,0,0,0,1.499908,3.520537,5.280481610596,0.4061428,0.0000269348,1.388242,0.00008096948,,,,,,,,,,,,,,,,,,,,,,25.89068,-0.06367266
227,2021/11/21 09:53:25,4580.0495,980.0022,1,2,0,0,0,0,1.499763,3.521347,5.281185940761,0.408224,0.0000269348,1.395571,0.00008096948,,0.0000801682472229004,,,,,,,,,,,,,,,,,,,,26.05821,0.02681851
228,2021/11/21 09:53:30,4585.0486,985.0013,1,2,0,0,0,0,1.500549,3.522057,5.285019109293,0.4103064,0.0000269348,1.402904,0.00008096948,,,,,,,,,,,,,,,,,,,,,,25.79833,-0.07979333
229,2021/11/21 09:53:35,4590.048,990.0007,1,2,0,0,0,0,1.50013,3.52258,5.2843279354,0.4123881,0.0000269348,1.410236,0.00008096948,,0.0000881329106050543,,,,,,,,,,,,,,,,,,,,25.95973,-0.05495548
230,2021/11/21 09:53:40,4595.0496,995.0023,1,2,0,0,0,0,1.500259,3.522958,5.285349446122,0.4144754,0.0000269348,1.417588,0.00008096948,,0.000163644799613394,,,,,,,,,,,,,,,,,,,,25.93749,-0.01292467
231,2021/11/21 09:53:45,4600.048,1000.0007,1,2,0,0,0,0,1.499924,3.523783,5.285406692492,0.4165534,0.0000269348,1.42491,0.00008096948,,,,,,,,,,,,,,,,,,,,,,25.74697,-0.1135933
232,2021/11/21 09:53:50,4605.0476,1005.0003,1,2,0,0,0,0,1.49984,3.524263,5.28583061792,0.4186386,0.0000269348,1.432258,0.00008096948,,0.000113838897959795,,,,,,,,,,,,,,,,,,,,26.00014,-0.0190568
233,2021/11/21 09:53:55,4610.0503,1010.003,1,2,0,0,0,0,1.500488,3.524782,5.288893093616,0.4207228,0.0000269348,1.439604,0.00008096948,,,,3.51433992385864,,,,,,,,,,,,,,,,,,25.93766,-0.06795704
234,2021/11/21 09:54:00,4615.0475,1015.0002,1,2,0,0,0,0,1.499634,3.525315,5.28668223471,0.422806,0.0000269348,1.446948,0.00008096948,,0.000107318497612141,,,,,,,,,,,,,,,,,,,,25.84715,0.05612373
235,2021/11/21 09:54:05,4620.0475,1020.0002,1,2,0,0,0,0,1.499741,3.5261,5.2882367401,0.4248888,0.0000269348,1.454291,0.00008096948,,,,,,,,,,,,,,,,,,,,,,26.07461,0.03658593
236,2021/11/21 09:54:10,4625.0474,1025.0001,1,2,0,0,0,0,1.500069,3.526654,5.290224339126,0.4269727,0.0000269348,1.46164,0.00008096948,,0.000098563170467969,,,,,,,,,,,,,,,,,,,,25.80287,-0.0554949
237,2021/11/21 09:54:15,4630.0502,1030.0029,1,2,0,0,0,0,1.499962,3.52708,5.29048597096,0.4290558,0.0000269348,1.468986,0.00008096948,,,,,,,,,,,,,,,,,,,,,,25.85368,0.09451628
238,2021/11/21 09:54:20,4635.0477,1035.0004,1,2,0,0,0,0,1.5,3.527896,5.291844,0.4311397,0.0000269348,1.476338,0.00008096948,,0.00018680960056372,,,,,,,,,,,,,,,,,,,,26.11209,0.03984332
239,2021/11/21 09:54:25,4640.0499,1040.0026,1,2,0,0,0,0,1.500214,3.528645,5.29372263003,0.4332222,0.0000269348,1.483685,0.00008096948,,,,,,,,,,,,,,,,,,,,,,25.83601,-0.07223129
240,2021/11/21 09:54:30,4645.0479,1045.0006,1,2,0,0,0,0,1.50042,3.52889,5.2948171338,0.4353027,0.0000269348,1.491026,0.00008096948,,0.000103208898508456,,,0.292000502347946,,,,,,,,,,,,,,,,,26.03762,0.05585015
241,2021/11/21 09:54:35,4650.0477,1050.0004,1,2,0,0,0,0,1.500214,3.529589,5.295138832046,0.4373891,0.0000269348,1.49839,0.00008096948,,,,3.39422988891602,,,,,,,,,,,,,,,,,,25.84824,-0.02600431
242,2021/11/21 09:54:40,4655.0493,1055.002,1,2,0,0,0,0,1.50016,3.530194,5.29585583104,0.4394731,0.0000269348,1.505746,0.00008096948,,0.000101586403616238,,,,,,,,,,,,,,,,,,,,25.71671,-0.07143557
243,2021/11/21 09:54:45,4660.0477,1060.0004,1,2,0,0,0,0,1.499832,3.530909,5.295770307288,0.4415556,0.0000269348,1.513099,0.00008096948,,,,,,,,,,,,,,,,,,,,,,25.98828,0.05963385
244,2021/11/21 09:54:50,4665.0496,1065.0023,1,2,0,0,0,0,1.50029,3.531356,5.29805809324,0.443637,0.0000269348,1.520448,0.00008096948,,0.000110242297523655,,,,,,,,,,,,,,,,,,,,26.07749,0.1015306
245,2021/11/21 09:54:55,4670.0482,1070.0009,1,2,0,0,0,0,1.499908,3.532031,5.297721553148,0.4457213,0.0000269348,1.52781,0.00008096948,,,,,,,,,,,,,,,,,,,,,,25.82855,0.02509892
246,2021/11/21 09:55:00,4675.049,1075.0017,1,2,0,0,0,0,1.500038,3.532781,5.299305745678,0.447806,0.0000269348,1.535174,0.00008096948,,0.000111519402707927,,,,,,,,,,,,,,,,,,,,25.8138,-0.004156828
247,2021/11/21 09:55:05,4680.0499,1080.0026,1,2,0,0,0,0,1.499908,3.533432,5.299822924256,0.4498891,0.0000269348,1.542534,0.00008096948,,,,,,,,,,,,,,,,,,,,,,26.03546,0.09130478
248,2021/11/21 09:55:10,4685.0488,1085.0015,1,2,0,0,0,0,1.500122,3.533952,5.301359142144,0.4519714,0.0000269348,1.549891,0.00008096948,,0.000102382800832856,,,,,,,,,,,,,,,,,,,,25.85115,0.02761066
249,2021/11/21 09:55:15,4690.0479,1090.0006,1,2,0,0,0,0,1.500168,3.534561,5.302435306248,0.4540521,0.0000269348,1.557245,0.00008096948,,,,3.42377209663391,,,,,,,,,,,,,,,,,,25.85058,0.02384484
250,2021/11/21 09:55:20,4695.0501,1095.0028,1,2,0,0,0,0,1.500076,3.535151,5.302995171476,0.4561369,0.0000269348,1.564615,0.00008096948,,0.000106868901639245,,,,,,,,,,,,,,,,,,,,26.01906,0.09090185
251,2021/11/21 09:55:25,4700.0489,1100.0016,1,2,0,0,0,0,1.499985,3.53592,5.3038269612,0.4582179,0.0000269348,1.571972,0.00008096948,,,,,,,,,,,,,,,,,,,,,,25.75695,-0.03973842
252,2021/11/21 09:55:30,4705.0478,1105.0005,1,2,0,0,0,0,1.500221,3.536407,5.305392045947,0.460303,0.0000269348,1.579345,0.00008096948,,0.0000583142100367695,,,,,,,,,,,,,,,,,,,,26.01542,0.01765072
253,2021/11/21 09:55:35,4710.0493,1110.002,1,2,0,0,0,0,1.500305,3.537063,5.306673304215,0.4623864,0.0000269348,1.586714,0.00008096948,,,,,,,,,,,,,,,,,,,,,,25.77207,-0.08270323
254,2021/11/21 09:55:40,4715.0496,1115.0023,1,2,0,0,0,0,1.5,3.537709,5.3065635,0.4644713,0.0000269348,1.594089,0.00008096948,,0.000161208503413945,,,,,,,,,,,,,,,,,,,,25.88047,0.06614566
255,2021/11/21 09:55:45,4720.0487,1120.0014,1,2,0,0,0,0,1.500214,3.538218,5.308084178652,0.4665535,0.0000269348,1.601455,0.00008096948,,0.000173076303326525,,,,,,,,,,,,,,,,,,,,25.98175,0.04593551
256,2021/11/21 09:55:50,4725.0493,1125.002,1,2,0,0,0,0,1.50029,3.538674,5.30903721546,0.4686375,0.0000269348,1.60883,0.00008096948,,0.000147870799992234,,,,,,,,,,,,,,,,,,,,25.78484,-0.06556928
257,2021/11/21 09:55:55,4730.0496,1130.0023,1,2,0,0,0,0,1.500107,3.539675,5.309891245225,0.4707213,0.0000269348,1.616205,0.00008096948,,,,3.32891297340393,0.290186792612076,,,,,,,,,,,,,,,,,25.85296,0.06073892
258,2021/11/21 09:56:00,4735.048,1135.0007,1,2,0,0,0,0,1.499748,3.540179,5.309376374892,0.4728018,0.0000269348,1.62357,0.00008096948,,0.000132022803882137,,,,,,,,,,,,,,,,,,,,26.06112,0.04281044
259,2021/11/21 09:56:05,4740.0482,1140.0009,1,2,0,0,0,0,1.500122,3.5408,5.3116319776,0.4748853,0.0000269348,1.630946,0.00008096948,,,,,,,,,,,,,,,,,,,,,,25.90287,-0.04598558
260,2021/11/21 09:56:10,4745.0479,1145.0006,1,2,0,0,0,0,1.499687,3.541364,5.310937553068,0.4769678,0.0000269348,1.638321,0.00008096948,,0.000146691803820431,,,,,,,,,,,,,,,,,,,,25.72363,-0.01844168
261,2021/11/21 09:56:15,4750.05,1150.0027,1,2,0,0,0,0,1.500023,3.542075,5.313193967725,0.4790521,0.0000269348,1.645703,0.00008096948,,,,,,,,,,,,,,,,,,,,,,26.04018,0.02914608
262,2021/11/21 09:56:20,4755.0482,1155.0009,1,2,0,0,0,0,1.500397,3.542689,5.315439947533,0.4811357,0.0000269348,1.653084,0.00008096948,,0.000115367096441332,,,,,,,,,,,,,,,,,,,,25.78376,-0.05896688
263,2021/11/21 09:56:25,4760.0475,1160.0002,1,2,0,0,0,0,1.500023,3.543563,5.315426001949,0.4832146,0.0000269348,1.66045,0.00008096948,,0.000145061494549736,,,,,,,,,,,,,,,,,,,,25.84805,0.05379617
264,2021/11/21 09:56:30,4765.0475,1165.0002,1,2,0,0,0,0,1.500053,3.54392,5.31606782776,0.4853004,0.0000269348,1.667841,0.00008096948,,,,,,,,,,,,,,,,,,,,,,26.03874,0.04108787
265,2021/11/21 09:56:35,4770.0474,1170.0001,1,2,0,0,0,0,1.499977,3.544809,5.317131969393,0.4873846,0.0000269348,1.675229,0.00008096948,,0.000108009902760386,,3.19292593002319,,,,,,,,,,,,,,,,,,25.72966,-0.05919695
266,2021/11/21 09:56:40,4775.0507,1175.0034,1,2,0,0,0,0,1.499817,3.545344,5.317367202048,0.4894683,0.0000269348,1.682616,0.00008096948,,,,,,,,,,,,,,,,,,,,,,25.92126,-0.02420008
267,2021/11/21 09:56:45,4780.0487,1180.0014,1,2,0,0,0,0,1.499962,3.546052,5.318943250024,0.4915512,0.0000269348,1.690001,0.00008096948,,0.000128298503113911,,,,,,,,,,,,,,,,,,,,25.91999,-0.02300322
268,2021/11/21 09:56:50,4785.0492,1185.0019,1,2,0,0,0,0,1.500015,3.54675,5.32017820125,0.4936348,0.0000269348,1.69739,0.00008096948,,,,,,,,,,,,,,,,,,,,,,25.74239,-0.0803107
269,2021/11/21 09:56:55,4790.0501,1190.0028,1,2,0,0,0,0,1.500069,3.547537,5.321550280053,0.4957191,0.0000269348,1.704783,0.00008096948,,0.000101441000879277,,,,,,,,,,,,,,,,,,,,25.98081,0.04530787
270,2021/11/21 09:57:00,4795.0491,1195.0018,1,2,0,0,0,0,1.499931,3.548093,5.321894681583,0.4978023,0.0000269348,1.712174,0.00008096948,,,,,,,,,,,,,,,,,,,,,,25.72107,-0.05002916
271,2021/11/21 09:57:05,4800.0479,1200.0006,1,2,0,0,0,0,1.499802,3.548743,5.322411848886,0.4998845,0.0000269348,1.719563,0.00008096948,,0.000135902300826274,,,,,,,,,,,,,,,,,,,,25.95608,0.08135438
272,2021/11/21 09:57:10,4805.0488,1205.0015,1,2,0,0,0,0,1.500198,3.549535,5.32500530793,0.5019662,0.0000269348,1.726951,0.00008096948,,0.000154759996803477,,3.06490898132324,0.318887710571289,,,,,,,,,,,,,,,,,25.74184,-0.04235268
273,2021/11/21 09:57:15,4810.0491,1210.0018,1,2,0,0,0,0,1.499931,3.550257,5.325140532267,0.5040498,0.0000269348,1.734348,0.00008096948,,,,,,,,,,,,,,,,,,,,,,26.00777,0.05106926
274,2021/11/21 09:57:20,4815.0487,1215.0014,1,2,0,0,0,0,1.500313,3.550838,5.327368412294,0.5061328,0.0000269348,1.741743,0.00008096948,,0.000120918200991582,,,,,,,,,,,,,,,,,,,,25.73546,-0.0948298
275,2021/11/21 09:57:25,4820.0474,1220.0001,1,2,0,0,0,0,1.500366,3.551496,5.328543847536,0.5082147,0.0000269348,1.749136,0.00008096948,,0.000138452494866215,,,,,,,,,,,,,,,,,,,,26.00032,0.03916323
276,2021/11/21 09:57:30,4825.0501,1225.0028,1,2,0,0,0,0,1.500221,3.552332,5.329283065372,0.5103007,0.0000269348,1.756546,0.00008096948,,,,,,,,,,,,,,,,,,,,,,25.75804,-0.03938019
277,2021/11/21 09:57:35,4830.0491,1230.0018,1,2,0,0,0,0,1.500038,3.553077,5.329750516926,0.5123843,0.0000269348,1.763948,0.00008096948,,,,,,,,,,,,,,,,,,,,,,26.02198,0.08566856
278,2021/11/21 09:57:40,4835.0487,1235.0014,1,2,0,0,0,0,1.499893,3.553655,5.330102258915,0.5144666,0.0000269348,1.771347,0.00008096948,,0.0000943061095313169,,,,,,,,,,,,,,,,,,,,25.66148,-0.04595459
279,2021/11/21 09:57:45,4840.0497,1240.0024,1,2,0,0,0,0,1.500092,3.55419,5.33161198548,0.5165503,0.0000269348,1.778753,0.00008096948,,0.000144085905048996,,2.96969103813171,,,,,,,,,,,,,,,,,,25.97865,0.07474899
280,2021/11/21 09:57:50,4845.05,1245.0027,1,2,0,0,0,0,1.499779,3.555267,5.332114785993,0.5186319,0.0000269348,1.786153,0.00008096948,,,,,,,,,,,,,,,,,,,,,,25.70686,-0.07702529
281,2021/11/21 09:57:55,4850.0484,1250.0011,1,2,0,0,0,0,1.500328,3.556003,5.335170868984,0.5207169,0.0000269348,1.793566,0.00008096948,,0.000109683598566335,,,,,,,,,,,,,,,,,,,,25.91141,0.0581181
282,2021/11/21 09:58:00,4855.0496,1255.0023,1,2,0,0,0,0,1.499741,3.556733,5.334178306153,0.522796,0.0000269348,1.80096,0.00008096948,,,,,,,,,,,,,,,,,,,,,,25.8271,0.01736164
283,2021/11/21 09:58:05,4860.0503,1260.003,1,2,0,0,0,0,1.500015,3.557356,5.33608736034,0.5248836,0.0000269348,1.808385,0.00008096948,,0.000149071696796454,,,,,,,,,,,,,,,,,,,,25.78228,-0.01257777
284,2021/11/21 09:58:10,4865.0499,1265.0026,1,2,0,0,0,0,1.500069,3.558203,5.337550016007,0.5269671,0.0000269348,1.815798,0.00008096948,,0.000181345007149503,,,,,,,,,,,,,,,,,,,,25.97407,0.0161016
285,2021/11/21 09:58:15,4870.0487,1270.0014,1,2,0,0,0,0,1.500313,3.558707,5.339174375291,0.5290474,0.0000269348,1.8232,0.00008096948,,0.000167531703482382,,,,,,,,,,,,,,,,,,,,25.67295,-0.06034374
286,2021/11/21 09:58:20,4875.0508,1275.0035,1,2,0,0,0,0,1.499702,3.559365,5.33798680923,0.5311329,0.0000269348,1.830623,0.00008096948,,,,2.87748098373413,0.345305293798447,,,,,,,,,,,,,,,,,25.96772,0.09763062
287,2021/11/21 09:58:25,4880.048,1280.0007,1,2,0,0,0,0,1.499557,3.560358,5.338959761406,0.5332156,0.0000269348,1.838037,0.00008096948,,0.00021031939832028,,,,,,,,,,,,,,,,,,,,25.76933,-0.05288482
288,2021/11/21 09:58:30,4885.0488,1285.0015,1,2,0,0,0,0,1.500168,3.561162,5.342341275216,0.5352992,0.0000269348,1.845456,0.00008096948,,0.000145227706525475,,,,,,,,,,,,,,,,,,,,25.81618,0.02459586
289,2021/11/21 09:58:35,4890.048,1290.0007,1,2,0,0,0,0,1.500366,3.56172,5.34388358952,0.53738,0.0000269348,1.852867,0.00008096948,,,,,,,,,,,,,,,,,,,,,,25.77594,-0.03363431
290,2021/11/21 09:58:40,4895.049,1295.0017,1,2,0,0,0,0,1.500351,3.562302,5.344703368002,0.5394632,0.0000269348,1.860288,0.00008096948,,0.000158352006110363,,,,,,,,,,,,,,,,,,,,25.74437,0.002897978
291,2021/11/21 09:58:45,4900.0485,1300.0012,1,2,0,0,0,0,1.500183,3.563431,5.345798607873,0.5415487,0.0000269348,1.867718,0.00008096948,,0.000121587203466333,,,,,,,,,,,,,,,,,,,,25.98611,0.06410122
292,2021/11/21 09:58:50,4905.0498,1305.0025,1,2,0,0,0,0,1.49971,3.564128,5.34515840288,0.5436291,0.0000269348,1.875132,0.00008096948,,,,,,,,,,,,,,,,,,,,,,25.7311,-0.07126629
293,2021/11/21 09:58:55,4910.0492,1310.0019,1,2,0,0,0,0,1.500259,3.564779,5.348091777761,0.5457121,0.0000269348,1.882557,0.00008096948,,0.000202158596948721,,2.76489496231079,,,,,,,,,,,,,,,,,,25.9271,0.03865182
294,2021/11/21 09:59:00,4915.0486,1315.0013,1,2,0,0,0,0,1.500328,3.565635,5.34962202828,0.547798,0.0000269348,1.889994,0.00008096948,,0.000168720100191422,,,,,,,,,,,,,,,,,,,,25.77737,-0.0001126528
295,2021/11/21 09:59:05,4920.0502,1320.0029,1,2,0,0,0,0,1.500252,3.56636,5.35043872272,0.5498823,0.0000269348,1.897426,0.00008096948,,,,,,,,,,,,,,,,,,,,,,25.83821,0.02516747
296,2021/11/21 09:59:10,4925.05,1325.0027,1,2,0,0,0,0,1.500458,3.566987,5.352114180046,0.5519655,0.0000269348,1.904856,0.00008096948,,0.000138006900670007,,,,,,,,,,,,,,,,,,,,25.81127,-0.06236672
297,2021/11/21 09:59:15,4930.0486,1330.0013,1,2,0,0,0,0,1.499947,3.567858,5.351597903526,0.5540469,0.0000269348,1.912282,0.00008096948,,0.000153123604832217,,,,,,,,,,,,,,,,,,,,25.81856,-0.01241982
298,2021/11/21 09:59:20,4935.0486,1335.0013,1,2,0,0,0,0,1.499466,3.568783,5.351268769878,0.55613,0.0000269348,1.919715,0.00008096948,,,,,,,,,,,,,,,,,,,,,,25.89504,0.0198096
299,2021/11/21 09:59:25,4940.0495,1340.0022,1,2,0,0,0,0,1.49971,3.569492,5.35320284732,0.5582123,0.0000269348,1.927147,0.00008096948,,0.00016640369722154,,,0.361954092979431,,,,,,,,,,,,,,,,,25.6952,0.002446175
300,2021/11/21 09:59:30,4945.0503,1345.003,1,2,0,0,0,0,1.5,3.570079,5.3551185,0.5602989,0.0000269348,1.934596,0.00008096948,,,,2.68274688720703,,,,,,,,,,,,,,,,,,25.97627,0.05107522
301,2021/11/21 09:59:35,4950.049,1350.0017,1,2,0,0,0,0,1.500092,3.570988,5.356810530896,0.5623789,0.0000269348,1.942023,0.00008096948,,0.000107254498288967,,,,,,,,,,,,,,,,,,,,25.8994,-0.005868673
302,2021/11/21 09:59:40,4955.0496,1355.0023,1,2,0,0,0,0,1.500145,3.571803,5.358222411435,0.5644648,0.0000269348,1.949472,0.00008096948,,0.000111929897684604,,,,,,,,,,,,,,,,,,,,25.62688,-0.04048049
303,2021/11/21 09:59:45,4960.0475,1360.0002,1,2,0,0,0,0,1.50029,3.572733,5.36013559257,0.5665462,0.0000269348,1.956907,0.00008096948,,,,,,,,,,,,,,,,,,,,,,25.97443,0.0350219
304,2021/11/21 09:59:50,4965.0498,1365.0025,1,2,0,0,0,0,1.5,3.573107,5.3596605,0.5686316,0.0000269348,1.964358,0.00008096948,,0.000131250897538848,,,,,,,,,,,,,,,,,,,,25.69759,-0.08321285
305,2021/11/21 09:59:55,4970.0484,1370.0011,1,2,0,0,0,0,1.500221,3.574062,5.361882867702,0.5707132,0.0000269348,1.971797,0.00008096948,,0.000191490005818196,,,,,,,,,,,,,,,,,,,,25.7763,0.02853096
306,2021/11/21 10:00:00,4975.0485,1375.0012,1,2,0,0,0,0,1.500275,3.575005,5.363490626375,0.5727944,0.0000269348,1.979236,0.00008096948,,,,2.69638609886169,,,,,,,,,,,,,,,,,,25.82674,0.05077243
307,2021/11/21 10:00:05,4980.0482,1380.0009,1,2,0,0,0,0,1.499657,3.575762,5.362416513634,0.5748805,0.0000269348,1.986694,0.00008096948,,0.000187166006071493,,,,,,,,,,,,,,,,,,,,25.71325,-0.02186298
308,2021/11/21 10:00:10,4985.05,1385.0027,1,2,0,0,0,0,1.499908,3.576351,5.364197475708,0.5769636,0.0000269348,1.994144,0.00008096948,,,,,,,,,,,,,,,,,,,,,,25.85826,-0.02179384
309,2021/11/21 10:00:15,4990.0493,1390.002,1,2,0,0,0,0,1.49984,3.577175,5.365190152,0.5790461,0.0000269348,2.001593,0.00008096948,,0.000125190694234334,,,,,,,,,,,,,,,,,,,,25.73128,-0.06104469
310,2021/11/21 10:00:20,4995.0474,1395.0001,1,2,0,0,0,0,1.500351,3.578059,5.368344398709,0.5811279,0.0000269348,2.00904,0.00008096948,,0.000176214496605098,,,,,,,,,,,,,,,,,,,,25.74329,-0.04036903
311,2021/11/21 10:00:25,5000.0493,1400.002,1,2,0,0,0,0,1.499527,3.578324,5.365793452748,0.5832127,0.0000269348,2.0165,0.00008096948,,,,,,,,,,,,,,,,,,,,,,25.7936,0.06275415
312,2021/11/21 10:00:30,5005.0506,1405.0033,1,2,0,0,0,0,1.500053,3.579461,5.369381211433,0.585296,0.0000269348,2.023957,0.00008096948,,0.000124072204926051,,,0.376589208841324,,,,,,,,,,,,,,,,,25.71595,-0.01650751
313,2021/11/21 10:00:35,5010.0478,1410.0005,1,2,0,0,0,0,1.500053,3.580241,5.370551252773,0.5873751,0.0000269348,2.0314,0.00008096948,,0.000193651794688776,,2.70570397377014,,,,,,,,,,,,,,,,,,25.9444,0.1162493
314,2021/11/21 10:00:40,5015.0479,1415.0006,1,2,0,0,0,0,1.499931,3.581223,5.371587395613,0.5894608,0.0000269348,2.038868,0.00008096948,,,,,,,,,,,,,,,,,,,,,,25.63706,0.01143157
315,2021/11/21 10:00:45,5020.0488,1420.0015,1,2,0,0,0,0,1.499985,3.581743,5.372560773855,0.5915446,0.0000269348,2.046331,0.00008096948,,0.000135081994812936,,,,,,,,,,,,,,,,,,,,25.82764,0.0270611
316,2021/11/21 10:00:50,5025.048,1425.0007,1,2,0,0,0,0,1.500343,3.582686,5.375257861298,0.5936259,0.0000269348,2.053787,0.00008096948,,0.00013941949873697,,,,,,,,,,,,,,,,,,,,25.70376,-0.02328634
317,2021/11/21 10:00:55,5030.0496,1430.0023,1,2,0,0,0,0,1.499565,3.583476,5.37365518794,0.5957133,0.0000269348,2.061266,0.00008096948,,,,,,,,,,,,,,,,,,,,,,25.87993,0.0006186962
318,2021/11/21 10:01:00,5035.0483,1435.001,1,2,0,0,0,0,1.5,3.584016,5.376024,0.597796,0.0000269348,2.06873,0.00008096948,,0.000173866501427256,,,,,,,,,,,,,,,,,,,,25.71342,-0.06354332
319,2021/11/21 10:01:05,5040.0484,1440.0011,1,2,0,0,0,0,1.500473,3.584866,5.378994641618,0.5998786,0.0000269348,2.076195,0.00008096948,,0.000133715104311705,,2.78175711631775,,,,,,,,,,,,,,,,,,25.81744,0.009905696
320,2021/11/21 10:01:10,5045.0483,1445.001,1,2,0,0,0,0,1.500275,3.585677,5.379501561175,0.6019574,0.0000269348,2.083648,0.00008096948,,0.000189978192793205,,,,,,,,,,,,,,,,,,,,25.70412,0.03051817
321,2021/11/21 10:01:15,5050.0483,1450.001,1,2,0,0,0,0,1.49971,3.58656,5.3787998976,0.604044,0.0000269348,2.09113,0.00008096948,,,,,,,,,,,,,,,,,,,,,,25.7763,0.02681196
322,2021/11/21 10:01:20,5055.0492,1455.0019,1,2,0,0,0,0,1.500145,3.587276,5.38143415502,0.6061252,0.0000269348,2.098596,0.00008096948,,0.000163117802003399,,,,,,,,,,,,,,,,,,,,25.80287,0.04138947
323,2021/11/21 10:01:25,5060.0499,1460.0026,1,2,0,0,0,0,1.499947,3.587835,5.381562344745,0.6082113,0.0000269348,2.10608,0.00008096948,,,,,,,,,,,,,,,,,,,,,,25.57822,-0.04926264
324,2021/11/21 10:01:30,5065.0492,1465.0019,1,2,0,0,0,0,1.500038,3.588607,5.383046867066,0.6102918,0.0000269348,2.113545,0.00008096948,,0.000102494603197556,,,,,,,,,,,,,,,,,,,,25.88574,0.0555712
325,2021/11/21 10:01:35,5070.0477,1470.0004,1,2,0,0,0,0,1.500343,3.589416,5.385355169688,0.6123757,0.0000269348,2.121024,0.00008096948,,,,,0.363930195569992,,,,,,,,,,,,,,,,,25.88646,0.06665528
326,2021/11/21 10:01:40,5075.0503,1475.003,1,2,0,0,0,0,1.50016,3.590074,5.38568541184,0.6144604,0.0000269348,2.128508,0.00008096948,,0.000143846496939659,,2.73028707504272,,,,,,,,,,,,,,,,,,25.736,-0.06398618
327,2021/11/21 10:01:45,5080.0479,1480.0006,1,2,0,0,0,0,1.500038,3.590776,5.386300449488,0.6165419,0.0000269348,2.135981,0.00008096948,,0.00013151099847164,,,,,,,,,,,,,,,,,,,,25.89068,0.02084553
328,2021/11/21 10:01:50,5085.0504,1485.0031,1,2,0,0,0,0,1.499672,3.591678,5.386338929616,0.6186266,0.0000269348,2.143468,0.00008096948,,0.000195047905435786,,,,,,,,,,,,,,,,,,,,25.69921,-0.07024586
329,2021/11/21 10:01:55,5090.0489,1490.0016,1,2,0,0,0,0,1.499413,3.592379,5.386459773527,0.6207083,0.0000269348,2.150945,0.00008096948,,,,,,,,,,,,,,,,,,,,,,25.8688,0.04844129
330,2021/11/21 10:02:00,5095.0482,1495.0009,1,2,0,0,0,0,1.500145,3.593047,5.390091491815,0.6227927,0.0000269348,2.158434,0.00008096948,,0.000158095499500632,,,,,,,,,,,,,,,,,,,,25.89393,0.009684563
331,2021/11/21 10:02:05,5100.0481,1500.0008,1,2,0,0,0,0,1.500076,3.593585,5.39065061246,0.6248769,0.0000269348,2.165923,0.00008096948,,0.000174571396200918,,,,,,,,,,,,,,,,,,,,25.70102,-0.02915859
332,2021/11/21 10:02:10,5105.0497,1505.0024,1,2,0,0,0,0,1.500351,3.594687,5.393292235137,0.6269571,0.0000269348,2.173399,0.00008096948,,,,,,,,,,,,,,,,,,,,,,25.8548,-0.03044426
333,2021/11/21 10:02:15,5110.0499,1510.0026,1,2,0,0,0,0,1.500404,3.595327,5.394443012108,0.6290421,0.0000269348,2.180895,0.00008096948,,0.000133807901875116,,2.83062100410461,,,,,,,,,,,,,,,,,,25.66057,-0.07127106
334,2021/11/21 10:02:20,5115.0478,1515.0005,1,2,0,0,0,0,1.500092,3.595882,5.394153821144,0.6311261,0.0000269348,2.188388,0.00008096948,,0.000224422896280885,,,,,,,,,,,,,,,,,,,,25.92435,0.08863151
335,2021/11/21 10:02:25,5120.0497,1520.0024,1,2,0,0,0,0,1.499741,3.59646,5.39375851686,0.6332096,0.0000269348,2.195881,0.00008096948,,,,,,,,,,,,,,,,,,,,,,25.56966,-0.04481375
336,2021/11/21 10:02:30,5125.0491,1525.0018,1,2,0,0,0,0,1.499931,3.597285,5.395679287335,0.6352909,0.0000269348,2.203368,0.00008096948,,0.000106405401311349,,,,,,,,,,,,,,,,,,,,25.90889,0.07241786
337,2021/11/21 10:02:35,5130.0492,1530.0019,1,2,0,0,0,0,1.500221,3.598245,5.398162712145,0.6373747,0.0000269348,2.210865,0.00008096948,,,,,,,,,,,,,,,,,,,,,,25.6797,-0.05272329
338,2021/11/21 10:02:40,5135.0478,1535.0005,1,2,0,0,0,0,1.499802,3.598962,5.397730405524,0.6394562,0.0000269348,2.218355,0.00008096948,,0.000120238903036807,,,,,,,,,,,,,,,,,,,,25.77539,-0.04160523
339,2021/11/21 10:02:45,5140.0504,1540.0031,1,2,0,0,0,0,1.499779,3.599386,5.398283535694,0.6415418,0.0000269348,2.225861,0.00008096948,,,,,0.346206903457642,,,,,,,,,,,,,,,,,25.74239,-0.05950749
340,2021/11/21 10:02:50,5145.049,1545.0017,1,2,0,0,0,0,1.500122,3.60041,5.40105425002,0.6436239,0.0000269348,2.233356,0.00008096948,,0.00013859459431842,,2.92577910423279,,,,,,,,,,,,,,,,,,25.80705,-0.0286907
341,2021/11/21 10:02:55,5150.0479,1550.0006,1,2,0,0,0,0,1.499657,3.600981,5.400236363517,0.6457063,0.0000269348,2.240854,0.00008096948,,0.00013525050599128,,,,,,,,,,,,,,,,,,,,25.87337,0.05653262
342,2021/11/21 10:03:00,5155.0496,1555.0023,1,2,0,0,0,0,1.499817,3.601645,5.401808398965,0.6477914,0.0000269348,2.248363,0.00008096948,,,,,,,,,,,,,,,,,,,,,,25.6061,-0.03096461
343,2021/11/21 10:03:05,5160.0513,1560.004,1,2,0,0,0,0,1.50013,3.602532,5.40426632916,0.6498726,0.0000269348,2.25586,0.00008096948,,0.000158559501869604,,,,,,,,,,,,,,,,,,,,25.91379,0.08840978
344,2021/11/21 10:03:10,5165.0482,1565.0009,1,2,0,0,0,0,1.50013,3.603278,5.40538542614,0.6519537,0.0000269348,2.263358,0.00008096948,,0.000131457694806159,,,,,,,,,,,,,,,,,,,,25.58568,-0.05591452
345,2021/11/21 10:03:15,5170.0499,1570.0026,1,2,0,0,0,0,1.500076,3.603883,5.406098395108,0.6540374,0.0000269348,2.270866,0.00008096948,,,,,,,,,,,,,,,,,,,,,,25.95623,0.03997624
346,2021/11/21 10:03:20,5175.0506,1575.0033,1,2,0,0,0,0,1.500198,3.6047,5.4077637306,0.6561234,0.0000269348,2.278385,0.00008096948,,0.00013890910486225,,2.79833292961121,,,,,,,,,,,,,,,,,,25.65819,-0.09108484
347,2021/11/21 10:03:25,5180.0476,1580.0003,1,2,0,0,0,0,1.500069,3.605392,5.408336772048,0.6582048,0.0000269348,2.285888,0.00008096948,,,,,,,,,,,,,,,,,,,,,,25.93019,0.01549065
348,2021/11/21 10:03:30,5185.0482,1585.0009,1,2,0,0,0,0,1.499649,3.606159,5.407972738191,0.6602866,0.0000269348,2.293395,0.00008096948,,0.000139695694088005,,,,,,,,,,,,,,,,,,,,25.62216,-0.0457269
349,2021/11/21 10:03:35,5190.0484,1590.0011,1,2,0,0,0,0,1.500381,3.60671,5.41143915651,0.6623705,0.0000269348,2.30091,0.00008096948,,0.000148854698636569,,,,,,,,,,,,,,,,,,,,25.85242,0.03050923
350,2021/11/21 10:03:40,5195.0476,1595.0003,1,2,0,0,0,0,1.500168,3.607658,5.412093086544,0.6644529,0.0000269348,2.308422,0.00008096948,,,,,,,,,,,,,,,,,,,,,,25.72017,0.03291845
351,2021/11/21 10:03:45,5200.0474,1600.0001,1,2,0,0,0,0,1.499886,3.608276,5.412002656536,0.6665366,0.0000269348,2.31594,0.00008096948,,0.000159699993673712,,,,,,,,,,,,,,,,,,,,25.8209,0.04895389
352,2021/11/21 10:03:50,5205.0501,1605.0028,1,2,0,0,0,0,1.499924,3.609087,5.413356209388,0.6686221,0.0000269348,2.323466,0.00008096948,,0.000124048397992738,,,,,,,,,,,,,,,,,,,,25.64417,-0.04345179
353,2021/11/21 10:03:55,5210.0478,1610.0005,1,2,0,0,0,0,1.500259,3.609793,5.415624436387,0.6707046,0.0000269348,2.330982,0.00008096948,,,,2.89091396331787,0.34961810708046,,,,,,,,,,,,,,,,,25.89504,-0.008990765
354,2021/11/21 10:04:00,5215.0487,1615.0014,1,2,0,0,0,0,1.499657,3.610483,5.414486104331,0.6727892,0.0000269348,2.338507,0.00008096948,,0.000154907305841334,,,,,,,,,,,,,,,,,,,,25.55851,-0.05635262
355,2021/11/21 10:04:05,5220.0488,1620.0015,1,2,0,0,0,0,1.500443,3.611393,5.418689347099,0.6748715,0.0000269348,2.346026,0.00008096948,,0.000145849204272963,,,,,,,,,,,,,,,,,,,,25.92472,0.1004809
356,2021/11/21 10:04:10,5225.0498,1625.0025,1,2,0,0,0,0,1.499977,3.611874,5.417727926898,0.6769562,0.0000269348,2.353556,0.00008096948,,,,,,,,,,,,,,,,,,,,,,25.67388,-0.04361153
357,2021/11/21 10:04:15,5230.049,1630.0017,1,2,0,0,0,0,1.499908,3.612374,5.418228661592,0.6790386,0.0000269348,2.361078,0.00008096948,,0.000157467293320224,,,,,,,,,,,,,,,,,,,,25.81105,0.002333522
358,2021/11/21 10:04:20,5235.0489,1635.0016,1,2,0,0,0,0,1.500381,3.61346,5.42156672826,0.6811221,0.0000269348,2.368606,0.00008096948,,,,,,,,,,,,,,,,,,,,,,25.78047,-0.006368756
359,2021/11/21 10:04:25,5240.0495,1640.0022,1,2,0,0,0,0,1.499794,3.614385,5.42083293669,0.6832031,0.0000269348,2.376126,0.00008096948,,0.000111262197606266,,,,,,,,,,,,,,,,,,,,25.70231,0.03679514
360,2021/11/21 10:04:30,5245.049,1645.0017,1,2,0,0,0,0,1.500183,3.614868,5.422963520844,0.685286,0.0000269348,2.383655,0.00008096948,,0.000178692702320404,,2.78852510452271,,,,,,,,,,,,,,,,,,25.86642,0.03404319
361,2021/11/21 10:04:35,5250.0493,1650.002,1,2,0,0,0,0,1.500473,3.61542,5.42484009366,0.6873718,0.0000269348,2.391196,0.00008096948,,,,,,,,,,,,,,,,,,,,,,25.73474,0.0058043
362,2021/11/21 10:04:40,5255.051,1655.0037,1,2,0,0,0,0,1.50042,3.6164,5.426118888,0.6894543,0.0000269348,2.398726,0.00008096948,,0.0000936081123654731,,,,,,,,,,,,,,,,,,,,25.74768,-0.04382908
363,2021/11/21 10:04:45,5260.0503,1660.003,1,2,0,0,0,0,1.499931,3.61729,5.42568540699,0.6915396,0.0000269348,2.406268,0.00008096948,,,,,,,,,,,,,,,,,,,,,,25.74657,-0.04936695
364,2021/11/21 10:04:50,5265.0494,1665.0021,1,2,0,0,0,0,1.500053,3.617851,5.426968246103,0.6936213,0.0000269348,2.413799,0.00008096948,,0.000126357903354801,,,,,,,,,,,,,,,,,,,,25.75879,0.01941979
365,2021/11/21 10:04:55,5270.051,1670.0037,1,2,0,0,0,0,1.49987,3.618553,5.42735908811,0.6957063,0.0000269348,2.421343,0.00008096948,,,,,,,,,,,,,,,,,,,,,,25.7289,0.04094481
366,2021/11/21 10:05:00,5275.0501,1675.0028,1,2,0,0,0,0,1.500488,3.619493,5.431005812584,0.6977893,0.0000269348,2.428881,0.00008096948,,0.000134697198518552,,,0.350164085626602,,,,,,,,,,,,,,,,,25.76716,0.02669811
367,2021/11/21 10:05:05,5280.0511,1680.0038,1,2,0,0,0,0,1.500198,3.620259,5.431105311282,0.6998718,0.0000269348,2.436419,0.00008096948,,0.000180913193617016,,2.86556601524353,,,,,,,,,,,,,,,,,,25.66368,0.0020504
368,2021/11/21 10:05:10,5285.049,1685.0017,1,2,0,0,0,0,1.499931,3.620762,5.430893167422,0.701953,0.0000269348,2.443954,0.00008096948,,,,,,,,,,,,,,,,,,,,,,25.78812,-0.03591478
369,2021/11/21 10:05:15,5290.0496,1690.0023,1,2,0,0,0,0,1.49958,3.621573,5.43083843934,0.7040384,0.0000269348,2.451506,0.00008096948,,0.000130355198052712,,,,,,,,,,,,,,,,,,,,25.599,-0.05745709
370,2021/11/21 10:05:20,5295.0495,1695.0022,1,2,0,0,0,0,1.5,3.622471,5.4337065,0.7061204,0.0000269348,2.459047,0.00008096948,,,,,,,,,,,,,,,,,,,,,,25.86262,0.0591594
371,2021/11/21 10:05:25,5300.0496,1700.0023,1,2,0,0,0,0,1.499794,3.62289,5.43358868466,0.7082034,0.0000269348,2.466593,0.00008096948,,0.000127171995700337,,,,,,,,,,,,,,,,,,,,25.64636,0.01543403
372,2021/11/21 10:05:30,5305.0484,1705.0011,1,2,0,0,0,0,1.499802,3.623635,5.43473502027,0.7102855,0.0000269348,2.474137,0.00008096948,,0.000134189001983032,,,,,,,,,,,,,,,,,,,,25.64546,0.0138849
373,2021/11/21 10:05:35,5310.0491,1710.0018,1,2,0,0,0,0,1.500381,3.624362,5.437923881922,0.7123711,0.0000269348,2.481695,0.00008096948,,,,,,,,,,,,,,,,,,,,,,25.84095,0.08359373
374,2021/11/21 10:05:40,5315.0494,1715.0021,1,2,0,0,0,0,1.500076,3.625113,5.437945008588,0.7144508,0.0000269348,2.489233,0.00008096948,,0.000138329996843822,,2.84141993522644,,,,,,,,,,,,,,,,,,25.57035,-0.02039433
375,2021/11/21 10:05:45,5320.0503,1720.003,1,2,0,0,0,0,1.499763,3.625618,5.437567728534,0.716536,0.0000269348,2.496793,0.00008096948,,0.00014494160132017,,,,,,,,,,,,,,,,,,,,25.75112,0.05157471
376,2021/11/21 10:05:50,5325.0476,1725.0003,1,2,0,0,0,0,1.499687,3.626505,5.438622403935,0.7186175,0.0000269348,2.504341,0.00008096948,,,,,,,,,,,,,,,,,,,,,,25.83583,0.06757438
377,2021/11/21 10:05:55,5330.0492,1730.0019,1,2,0,0,0,0,1.499855,3.627324,5.44046003802,0.7207025,0.0000269348,2.511903,0.00008096948,,,,,,,,,,,,,,,,,,,,,,25.51095,-0.06696999
378,2021/11/21 10:06:00,5335.0484,1735.0011,1,2,0,0,0,0,1.50016,3.627856,5.44236445696,0.7227835,0.0000269348,2.519452,0.00008096948,,0.0000864121975610033,,,,,,,,,,,,,,,,,,,,25.79923,0.08267641
379,2021/11/21 10:06:05,5340.0495,1740.0022,1,2,0,0,0,0,1.500183,3.628329,5.443157484207,0.7248691,0.0000269348,2.527019,0.00008096948,,0.000155551693751477,,,,,,,,,,,,,,,,,,,,25.71198,-0.004544854
380,2021/11/21 10:06:10,5345.0492,1745.0019,1,2,0,0,0,0,1.499619,3.629218,5.442444267942,0.7269518,0.0000269348,2.534577,0.00008096948,,,,,0.346071898937225,,,,,,,,,,,,,,,,,25.53447,-0.09889662
381,2021/11/21 10:06:15,5350.0488,1750.0015,1,2,0,0,0,0,1.499924,3.629961,5.444665622964,0.7290334,0.0000269348,2.542132,0.00008096948,,0.000163142292876728,,3.05640411376953,,,,,,,,,,,,,,,,,,25.87626,0.09662926
382,2021/11/21 10:06:20,5355.0489,1755.0016,1,2,0,0,0,0,1.499893,3.630641,5.445573021413,0.7311159,0.0000269348,2.549692,0.00008096948,,0.000116170500405133,,,,,,,,,,,,,,,,,,,,25.69391,0.01650572
383,2021/11/21 10:06:25,5360.0491,1760.0018,1,2,0,0,0,0,1.499344,3.631109,5.444281492496,0.733201,0.0000269348,2.557263,0.00008096948,,,,,,,,,,,,,,,,,,,,,,25.5308,-0.04027367
384,2021/11/21 10:06:30,5365.0496,1765.0023,1,2,0,0,0,0,1.499977,3.631739,5.447524970003,0.7352854,0.0000269348,2.564832,0.00008096948,,0.00012456149852369,,,,,,,,,,,,,,,,,,,,25.55851,0.03717959
385,2021/11/21 10:06:35,5370.049,1770.0017,1,2,0,0,0,0,1.499855,3.632651,5.448449765605,0.7373661,0.0000269348,2.57239,0.00008096948,,,,,,,,,,,,,,,,,,,,,,25.65675,0.008375645
386,2021/11/21 10:06:40,5375.0474,1775.0001,1,2,0,0,0,0,1.499924,3.633344,5.449739865856,0.7394503,0.0000269348,2.579962,0.00008096948,,0.0000930030582821928,,,,,,,,,,,,,,,,,,,,25.78321,-0.0128597
387,2021/11/21 10:06:45,5380.0475,1780.0002,1,2,0,0,0,0,1.500107,3.633734,5.450989809538,0.7415293,0.0000269348,2.587516,0.00008096948,,,,,,,,,,,,,,,,,,,,,,25.83659,0.04122853
388,2021/11/21 10:06:50,5385.0475,1785.0002,1,2,0,0,0,0,1.499321,3.634522,5.449315159562,0.7436142,0.0000269348,2.595093,0.00008096948,,0.000115804403321818,,,,,,,,,,,,,,,,,,,,25.77863,0.02459347
389,2021/11/21 10:06:55,5390.0493,1790.002,1,2,0,0,0,0,1.500038,3.635167,5.452888636346,0.7456991,0.0000269348,2.602671,0.00008096948,,,,3.21464610099792,,,,,,,,,,,,,,,,,,25.52462,-0.03343225
390,2021/11/21 10:07:00,5395.0494,1795.0021,1,2,0,0,0,0,1.499527,3.635609,5.451693856943,0.7477834,0.0000269348,2.610248,0.00008096948,,0.000132528803078458,,,,,,,,,,,,,,,,,,,,25.63031,-0.01490891
391,2021/11/21 10:07:05,5400.0476,1800.0003,1,2,0,0,0,0,1.50013,3.636096,5.45461669248,0.7498655,0.0000269348,2.617819,0.00008096948,,,,,,,,,,,,,,,,,,,,,,25.79432,0.07636487
392,2021/11/21 10:07:10,5405.0491,1805.0018,1,2,0,0,0,0,1.500076,3.637242,5.456139430392,0.7519493,0.0000269348,2.625396,0.00008096948,,0.000136761605972424,,,,,,,,,,,,,,,,,,,,25.88249,0.05955994
393,2021/11/21 10:07:15,5410.0477,1810.0004,1,2,0,0,0,0,1.500168,3.637661,5.457102627048,0.7540292,0.0000269348,2.632962,0.00008096948,,,,,,,,,,,,,,,,,,,,,,25.74564,-0.0419724
394,2021/11/21 10:07:20,5415.0487,1815.0014,1,2,0,0,0,0,1.500053,3.637992,5.457180813576,0.7561128,0.0000269348,2.640541,0.00008096948,,0.0000947384687606245,,,,,,,,,,,,,,,,,,,,25.5986,-0.08387089
395,2021/11/21 10:07:25,5420.0518,1820.0045,1,2,0,0,0,0,1.499649,3.638782,5.456895787518,0.7582002,0.0000269348,2.648136,0.00008096948,,,,,,,,,,,,,,,,,,,,,,25.53921,-0.05096972
396,2021/11/21 10:07:30,5425.0479,1825.0006,1,2,0,0,0,0,1.499687,3.639448,5.458032852776,0.7602783,0.0000269348,2.655698,0.00008096948,,0.000114463196950965,,,0.300725907087326,,,,,,,,,,,,,,,,,25.58456,0.03330231
397,2021/11/21 10:07:35,5430.0498,1830.0025,1,2,0,0,0,0,1.500275,3.639878,5.46081796645,0.7623649,0.0000269348,2.663292,0.00008096948,,,,3.51694393157959,,,,,,,,,,,,,,,,,,25.79649,0.06234944
398,2021/11/21 10:07:40,5435.0497,1835.0024,1,2,0,0,0,0,1.500313,3.640315,5.461611918595,0.7644465,0.0000269348,2.67087,0.00008096948,,0.0000869495997903869,,,,,,,,,,,,,,,,,,,,25.74711,0.06452024
399,2021/11/21 10:07:45,5440.0498,1840.0025,1,2,0,0,0,0,1.499947,3.640695,5.460849543165,0.7665287,0.0000269348,2.678451,0.00008096948,,,,,,,,,,,,,,,,,,,,,,25.55195,-0.03985286
400,2021/11/21 10:07:50,5445.0489,1845.0016,1,2,0,0,0,0,1.50013,3.641677,5.46298891801,0.7686139,0.0000269348,2.686043,0.00008096948,,0.0000741261173970997,,,,,,,,,,,,,,,,,,,,25.82566,0.07135034
401,2021/11/21 10:07:55,5450.0506,1850.0033,1,2,0,0,0,0,1.499763,3.641991,5.462123348133,0.7706981,0.0000269348,2.693633,0.00008096948,,,,,,,,,,,,,,,,,,,,,,25.70758,0.06964505
402,2021/11/21 10:08:00,5455.0476,1855.0003,1,2,0,0,0,0,1.500343,3.642792,5.465437477656,0.7727783,0.0000269348,2.70121,0.00008096948,,0.00011422250099713,,,,,,,,,,,,,,,,,,,,25.54065,-0.01844764
403,2021/11/21 10:08:05,5460.0493,1860.002,1,2,0,0,0,0,1.500107,3.643235,5.465242326145,0.7748623,0.0000269348,2.708802,0.00008096948,,,,,,,,,,,,,,,,,,,,,,25.88372,0.1140445
404,2021/11/21 10:08:10,5465.0475,1865.0002,1,2,0,0,0,0,1.499725,3.643956,5.4649319121,0.7769437,0.0000269348,2.716386,0.00008096948,,0.000103262500488199,,,,,,,,,,,,,,,,,,,,25.49583,-0.05131364
405,2021/11/21 10:08:15,5470.0484,1870.0011,1,2,0,0,0,0,1.499596,3.644257,5.464913220172,0.7790263,0.0000269348,2.723975,0.00008096948,,,,,,,,,,,,,,,,,,,,,,25.78174,0.05597651
406,2021/11/21 10:08:20,5475.049,1875.0017,1,2,0,0,0,0,1.500122,3.644855,5.46772717231,0.7811105,0.0000269348,2.731571,0.00008096948,,0.000109262400656007,,3.6940929889679,,,,,,,,,,,,,,,,,,25.72306,-0.05568326
407,2021/11/21 10:08:25,5480.0498,1880.0025,1,2,0,0,0,0,1.499886,3.645422,5.467717421892,0.7831957,0.0000269348,2.739172,0.00008096948,,,,,,,,,,,,,,,,,,,,,,25.50821,0.0323534
408,2021/11/21 10:08:30,5485.0502,1885.0029,1,2,0,0,0,0,1.499893,3.645813,5.468329398009,0.785279,0.0000269348,2.746767,0.00008096948,,0.000098163349321112,,,,,,,,,,,,,,,,,,,,25.74311,0.06063104
409,2021/11/21 10:08:35,5490.0479,1890.0006,1,2,0,0,0,0,1.499977,3.646471,5.469622631167,0.7873583,0.0000269348,2.754349,0.00008096948,,,,,,,,,,,,,,,,,,,,,,25.63561,-0.05832672
410,2021/11/21 10:08:40,5495.0502,1895.0029,1,2,0,0,0,0,1.49984,3.64705,5.469991472,0.7894433,0.0000269348,2.761952,0.00008096948,,0.000117892297566868,,,,,,,,,,,,,,,,,,,,25.46303,-0.1283926
411,2021/11/21 10:08:45,5500.0479,1900.0006,1,2,0,0,0,0,1.499794,3.647559,5.470587102846,0.791525,0.0000269348,2.769544,0.00008096948,,,,,,,,,,,,,,,,,,,,,,25.55487,-0.09525239
412,2021/11/21 10:08:50,5505.0488,1905.0015,1,2,0,0,0,0,1.499855,3.647884,5.47129705682,0.7936084,0.0000269348,2.777144,0.00008096948,,0.000100647499493789,,,,,,,,,,,,,,,,,,,,25.76716,0.08239508
413,2021/11/21 10:08:55,5510.0491,1910.0018,1,2,0,0,0,0,1.499985,3.648484,5.47267127274,0.7956939,0.0000269348,2.784752,0.00008096948,,,,,,,,,,,,,,,,,,,,,,25.6797,0.04065692
414,2021/11/21 10:09:00,5515.0475,1915.0002,1,2,0,0,0,0,1.500038,3.649149,5.473862167662,0.7977756,0.0000269348,2.792348,0.00008096948,,,,,,,,,,,,,,,,,,,,,,25.51203,-0.03696084
