Repository: HVES-Battery-Testing-Consortium/LG-HG2

# Battery Testing Consortium (BTC)
The Battery Testing Consortium (BTC) has been developed within the High Voltage and Energy Storage Lab at Oxford Brookes University to provide accurate and comprehensive cell data to Formula Student Electric teams. Through the BTC, we aim to provide FS teams with information for improved and informed decisions for cell selection, pack architecture design, thermal cooling requirements, and end of life predictions. A range of tests are completed to provide a comprehensive electrochemical lithium-ion characterisation for modelling, validation, and battery management parameterisation.

File: Data/Round1/LG_HG2/Package 5/211121_BTC_POCV_LG_HG2_9_25C/211121_BTC_POCV_LG_HG2_9_25C_Channel_7_Wb_1.CSV (part 5 of 33)
Data_Point,Date_Time,Test_Time(s),Step_Time(s),Cycle_Index,Step_Index,TC_Counter1,TC_Counter2,TC_Counter3,TC_Counter4,Current(A),Voltage(V),Power(W),Charge_Capacity(Ah),Discharge_Capacity(Ah),Charge_Energy(Wh),Discharge_Energy(Wh),ACR(Ohm),dV/dt(V/s),Internal_Resistance(Ohm),dQ/dV(Ah/V),dV/dQ(V/Ah),MetaCode_MV_UD1,MetaCode_MV_UD2,MetaCode_MV_UD3,MetaCode_MV_UD4,MetaCode_MV_UD5,MetaCode_MV_UD6,MetaCode_MV_UD7,MetaCode_MV_UD8,MetaCode_MV_UD9,MetaCode_MV_UD10,MetaCode_MV_UD11,MetaCode_MV_UD12,MetaCode_MV_UD13,MetaCode_MV_UD14,MetaCode_MV_UD15,MetaCode_MV_UD16,Aux_Temperature_1(C),Aux_dT/dt_1(C)
840,2021/11/21 10:44:30,7645.05,4045.0027,1,2,0,0,0,0,1.50016,3.885375,5.82868416,1.685215,0.0000269348,6.121869,0.00008096948,,0.000108690503111575,,,,,,,,,,,,,,,,,,,,26.3185,-0.0036484
841,2021/11/21 10:44:35,7650.0497,4050.0024,1,2,0,0,0,0,1.49984,3.885916,5.82825225344,1.687295,0.0000269348,6.129954,0.00008096948,,,,2.93639707565308,,,,,,,,,,,,,,,,,,26.18727,0.03111362
842,2021/11/21 10:44:40,7655.0509,4055.0036,1,2,0,0,0,0,1.499931,3.886803,5.829936310593,1.689381,0.0000269348,6.138059,0.00008096948,,0.00011364660167601,,,,,,,,,,,,,,,,,,,,26.0755,0.02361536
843,2021/11/21 10:44:45,7660.0476,4060.0003,1,2,0,0,0,0,1.500252,3.887512,5.832247653024,1.691463,0.0000269348,6.146151,0.00008096948,,0.000164560493431054,,,,,,,,,,,,,,,,,,,,26.00266,-0.06365657
844,2021/11/21 10:44:50,7665.0488,4065.0015,1,2,0,0,0,0,1.500214,3.888185,5.83310957159,1.693545,0.0000269348,6.154247,0.00008096948,,,,,,,,,,,,,,,,,,,,,,25.91196,-0.1157224
845,2021/11/21 10:44:55,7670.0475,4070.0002,1,2,0,0,0,0,1.500587,3.888852,5.835560756124,1.695628,0.0000269348,6.162348,0.00008096948,,0.000134450296172872,,,,,,,,,,,,,,,,,,,,26.0835,-0.0626874
846,2021/11/21 10:45:00,7675.0478,4075.0005,1,2,0,0,0,0,1.50042,3.889786,5.83631271012,1.69771,0.0000269348,6.170443,0.00008096948,,0.000176682297023945,,,,,,,,,,,,,,,,,,,,26.23349,0.05939484
847,2021/11/21 10:45:05,7680.0494,4080.0021,1,2,0,0,0,0,1.500542,3.890192,5.837396484064,1.699795,0.0000269348,6.178555,0.00008096948,,0.000207563993171789,,,0.330129712820053,,,,,,,,,,,,,,,,,26.27608,0.08611977
848,2021/11/21 10:45:10,7685.0489,4085.0016,1,2,0,0,0,0,1.500908,3.89069,5.83956774652,1.70188,0.0000269348,6.186667,0.00008096948,,,,3.03241896629334,,,,,,,,,,,,,,,,,,26.09914,0.04705071
849,2021/11/21 10:45:15,7690.0496,4090.0023,1,2,0,0,0,0,1.50016,3.891823,5.83835719168,1.703964,0.0000269348,6.194775,0.00008096948,,0.000131012202473357,,,,,,,,,,,,,,,,,,,,25.99045,-0.07087469
850,2021/11/21 10:45:20,7695.0506,4095.0033,1,2,0,0,0,0,1.499802,3.892472,5.837937290544,1.706048,0.0000269348,6.202889,0.00008096948,,,,,,,,,,,,,,,,,,,,,,25.95314,-0.1197439
851,2021/11/21 10:45:25,7700.0484,4100.0011,1,2,0,0,0,0,1.499947,3.89295,5.83921867365,1.708129,0.0000269348,6.210988,0.00008096948,,0.000105573497421574,,,,,,,,,,,,,,,,,,,,25.95621,-0.06714225
852,2021/11/21 10:45:30,7705.0498,4105.0025,1,2,0,0,0,0,1.500053,3.893825,5.840943872725,1.710213,0.0000269348,6.219102,0.00008096948,,,,,,,,,,,,,,,,,,,,,,26.00339,0.07394612
853,2021/11/21 10:45:35,7710.0482,4110.0009,1,2,0,0,0,0,1.500092,3.894453,5.842037789676,1.712295,0.0000269348,6.227209,0.00008096948,,0.000119217096653301,,,,,,,,,,,,,,,,,,,,26.15997,0.05314887
854,2021/11/21 10:45:40,7715.0483,4115.001,1,2,0,0,0,0,1.499985,3.894889,5.842275076665,1.714379,0.0000269348,6.235324,0.00008096948,,,,,,,,,,,,,,,,,,,,,,26.26498,0.0265038
855,2021/11/21 10:45:45,7720.0505,4120.0032,1,2,0,0,0,0,1.499977,3.896013,5.843929891701,1.716465,0.0000269348,6.243452,0.00008096948,,0.000114904796646442,,,,,,,,,,,,,,,,,,,,26.30267,0.03134966
856,2021/11/21 10:45:50,7725.05,4125.0027,1,2,0,0,0,0,1.500366,3.896389,5.846009578374,1.718543,0.0000269348,6.251547,0.00008096948,,,,3.09913992881775,,,,,,,,,,,,,,,,,,26.22076,0.06565392
857,2021/11/21 10:45:55,7730.0487,4130.0014,1,2,0,0,0,0,1.500275,3.897332,5.8470697663,1.720629,0.0000269348,6.259676,0.00008096948,,0.00011036320211133,,,,,,,,,,,,,,,,,,,,26.17853,0.07311046
858,2021/11/21 10:46:00,7735.0487,4135.0014,1,2,0,0,0,0,1.500015,3.897784,5.84673446676,1.72271,0.0000269348,6.267788,0.00008096948,,0.000152851105667651,,,,,,,,,,,,,,,,,,,,26.09641,-0.08347929
859,2021/11/21 10:46:05,7740.0504,4140.0031,1,2,0,0,0,0,1.499908,3.898436,5.847295343888,1.724794,0.0000269348,6.275912,0.00008096948,,0.000210746904485859,,,,,,,,,,,,,,,,,,,,26.0724,-0.03941417
860,2021/11/21 10:46:10,7745.0479,4145.0006,1,2,0,0,0,0,1.500053,3.899179,5.848975156487,1.726879,0.0000269348,6.284039,0.00008096948,,,,,,,,,,,,,,,,,,,,,,25.96205,-0.01587987
861,2021/11/21 10:46:15,7750.0485,4150.0012,1,2,0,0,0,0,1.499962,3.900054,5.849932797948,1.728962,0.0000269348,6.292163,0.00008096948,,0.000114564601972234,,,0.326114296913147,,,,,,,,,,,,,,,,,25.92637,-0.09169757
862,2021/11/21 10:46:20,7755.0481,4155.0008,1,2,0,0,0,0,1.499893,3.900401,5.850184157093,1.731042,0.0000269348,6.300274,0.00008096948,,,,,,,,,,,,,,,,,,,,,,25.94421,-0.09125531
863,2021/11/21 10:46:25,7760.0496,4160.0023,1,2,0,0,0,0,1.499374,3.901116,5.849231901384,1.733126,0.0000269348,6.308405,0.00008096948,,0.000184145901584998,,3.07835102081299,,,,,,,,,,,,,,,,,,25.89539,-0.07847369
864,2021/11/21 10:46:30,7765.0489,4165.0016,1,2,0,0,0,0,1.499947,3.901977,5.852758695219,1.735211,0.0000269348,6.316538,0.00008096948,,,,,,,,,,,,,,,,,,,,,,25.88828,-0.05307853
865,2021/11/21 10:46:35,7770.0489,4170.0016,1,2,0,0,0,0,1.500343,3.902556,5.855172576708,1.737296,0.0000269348,6.324672,0.00008096948,,0.0000924596024560742,,,,,,,,,,,,,,,,,,,,25.97956,-0.08697748
866,2021/11/21 10:46:40,7775.0481,4175.0008,1,2,0,0,0,0,1.500183,3.903111,5.855380769313,1.739377,0.0000269348,6.332798,0.00008096948,,,,,,,,,,,,,,,,,,,,,,25.88211,-0.04467189
867,2021/11/21 10:46:45,7780.0485,4180.0012,1,2,0,0,0,0,1.499802,3.903676,5.854741072152,1.741461,0.0000269348,6.34093,0.00008096948,,0.000116258001071401,,,,,,,,,,,,,,,,,,,,25.90869,-0.06861269
868,2021/11/21 10:46:50,7785.0484,4185.0011,1,2,0,0,0,0,1.499466,3.904568,5.854766960688,1.743545,0.0000269348,6.349069,0.00008096948,,0.000175017703440972,,,,,,,,,,,,,,,,,,,,25.91089,-0.08835495
869,2021/11/21 10:46:55,7790.0482,4190.0009,1,2,0,0,0,0,1.500076,3.905373,5.858356308348,1.745627,0.0000269348,6.357199,0.00008096948,,0.000152471693581901,,,,,,,,,,,,,,,,,,,,25.96005,-0.001990199
870,2021/11/21 10:47:00,7795.0476,4195.0003,1,2,0,0,0,0,1.499977,3.905766,5.858559167382,1.747711,0.0000269348,6.365336,0.00008096948,,,,,,,,,,,,,,,,,,,,,,25.95131,-0.1007688
871,2021/11/21 10:47:05,7800.0491,4200.0018,1,2,0,0,0,0,1.50016,3.906373,5.86018451968,1.749792,0.0000269348,6.373467,0.00008096948,,0.000148342995089479,,3.08103489875793,,,,,,,,,,,,,,,,,,25.96421,-0.04968524
872,2021/11/21 10:47:10,7805.05,4205.0027,1,2,0,0,0,0,1.500488,3.907255,5.86278924044,1.751878,0.0000269348,6.381616,0.00008096948,,0.000173654203535989,,,,,,,,,,,,,,,,,,,,26.01649,0.04188061
873,2021/11/21 10:47:15,7810.0499,4210.0026,1,2,0,0,0,0,1.500198,3.907949,5.862697273902,1.753961,0.0000269348,6.389754,0.00008096948,,,,,,,,,,,,,,,,,,,,,,26.09114,-0.05161226
874,2021/11/21 10:47:20,7815.0491,4215.0018,1,2,0,0,0,0,1.500092,3.908288,5.862791562496,1.756044,0.0000269348,6.397896,0.00008096948,,,,,,,,,,,,,,,,,,,,,,26.19183,0.08586407
875,2021/11/21 10:47:25,7820.0478,4220.0005,1,2,0,0,0,0,1.500328,3.909313,5.865251754664,1.758124,0.0000269348,6.406027,0.00008096948,,0.000087542983237654,,,,,,,,,,,,,,,,,,,,26.1161,0.03982902
876,2021/11/21 10:47:30,7825.0486,4225.0013,1,2,0,0,0,0,1.500237,3.90996,5.86586666052,1.760209,0.0000269348,6.414178,0.00008096948,,0.000124022393720225,,,0.323496788740158,,,,,,,,,,,,,,,,,26.18563,0.05537271
877,2021/11/21 10:47:35,7830.048,4230.0007,1,2,0,0,0,0,1.499931,3.910529,5.865523673499,1.762289,0.0000269348,6.422311,0.00008096948,,,,,,,,,,,,,,,,,,,,,,26.18783,0.1040286
878,2021/11/21 10:47:40,7835.0491,4235.0018,1,2,0,0,0,0,1.50029,3.911039,5.86769270131,1.764374,0.0000269348,6.430465,0.00008096948,,0.000127517501823604,,3.17876696586609,,,,,,,,,,,,,,,,,,26.15287,0.03015459
879,2021/11/21 10:47:45,7840.0474,4240.0001,1,2,0,0,0,0,1.500092,3.91188,5.86817989296,1.766459,0.0000269348,6.438619,0.00008096948,,,,,,,,,,,,,,,,,,,,,,26.17617,0.09770215
880,2021/11/21 10:47:50,7845.0481,4245.0008,1,2,0,0,0,0,1.499725,3.912594,5.86781503665,1.768541,0.0000269348,6.446765,0.00008096948,,0.000110708700958639,,,,,,,,,,,,,,,,,,,,26.1019,0.09003043
881,2021/11/21 10:47:55,7850.0483,4250.001,1,2,0,0,0,0,1.500549,3.913076,5.871762278724,1.770624,0.0000269348,6.454914,0.00008096948,,,,,,,,,,,,,,,,,,,,,,26.1758,0.02429008
882,2021/11/21 10:48:00,7855.0499,4255.0026,1,2,0,0,0,0,1.500275,3.913747,5.871696780425,1.772708,0.0000269348,6.463069,0.00008096948,,0.000147849801578559,,,,,,,,,,,,,,,,,,,,26.15414,0.01832902
883,2021/11/21 10:48:05,7860.0494,4260.0021,1,2,0,0,0,0,1.500107,3.914541,5.872230355887,1.774792,0.0000269348,6.471226,0.00008096948,,0.000163183300173841,,,,,,,,,,,,,,,,,,,,26.14067,0.03122926
884,2021/11/21 10:48:10,7865.0484,4265.0011,1,2,0,0,0,0,1.500107,3.915227,5.873259429289,1.776875,0.0000269348,6.479381,0.00008096948,,,,,,,,,,,,,,,,,,,,,,25.96368,0.0257808
885,2021/11/21 10:48:15,7870.0503,4270.003,1,2,0,0,0,0,1.499893,3.915622,5.873014028446,1.778957,0.0000269348,6.487535,0.00008096948,,0.000107716397906188,,,,,,,,,,,,,,,,,,,,25.8894,-0.0483048
886,2021/11/21 10:48:20,7875.0476,4275.0003,1,2,0,0,0,0,1.499687,3.916342,5.873287184954,1.781039,0.0000269348,6.495687,0.00008096948,,,,3.18532991409302,,,,,,,,,,,,,,,,,,25.80577,-0.1063544
887,2021/11/21 10:48:25,7880.048,4280.0007,1,2,0,0,0,0,1.499725,3.917016,5.8744468206,1.783123,0.0000269348,6.50385,0.00008096948,,0.0000908733782125637,,,,,,,,,,,,,,,,,,,,25.89395,-0.07630646
888,2021/11/21 10:48:30,7885.0506,4285.0033,1,2,0,0,0,0,1.49971,3.917603,5.87526839513,1.785207,0.0000269348,6.512014,0.00008096948,,,,,,,,,,,,,,,,,,,,,,25.91343,0.0126344
889,2021/11/21 10:48:35,7890.0486,4290.0013,1,2,0,0,0,0,1.500076,3.91823,5.87764278548,1.78729,0.0000269348,6.520173,0.00008096948,,0.000144970894325525,,,,,,,,,,,,,,,,,,,,25.8515,-0.07455409
890,2021/11/21 10:48:40,7895.0512,4295.0039,1,2,0,0,0,0,1.499977,3.91906,5.87849986162,1.789374,0.0000269348,6.528339,0.00008096948,,0.000157927497639321,,,,,,,,,,,,,,,,,,,,25.9167,-0.07641673
891,2021/11/21 10:48:45,7900.049,4300.0017,1,2,0,0,0,0,1.5,3.919424,5.879136,1.791457,0.0000269348,6.536504,0.00008096948,,,,,,,,,,,,,,,,,,,,,,25.98025,0.06035924
892,2021/11/21 10:48:50,7905.0484,4305.0011,1,2,0,0,0,0,1.499931,3.920137,5.879935010547,1.793538,0.0000269348,6.544662,0.00008096948,,0.000144054793054238,,,0.311217814683914,,,,,,,,,,,,,,,,,26.10264,0.07905364
893,2021/11/21 10:48:55,7910.0489,4310.0016,1,2,0,0,0,0,1.500107,3.920714,5.881490516398,1.795619,0.0000269348,6.552822,0.00008096948,,,,,,,,,,,,,,,,,,,,,,26.12157,0.008825064
894,2021/11/21 10:49:00,7915.0492,4315.0019,1,2,0,0,0,0,1.499832,3.921694,5.881882155408,1.797706,0.0000269348,6.561007,0.00008096948,,0.000135732800117694,,3.14547395706177,,,,,,,,,,,,,,,,,,26.0418,0.1043665
895,2021/11/21 10:49:05,7920.0476,4320.0003,1,2,0,0,0,0,1.500183,3.92221,5.88403276443,1.799789,0.0000269348,6.569173,0.00008096948,,,,,,,,,,,,,,,,,,,,,,26.05036,0.05457759
896,2021/11/21 10:49:10,7925.0476,4325.0003,1,2,0,0,0,0,1.499702,3.922722,5.882914028844,1.801871,0.0000269348,6.57734,0.00008096948,,0.000109108797914814,,,,,,,,,,,,,,,,,,,,26.13084,0.008929372
897,2021/11/21 10:49:15,7930.0493,4330.002,1,2,0,0,0,0,1.49984,3.923487,5.88460274208,1.803955,0.0000269348,6.585515,0.00008096948,,0.000124168800539337,,,,,,,,,,,,,,,,,,,,26.11718,0.06133974
898,2021/11/21 10:49:20,7935.05,4335.0027,1,2,0,0,0,0,1.499985,3.924146,5.88616013781,1.806038,0.0000269348,6.59369,0.00008096948,,,,,,,,,,,,,,,,,,,,,,26.07004,0.06516457
899,2021/11/21 10:49:25,7940.0484,4340.0011,1,2,0,0,0,0,1.49987,3.924811,5.88670627457,1.808121,0.0000269348,6.601865,0.00008096948,,0.0000995762093225494,,,,,,,,,,,,,,,,,,,,26.14611,0.0546211
900,2021/11/21 10:49:30,7945.049,4345.0017,1,2,0,0,0,0,1.499794,3.925183,5.886965912302,1.810203,0.0000269348,6.610035,0.00008096948,,,,,,,,,,,,,,,,,,,,,,26.15177,0.04968107
901,2021/11/21 10:49:35,7950.0501,4350.0028,1,2,0,0,0,0,1.499794,3.925984,5.888167247296,1.812287,0.0000269348,6.618219,0.00008096948,,0.000115365903184284,,,,,,,,,,,,,,,,,,,,26.03617,0.07410288
902,2021/11/21 10:49:40,7955.0478,4355.0005,1,2,0,0,0,0,1.500015,3.926562,5.88990189843,1.81437,0.0000269348,6.626397,0.00008096948,,,,3.34739398956299,,,,,,,,,,,,,,,,,,26.052,-0.006833673
903,2021/11/21 10:49:45,7960.0489,4360.0016,1,2,0,0,0,0,1.500092,3.927263,5.891255808196,1.816452,0.0000269348,6.634573,0.00008096948,,0.000128699699416757,,,,,,,,,,,,,,,,,,,,26.0735,0.06853163
904,2021/11/21 10:49:50,7965.0479,4365.0006,1,2,0,0,0,0,1.500053,3.92786,5.89199817658,1.818537,0.0000269348,6.642758,0.00008096948,,,,,,,,,,,,,,,,,,,,,,26.1536,0.1101148
905,2021/11/21 10:49:55,7970.0498,4370.0025,1,2,0,0,0,0,1.499855,3.928601,5.892331852855,1.820621,0.0000269348,6.650945,0.00008096948,,0.0000986475497484207,,,,,,,,,,,,,,,,,,,,26.06677,0.06026626
906,2021/11/21 10:50:00,7975.048,4375.0007,1,2,0,0,0,0,1.500023,3.92935,5.89411537505,1.822701,0.0000269348,6.65912,0.00008096948,,,,,,,,,,,,,,,,,,,,,,26.04074,-0.0491178
907,2021/11/21 10:50:05,7980.0498,4380.0025,1,2,0,0,0,0,1.499794,3.929744,5.893806472736,1.824786,0.0000269348,6.667313,0.00008096948,,0.00015214919403661,,,,,,,,,,,,,,,,,,,,25.9433,-0.03715515
908,2021/11/21 10:50:10,7985.0491,4385.0018,1,2,0,0,0,0,1.49958,3.93046,5.8940392068,1.826867,0.0000269348,6.675492,0.00008096948,,0.000164671495440416,,,0.304004609584808,,,,,,,,,,,,,,,,,25.90633,-0.07599235
909,2021/11/21 10:50:15,7990.0474,4390.0001,1,2,0,0,0,0,1.499962,3.93117,5.89660561554,1.82895,0.0000269348,6.683677,0.00008096948,,,,,,,,,,,,,,,,,,,,,,25.77772,-0.06989241
910,2021/11/21 10:50:20,7995.049,4395.0017,1,2,0,0,0,0,1.50016,3.931691,5.89816557056,1.831035,0.0000269348,6.691877,0.00008096948,,0.000105349201476201,,3.3022620677948,,,,,,,,,,,,,,,,,,25.77205,0.04386306
911,2021/11/21 10:50:25,8000.0499,4400.0026,1,2,0,0,0,0,1.499962,3.932343,5.898365070966,1.833119,0.0000269348,6.700068,0.00008096948,,,,,,,,,,,,,,,,,,,,,,25.84256,-0.03056407
912,2021/11/21 10:50:30,8005.0476,4405.0003,1,2,0,0,0,0,1.500198,3.932819,5.900007198162,1.835198,0.0000269348,6.708245,0.00008096948,,0.000125841906992719,,,,,,,,,,,,,,,,,,,,25.90739,-0.08666992
913,2021/11/21 10:50:35,8010.0476,4410.0003,1,2,0,0,0,0,1.500092,3.933691,5.900898399572,1.837284,0.0000269348,6.71645,0.00008096948,,,,,,,,,,,,,,,,,,,,,,25.82236,-0.04705071
914,2021/11/21 10:50:40,8015.0495,4415.0022,1,2,0,0,0,0,1.50016,3.934235,5.9019819776,1.839365,0.0000269348,6.724638,0.00008096948,,0.0000932328111957759,,,,,,,,,,,,,,,,,,,,25.87808,-0.0758034
915,2021/11/21 10:50:45,8020.0492,4420.0019,1,2,0,0,0,0,1.499794,3.934832,5.901437424608,1.84145,0.0000269348,6.732841,0.00008096948,,,,,,,,,,,,,,,,,,,,,,26.01959,0.08390486
916,2021/11/21 10:50:50,8025.0478,4425.0005,1,2,0,0,0,0,1.500366,3.935386,5.904519351276,1.843532,0.0000269348,6.741032,0.00008096948,,0.000151700296555646,,,,,,,,,,,,,,,,,,,,26.07511,-0.01217544
917,2021/11/21 10:50:55,8030.0477,4430.0004,1,2,0,0,0,0,1.50016,3.936178,5.90489678848,1.845615,0.0000269348,6.749231,0.00008096948,,0.000205946897040121,,,,,,,,,,,,,,,,,,,,26.10298,0.07067025
918,2021/11/21 10:51:00,8035.0495,4435.0022,1,2,0,0,0,0,1.499985,3.936592,5.90482895112,1.8477,0.0000269348,6.757438,0.00008096948,,0.000132005603518337,,3.31853795051575,,,,,,,,,,,,,,,,,,25.99829,-0.02634704
919,2021/11/21 10:51:05,8040.048,4440.0007,1,2,0,0,0,0,1.499634,3.937222,5.904391976748,1.849782,0.0000269348,6.765634,0.00008096948,,,,,,,,,,,,,,,,,,,,,,25.84783,0.07472038
920,2021/11/21 10:51:10,8045.0503,4445.003,1,2,0,0,0,0,1.499794,3.937989,5.906172274266,1.851868,0.0000269348,6.773847,0.00008096948,,0.000133571695187129,,,,,,,,,,,,,,,,,,,,25.71614,-0.08498371
921,2021/11/21 10:51:15,8050.048,4450.0007,1,2,0,0,0,0,1.499596,3.938602,5.906311804792,1.853947,0.0000269348,6.782036,0.00008096948,,,,,,,,,,,,,,,,,,,,,,25.75767,-0.04344106
922,2021/11/21 10:51:20,8055.048,4455.0007,1,2,0,0,0,0,1.499924,3.939063,5.908295131212,1.856033,0.0000269348,6.790251,0.00008096948,,0.0000858039784361608,,,,,,,,,,,,,,,,,,,,25.79249,-0.07699728
923,2021/11/21 10:51:25,8060.0496,4460.0023,1,2,0,0,0,0,1.499924,3.939496,5.908944598304,1.858116,0.0000269348,6.798457,0.00008096948,,,,,,,,,,,,,,,,,,,,,,25.9278,-0.006658435
924,2021/11/21 10:51:30,8065.0479,4465.0006,1,2,0,0,0,0,1.500366,3.940507,5.912202725562,1.860198,0.0000269348,6.806661,0.00008096948,,0.00013925219536759,,,0.301445007324219,,,,,,,,,,,,,,,,,26.00683,0.07837176
925,2021/11/21 10:51:35,8070.0475,4470.0002,1,2,0,0,0,0,1.500053,3.941082,5.911831877346,1.86228,0.0000269348,6.814865,0.00008096948,,,,,,,,,,,,,,,,,,,,,,25.99576,0.05042434
926,2021/11/21 10:51:40,8075.0483,4475.001,1,2,0,0,0,0,1.49971,3.941731,5.91145339801,1.864364,0.0000269348,6.823079,0.00008096948,,0.00009875981049845,,3.3565878868103,,,,,,,,,,,,,,,,,,25.92364,0.04685044
927,2021/11/21 10:51:45,8080.0494,4480.0021,1,2,0,0,0,0,1.499649,3.942048,5.911688341152,1.866448,0.0000269348,6.831295,0.00008096948,,,,,,,,,,,,,,,,,,,,,,25.83619,-0.07187784
928,2021/11/21 10:51:50,8085.0482,4485.0009,1,2,0,0,0,0,1.500221,3.943075,5.915483919575,1.868529,0.0000269348,6.839498,0.00008096948,,0.00013713059888687,,,,,,,,,,,,,,,,,,,,25.77008,0.02799809
929,2021/11/21 10:51:55,8090.0502,4490.0029,1,2,0,0,0,0,1.499947,3.943477,5.915006495719,1.870613,0.0000269348,6.847717,0.00008096948,,0.000151442698552273,,,,,,,,,,,,,,,,,,,,25.71778,-0.09750724
930,2021/11/21 10:52:00,8095.0496,4495.0023,1,2,0,0,0,0,1.5,3.944194,5.916291,1.872695,0.0000269348,6.855926,0.00008096948,,,,,,,,,,,,,,,,,,,,,,25.77098,-0.0423485
931,2021/11/21 10:52:05,8100.0492,4500.0019,1,2,0,0,0,0,1.499832,3.944722,5.916420286704,1.874777,0.0000269348,6.864138,0.00008096948,,0.000113836402306333,,,,,,,,,,,,,,,,,,,,25.78703,-0.08086145
932,2021/11/21 10:52:10,8105.0479,4505.0006,1,2,0,0,0,0,1.500214,3.945376,5.918908310464,1.876861,0.0000269348,6.872359,0.00008096948,,,,,,,,,,,,,,,,,,,,,,25.83546,-0.06420016
933,2021/11/21 10:52:15,8110.048,4510.0007,1,2,0,0,0,0,1.500259,3.945734,5.919622945106,1.878946,0.0000269348,6.880586,0.00008096948,,0.000138450806844048,,,,,,,,,,,,,,,,,,,,25.92417,0.07308841
934,2021/11/21 10:52:20,8115.0488,4515.0015,1,2,0,0,0,0,1.499527,3.946343,5.917647879761,1.88103,0.0000269348,6.888808,0.00008096948,,,,3.47232007980347,,,,,,,,,,,,,,,,,,25.98829,-0.0423491
935,2021/11/21 10:52:25,8120.0482,4520.0009,1,2,0,0,0,0,1.499947,3.947072,5.920398805184,1.883111,0.0000269348,6.897024,0.00008096948,,0.0000889031871338375,,,,,,,,,,,,,,,,,,,,26.08387,0.08873045
936,2021/11/21 10:52:30,8125.0489,4525.0016,1,2,0,0,0,0,1.500587,3.947748,5.923939328076,1.885193,0.0000269348,6.905241,0.00008096948,,,,,,,,,,,,,,,,,,,,,,26.01669,0.03733456
937,2021/11/21 10:52:35,8130.0473,4530,1,2,0,0,0,0,1.500511,3.948266,5.924416563926,1.887277,0.0000269348,6.913467,0.00008096948,,0.0000922738909139298,,,,,,,,,,,,,,,,,,,,25.90833,0.05582511
938,2021/11/21 10:52:40,8135.049,4535.0017,1,2,0,0,0,0,1.500145,3.948719,5.923651064255,1.889362,0.0000269348,6.921703,0.00008096948,,,,,,,,,,,,,,,,,,,,,,25.85897,-0.002218485
939,2021/11/21 10:52:45,8140.0485,4540.0012,1,2,0,0,0,0,1.499649,3.94958,5.92298369742,1.891444,0.0000269348,6.929926,0.00008096948,,,,,,,,,,,,,,,,,,,,,,25.88993,-0.05981505
940,2021/11/21 10:52:50,8145.0479,4545.0006,1,2,0,0,0,0,1.500092,3.950089,5.925496908188,1.893527,0.0000269348,6.938152,0.00008096948,,0.0000954520000959747,,,0.290047705173492,,,,,,,,,,,,,,,,,25.80614,0.01097143
941,2021/11/21 10:52:55,8150.0486,4550.0013,1,2,0,0,0,0,1.500526,3.950722,5.928161079772,1.895608,0.0000269348,6.946373,0.00008096948,,0.000159702802193351,,,,,,,,,,,,,,,,,,,,25.75697,-0.06118953
942,2021/11/21 10:53:00,8155.051,4555.0037,1,2,0,0,0,0,1.500122,3.951197,5.927277546034,1.897696,0.0000269348,6.95462,0.00008096948,,,,,,,,,,,,,,,,,,,,,,25.79284,-0.06841421
943,2021/11/21 10:53:05,8160.0485,4560.0012,1,2,0,0,0,0,1.500458,3.951958,5.929746996764,1.899779,0.0000269348,6.962853,0.00008096948,,0.000102289901406039,,3.4971649646759,,,,,,,,,,,,,,,,,,25.78976,-0.007857084
944,2021/11/21 10:53:10,8165.0478,4565.0005,1,2,0,0,0,0,1.500366,3.952392,5.930034575472,1.90186,0.0000269348,6.971075,0.00008096948,,,,,,,,,,,,,,,,,,,,,,25.81325,-0.06090045
945,2021/11/21 10:53:15,8170.0494,4570.0021,1,2,0,0,0,0,1.500305,3.952953,5.930635150665,1.903946,0.0000269348,6.979323,0.00008096948,,0.0000980064069153741,,,,,,,,,,,,,,,,,,,,25.86661,-0.06186247
946,2021/11/21 10:53:20,8175.0486,4575.0013,1,2,0,0,0,0,1.49958,3.95375,5.928964425,1.906028,0.0000269348,6.987552,0.00008096948,,,,,,,,,,,,,,,,,,,,,,25.9269,0.08319557
947,2021/11/21 10:53:25,8180.0495,4580.0022,1,2,0,0,0,0,1.500328,3.954318,5.932774016304,1.908113,0.0000269348,6.995796,0.00008096948,,0.0000996198068605736,,,,,,,,,,,,,,,,,,,,25.96078,0.04166484
948,2021/11/21 10:53:30,8185.0478,4585.0005,1,2,0,0,0,0,1.500069,3.954741,5.932384377129,1.910195,0.0000269348,7.004029,0.00008096948,,,,,,,,,,,,,,,,,,,,,,25.96115,-0.02651691
949,2021/11/21 10:53:35,8190.0479,4590.0006,1,2,0,0,0,0,1.499893,3.955377,5.932642274661,1.912278,0.0000269348,7.01227,0.00008096948,,0.000113288602733519,,,,,,,,,,,,,,,,,,,,26.06257,0.05925298
950,2021/11/21 10:53:40,8195.0482,4595.0009,1,2,0,0,0,0,1.500015,3.956041,5.934120840615,1.91436,0.0000269348,7.020506,0.00008096948,,,,,,,,,,,,,,,,,,,,,,26.05967,0.09516597
951,2021/11/21 10:53:45,8200.0478,4600.0005,1,2,0,0,0,0,1.499908,3.956758,5.934772978264,1.916443,0.0000269348,7.028748,0.00008096948,,0.000170073399203829,,3.4568350315094,,,,,,,,,,,,,,,,,,26.13011,0.06919146
952,2021/11/21 10:53:50,8205.0476,4605.0003,1,2,0,0,0,0,1.499474,3.95724,5.93377849176,1.918528,0.0000269348,7.036996,0.00008096948,,,,,,,,,,,,,,,,,,,,,,26.01193,0.008880496
953,2021/11/21 10:53:55,8210.0498,4610.0025,1,2,0,0,0,0,1.500237,3.957644,5.937403961628,1.92061,0.0000269348,7.045237,0.00008096948,,0.0000942241822485812,,,,,,,,,,,,,,,,,,,,26.06801,0.05491197
954,2021/11/21 10:54:00,8215.0489,4615.0016,1,2,0,0,0,0,1.500023,3.958342,5.937604041866,1.922694,0.0000269348,7.053485,0.00008096948,,,,,,,,,,,,,,,,,,,,,,26.05747,0.06954432
955,2021/11/21 10:54:05,8220.0485,4620.0012,1,2,0,0,0,0,1.499672,3.958948,5.937123465056,1.924775,0.0000269348,7.061721,0.00008096948,,0.0000959359676926397,,,,,,,,,,,,,,,,,,,,25.97132,-0.0496465
956,2021/11/21 10:54:10,8225.0474,4625.0001,1,2,0,0,0,0,1.500313,3.959599,5.940637854487,1.926855,0.0000269348,7.069957,0.00008096948,,,,,,,,,,,,,,,,,,,,,,25.90596,-0.02720714
957,2021/11/21 10:54:15,8230.0501,4630.0028,1,2,0,0,0,0,1.500069,3.960222,5.940606255318,1.928943,0.0000269348,7.078228,0.00008096948,,0.0000845020767883398,,,0.287246912717819,,,,,,,,,,,,,,,,,25.77952,0.01439691
958,2021/11/21 10:54:20,8235.0507,4635.0034,1,2,0,0,0,0,1.50013,3.960841,5.94177640933,1.931026,0.0000269348,7.086477,0.00008096948,,,,,,,,,,,,,,,,,,,,,,25.74713,-0.06270945
959,2021/11/21 10:54:25,8240.0486,4640.0013,1,2,0,0,0,0,1.500092,3.961202,5.942167430584,1.933109,0.0000269348,7.094728,0.00008096948,,0.000120183598482981,,3.52868700027466,,,,,,,,,,,,,,,,,,25.77188,-0.08201599
960,2021/11/21 10:54:30,8245.0484,4645.0011,1,2,0,0,0,0,1.500351,3.962011,5.944407165861,1.935192,0.0000269348,7.102981,0.00008096948,,,,,,,,,,,,,,,,,,,,,,25.69702,-0.06118715
961,2021/11/21 10:54:35,8250.0486,4650.0013,1,2,0,0,0,0,1.500275,3.96271,5.94515474525,1.937275,0.0000269348,7.111234,0.00008096948,,0.000111334098619409,,,,,,,,,,,,,,,,,,,,25.74677,0.005012155
962,2021/11/21 10:54:40,8255.0504,4655.0031,1,2,0,0,0,0,1.500366,3.963174,5.946211521684,1.93936,0.0000269348,7.119494,0.00008096948,,,,,,,,,,,,,,,,,,,,,,25.90286,0.001480579
963,2021/11/21 10:54:45,8260.0481,4660.0008,1,2,0,0,0,0,1.500145,3.963665,5.946072231425,1.941441,0.0000269348,7.127742,0.00008096948,,0.000115477298095357,,,,,,,,,,,,,,,,,,,,26.05073,0.0278908
964,2021/11/21 10:54:50,8265.0487,4665.0014,1,2,0,0,0,0,1.49984,3.964303,5.94582021152,1.943523,0.0000269348,7.135994,0.00008096948,,0.000186676697921939,,,,,,,,,,,,,,,,,,,,26.00322,-0.04395664
965,2021/11/21 10:54:55,8270.0483,4670.001,1,2,0,0,0,0,1.500092,3.965075,5.9479772869,1.945608,0.0000269348,7.144265,0.00008096948,,,,,,,,,,,,,,,,,,,,,,25.65712,-0.1209021
966,2021/11/21 10:55:00,8275.0497,4675.0024,1,2,0,0,0,0,1.500107,3.96563,5.94886932241,1.947689,0.0000269348,7.152513,0.00008096948,,0.000110186498204712,,,,,,,,,,,,,,,,,,,,25.92563,-0.03920913
967,2021/11/21 10:55:05,8280.0499,4680.0026,1,2,0,0,0,0,1.49984,3.966009,5.94837893856,1.949773,0.0000269348,7.160781,0.00008096948,,,,,,,,,,,,,,,,,,,,,,25.95621,-0.01332104
968,2021/11/21 10:55:10,8285.0483,4685.001,1,2,0,0,0,0,1.499977,3.966808,5.950120763416,1.951856,0.0000269348,7.169043,0.00008096948,,0.000138918796437792,,3.45047497749329,,,,,,,,,,,,,,,,,,25.65309,-0.1123756
969,2021/11/21 10:55:15,8290.0491,4690.0018,1,2,0,0,0,0,1.499924,3.96734,5.95070848216,1.953939,0.0000269348,7.177304,0.00008096948,,0.000135660302476026,,,,,,,,,,,,,,,,,,,,25.82472,-0.05276203
970,2021/11/21 10:55:20,8295.0483,4695.001,1,2,0,0,0,0,1.499931,3.967883,5.951550716073,1.956022,0.0000269348,7.185568,0.00008096948,,,,,,,,,,,,,,,,,,,,,,26.0449,0.07270813
971,2021/11/21 10:55:25,8300.0481,4700.0008,1,2,0,0,0,0,1.499924,3.968542,5.952511390808,1.958105,0.0000269348,7.193834,0.00008096948,,,,,,,,,,,,,,,,,,,,,,25.79303,-0.02435744
972,2021/11/21 10:55:30,8305.0486,4705.0013,1,2,0,0,0,0,1.50013,3.969311,5.95448251043,1.960188,0.0000269348,7.202102,0.00008096948,,0.0000883923567016609,,,,,,,,,,,,,,,,,,,,25.71907,-0.03944397
973,2021/11/21 10:55:35,8310.0509,4710.0036,1,2,0,0,0,0,1.500214,3.969752,5.955477526928,1.962272,0.0000269348,7.210374,0.00008096948,,0.000142495104228146,,,,,,,,,,,,,,,,,,,,25.76715,0.0334084
974,2021/11/21 10:55:40,8315.0502,4715.0029,1,2,0,0,0,0,1.500076,3.970324,5.955787744624,1.964355,0.0000269348,7.218645,0.00008096948,,,,,0.28758180141449,,,,,,,,,,,,,,,,,25.82272,0.001136065
975,2021/11/21 10:55:45,8320.0486,4720.0013,1,2,0,0,0,0,1.499725,3.970768,5.9550600388,1.966437,0.0000269348,7.226911,0.00008096948,,0.000111201101390179,,,,,,,,,,,,,,,,,,,,25.92654,-0.02896607
976,2021/11/21 10:55:50,8325.0479,4725.0006,1,2,0,0,0,0,1.500183,3.971786,5.958405836838,1.968522,0.0000269348,7.235192,0.00008096948,,,,3.49681997299194,,,,,,,,,,,,,,,,,,26.04453,0.05180359
977,2021/11/21 10:55:55,8330.048,4730.0007,1,2,0,0,0,0,1.500252,3.97205,5.9590759566,1.970602,0.0000269348,7.24345,0.00008096948,,0.00010417630255688,,,,,,,,,,,,,,,,,,,,26.00996,0.09101689
978,2021/11/21 10:56:00,8335.0473,4735,1,2,0,0,0,0,1.500122,3.972687,5.959515167814,1.972685,0.0000269348,7.251727,0.00008096948,,,,,,,,,,,,,,,,,,,,,,25.94748,0.06249428
979,2021/11/21 10:56:05,8340.0488,4740.0015,1,2,0,0,0,0,1.500145,3.973294,5.96051712763,1.974771,0.0000269348,7.260013,0.00008096948,,,,,,,,,,,,,,,,,,,,,,25.98499,-0.07794499
980,2021/11/21 10:56:10,8345.0483,4745.001,1,2,0,0,0,0,1.499763,3.974028,5.960100155364,1.976854,0.0000269348,7.268292,0.00008096948,,0.0000837101324577816,,,,,,,,,,,,,,,,,,,,25.95895,0.04410386
981,2021/11/21 10:56:15,8350.049,4750.0017,1,2,0,0,0,0,1.500092,3.974425,5.9620031471,1.978937,0.0000269348,7.27657,0.00008096948,,0.000115923801786266,,,,,,,,,,,,,,,,,,,,25.99973,0.07922828
982,2021/11/21 10:56:20,8355.0482,4755.0009,1,2,0,0,0,0,1.500221,3.975171,5.963635012791,1.98102,0.0000269348,7.28485,0.00008096948,,,,,,,,,,,,,,,,,,,,,,26.01213,0.02333224
983,2021/11/21 10:56:25,8360.0501,4760.0028,1,2,0,0,0,0,1.500023,3.975617,5.963516939191,1.983103,0.0000269348,7.293127,0.00008096948,,,,,,,,,,,,,,,,,,,,,,25.94167,0.08049726
984,2021/11/21 10:56:30,8365.0485,4765.0012,1,2,0,0,0,0,1.499931,3.976207,5.964036141717,1.985187,0.0000269348,7.301414,0.00008096948,,0.0000942784972721711,,,,,,,,,,,,,,,,,,,,25.87281,-0.04353642
985,2021/11/21 10:56:35,8370.0484,4770.0011,1,2,0,0,0,0,1.500252,3.976944,5.966418189888,1.987267,0.0000269348,7.309687,0.00008096948,,0.000180941598955542,,3.49747705459595,,,,,,,,,,,,,,,,,,25.83275,0.07393241
986,2021/11/21 10:56:40,8375.0494,4775.0021,1,2,0,0,0,0,1.499832,3.977514,5.965602777648,1.989354,0.0000269348,7.317986,0.00008096948,,,,,,,,,,,,,,,,,,,,,,25.68461,-0.056988
987,2021/11/21 10:56:45,8380.0477,4780.0004,1,2,0,0,0,0,1.500053,3.978197,5.967506344441,1.991436,0.0000269348,7.32627,0.00008096948,,0.0000793016370153055,,,,,,,,,,,,,,,,,,,,25.66459,-0.06979108
988,2021/11/21 10:56:50,8385.0504,4785.0031,1,2,0,0,0,0,1.499985,3.978518,5.96771732223,1.993521,0.0000269348,7.334564,0.00008096948,,,,,,,,,,,,,,,,,,,,,,25.69265,-0.08681774
989,2021/11/21 10:56:55,8390.0479,4790.0006,1,2,0,0,0,0,1.5,3.979257,5.9688855,1.995601,0.0000269348,7.342839,0.00008096948,,,,,,,,,,,,,,,,,,,,,,25.8537,-0.03482699
990,2021/11/21 10:57:00,8395.0488,4795.0015,1,2,0,0,0,0,1.499893,3.980046,5.969643135078,1.997687,0.0000269348,7.351139,0.00008096948,,0.0000903396503417753,,,,,,,,,,,,,,,,,,,,25.94254,0.06300509
991,2021/11/21 10:57:05,8400.048,4800.0007,1,2,0,0,0,0,1.500305,3.980584,5.97209007812,1.999768,0.0000269348,7.359425,0.00008096948,,,,,0.281125485897064,,,,,,,,,,,,,,,,,25.91853,0.08505225
992,2021/11/21 10:57:10,8405.0496,4805.0023,1,2,0,0,0,0,1.499817,3.9811,5.9709214587,2.001854,0.0000269348,7.367728,0.00008096948,,0.00010064600064652,,,,,,,,,,,,,,,,,,,,25.76441,-0.01446784
993,2021/11/21 10:57:15,8410.0479,4810.0006,1,2,0,0,0,0,1.50016,3.981708,5.97319907328,2.003936,0.0000269348,7.376016,0.00008096948,,,,3.49674010276794,,,,,,,,,,,,,,,,,,25.69956,-0.04594862
994,2021/11/21 10:57:20,8415.048,4815.0007,1,2,0,0,0,0,1.500107,3.98207,5.97353108149,2.006019,0.0000269348,7.384309,0.00008096948,,0.0000944980274653062,,,,,,,,,,,,,,,,,,,,25.87064,-0.07121921
995,2021/11/21 10:57:25,8420.0484,4820.0011,1,2,0,0,0,0,1.500023,3.98304,5.97465160992,2.008102,0.0000269348,7.392607,0.00008096948,,,,,,,,,,,,,,,,,,,,,,26.02723,0.09362936
996,2021/11/21 10:57:30,8425.0474,4825.0001,1,2,0,0,0,0,1.500015,3.98346,5.9752497519,2.010186,0.0000269348,7.400906,0.00008096948,,0.000103246500657406,,,,,,,,,,,,,,,,,,,,25.97445,0.033921
997,2021/11/21 10:57:35,8430.0497,4830.0024,1,2,0,0,0,0,1.5,3.983896,5.975844,2.012269,0.0000269348,7.409206,0.00008096948,,,,,,,,,,,,,,,,,,,,,,25.79556,0.07546842
998,2021/11/21 10:57:40,8435.0496,4835.0023,1,2,0,0,0,0,1.499924,3.984724,5.976783160976,2.01435,0.0000269348,7.417499,0.00008096948,,0.0000910518065211363,,,,,,,,,,,,,,,,,,,,25.65748,-0.07883787
999,2021/11/21 10:57:45,8440.0499,4840.0026,1,2,0,0,0,0,1.500198,3.985456,5.978973120288,2.016433,0.0000269348,7.425798,0.00008096948,,,,,,,,,,,,,,,,,,,,,,25.79303,0.02721846
1000,2021/11/21 10:57:50,8445.0486,4845.0013,1,2,0,0,0,0,1.500053,3.985881,5.979032751693,2.018518,0.0000269348,7.434107,0.00008096948,,,,,,,,,,,,,,,,,,,,,,25.96825,-0.05562007
1001,2021/11/21 10:57:55,8450.0494,4850.0021,1,2,0,0,0,0,1.500221,3.986429,5.980524500809,2.020602,0.0000269348,7.442413,0.00008096948,,0.0000830912904348224,,3.45128393173218,,,,,,,,,,,,,,,,,,25.97498,0.07496715
1002,2021/11/21 10:58:00,8455.0488,4855.0015,1,2,0,0,0,0,1.500168,3.98712,5.98134983616,2.022685,0.0000269348,7.450719,0.00008096948,,0.000144954305142164,,,,,,,,,,,,,,,,,,,,25.95131,0.006887317
1003,2021/11/21 10:58:05,8460.0501,4860.0028,1,2,0,0,0,0,1.499794,3.987872,5.980986498368,2.024768,0.0000269348,7.459025,0.00008096948,,,,,,,,,,,,,,,,,,,,,,25.67407,0.04535437
1004,2021/11/21 10:58:10,8465.0479,4865.0006,1,2,0,0,0,0,1.499413,3.98832,5.98013885616,2.026851,0.0000269348,7.467331,0.00008096948,,0.000131394102936611,,,,,,,,,,,,,,,,,,,,25.69028,-0.08646786
1005,2021/11/21 10:58:15,8470.0478,4870.0005,1,2,0,0,0,0,1.499817,3.989014,5.982791010438,2.028932,0.0000269348,7.475634,0.00008096948,,,,,,,,,,,,,,,,,,,,,,25.78172,0.01565754
1006,2021/11/21 10:58:20,8475.0496,4875.0023,1,2,0,0,0,0,1.500381,3.989915,5.986392657615,2.031016,0.0000269348,7.483946,0.00008096948,,0.000121191202197224,,,,,,,,,,,,,,,,,,,,25.89812,-0.05095303
1007,2021/11/21 10:58:25,8480.0481,4880.0008,1,2,0,0,0,0,1.500145,3.990459,5.986267116555,2.033101,0.0000269348,7.492264,0.00008096948,,0.000190555001609027,,,0.295862793922424,,,,,,,,,,,,,,,,,25.94748,0.07468939
1008,2021/11/21 10:58:30,8485.0495,4885.0022,1,2,0,0,0,0,1.500381,3.990826,5.987759504706,2.035184,0.0000269348,7.500579,0.00008096948,,,,,,,,,,,,,,,,,,,,,,25.96115,0.03233612
1009,2021/11/21 10:58:35,8490.0485,4890.0012,1,2,0,0,0,0,1.49942,3.991389,5.98476849438,2.037266,0.0000269348,7.508887,0.00008096948,,0.0001379551977152,,3.39486002922058,,,,,,,,,,,,,,,,,,25.90466,0.08795261
1010,2021/11/21 10:58:40,8495.0487,4895.0014,1,2,0,0,0,0,1.500473,3.992088,5.990020257624,2.039347,0.0000269348,7.517194,0.00008096948,,0.000166183206602,,,,,,,,,,,,,,,,,,,,25.7495,0.0003528595
1011,2021/11/21 10:58:45,8500.0475,4900.0002,1,2,0,0,0,0,1.500237,3.992678,5.989963264686,2.04143,0.0000269348,7.525511,0.00008096948,,,,,,,,,,,,,,,,,,,,,,25.68792,-0.06762683
1012,2021/11/21 10:58:50,8505.0507,4905.0034,1,2,0,0,0,0,1.499931,3.99323,5.98956946713,2.043518,0.0000269348,7.533849,0.00008096948,,0.000123769306810573,,,,,,,,,,,,,,,,,,,,25.67967,-0.06665707
1013,2021/11/21 10:58:55,8510.0478,4910.0005,1,2,0,0,0,0,1.499763,3.993725,5.989640987175,2.045599,0.0000269348,7.542159,0.00008096948,,0.000212870800169185,,,,,,,,,,,,,,,,,,,,25.76495,-0.04645348
1014,2021/11/21 10:59:00,8515.0489,4915.0016,1,2,0,0,0,0,1.49971,3.994552,5.99066957992,2.047683,0.0000269348,7.550481,0.00008096948,,,,,,,,,,,,,,,,,,,,,,25.82472,0.06587744
1015,2021/11/21 10:59:05,8520.0487,4920.0014,1,2,0,0,0,0,1.499802,3.995167,5.991959456934,2.049766,0.0000269348,7.558803,0.00008096948,,0.000108015403384343,,,,,,,,,,,,,,,,,,,,25.81107,-0.08459508
1016,2021/11/21 10:59:10,8525.0503,4925.003,1,2,0,0,0,0,1.500633,3.995865,5.996326882545,2.051849,0.0000269348,7.567126,0.00008096948,,,,,,,,,,,,,,,,,,,,,,25.85494,0.008413196
1017,2021/11/21 10:59:15,8530.0479,4930.0006,1,2,0,0,0,0,1.5,3.996339,5.9945085,2.053932,0.0000269348,7.57545,0.00008096948,,0.000139824202051386,,3.3415060043335,,,,,,,,,,,,,,,,,,25.82178,0.05277097
1018,2021/11/21 10:59:20,8535.0486,4935.0013,1,2,0,0,0,0,1.499741,3.996956,5.994398788396,2.056015,0.0000269348,7.583774,0.00008096948,,,,,,,,,,,,,,,,,,,,,,25.81835,-0.03735185
1019,2021/11/21 10:59:25,8540.0477,4940.0004,1,2,0,0,0,0,1.499886,3.997547,5.995864779642,2.058099,0.0000269348,7.592103,0.00008096948,,0.0000607657311775256,,,,,,,,,,,,,,,,,,,,25.89412,0.04759192
1020,2021/11/21 10:59:30,8545.048,4945.0007,1,2,0,0,0,0,1.500076,3.99837,5.99785887612,2.060181,0.0000269348,7.60043,0.00008096948,,,,,,,,,,,,,,,,,,,,,,25.97042,0.1000124
1021,2021/11/21 10:59:35,8550.0496,4950.0023,1,2,0,0,0,0,1.499931,3.999033,5.998273566723,2.062265,0.0000269348,7.608763,0.00008096948,,0.000120252203487325,,,,,,,,,,,,,,,,,,,,25.91233,0.07863641
1022,2021/11/21 10:59:40,8555.0489,4955.0016,1,2,0,0,0,0,1.49984,3.99972,5.9989400448,2.064349,0.0000269348,7.617097,0.00008096948,,0.000154297493281774,,,,,,,,,,,,,,,,,,,,25.79811,0.01251936
1023,2021/11/21 10:59:45,8560.0499,4960.0026,1,2,0,0,0,0,1.500069,4.000187,6.000556512903,2.066432,0.0000269348,7.625427,0.00008096948,,,,,0.299874901771545,,,,,,,,,,,,,,,,,25.64144,-0.08425891
1024,2021/11/21 10:59:50,8565.0481,4965.0008,1,2,0,0,0,0,1.500237,4.000804,6.002154190548,2.068514,0.0000269348,7.633756,0.00008096948,,0.000127434497699142,,,,,,,,,,,,,,,,,,,,25.66039,-0.0442189
1025,2021/11/21 10:59:55,8570.0498,4970.0025,1,2,0,0,0,0,1.500076,4.001675,6.0028166273,2.070598,0.0000269348,7.642097,0.00008096948,,,,3.16089606285095,,,,,,,,,,,,,,,,,,25.7442,-0.06739795
1026,2021/11/21 11:00:00,8575.0499,4975.0026,1,2,0,0,0,0,1.499763,4.001964,6.001997534532,2.072678,0.0000269348,7.650422,0.00008096948,,0.000137043592985719,,,,,,,,,,,,,,,,,,,,25.72562,0.0164634
1027,2021/11/21 11:00:05,8580.0484,4980.0011,1,2,0,0,0,0,1.500107,4.002749,6.004551794143,2.074764,0.0000269348,7.658769,0.00008096948,,0.000116508301289286,,,,,,,,,,,,,,,,,,,,25.75387,-0.0892061
1028,2021/11/21 11:00:10,8585.0491,4985.0018,1,2,0,0,0,0,1.499794,4.003273,6.004084825762,2.076846,0.0000269348,7.667102,0.00008096948,,0.000344610394677147,,,,,,,,,,,,,,,,,,,,25.86756,-0.006477237
1029,2021/11/21 11:00:15,8590.0493,4990.002,1,2,0,0,0,0,1.499931,4.004138,6.005930714478,2.078932,0.0000269348,7.675455,0.00008096948,,,,,,,,,,,,,,,,,,,,,,25.76751,0.02544641
1030,2021/11/21 11:00:20,8595.0503,4995.003,1,2,0,0,0,0,1.500214,4.004542,6.007669971988,2.081013,0.0000269348,7.683789,0.00008096948,,0.000165307093993761,,,,,,,,,,,,,,,,,,,,25.82745,-0.07465482
1031,2021/11/21 11:00:25,8600.0482,5000.0009,1,2,0,0,0,0,1.500076,4.005422,6.008437412072,2.083093,0.0000269348,7.692119,0.00008096948,,0.000252593192271888,,,,,,,,,,,,,,,,,,,,25.83055,-0.02556145
1032,2021/11/21 11:00:30,8605.0479,5005.0006,1,2,0,0,0,0,1.499855,4.006097,6.008564615935,2.085179,0.0000269348,7.700473,0.00008096948,,,,,,,,,,,,,,,,,,,,,,25.81178,0.0464648
1033,2021/11/21 11:00:35,8610.0485,5010.0012,1,2,0,0,0,0,1.499985,4.006765,6.010087398525,2.087262,0.0000269348,7.70882,0.00008096948,,0.000108224397990853,,3.33196711540222,,,,,,,,,,,,,,,,,,25.76952,-0.04177213
1034,2021/11/21 11:00:40,8615.0489,5015.0016,1,2,0,0,0,0,1.500069,4.00711,6.01094149059,2.089344,0.0000269348,7.717164,0.00008096948,,0.000137344206450507,,,,,,,,,,,,,,,,,,,,25.72382,-0.08794248
1035,2021/11/21 11:00:45,8620.0488,5020.0015,1,2,0,0,0,0,1.499817,4.007953,6.011196044601,2.091429,0.0000269348,7.725518,0.00008096948,,,,,,,,,,,,,,,,,,,,,,25.7003,-0.04366815
1036,2021/11/21 11:00:50,8625.0488,5025.0015,1,2,0,0,0,0,1.5,4.008659,6.0129885,2.09351,0.0000269348,7.73386,0.00008096948,,0.000161079398822039,,,,,,,,,,,,,,,,,,,,25.63687,-0.0583905
1037,2021/11/21 11:00:55,8630.0481,5030.0008,1,2,0,0,0,0,1.5,4.009459,6.0141885,2.095592,0.0000269348,7.742208,0.00008096948,,0.000133475899929181,,,,,,,,,,,,,,,,,,,,25.64655,-0.1199973
1038,2021/11/21 11:01:00,8635.0506,5035.0033,1,2,0,0,0,0,1.500275,4.009881,6.015924217275,2.09768,0.0000269348,7.75058,0.00008096948,,,,,0.31310561299324,,,,,,,,,,,,,,,,,25.67625,-0.05539238
1039,2021/11/21 11:01:05,8640.0496,5040.0023,1,2,0,0,0,0,1.499657,4.010676,6.014638338132,2.09976,0.0000269348,7.758921,0.00008096948,,0.000107721600215882,,,,,,,,,,,,,,,,,,,,25.6737,-0.03859282
1040,2021/11/21 11:01:10,8645.0497,5045.0024,1,2,0,0,0,0,1.499802,4.011476,6.016419727752,2.101844,0.0000269348,7.767279,0.00008096948,,,,,,,,,,,,,,,,,,,,,,25.73272,-0.04770935
1041,2021/11/21 11:01:15,8650.0483,5050.001,1,2,0,0,0,0,1.500038,4.011684,6.017678443992,2.103928,0.0000269348,7.775641,0.00008096948,,0.00014345400268212,,3.09962201118469,,,,,,,,,,,,,,,,,,25.80614,-0.05970657
1042,2021/11/21 11:01:20,8655.0491,5055.0018,1,2,0,0,0,0,1.499748,4.012489,6.017722352772,2.106012,0.0000269348,7.784,0.00008096948,,,,,,,,,,,,,,,,,,,,,,25.92417,0.07799208
1043,2021/11/21 11:01:25,8660.0485,5060.0012,1,2,0,0,0,0,1.499794,4.013453,6.019352728682,2.108094,0.0000269348,7.792356,0.00008096948,,0.000135073802084662,,,,,,,,,,,,,,,,,,,,25.91707,0.06221414
1044,2021/11/21 11:01:30,8665.0502,5065.0029,1,2,0,0,0,0,1.500305,4.01416,6.0224643188,2.110178,0.0000269348,7.800722,0.00008096948,,,,,,,,,,,,,,,,,,,,,,25.90286,-0.009275675
1045,2021/11/21 11:01:35,8670.0501,5070.0028,1,2,0,0,0,0,1.499794,4.014554,6.021004001876,2.11226,0.0000269348,7.80908,0.00008096948,,0.000103250597021542,,,,,,,,,,,,,,,,,,,,25.81618,0.06784737
1046,2021/11/21 11:01:40,8675.048,5075.0007,1,2,0,0,0,0,1.50016,4.015257,6.02352794112,2.114342,0.0000269348,7.81744,0.00008096948,,0.000124431200674735,,,,,,,,,,,,,,,,,,,,25.6702,-0.07031918
1047,2021/11/21 11:01:45,8680.0496,5080.0023,1,2,0,0,0,0,1.500015,4.01615,6.02428524225,2.116423,0.0000269348,7.825795,0.00008096948,,,,,,,,,,,,,,,,,,,,,,25.68556,-0.06011128
1048,2021/11/21 11:01:50,8685.0483,5085.001,1,2,0,0,0,0,1.500076,4.016743,6.025419772468,2.118507,0.0000269348,7.834167,0.00008096948,,0.00012151960254414,,3.13147902488709,,,,,,,,,,,,,,,,,,25.73567,-0.06050289
1049,2021/11/21 11:01:55,8690.0503,5090.003,1,2,0,0,0,0,1.499893,4.017287,6.025500650291,2.120594,0.0000269348,7.842547,0.00008096948,,,,,,,,,,,,,,,,,,,,,,25.73766,-0.07143557
1050,2021/11/21 11:02:00,8695.0481,5095.0008,1,2,0,0,0,0,1.500214,4.018069,6.027963366766,2.122676,0.0000269348,7.850914,0.00008096948,,0.000169438004377298,,,,,,,,,,,,,,,,,,,,25.84404,0.06125987
1051,2021/11/21 11:02:05,8700.0488,5100.0015,1,2,0,0,0,0,1.499924,4.019058,6.028281551592,2.124757,0.0000269348,7.859276,0.00008096948,,,,,,,,,,,,,,,,,,,,,,25.91743,-0.02891421
