Repository: HVES-Battery-Testing-Consortium/LG-HG2

# Battery Testing Consortium (BTC)
The Battery Testing Consortium (BTC) has been developed within the High Voltage and Energy Storage Lab at Oxford Brookes University to provide accurate and comprehensive cell data to Formula Student Electric teams. Through the BTC, we aim to provide FS teams with information for improved and informed decisions for cell selection, pack architecture design, thermal cooling requirements, and end of life predictions. A range of tests are completed to provide a comprehensive electrochemical lithium-ion characterisation for modelling, validation, and battery management parameterisation.

File: Data/Round1/LG_HG2/Package 5/211121_BTC_POCV_LG_HG2_9_25C/211121_BTC_POCV_LG_HG2_9_25C_Channel_7_Wb_1.CSV (part 14 of 33)
Data_Point,Date_Time,Test_Time(s),Step_Time(s),Cycle_Index,Step_Index,TC_Counter1,TC_Counter2,TC_Counter3,TC_Counter4,Current(A),Voltage(V),Power(W),Charge_Capacity(Ah),Discharge_Capacity(Ah),Charge_Energy(Wh),Discharge_Energy(Wh),ACR(Ohm),dV/dt(V/s),Internal_Resistance(Ohm),dQ/dV(Ah/V),dV/dQ(V/Ah),MetaCode_MV_UD1,MetaCode_MV_UD2,MetaCode_MV_UD3,MetaCode_MV_UD4,MetaCode_MV_UD5,MetaCode_MV_UD6,MetaCode_MV_UD7,MetaCode_MV_UD8,MetaCode_MV_UD9,MetaCode_MV_UD10,MetaCode_MV_UD11,MetaCode_MV_UD12,MetaCode_MV_UD13,MetaCode_MV_UD14,MetaCode_MV_UD15,MetaCode_MV_UD16,Aux_Temperature_1(C),Aux_dT/dt_1(C)
2772,2021/11/21 13:52:55,18949.7847,5380.0037,1,4,0,0,0,0,-1.50383,3.453588,-5.19360924204,2.936409,2.246869,11.21898,8.497383,,-0.000100904100690968,,3.61788105964661,,,,,,,,,,,,,,,,,,25.90875,0.06386757
2773,2021/11/21 13:53:00,18954.7824,5385.0014,1,4,0,0,0,0,-1.503593,3.452964,-5.191852499652,2.936409,2.248956,11.21898,8.504587,,,,,,,,,,,,,,,,,,,,,,25.9315,0.09535193
2774,2021/11/21 13:53:05,18959.7831,5390.0021,1,4,0,0,0,0,-1.504089,3.45229,-5.19255141381,2.936409,2.251045,11.21898,8.511799,,-0.000106817700725514,,,,,,,,,,,,,,,,,,,,26.01347,0.06311178
2775,2021/11/21 13:53:10,18964.7842,5395.0032,1,4,0,0,0,0,-1.504181,3.451639,-5.191889802659,2.936409,2.253133,11.21898,8.51901,,,,,,,,,,,,,,,,,,,,,,25.89909,-0.0006055832
2776,2021/11/21 13:53:15,18969.7824,5400.0014,1,4,0,0,0,0,-1.50354,3.451331,-5.18921421174,2.936409,2.255219,11.21898,8.52621,,-0.000116004703158978,,,,,,,,,,,,,,,,,,,,25.81498,-0.01752496
2777,2021/11/21 13:53:20,18974.7835,5405.0025,1,4,0,0,0,0,-1.50354,3.450741,-5.18832712314,2.936409,2.257308,11.21898,8.533418,,,,,,,,,,,,,,,,,,,,,,25.6752,-0.01320124
2778,2021/11/21 13:53:25,18979.7844,5410.0034,1,4,0,0,0,0,-1.50396,3.45001,-5.1886770396,2.936409,2.259397,11.21898,8.540626,,-0.0000869877330842428,,,,,,,,,,,,,,,,,,,,25.62377,-0.05614102
2779,2021/11/21 13:53:30,18984.7811,5415.0001,1,4,0,0,0,0,-1.503609,3.449498,-5.186696238282,2.936409,2.261488,11.21898,8.547839,,,,,,,,,,,,,,,,,,,,,,25.62999,-0.086146
2780,2021/11/21 13:53:35,18989.7815,5420.0005,1,4,0,0,0,0,-1.504044,3.449049,-5.187521454156,2.936409,2.263575,11.21898,8.555037,,,,3.45263695716858,,,,,,,,,,,,,,,,,,25.70272,-0.07673383
2781,2021/11/21 13:53:40,18994.7823,5425.0013,1,4,0,0,0,0,-1.503433,3.448548,-5.184660865284,2.936409,2.265666,11.21898,8.562247,,-0.0000752800988266245,,,,,,,,,,,,,,,,,,,,25.83151,0.05759537
2782,2021/11/21 13:53:45,18999.782,5430.001,1,4,0,0,0,0,-1.503792,3.447716,-5.184647739072,2.936409,2.267749,11.21898,8.569432,,,,,,,,,,,,,,,,,,,,,,25.93899,0.1012856
2783,2021/11/21 13:53:50,19004.7821,5435.0011,1,4,0,0,0,0,-1.503868,3.447238,-5.184190916584,2.936409,2.269839,11.21898,8.576636,,-0.000104570397525094,,,,,,,,,,,,,,,,,,,,25.9058,0.06455421
2784,2021/11/21 13:53:55,19009.783,5440.002,1,4,0,0,0,0,-1.50396,3.446668,-5.18365080528,2.936409,2.271927,11.21898,8.583833,,,,,,,,,,,,,,,,,,,,,,25.84315,-0.06257355
2785,2021/11/21 13:54:00,19014.7815,5445.0005,1,4,0,0,0,0,-1.503555,3.446001,-5.181252033555,2.936409,2.274017,11.21898,8.591035,,-0.000125321996165439,,,,,,,,,,,,,,,,,,,,25.81951,-0.03220618
2786,2021/11/21 13:54:05,19019.7849,5450.0039,1,4,0,0,0,0,-1.503685,3.445391,-5.180782765835,2.936409,2.276106,11.21898,8.598233,,-0.000151122105307877,,,,,,,,,,,,,,,,,,,,25.73658,0.0004476309
2787,2021/11/21 13:54:10,19024.7816,5455.0006,1,4,0,0,0,0,-1.50367,3.444925,-5.18003037475,2.936409,2.278194,11.21898,8.605428,,,,,,,,,,,,,,,,,,,,,,25.75828,-0.1065195
2788,2021/11/21 13:54:15,19029.7811,5460.0001,1,4,0,0,0,0,-1.50399,3.444408,-5.18035518792,2.936409,2.280281,11.21898,8.612616,,-0.0000986494269454852,,,0.275875687599182,,,,,,,,,,,,,,,,,25.73258,-0.06894171
2789,2021/11/21 13:54:20,19034.7819,5465.0009,1,4,0,0,0,0,-1.503777,3.443693,-5.178546328461,2.936409,2.28237,11.21898,8.61981,,,,3.88018298149109,,,,,,,,,,,,,,,,,,25.72858,-0.01093447
2790,2021/11/21 13:54:25,19039.7817,5470.0007,1,4,0,0,0,0,-1.503395,3.443095,-5.176331807525,2.936409,2.28446,11.21898,8.627009,,-0.000105891696875915,,,,,,,,,,,,,,,,,,,,25.74225,-0.08725405
2791,2021/11/21 13:54:30,19044.7826,5475.0016,1,4,0,0,0,0,-1.503479,3.442562,-5.175819673198,2.936409,2.286547,11.21898,8.634195,,,,,,,,,,,,,,,,,,,,,,25.80259,-0.0562197
2792,2021/11/21 13:54:35,19049.7821,5480.0011,1,4,0,0,0,0,-1.503845,3.441988,-5.17621644386,2.936409,2.288635,11.21898,8.641383,,-0.00010464400111232,,,,,,,,,,,,,,,,,,,,25.79253,0.02334177
2793,2021/11/21 13:54:40,19054.7835,5485.0025,1,4,0,0,0,0,-1.503387,3.441409,-5.173769552283,2.936409,2.290725,11.21898,8.648575,,,,,,,,,,,,,,,,,,,,,,25.82312,-0.04974008
2794,2021/11/21 13:54:45,19059.782,5490.001,1,4,0,0,0,0,-1.5037,3.440907,-5.1740918559,2.936409,2.292816,11.21898,8.655768,,-0.000111755201942287,,,,,,,,,,,,,,,,,,,,25.7942,-0.04996538
2795,2021/11/21 13:54:50,19064.7829,5495.0019,1,4,0,0,0,0,-1.503883,3.440034,-5.173408652022,2.936409,2.2949,11.21898,8.66294,,,,,,,,,,,,,,,,,,,,,,25.72054,-0.005981326
2796,2021/11/21 13:54:55,19069.7816,5500.0006,1,4,0,0,0,0,-1.504044,3.439524,-5.173195435056,2.936409,2.296989,11.21898,8.670125,,-0.000127070903545246,,,,,,,,,,,,,,,,,,,,25.6402,-0.07394075
2797,2021/11/21 13:55:00,19074.7824,5505.0014,1,4,0,0,0,0,-1.503281,3.438783,-5.169457147023,2.936409,2.299078,11.21898,8.677307,,,,3.20474004745483,,,,,,,,,,,,,,,,,,25.64859,-0.09756744
2798,2021/11/21 13:55:05,19079.7822,5510.0012,1,4,0,0,0,0,-1.503761,3.438424,-5.170567912664,2.936409,2.301167,11.21898,8.684492,,-0.0000841536166262813,,,,,,,,,,,,,,,,,,,,25.72175,-0.06303787
2799,2021/11/21 13:55:10,19084.7833,5515.0023,1,4,0,0,0,0,-1.503319,3.437734,-5.168010839146,2.936409,2.303257,11.21898,8.691678,,,,,,,,,,,,,,,,,,,,,,25.77429,0.03414333
2800,2021/11/21 13:55:15,19089.7825,5520.0015,1,4,0,0,0,0,-1.503761,3.436934,-5.168327308774,2.936409,2.305344,11.21898,8.698852,,-0.000109296401205938,,,,,,,,,,,,,,,,,,,,25.89416,0.05727649
2801,2021/11/21 13:55:20,19094.7831,5525.0021,1,4,0,0,0,0,-1.50367,3.43655,-5.1674371385,2.936409,2.307433,11.21898,8.706031,,,,,,,,,,,,,,,,,,,,,,25.95847,0.02465904
2802,2021/11/21 13:55:25,19099.7815,5530.0005,1,4,0,0,0,0,-1.503738,3.436146,-5.167063313748,2.936409,2.309521,11.21898,8.713207,,-0.000104174199805129,,,,,,,,,,,,,,,,,,,,25.9391,0.05126119
2803,2021/11/21 13:55:30,19104.7824,5535.0014,1,4,0,0,0,0,-1.504051,3.435334,-5.166917538034,2.936409,2.311611,11.21898,8.720386,,,,,,,,,,,,,,,,,,,,,,25.9608,0.09905934
2804,2021/11/21 13:55:35,19109.7834,5540.0024,1,4,0,0,0,0,-1.504051,3.434342,-5.165425519442,2.936409,2.313699,11.21898,8.727559,,-0.000115358896437101,,,0.28744250535965,,,,,,,,,,,,,,,,,25.93988,0.0620383
2805,2021/11/21 13:55:40,19114.7842,5545.0032,1,4,0,0,0,0,-1.503716,3.433826,-5.163499097416,2.936409,2.315786,11.21898,8.734727,,,,,,,,,,,,,,,,,,,,,,25.92478,-0.04412174
2806,2021/11/21 13:55:45,19119.7834,5550.0024,1,4,0,0,0,0,-1.50367,3.433454,-5.16278177618,2.936409,2.317878,11.21898,8.741907,,-0.000108469299448188,,3.64236998558044,,,,,,,,,,,,,,,,,,25.85993,-0.0009697676
2807,2021/11/21 13:55:50,19124.7829,5555.0019,1,4,0,0,0,0,-1.503853,3.432685,-5.162253635305,2.936409,2.319964,11.21898,8.74907,,,,,,,,,,,,,,,,,,,,,,25.73825,0.01202703
2808,2021/11/21 13:55:55,19129.7819,5560.0009,1,4,0,0,0,0,-1.50396,3.432078,-5.16170802888,2.936409,2.322051,11.21898,8.756234,,-0.000107663996459451,,,,,,,,,,,,,,,,,,,,25.6557,-0.02998352
2809,2021/11/21 13:56:00,19134.7812,5565.0002,1,4,0,0,0,0,-1.504066,3.431459,-5.161140812294,2.936409,2.324141,11.21898,8.763408,,,,,,,,,,,,,,,,,,,,,,25.66191,-0.08242965
2810,2021/11/21 13:56:05,19139.7823,5570.0013,1,4,0,0,0,0,-1.503937,3.430864,-5.159803311568,2.936409,2.326231,11.21898,8.770577,,-0.000136712100356817,,,,,,,,,,,,,,,,,,,,25.78399,-0.0736624
2811,2021/11/21 13:56:10,19144.7831,5575.0021,1,4,0,0,0,0,-1.503281,3.429973,-5.156213241413,2.936409,2.328319,11.21898,8.777741,,-0.000173099106177688,,,,,,,,,,,,,,,,,,,,25.88873,0.06050587
2812,2021/11/21 13:56:15,19149.7812,5580.0002,1,4,0,0,0,0,-1.503716,3.429297,-5.156688767652,2.936409,2.330408,11.21898,8.784905,,,,,,,,,,,,,,,,,,,,,,25.96919,0.09521246
2813,2021/11/21 13:56:20,19154.7841,5585.0031,1,4,0,0,0,0,-1.503532,3.42897,-5.15556612204,2.936409,2.332497,11.21898,8.79207,,-0.000163468794198707,,,,,,,,,,,,,,,,,,,,25.89816,0.07382989
2814,2021/11/21 13:56:25,19159.7847,5590.0037,1,4,0,0,0,0,-1.503372,3.428175,-5.1538223061,2.936409,2.334584,11.21898,8.799223,,,,3.35043811798096,,,,,,,,,,,,,,,,,,25.70634,-0.06785929
2815,2021/11/21 13:56:30,19164.7843,5595.0033,1,4,0,0,0,0,-1.503906,3.427459,-5.154576154854,2.936409,2.336673,11.21898,8.806384,,-0.0000870332369231619,,,,,,,,,,,,,,,,,,,,25.61395,-0.1082325
2816,2021/11/21 13:56:35,19169.7833,5600.0023,1,4,0,0,0,0,-1.503754,3.426938,-5.153271725252,2.936409,2.338759,11.21898,8.813535,,,,,,,,,,,,,,,,,,,,,,25.70714,-0.06425381
2817,2021/11/21 13:56:40,19174.7826,5605.0016,1,4,0,0,0,0,-1.503555,3.426373,-5.151740256015,2.936409,2.340847,11.21898,8.820689,,-0.0000887861679075286,,,,,,,,,,,,,,,,,,,,25.75661,0.0594157
2818,2021/11/21 13:56:45,19179.7824,5610.0014,1,4,0,0,0,0,-1.50399,3.425892,-5.15250730908,2.936409,2.342938,11.21898,8.827852,,,,,,,,,,,,,,,,,,,,,,25.80853,0.03887594
2819,2021/11/21 13:56:50,19184.7826,5615.0016,1,4,0,0,0,0,-1.504326,3.42475,-5.1519404685,2.936409,2.345028,11.21898,8.83501,,,,,,,,,,,,,,,,,,,,,,25.81202,-0.03813922
2820,2021/11/21 13:56:55,19189.7812,5620.0002,1,4,0,0,0,0,-1.503716,3.424191,-5.149010793756,2.936409,2.347113,11.21898,8.842151,,-0.000079291123256553,,,0.306195497512817,,,,,,,,,,,,,,,,,25.87867,0.05692482
2821,2021/11/21 13:57:00,19194.7835,5625.0025,1,4,0,0,0,0,-1.503792,3.42385,-5.1487582392,2.936409,2.349204,11.21898,8.84931,,,,3.0622980594635,,,,,,,,,,,,,,,,,,25.95009,0.09922922
2822,2021/11/21 13:57:05,19199.7811,5630.0001,1,4,0,0,0,0,-1.503716,3.423068,-5.147322120688,2.936409,2.351289,11.21898,8.856449,,-0.0000973647911450826,,,,,,,,,,,,,,,,,,,,25.89273,0.08061469
2823,2021/11/21 13:57:10,19204.782,5635.001,1,4,0,0,0,0,-1.503792,3.422207,-5.146287508944,2.936409,2.353379,11.21898,8.863603,,-0.000131591805256903,,,,,,,,,,,,,,,,,,,,25.85814,-0.05426526
2824,2021/11/21 13:57:15,19209.7842,5640.0032,1,4,0,0,0,0,-1.504051,3.421675,-5.146373705425,2.936409,2.355471,11.21898,8.87076,,,,,,,,,,,,,,,,,,,,,,25.77289,-0.03205001
2825,2021/11/21 13:57:20,19214.7812,5645.0002,1,4,0,0,0,0,-1.50367,3.421192,-5.14434377464,2.936409,2.357558,11.21898,8.877901,,-0.000172657906659879,,,,,,,,,,,,,,,,,,,,25.70894,0.01356721
2826,2021/11/21 13:57:25,19219.7815,5650.0005,1,4,0,0,0,0,-1.503723,3.420174,-5.142994307802,2.936409,2.359644,11.21898,8.885037,,-0.000134770802105777,,,,,,,,,,,,,,,,,,,,25.65426,-0.06034434
2827,2021/11/21 13:57:30,19224.7824,5655.0014,1,4,0,0,0,0,-1.503868,3.419532,-5.142524749776,2.936409,2.361733,11.21898,8.892181,,,,,,,,,,,,,,,,,,,,,,25.62984,-0.09438992
2828,2021/11/21 13:57:35,19229.7847,5660.0037,1,4,0,0,0,0,-1.503517,3.41897,-5.14047951749,2.936409,2.363825,11.21898,8.899333,,-0.000134663801873103,,,,,,,,,,,,,,,,,,,,25.67791,-0.07714748
2829,2021/11/21 13:57:40,19234.7838,5665.0028,1,4,0,0,0,0,-1.503845,3.418392,-5.14073171724,2.936409,2.365911,11.21898,8.906464,,,,3.17825198173523,,,,,,,,,,,,,,,,,,25.71965,0.0340271
2830,2021/11/21 13:57:45,19239.7829,5670.0019,1,4,0,0,0,0,-1.504448,3.417322,-5.141183248256,2.936409,2.367999,11.21898,8.913604,,,,,,,,,,,,,,,,,,,,,,25.76449,0.01720369
2831,2021/11/21 13:57:50,19244.7818,5675.0008,1,4,0,0,0,0,-1.503723,3.416858,-5.138007962334,2.936409,2.370088,11.21898,8.920742,,-0.0000822194269858301,,,,,,,,,,,,,,,,,,,,25.72237,-0.06644428
2832,2021/11/21 13:57:55,19249.7825,5680.0015,1,4,0,0,0,0,-1.503578,3.416226,-5.136562256628,2.936409,2.372177,11.21898,8.927876,,-0.000133672394440509,,,,,,,,,,,,,,,,,,,,25.6508,0.04036248
2833,2021/11/21 13:58:00,19254.7856,5685.0046,1,4,0,0,0,0,-1.50399,3.415653,-5.13710795547,2.936409,2.374267,11.21898,8.935018,,,,,,,,,,,,,,,,,,,,,,25.60633,-0.09604633
2834,2021/11/21 13:58:05,19259.7811,5690.0001,1,4,0,0,0,0,-1.503952,3.414804,-5.135701305408,2.936409,2.376354,11.21898,8.942145,,-0.000143100405693986,,,,,,,,,,,,,,,,,,,,25.6814,-0.007632971
2835,2021/11/21 13:58:10,19264.7824,5695.0014,1,4,0,0,0,0,-1.503761,3.414088,-5.133972384968,2.936409,2.378443,11.21898,8.949276,,,,,0.322892189025879,,,,,,,,,,,,,,,,,25.82919,-0.07646382
2836,2021/11/21 13:58:15,19269.7819,5700.0009,1,4,0,0,0,0,-1.503815,3.413308,-5.13298377002,2.936409,2.380528,11.21898,8.956394,,-0.000114604299596976,,3.01009893417358,,,,,,,,,,,,,,,,,,25.94159,0.06035089
2837,2021/11/21 13:58:20,19274.7825,5705.0015,1,4,0,0,0,0,-1.504013,3.4128,-5.1328955664,2.936409,2.382617,11.21898,8.963526,,-0.000134984293254092,,,,,,,,,,,,,,,,,,,,25.97038,0.0374645
2838,2021/11/21 13:58:25,19279.7842,5710.0032,1,4,0,0,0,0,-1.503975,3.411981,-5.131534124475,2.936409,2.384708,11.21898,8.97066,,,,,,,,,,,,,,,,,,,,,,25.78531,0.07189214
2839,2021/11/21 13:58:30,19284.7838,5715.0028,1,4,0,0,0,0,-1.503815,3.41134,-5.1300242621,2.936409,2.386796,11.21898,8.977783,,-0.000102613703347743,,,,,,,,,,,,,,,,,,,,25.65686,-0.06943583
2840,2021/11/21 13:58:35,19289.7833,5720.0023,1,4,0,0,0,0,-1.503632,3.410579,-5.128255722928,2.936409,2.388883,11.21898,8.984902,,,,,,,,,,,,,,,,,,,,,,25.70272,0.003916621
2841,2021/11/21 13:58:40,19294.783,5725.002,1,4,0,0,0,0,-1.503777,3.409719,-5.127457008663,2.936409,2.390971,11.21898,8.992024,,-0.000142189397593029,,,,,,,,,,,,,,,,,,,,25.90165,-0.04522681
2842,2021/11/21 13:58:45,19299.7834,5730.0024,1,4,0,0,0,0,-1.503647,3.409144,-5.126149148168,2.936409,2.39306,11.21898,8.999145,,-0.000164824203238823,,,,,,,,,,,,,,,,,,,,25.94117,0.09175539
2843,2021/11/21 13:58:50,19304.7834,5735.0024,1,4,0,0,0,0,-1.50399,3.408399,-5.12619801201,2.936409,2.395149,11.21898,9.006266,,,,2.94120192527771,,,,,,,,,,,,,,,,,,25.77739,-0.05464911
2844,2021/11/21 13:58:55,19309.7815,5740.0005,1,4,0,0,0,0,-1.503761,3.407802,-5.124519743322,2.936409,2.397234,11.21898,9.013374,,-0.000163700606208295,,,,,,,,,,,,,,,,,,,,25.65247,0.02162993
2845,2021/11/21 13:59:00,19314.7831,5745.0021,1,4,0,0,0,0,-1.503777,3.406921,-5.123249440617,2.936409,2.399325,11.21898,9.020498,,,,,,,,,,,,,,,,,,,,,,25.69162,-0.0867033
2846,2021/11/21 13:59:05,19319.7841,5750.0031,1,4,0,0,0,0,-1.503952,3.406202,-5.122764310304,2.936409,2.401413,11.21898,9.02761,,-0.0000928802764974535,,,,,,,,,,,,,,,,,,,,25.80931,0.03084123
2847,2021/11/21 13:59:10,19324.7825,5755.0015,1,4,0,0,0,0,-1.503853,3.405682,-5.121645092746,2.936409,2.403501,11.21898,9.034723,,,,,,,,,,,,,,,,,,,,,,25.89144,-0.02030015
2848,2021/11/21 13:59:15,19329.7811,5760.0001,1,4,0,0,0,0,-1.503761,3.404907,-5.120166355227,2.936409,2.40559,11.21898,9.041835,,-0.0000955049399635755,,,,,,,,,,,,,,,,,,,,25.98999,0.1119792
2849,2021/11/21 13:59:20,19334.7834,5765.0024,1,4,0,0,0,0,-1.503815,3.403954,-5.11891708451,2.936409,2.407681,11.21898,9.048953,,,,,0.342605412006378,,,,,,,,,,,,,,,,,25.92207,0.01872897
2850,2021/11/21 13:59:25,19339.7812,5770.0002,1,4,0,0,0,0,-1.503532,3.403343,-5.117035107476,2.936409,2.409767,11.21898,9.056053,,-0.000145778903970495,,2.84896111488342,,,,,,,,,,,,,,,,,,25.87234,0.0689888
2851,2021/11/21 13:59:30,19344.7825,5775.0015,1,4,0,0,0,0,-1.503571,3.402422,-5.115783048962,2.936409,2.411854,11.21898,9.063156,,-0.00014501869736705,,,,,,,,,,,,,,,,,,,,25.77235,0.008155704
2852,2021/11/21 13:59:35,19349.7816,5780.0006,1,4,0,0,0,0,-1.503883,3.401836,-5.115963329188,2.936409,2.413943,11.21898,9.070262,,,,,,,,,,,,,,,,,,,,,,25.6783,-0.08049428
2853,2021/11/21 13:59:40,19354.7842,5785.0032,1,4,0,0,0,0,-1.50383,3.401091,-5.11466267853,2.936409,2.416034,11.21898,9.077374,,-0.000129026506328955,,,,,,,,,,,,,,,,,,,,25.64808,-0.02162993
2854,2021/11/21 13:59:45,19359.7827,5790.0017,1,4,0,0,0,0,-1.503426,3.40029,-5.11208439354,2.936409,2.418122,11.21898,9.084476,,,,,,,,,,,,,,,,,,,,,,25.69201,-0.09835899
2855,2021/11/21 13:59:50,19364.7824,5795.0014,1,4,0,0,0,0,-1.503716,3.39957,-5.11198780212,2.936409,2.420207,11.21898,9.091566,,-0.00013215460057836,,,,,,,,,,,,,,,,,,,,25.761,0.0358206
2856,2021/11/21 13:59:55,19369.7819,5800.0009,1,4,0,0,0,0,-1.50325,3.398678,-5.1090627035,2.936409,2.422298,11.21898,9.098675,,-0.000202423500013538,,,,,,,,,,,,,,,,,,,,25.92878,-0.03622055
2857,2021/11/21 14:00:00,19374.7829,5805.0019,1,4,0,0,0,0,-1.503624,3.397667,-5.108813645208,2.936409,2.424387,11.21898,9.105771,,,,2.80092310905457,,,,,,,,,,,,,,,,,,25.95098,0.08424342
2858,2021/11/21 14:00:05,19379.7835,5810.0025,1,4,0,0,0,0,-1.503426,3.397034,-5.107189238484,2.936409,2.426475,11.21898,9.112865,,-0.000146858801599592,,,,,,,,,,,,,,,,,,,,25.89948,0.000243783
2859,2021/11/21 14:00:10,19384.7812,5815.0002,1,4,0,0,0,0,-1.504066,3.396494,-5.108551144604,2.936409,2.428557,11.21898,9.11994,,-0.000108877196907997,,,,,,,,,,,,,,,,,,,,25.7973,0.04404008
2860,2021/11/21 14:00:15,19389.7841,5820.0031,1,4,0,0,0,0,-1.503883,3.395649,-5.106658805067,2.936409,2.430651,11.21898,9.127048,,,,,,,,,,,,,,,,,,,,,,25.63799,-0.102371
2861,2021/11/21 14:00:20,19394.7842,5825.0032,1,4,0,0,0,0,-1.503738,3.394687,-5.104719840006,2.936409,2.432741,11.21898,9.134145,,-0.000107515203126241,,,,,,,,,,,,,,,,,,,,25.85892,0.04546106
2862,2021/11/21 14:00:25,19399.7816,5830.0006,1,4,0,0,0,0,-1.503815,3.394199,-5.104247369185,2.936409,2.434826,11.21898,9.141225,,,,,0.367991894483566,,,,,,,,,,,,,,,,,25.99798,-0.04328012
2863,2021/11/21 14:00:30,19404.7824,5835.0014,1,4,0,0,0,0,-1.503555,3.393044,-5.10162827142,2.936409,2.436913,11.21898,9.148307,,-0.000149322295328602,,2.62554502487183,,,,,,,,,,,,,,,,,,26.01261,0.07604122
2864,2021/11/21 14:00:35,19409.7831,5840.0021,1,4,0,0,0,0,-1.503792,3.392259,-5.101251946128,2.936409,2.439003,11.21898,9.155398,,-0.000219658206333406,,,,,,,,,,,,,,,,,,,,25.94209,-0.01952767
2865,2021/11/21 14:00:40,19414.7821,5845.0011,1,4,0,0,0,0,-1.504105,3.391427,-5.101062307835,2.936409,2.441093,11.21898,9.162485,,-0.000175914596184157,,,,,,,,,,,,,,,,,,,,25.74807,0.04734278
2866,2021/11/21 14:00:45,19419.7856,5850.0046,1,4,0,0,0,0,-1.503624,3.390723,-5.098372480152,2.936409,2.443181,11.21898,9.169564,,,,,,,,,,,,,,,,,,,,,,25.67923,-0.07717431
2867,2021/11/21 14:00:50,19424.7844,5855.0034,1,4,0,0,0,0,-1.504417,3.389829,-5.099716374693,2.936409,2.44527,11.21898,9.176647,,-0.000165144505444914,,,,,,,,,,,,,,,,,,,,25.74536,0.002741814
2868,2021/11/21 14:00:55,19429.7811,5860.0001,1,4,0,0,0,0,-1.50341,3.388882,-5.09487908762,2.936409,2.447354,11.21898,9.183712,,,,,,,,,,,,,,,,,,,,,,25.86008,-0.07924378
2869,2021/11/21 14:01:00,19434.7827,5865.0017,1,4,0,0,0,0,-1.503723,3.388101,-5.094765400023,2.936409,2.449447,11.21898,9.190804,,-0.000137943294248544,,2.45761799812317,,,,,,,,,,,,,,,,,,25.9998,0.08447766
2870,2021/11/21 14:01:05,19439.7828,5870.0018,1,4,0,0,0,0,-1.504013,3.387315,-5.094565795095,2.936409,2.451533,11.21898,9.197871,,-0.000188858903129585,,,,,,,,,,,,,,,,,,,,25.98431,0.02849758
2871,2021/11/21 14:01:10,19444.782,5875.001,1,4,0,0,0,0,-1.503738,3.386199,-5.091956111862,2.936409,2.453624,11.21898,9.20495,,-0.000236850799410604,,,,,,,,,,,,,,,,,,,,25.99181,0.08615196
2872,2021/11/21 14:01:15,19449.7829,5880.0019,1,4,0,0,0,0,-1.503975,3.38534,-5.0914667265,2.936409,2.455713,11.21898,9.212023,,-0.000173191598150879,,,,,,,,,,,,,,,,,,,,25.9705,-0.02196431
2873,2021/11/21 14:01:20,19454.7828,5885.0018,1,4,0,0,0,0,-1.503906,3.384701,-5.090272142106,2.936409,2.4578,11.21898,9.219089,,,,,,,,,,,,,,,,,,,,,,25.85593,0.06465435
2874,2021/11/21 14:01:25,19459.783,5890.002,1,4,0,0,0,0,-1.503937,3.383869,-5.089125792253,2.936409,2.459889,11.21898,9.22616,,-0.000154776600538753,,2.19717001914978,0.416211903095245,,,,,,,,,,,,,,,,,25.74807,0.05214214
2875,2021/11/21 14:01:30,19464.7827,5895.0017,1,4,0,0,0,0,-1.503334,3.382505,-5.08503477167,2.936409,2.461977,11.21898,9.233224,,-0.000187284997082315,,,,,,,,,,,,,,,,,,,,25.65531,0.08614302
2876,2021/11/21 14:01:35,19469.7825,5900.0015,1,4,0,0,0,0,-1.503433,3.381477,-5.083824110541,2.936409,2.464066,11.21898,9.240287,,,,,,,,,,,,,,,,,,,,,,25.70634,0.02083182
2877,2021/11/21 14:01:40,19474.7837,5905.0027,1,4,0,0,0,0,-1.5037,3.380724,-5.0835946788,2.936409,2.466154,11.21898,9.247349,,-0.000153259999933653,,,,,,,,,,,,,,,,,,,,25.81241,-0.0986445
2878,2021/11/21 14:01:45,19479.7823,5910.0013,1,4,0,0,0,0,-1.503227,3.37974,-5.08051642098,2.936409,2.468241,11.21898,9.254402,,-0.000234285398619249,,,,,,,,,,,,,,,,,,,,25.74978,-0.07873595
2879,2021/11/21 14:01:50,19484.7814,5915.0004,1,4,0,0,0,0,-1.503853,3.378453,-5.080696679409,2.936409,2.470328,11.21898,9.261455,,-0.00019964060629718,,2.13560700416565,,,,,,,,,,,,,,,,,,25.86485,-0.03341734
2880,2021/11/21 14:01:55,19489.7843,5920.0033,1,4,0,0,0,0,-1.50425,3.377536,-5.080658528,2.936409,2.47242,11.21898,9.26852,,-0.000239970395341516,,,,,,,,,,,,,,,,,,,,26.03131,0.09016216
2881,2021/11/21 14:02:00,19494.7844,5925.0034,1,4,0,0,0,0,-1.503761,3.376546,-5.077518189506,2.936409,2.474507,11.21898,9.27557,,-0.00021912700321991,,,,,,,,,,,,,,,,,,,,25.93678,0.08670449
2882,2021/11/21 14:02:05,19499.7843,5930.0033,1,4,0,0,0,0,-1.50325,3.375342,-5.0739828615,2.936409,2.476595,11.21898,9.282618,,-0.000205353993806057,,,,,,,,,,,,,,,,,,,,25.7716,-0.01832128
2883,2021/11/21 14:02:10,19504.7834,5935.0024,1,4,0,0,0,0,-1.503883,3.374174,-5.074362917642,2.936409,2.478683,11.21898,9.289663,,,,,0.49352240562439,,,,,,,,,,,,,,,,,25.68102,-0.06894827
2884,2021/11/21 14:02:15,19509.7812,5940.0002,1,4,0,0,0,0,-1.503815,3.373096,-5.07251236124,2.936409,2.480767,11.21898,9.296697,,-0.0001599834067747,,1.97907996177673,,,,,,,,,,,,,,,,,,25.86047,-0.08960545
2885,2021/11/21 14:02:20,19514.783,5945.002,1,4,0,0,0,0,-1.503593,3.372171,-5.070372710403,2.936409,2.48286,11.21898,9.303754,,-0.000165560995810665,,,,,,,,,,,,,,,,,,,,26.04101,0.07672846
2886,2021/11/21 14:02:25,19519.781,5950,1,4,0,0,0,0,-1.504227,3.370798,-5.070445363146,2.936409,2.484945,11.21898,9.310781,,-0.000258779706200585,,,,,,,,,,,,,,,,,,,,25.86214,-0.05423844
2887,2021/11/21 14:02:30,19524.7847,5955.0037,1,4,0,0,0,0,-1.5037,3.369651,-5.0669442087,2.936409,2.487038,11.21898,9.317839,,,,,,,,,,,,,,,,,,,,,,25.72315,0.01230121
2888,2021/11/21 14:02:35,19529.784,5960.003,1,4,0,0,0,0,-1.503815,3.368564,-5.06569707166,2.936409,2.489125,11.21898,9.324868,,-0.000163069504196756,,1.77167105674744,,,,,,,,,,,,,,,,,,25.8239,-0.08184254
2889,2021/11/21 14:02:40,19534.7812,5965.0002,1,4,0,0,0,0,-1.503952,3.367234,-5.064158308768,2.936409,2.491213,11.21898,9.3319,,-0.000230264806305058,,,,,,,,,,,,,,,,,,,,25.89067,0.03127456
2890,2021/11/21 14:02:45,19539.783,5970.002,1,4,0,0,0,0,-1.503845,3.365912,-5.06180993164,2.936409,2.493302,11.21898,9.338935,,-0.000334359094267711,,,,,,,,,,,,,,,,,,,,26.0437,0.02220094
2891,2021/11/21 14:02:50,19544.7839,5975.0029,1,4,0,0,0,0,-1.503662,3.364401,-5.058921936462,2.936409,2.495391,11.21898,9.345963,,-0.000207532793865539,,,,,,,,,,,,,,,,,,,,25.84315,0.00710845
2892,2021/11/21 14:02:55,19549.7835,5980.0025,1,4,0,0,0,0,-1.503906,3.363591,-5.058524686446,2.936409,2.497479,11.21898,9.352988,,-0.000270572287263349,,,0.570450782775879,,,,,,,,,,,,,,,,,25.71437,-0.08628905
2893,2021/11/21 14:03:00,19554.7813,5985.0003,1,4,0,0,0,0,-1.503448,3.362153,-5.054822203544,2.936409,2.499564,11.21898,9.36,,-0.000278176710708067,,1.77458202838898,,,,,,,,,,,,,,,,,,25.91318,-0.08423209
2894,2021/11/21 14:03:05,19559.7825,5990.0015,1,4,0,0,0,0,-1.503532,3.36083,-5.05311545156,2.936409,2.501656,11.21898,9.36703,,-0.000269994692644104,,,,,,,,,,,,,,,,,,,,26.04513,0.06521642
2895,2021/11/21 14:03:10,19564.7831,5995.0021,1,4,0,0,0,0,-1.503632,3.359638,-5.051659205216,2.936409,2.503741,11.21898,9.374039,,-0.000277183309663087,,,,,,,,,,,,,,,,,,,,25.99748,-0.01888037
2896,2021/11/21 14:03:15,19569.7819,6000.0009,1,4,0,0,0,0,-1.503426,3.358424,-5.049141960624,2.936409,2.505831,11.21898,9.381059,,,,1.54845595359802,,,,,,,,,,,,,,,,,,25.73076,0.01065016
2897,2021/11/21 14:03:20,19574.7824,6005.0014,1,4,0,0,0,0,-1.503593,3.356992,-5.047549672256,2.936409,2.507921,11.21898,9.388074,,-0.000139265903271735,,,,,,,,,,,,,,,,,,,,25.89159,-0.04878104
2898,2021/11/21 14:03:25,19579.782,6010.001,1,4,0,0,0,0,-1.503716,3.355729,-5.046063388964,2.936409,2.510005,11.21898,9.395072,,-0.000310281611746177,,,,,,,,,,,,,,,,,,,,26.02871,0.05394936
2899,2021/11/21 14:03:30,19584.7822,6015.0012,1,4,0,0,0,0,-1.503952,3.354422,-5.044889675744,2.936409,2.512095,11.21898,9.402084,,-0.000224482995690778,,,,,,,,,,,,,,,,,,,,25.91637,0.08365452
2900,2021/11/21 14:03:35,19589.7817,6020.0007,1,4,0,0,0,0,-1.50396,3.3533,-5.043229068,2.936409,2.514184,11.21898,9.409087,,-0.00024601529003121,,1.57429301738739,0.606539726257324,,,,,,,,,,,,,,,,,25.75918,-0.07729411
2901,2021/11/21 14:03:40,19594.7813,6025.0003,1,4,0,0,0,0,-1.503662,3.351752,-5.039902115824,2.936409,2.516271,11.21898,9.416085,,-0.000263584108324721,,,,,,,,,,,,,,,,,,,,25.91198,0.04593015
2902,2021/11/21 14:03:45,19599.7822,6030.0012,1,4,0,0,0,0,-1.503609,3.350188,-5.037372828492,2.936409,2.51836,11.21898,9.423088,,-0.000200999696971849,,,,,,,,,,,,,,,,,,,,26.07971,0.02942979
2903,2021/11/21 14:03:50,19604.7815,6035.0005,1,4,0,0,0,0,-1.5037,3.349189,-5.0361754993,2.936409,2.520447,11.21898,9.430079,,-0.00027760790544562,,,,,,,,,,,,,,,,,,,,25.84936,-0.001650453
2904,2021/11/21 14:03:55,19609.7821,6040.0011,1,4,0,0,0,0,-1.50367,3.34796,-5.0342270132,2.936409,2.522536,11.21898,9.437071,,-0.000292487588012591,,1.66494202613831,,,,,,,,,,,,,,,,,,25.72016,-0.08569241
2905,2021/11/21 14:04:00,19614.7839,6045.0029,1,4,0,0,0,0,-1.50383,3.34647,-5.0325219801,2.936409,2.524626,11.21898,9.44407,,-0.000375125498976558,,,,,,,,,,,,,,,,,,,,26.02639,-0.06961584
2906,2021/11/21 14:04:05,19619.7833,6050.0023,1,4,0,0,0,0,-1.503754,3.345094,-5.030198482876,2.936409,2.526712,11.21898,9.451048,,-0.00025228300364688,,,,,,,,,,,,,,,,,,,,26.01362,0.07575274
2907,2021/11/21 14:04:10,19624.7848,6055.0038,1,4,0,0,0,0,-1.503296,3.344175,-5.0272849008,2.936409,2.528804,11.21898,9.458043,,-0.00027681069332175,,,0.63493412733078,,,,,,,,,,,,,,,,,25.84044,-0.08461714
2908,2021/11/21 14:04:15,19629.7824,6060.0014,1,4,0,0,0,0,-1.503433,3.342519,-5.025253367727,2.936409,2.530887,11.21898,9.465009,,-0.000188998994417489,,1.55989003181458,,,,,,,,,,,,,,,,,,25.80931,-0.07569432
2909,2021/11/21 14:04:20,19634.7811,6065.0001,1,4,0,0,0,0,-1.503502,3.341251,-5.023577561002,2.936409,2.532979,11.21898,9.472001,,-0.000271475495537743,,,,,,,,,,,,,,,,,,,,26.0499,-0.006098151
2910,2021/11/21 14:04:25,19639.782,6070.001,1,4,0,0,0,0,-1.50425,3.339944,-5.024110762,2.936409,2.535068,11.21898,9.478978,,,,,,,,,,,,,,,,,,,,,,26.13871,0.05616665
2911,2021/11/21 14:04:30,19644.7828,6075.0018,1,4,0,0,0,0,-1.503853,3.338622,-5.020796710566,2.936409,2.537155,11.21898,9.485948,,-0.000171959298313595,,,,,,,,,,,,,,,,,,,,25.89688,0.08433044
2912,2021/11/21 14:04:35,19649.7828,6080.0018,1,4,0,0,0,0,-1.503868,3.337254,-5.018789498472,2.936409,2.539246,11.21898,9.492925,,-0.000352047587512061,,1.52407097816467,,,,,,,,,,,,,,,,,,25.80814,-0.09692848
2913,2021/11/21 14:04:40,19654.7817,6085.0007,1,4,0,0,0,0,-1.503738,3.335635,-5.01592110363,2.936409,2.541329,11.21898,9.499878,,-0.000248418713454157,,,,,,,,,,,,,,,,,,,,26.18387,0.09723067
2914,2021/11/21 14:04:45,19659.782,6090.001,1,4,0,0,0,0,-1.50383,3.334291,-5.01420683453,2.936409,2.543421,11.21898,9.506854,,-0.000416974100517109,,,,,,,,,,,,,,,,,,,,26.0388,0.1147979
2915,2021/11/21 14:04:50,19664.7834,6095.0024,1,4,0,0,0,0,-1.50383,3.333323,-5.01275112709,2.936409,2.54551,11.21898,9.513817,,-0.00026362668722868,,1.50095200538635,0.641016185283661,,,,,,,,,,,,,,,,,25.80581,-0.07385492
2916,2021/11/21 14:04:55,19669.7822,6100.0012,1,4,0,0,0,0,-1.50396,3.331662,-5.01068638152,2.936409,2.547597,11.21898,9.520773,,-0.00019339429854881,,,,,,,,,,,,,,,,,,,,25.89777,0.01787961
2917,2021/11/21 14:05:00,19674.7821,6105.0011,1,4,0,0,0,0,-1.504044,3.330309,-5.008931269596,2.936409,2.549684,11.21898,9.527725,,-0.000239052402321249,,,,,,,,,,,,,,,,,,,,25.9936,-0.06673992
2918,2021/11/21 14:05:05,19679.7827,6110.0017,1,4,0,0,0,0,-1.50367,3.32899,-5.0057023933,2.936409,2.551774,11.21898,9.534684,,-0.000339837890351191,,,,,,,,,,,,,,,,,,,,26.05584,0.002377629
2919,2021/11/21 14:05:10,19684.7837,6115.0027,1,4,0,0,0,0,-1.503517,3.327488,-5.002934775296,2.936409,2.553863,11.21898,9.541637,,-0.000277229788480327,,1.53525996208191,,,,,,,,,,,,,,,,,,26.06073,0.08696556
2920,2021/11/21 14:05:15,19689.784,6120.003,1,4,0,0,0,0,-1.503738,3.326067,-5.001533338446,2.936409,2.55595,11.21898,9.54858,,-0.000291525211650878,,,,,,,,,,,,,,,,,,,,26.09522,-0.03927052
2921,2021/11/21 14:05:20,19694.7841,6125.0031,1,4,0,0,0,0,-1.503632,3.324748,-4.999197484736,2.936409,2.558039,11.21898,9.555527,,-0.000276333390502259,,,,,,,,,,,,,,,,,,,,26.05933,0.0009316206
2922,2021/11/21 14:05:25,19699.7818,6130.0008,1,4,0,0,0,0,-1.503952,3.323279,-4.998052098608,2.936409,2.560127,11.21898,9.562464,,-0.00034646931453608,,1.40460896492004,0.68027251958847,,,,,,,,,,,,,,,,,25.92851,0.03676772
2923,2021/11/21 14:05:30,19704.7815,6135.0005,1,4,0,0,0,0,-1.504318,3.321758,-4.996980351044,2.936409,2.562215,11.21898,9.569403,,-0.000206243799766526,,,,,,,,,,,,,,,,,,,,25.94298,-0.08735716
2924,2021/11/21 14:05:35,19709.7825,6140.0015,1,4,0,0,0,0,-1.503738,3.320019,-4.992438731022,2.936409,2.564305,11.21898,9.576344,,-0.000315074605168775,,,,,,,,,,,,,,,,,,,,25.84715,-0.1074898
2925,2021/11/21 14:05:40,19714.7845,6145.0035,1,4,0,0,0,0,-1.503242,3.318476,-4.988472499192,2.936409,2.566392,11.21898,9.583273,,-0.00031480728648603,,,,,,,,,,,,,,,,,,,,25.83527,-0.07905185
2926,2021/11/21 14:05:45,19719.7835,6150.0025,1,4,0,0,0,0,-1.503204,3.317277,-4.986544055508,2.936409,2.568481,11.21898,9.590202,,-0.000212885395740159,,1.47100794315338,,,,,,,,,,,,,,,,,,25.96662,0.04216015
2927,2021/11/21 14:05:50,19724.7812,6155.0002,1,4,0,0,0,0,-1.503738,3.315612,-4.985811757656,2.936409,2.57057,11.21898,9.597131,,-0.000245510600507259,,,,,,,,,,,,,,,,,,,,26.08024,0.04256546
2928,2021/11/21 14:05:55,19729.7845,6160.0035,1,4,0,0,0,0,-1.504013,3.314071,-4.984405866923,2.936409,2.572659,11.21898,9.604053,,-0.000291616510367021,,,0.710572123527527,,,,,,,,,,,,,,,,,26.15745,-0.00939548
2929,2021/11/21 14:06:00,19734.7833,6165.0023,1,4,0,0,0,0,-1.503685,3.312708,-4.98126932898,2.936409,2.574745,11.21898,9.610966,,-0.000302295986330137,,1.33185994625092,,,,,,,,,,,,,,,,,,26.15924,0.0566107
2930,2021/11/21 14:06:05,19739.7823,6170.0013,1,4,0,0,0,0,-1.503204,3.31104,-4.97716857216,2.936409,2.576835,11.21898,9.617888,,-0.000225478099309839,,,,,,,,,,,,,,,,,,,,26.21823,0.1136953
2931,2021/11/21 14:06:10,19744.7833,6175.0023,1,4,0,0,0,0,-1.503845,3.309068,-4.97632536646,2.936409,2.578922,11.21898,9.624796,,-0.00025339171406813,,,,,,,,,,,,,,,,,,,,26.27064,0.07697165
2932,2021/11/21 14:06:15,19749.7822,6180.0012,1,4,0,0,0,0,-1.50325,3.308006,-4.9727600195,2.936409,2.58101,11.21898,9.631705,,-0.000280415290035307,,1.3746190071106,,,,,,,,,,,,,,,,,,26.16905,-0.01416564
2933,2021/11/21 14:06:20,19754.782,6185.001,1,4,0,0,0,0,-1.503845,3.306515,-4.972486050175,2.936409,2.583099,11.21898,9.638614,,-0.000275302998488769,,,,,,,,,,,,,,,,,,,,26.09406,0.004038811
2934,2021/11/21 14:06:25,19759.7836,6190.0026,1,4,0,0,0,0,-1.503761,3.304787,-4.969609803907,2.936409,2.585186,11.21898,9.645514,,-0.000318254606099799,,,,,,,,,,,,,,,,,,,,26.05002,0.03784955
2935,2021/11/21 14:06:30,19764.7837,6195.0027,1,4,0,0,0,0,-1.504234,3.303164,-4.968731596376,2.936409,2.587273,11.21898,9.652409,,-0.00026117599918507,,,0.748654007911682,,,,,,,,,,,,,,,,,26.03764,-0.09912014
2936,2021/11/21 14:06:35,19769.782,6200.001,1,4,0,0,0,0,-1.503815,3.301275,-4.964506864125,2.936409,2.589365,11.21898,9.659316,,-0.000297548394883052,,1.3145500421524,,,,,,,,,,,,,,,,,,25.97113,-0.0719738
2937,2021/11/21 14:06:40,19774.7829,6205.0019,1,4,0,0,0,0,-1.503937,3.299891,-4.962828170867,2.936409,2.591453,11.21898,9.666207,,-0.000343248306307942,,,,,,,,,,,,,,,,,,,,26.06204,0.04018784
2938,2021/11/21 14:06:45,19779.7849,6210.0039,1,4,0,0,0,0,-1.503593,3.298175,-4.959112842775,2.936409,2.593538,11.21898,9.673087,,-0.000199947695364244,,,,,,,,,,,,,,,,,,,,26.18441,-0.09328306
2939,2021/11/21 14:06:50,19784.782,6215.001,1,4,0,0,0,0,-1.503479,3.296501,-4.956220026979,2.936409,2.595628,11.21898,9.679976,,-0.000314362987410277,,1.22131299972534,,,,,,,,,,,,,,,,,,26.27669,0.05614996
2940,2021/11/21 14:06:55,19789.7811,6220.0001,1,4,0,0,0,0,-1.50383,3.294777,-4.95478449591,2.936409,2.597717,11.21898,9.686863,,-0.000307270500343293,,,,,,,,,,,,,,,,,,,,26.23643,0.06600022
2941,2021/11/21 14:07:00,19794.7813,6225.0003,1,4,0,0,0,0,-1.503815,3.29318,-4.9523334817,2.936409,2.599806,11.21898,9.693743,,-0.000330941285938025,,,0.799635827541351,,,,,,,,,,,,,,,,,26.28429,0.03094554
2942,2021/11/21 14:07:05,19799.7835,6230.0025,1,4,0,0,0,0,-1.503517,3.291427,-4.948716448759,2.936409,2.601894,11.21898,9.700619,,-0.000273864512564614,,1.28631103038788,,,,,,,,,,,,,,,,,,26.22984,0.07894516
2943,2021/11/21 14:07:10,19804.7813,6235.0003,1,4,0,0,0,0,-1.504463,3.289865,-4.949480167495,2.936409,2.603978,11.21898,9.707476,,-0.00036613130941987,,,,,,,,,,,,,,,,,,,,26.26649,0.01109004
2944,2021/11/21 14:07:15,19809.7825,6240.0015,1,4,0,0,0,0,-1.503555,3.288145,-4.943906855475,2.936409,2.60607,11.21898,9.714356,,-0.000408140302170068,,,,,,,,,,,,,,,,,,,,26.18053,0.09149075
2945,2021/11/21 14:07:20,19814.782,6245.001,1,4,0,0,0,0,-1.503883,3.286409,-4.942374626147,2.936409,2.608158,11.21898,9.721219,,-0.000434335495810956,,1.20957803726196,,,,,,,,,,,,,,,,,,26.13266,0.03357351
2946,2021/11/21 14:07:25,19819.7828,6250.0018,1,4,0,0,0,0,-1.503883,3.284633,-4.939703729939,2.936409,2.610246,11.21898,9.728081,,-0.000390485103707761,,,,,,,,,,,,,,,,,,,,26.07842,-0.07389665
2947,2021/11/21 14:07:30,19824.7818,6255.0008,1,4,0,0,0,0,-1.503792,3.282845,-4.93671604824,2.936409,2.612334,11.21898,9.734936,,-0.00029605851159431,,1.19095599651337,0.817132472991943,,,,,,,,,,,,,,,,,26.04152,0.0298059
2948,2021/11/21 14:07:35,19829.7844,6260.0034,1,4,0,0,0,0,-1.503647,3.281024,-4.933501894528,2.936409,2.614424,11.21898,9.741796,,-0.000335251708747819,,,,,,,,,,,,,,,,,,,,25.99631,-0.08032143
2949,2021/11/21 14:07:40,19834.7839,6265.0029,1,4,0,0,0,0,-1.503738,3.279243,-4.931122310334,2.936409,2.616512,11.21898,9.748643,,-0.000396137591451406,,,,,,,,,,,,,,,,,,,,26.05041,-0.004884601
2950,2021/11/21 14:07:45,19839.7824,6270.0014,1,4,0,0,0,0,-1.503426,3.27739,-4.92731333814,2.936409,2.618599,11.21898,9.755486,,-0.000296025886200368,,1.154629945755,,,,,,,,,,,,,,,,,,26.09755,-0.07959485
2951,2021/11/21 14:07:50,19844.7814,6275.0004,1,4,0,0,0,0,-1.50383,3.275197,-4.92533950451,2.936409,2.620687,11.21898,9.762329,,-0.000291941105388105,,,,,,,,,,,,,,,,,,,,26.23282,0
2952,2021/11/21 14:07:55,19849.7833,6280.0023,1,4,0,0,0,0,-1.503227,3.273778,-4.921231481606,2.936409,2.622775,11.21898,9.769165,,-0.000348150206264108,,,0.858822107315063,,,,,,,,,,,,,,,,,26.27048,0.09120882
2953,2021/11/21 14:08:00,19854.7834,6285.0024,1,4,0,0,0,0,-1.503647,3.272071,-4.920039742937,2.936409,2.624865,11.21898,9.776005,,-0.000441439187852666,,1.20483505725861,,,,,,,,,,,,,,,,,,26.24752,-0.04159987
2954,2021/11/21 14:08:05,19859.7825,6290.0015,1,4,0,0,0,0,-1.5037,3.270176,-4.9173636512,2.936409,2.626953,11.21898,9.782834,,-0.000359655794454739,,,,,,,,,,,,,,,,,,,,26.32947,0.05836308
2955,2021/11/21 14:08:10,19864.7845,6295.0035,1,4,0,0,0,0,-1.503716,3.268023,-4.914178473468,2.936409,2.62904,11.21898,9.789657,,-0.00032255009864457,,,,,,,,,,,,,,,,,,,,26.34417,0.08292675
2956,2021/11/21 14:08:15,19869.782,6300.001,1,4,0,0,0,0,-1.50367,3.266416,-4.91161174672,2.936409,2.631129,11.21898,9.796483,,-0.00029092509066686,,1.08440899848938,,,,,,,,,,,,,,,,,,26.36585,0.02852023
2957,2021/11/21 14:08:20,19874.7822,6305.0012,1,4,0,0,0,0,-1.503716,3.264396,-4.908724495536,2.936409,2.633216,11.21898,9.803297,,-0.000401703699026257,,,,,,,,,,,,,,,,,,,,26.38624,0.1036972
2958,2021/11/21 14:08:25,19879.7837,6310.0027,1,4,0,0,0,0,-1.50428,3.262523,-4.90774809844,2.936409,2.635305,11.21898,9.810115,,-0.000297028513159603,,1.09447205066681,0.908599317073822,,,,,,,,,,,,,,,,,26.30997,0.01757622
2959,2021/11/21 14:08:30,19884.7828,6315.0018,1,4,0,0,0,0,-1.503716,3.260612,-4.903034434192,2.936409,2.637394,11.21898,9.816928,,-0.000373395596398041,,,,,,,,,,,,,,,,,,,,26.14194,0.06784439
2960,2021/11/21 14:08:35,19889.7821,6320.0011,1,4,0,0,0,0,-1.503571,3.25875,-4.89976199625,2.936409,2.639482,11.21898,9.823734,,-0.000399281387217343,,,,,,,,,,,,,,,,,,,,26.0158,-0.08362591
2961,2021/11/21 14:08:40,19894.7815,6325.0005,1,4,0,0,0,0,-1.5037,3.256606,-4.8969584422,2.936409,2.64157,11.21898,9.830536,,-0.0003410083882045,,1.05837798118591,,,,,,,,,,,,,,,,,,26.11252,0.006340146
2962,2021/11/21 14:08:45,19899.7823,6330.0013,1,4,0,0,0,0,-1.503227,3.254375,-4.892064368125,2.936409,2.643658,11.21898,9.837336,,-0.000432464497862384,,,,,,,,,,,,,,,,,,,,26.2905,-0.08095205
2963,2021/11/21 14:08:50,19904.7827,6335.0017,1,4,0,0,0,0,-1.503738,3.252739,-4.891267238382,2.936409,2.645745,11.21898,9.844126,,-0.000395567709347233,,1.07422494888306,0.926649689674377,,,,,,,,,,,,,,,,,26.33397,0.1068896
2964,2021/11/21 14:08:55,19909.7823,6340.0013,1,4,0,0,0,0,-1.504143,3.250805,-4.889675585115,2.936409,2.647834,11.21898,9.850918,,-0.000467010104330257,,,,,,,,,,,,,,,,,,,,26.03197,-0.1102996
2965,2021/11/21 14:09:00,19914.7833,6345.0023,1,4,0,0,0,0,-1.503632,3.248434,-4.884449312288,2.936409,2.64992,11.21898,9.857696,,-0.000353623705450445,,,,,,,,,,,,,,,,,,,,26.18584,-0.08502364
2966,2021/11/21 14:09:05,19919.7816,6350.0006,1,4,0,0,0,0,-1.504028,3.246507,-4.882837430196,2.936409,2.652011,11.21898,9.864487,,-0.000352176488377154,,1.03472399711609,,,,,,,,,,,,,,,,,,26.3247,0.08155823
2967,2021/11/21 14:09:10,19924.785,6355.004,1,4,0,0,0,0,-1.503609,3.24434,-4.87821882306,2.936409,2.6541,11.21898,9.871268,,-0.000408060208428651,,,,,,,,,,,,,,,,,,,,26.03943,-0.07668912
2968,2021/11/21 14:09:15,19929.7812,6360.0002,1,4,0,0,0,0,-1.50354,3.242443,-4.87514274822,2.936409,2.656188,11.21898,9.878038,,-0.000566076429095119,,1.01443994045258,0.977193772792816,,,,,,,,,,,,,,,,,26.37861,-0.06832778
2969,2021/11/21 14:09:20,19934.7835,6365.0025,1,4,0,0,0,0,-1.503906,3.240115,-4.87282838919,2.936409,2.658277,11.21898,9.88481,,-0.000338965008268133,,,,,,,,,,,,,,,,,,,,26.18003,0.03118336
2970,2021/11/21 14:09:25,19939.7829,6370.0019,1,4,0,0,0,0,-1.50383,3.238298,-4.86984968134,2.936409,2.660364,11.21898,9.891572,,-0.000629607704468071,,,,,,,,,,,,,,,,,,,,26.14453,0.004036427
2971,2021/11/21 14:09:30,19944.7813,6375.0003,1,4,0,0,0,0,-1.50383,3.236136,-4.86659840088,2.936409,2.662452,11.21898,9.898328,,-0.000486430304590613,,0.95493358373642,,,,,,,,,,,,,,,,,,26.37074,0.023036
2972,2021/11/21 14:09:35,19949.7837,6380.0027,1,4,0,0,0,0,-1.503685,3.233966,-4.86286616471,2.936409,2.664537,11.21898,9.905076,,-0.000380510813556612,,,,,,,,,,,,,,,,,,,,26.06992,-0.0488472
2973,2021/11/21 14:09:40,19954.7836,6385.0026,1,4,0,0,0,0,-1.503372,3.231627,-4.858337546244,2.936409,2.666627,11.21898,9.911831,,-0.000611999188549817,,0.976667881011963,1.00389802455902,,,,,,,,,,,,,,,,,26.28224,0.06449461
2974,2021/11/21 14:09:45,19959.7821,6390.0011,1,4,0,0,0,0,-1.503357,3.22967,-4.85534700219,2.936409,2.668714,11.21898,9.918572,,-0.000597128877416253,,,,,,,,,,,,,,,,,,,,26.31229,0.09825587
2975,2021/11/21 14:09:50,19964.7843,6395.0033,1,4,0,0,0,0,-1.503006,3.227379,-4.850770001274,2.936409,2.670806,11.21898,9.925326,,-0.000445949292043224,,0.959135115146637,,,,,,,,,,,,,,,,,,26.13689,-0.01904368
2976,2021/11/21 14:09:55,19969.7826,6400.0016,1,4,0,0,0,0,-1.503952,3.225174,-4.850506887648,2.936409,2.672893,11.21898,9.932061,,-0.000344435509759933,,,,,,,,,,,,,,,,,,,,26.05094,-0.05723655
2977,2021/11/21 14:10:00,19974.7834,6405.0024,1,4,0,0,0,0,-1.503754,3.222843,-4.846363052622,2.936409,2.674983,11.21898,9.938798,,-0.0003189301060047,,,1.06367194652557,,,,,,,,,,,,,,,,,26.24804,-0.07461488
2978,2021/11/21 14:10:05,19979.7834,6410.0024,1,4,0,0,0,0,-1.503479,3.220605,-4.842111984795,2.936409,2.677067,11.21898,9.945512,,-0.000479195092339069,,0.909077882766724,,,,,,,,,,,,,,,,,,26.40005,0.09675026
2979,2021/11/21 14:10:10,19984.7815,6415.0005,1,4,0,0,0,0,-1.503883,3.218338,-4.840003806454,2.936409,2.679157,11.21898,9.952242,,-0.000391418900107965,,,,,,,,,,,,,,,,,,,,26.19655,-0.03883719
2980,2021/11/21 14:10:15,19989.781,6420,1,4,0,0,0,0,-1.504173,3.216159,-4.837659531507,2.936409,2.681246,11.21898,9.958962,,-0.000467027799459174,,0.966883420944214,,,,,,,,,,,,,,,,,,26.00536,-0.02016485
2981,2021/11/21 14:10:20,19994.7819,6425.0009,1,4,0,0,0,0,-1.503815,3.213418,-4.83238618967,2.936409,2.683333,11.21898,9.965672,,-0.000497064087539911,,,1.10146903991699,,,,,,,,,,,,,,,,,26.14958,-0.06387651
