Repository: HVES-Battery-Testing-Consortium/LG-HG2

# Battery Testing Consortium (BTC)
The Battery Testing Consortium (BTC) has been developed within the High Voltage and Energy Storage Lab at Oxford Brookes University to provide accurate and comprehensive cell data to Formula Student Electric teams. Through the BTC, we aim to provide FS teams with information for improved and informed decisions for cell selection, pack architecture design, thermal cooling requirements, and end of life predictions. A range of tests are completed to provide a comprehensive electrochemical lithium-ion characterisation for modelling, validation, and battery management parameterisation.

File: Data/Round1/LG_HG2/Package 5/211121_BTC_POCV_LG_HG2_9_25C/211121_BTC_POCV_LG_HG2_9_25C_Channel_7_Wb_1.CSV (part 25 of 33)
Data_Point,Date_Time,Test_Time(s),Step_Time(s),Cycle_Index,Step_Index,TC_Counter1,TC_Counter2,TC_Counter3,TC_Counter4,Current(A),Voltage(V),Power(W),Charge_Capacity(Ah),Discharge_Capacity(Ah),Charge_Energy(Wh),Discharge_Energy(Wh),ACR(Ohm),dV/dt(V/s),Internal_Resistance(Ohm),dQ/dV(Ah/V),dV/dQ(V/Ah),MetaCode_MV_UD1,MetaCode_MV_UD2,MetaCode_MV_UD3,MetaCode_MV_UD4,MetaCode_MV_UD5,MetaCode_MV_UD6,MetaCode_MV_UD7,MetaCode_MV_UD8,MetaCode_MV_UD9,MetaCode_MV_UD10,MetaCode_MV_UD11,MetaCode_MV_UD12,MetaCode_MV_UD13,MetaCode_MV_UD14,MetaCode_MV_UD15,MetaCode_MV_UD16,Aux_Temperature_1(C),Aux_dT/dt_1(C)
5135,2021/11/22 02:47:08,65402.7978,27450.0016,1,10,0,0,0,0,-0.1239777,3.927606,-0.4869355583862,5.890182,3.94459,22.48623,14.72789,,-0.0000395938513975125,,0,0,,,,,,,,,,,,,,,,,25.26715,0.05458474
5136,2021/11/22 02:48:38,65492.7972,27540.001,1,10,0,0,0,0,-0.123497,3.926895,-0.484959751815,5.890182,3.947677,22.48623,14.74002,,0.0000140664596983697,,,0,,,,,,,,,,,,,,,,,25.41432,0.02634227
5137,2021/11/22 02:50:08,65582.7967,27630.0005,1,10,0,0,0,0,-0.1233368,3.925971,-0.4842167000328,5.890182,3.950764,22.48623,14.75214,,0.00000549228707313887,,0,,,,,,,,,,,,,,,,,,25.38222,0.006278753
5138,2021/11/22 02:51:38,65672.7995,27720.0033,1,10,0,0,0,0,-0.1234818,3.925419,-0.4847178038742,5.890182,3.95385,22.48623,14.76425,,0.0000226000393013237,,0,0,,,,,,,,,,,,,,,,,25.44987,0.05049706
5139,2021/11/22 02:53:08,65762.7994,27810.0032,1,10,0,0,0,0,-0.1240845,3.924717,-0.4869965465865,5.890182,3.956939,22.48623,14.77637,,-0.0000120118102131528,,3.83297491073608,0,,,,,,,,,,,,,,,,,25.25637,-0.05614638
5140,2021/11/22 02:54:38,65852.7982,27900.002,1,10,0,0,0,0,-0.1233673,3.923705,-0.4840568918465,5.890182,3.960027,22.48623,14.78849,,0.000000592722187775507,,0,0,,,,,,,,,,,,,,,,,25.21502,0.0472784
5141,2021/11/22 02:56:08,65942.7975,27990.0013,1,10,0,0,0,0,-0.1236496,3.922827,-0.4850559894192,5.890182,3.963118,22.48623,14.80062,,-0.00000497857809023117,,,,,,,,,,,,,,,,,,,,25.11756,-0.00860393
5142,2021/11/22 02:57:38,66032.7972,28080.001,1,10,0,0,0,0,-0.1231308,3.922052,-0.4829254004016,5.890182,3.966207,22.48623,14.81273,,0.00000268700796368648,,0,0,,,,,,,,,,,,,,,,,25.20723,-0.04088521
5143,2021/11/22 02:59:08,66122.7976,28170.0014,1,10,0,0,0,0,-0.1234589,3.92149,-0.484142841761,5.890182,3.969295,22.48623,14.82485,,-0.0000110633200165466,,0,0,,,,,,,,,,,,,,,,,25.2706,-0.006869435
5144,2021/11/22 03:00:38,66212.7991,28260.0029,1,10,0,0,0,0,-0.1232224,3.92065,-0.48311190256,5.890182,3.972383,22.48623,14.83695,,-0.0000246150793827837,,0,0,,,,,,,,,,,,,,,,,25.29567,-0.00860095
5145,2021/11/22 03:02:08,66302.798,28350.0018,1,10,0,0,0,0,-0.1235733,3.919886,-0.4843932486438,5.890182,3.975472,22.48623,14.84906,,-0.0000280948006547987,,4.00656509399414,0.258241713047028,,,,,,,,,,,,,,,,,25.19581,0.006958246
5146,2021/11/22 03:03:38,66392.7981,28440.0019,1,10,0,0,0,0,-0.1238251,3.918911,-0.4852595464661,5.890182,3.978561,22.48623,14.86117,,-0.0000141454802360386,,,0,,,,,,,,,,,,,,,,,25.086,-0.07037997
5147,2021/11/22 03:05:08,66482.7973,28530.0011,1,10,0,0,0,0,-0.1237183,3.918216,-0.4847550225528,5.890182,3.98165,22.48623,14.87328,,0.0000344549189321697,,0,0,,,,,,,,,,,,,,,,,25.25826,0.007898211
5148,2021/11/22 03:06:38,66572.7973,28620.0011,1,10,0,0,0,0,-0.1237411,3.917521,-0.4847583578131,5.890182,3.984739,22.48623,14.88538,,-0.0000132359300550888,,0,,,,,,,,,,,,,,,,,,25.43978,0.115757
5149,2021/11/22 03:08:08,66662.7975,28710.0013,1,10,0,0,0,0,-0.1238098,3.9168,-0.48493822464,5.890182,3.987828,22.48623,14.89748,,0.000000197564304471598,,0,0,,,,,,,,,,,,,,,,,25.15409,-0.03924847
5150,2021/11/22 03:09:38,66752.7971,28800.0009,1,10,0,0,0,0,-0.1240082,3.915931,-0.4856075546342,5.890182,3.990918,22.48623,14.90958,,0.0000000790204666145655,,,0,,,,,,,,,,,,,,,,,25.07217,-0.06999969
5151,2021/11/22 03:11:08,66842.7971,28890.0009,1,10,0,0,0,0,-0.1236496,3.914993,-0.4840873184528,5.890182,3.994009,22.48623,14.92168,,0.0000159223600348923,,0,0,,,,,,,,,,,,,,,,,25.20574,0.05787671
5152,2021/11/22 03:12:38,66932.7968,28980.0006,1,10,0,0,0,0,-0.123703,3.914389,-0.484221662467,5.890182,3.9971,22.48623,14.93378,,-0.00000794313655205769,,3.96661901473999,,,,,,,,,,,,,,,,,,25.35052,0.05539536
5153,2021/11/22 03:14:08,67022.7966,29070.0004,1,10,0,0,0,0,-0.1237335,3.913606,-0.484244168001,5.890182,4.00019,22.48623,14.94588,,-0.0000264338796114316,,0,0,,,,,,,,,,,,,,,,,25.37804,0.06380498
5154,2021/11/22 03:15:38,67112.7965,29160.0003,1,10,0,0,0,0,-0.1238327,3.913042,-0.4845625560734,5.890182,4.003281,22.48623,14.95797,,0.0000069147499743849,,,0,,,,,,,,,,,,,,,,,25.15848,-0.005110502
5155,2021/11/22 03:17:08,67202.7974,29250.0012,1,10,0,0,0,0,-0.1237183,3.912261,-0.4840182800763,5.890182,4.006372,22.48623,14.97007,,0.00000102747901564726,,0,0,,,,,,,,,,,,,,,,,25.22989,0.03409445
5156,2021/11/22 03:18:38,67292.7986,29340.0024,1,10,0,0,0,0,-0.1236801,3.911469,-0.4837708770669,5.890182,4.009463,22.48623,14.98216,,0.00000130398905184848,,0,,,,,,,,,,,,,,,,,,25.19686,0.03920555
5157,2021/11/22 03:20:08,67382.7974,29430.0012,1,10,0,0,0,0,-0.1234436,3.91069,-0.482749652084,5.890182,4.012554,22.48623,14.99425,,-0.0000260778306255816,,0,0,,,,,,,,,,,,,,,,,25.12813,-0.06291449
5158,2021/11/22 03:21:38,67472.7983,29520.0021,1,10,0,0,0,0,-0.1235504,3.909739,-0.4830498173456,5.890182,4.015644,22.48623,15.00633,,-0.000028606589694391,,3.99027299880981,0.250999689102173,,,,,,,,,,,,,,,,,25.37467,0.09775698
5159,2021/11/22 03:23:08,67562.7983,29610.0021,1,10,0,0,0,0,-0.1234131,3.909057,-0.4824288424467,5.890182,4.018733,22.48623,15.0184,,0.0000116948303912068,,,0,,,,,,,,,,,,,,,,,25.18198,-0.08957505
5160,2021/11/22 03:24:38,67652.7975,29700.0013,1,10,0,0,0,0,-0.1237183,3.908426,-0.4835438203958,5.890182,4.021821,22.48623,15.03047,,-0.000011734249710571,,0,0,,,,,,,,,,,,,,,,,25.05763,-0.05333781
5161,2021/11/22 03:26:08,67742.7973,29790.0011,1,10,0,0,0,0,-0.1233902,3.907378,-0.4821321528956,5.890182,4.024909,22.48623,15.04254,,-0.0000229978104471229,,0,,,,,,,,,,,,,,,,,,25.37062,0.04947603
5162,2021/11/22 03:27:38,67832.7965,29880.0003,1,10,0,0,0,0,-0.1234818,3.906551,-0.4823879492718,5.890182,4.027998,22.48623,15.05461,,0.0000155286797962617,,0,0,,,,,,,,,,,,,,,,,25.34248,0.07557809
5163,2021/11/22 03:29:08,67922.7965,29970.0003,1,10,0,0,0,0,-0.1236267,3.905842,-0.4828663571814,5.890182,4.031088,22.48623,15.06668,,-0.0000131577799038496,,,0,,,,,,,,,,,,,,,,,25.25806,-0.0445348
5164,2021/11/22 03:30:38,68012.7982,30060.002,1,10,0,0,0,0,-0.123848,3.905282,-0.483661365136,5.890182,4.034178,22.48623,15.07875,,-0.0000305049306916771,,0,0,,,,,,,,,,,,,,,,,25.42219,0.06193817
5165,2021/11/22 03:32:08,68102.7981,30150.0019,1,10,0,0,0,0,-0.1237564,3.904486,-0.4832051312104,5.890182,4.037268,22.48623,15.09082,,-0.000061528648075182,,4.01571416854858,,,,,,,,,,,,,,,,,,25.23701,-0.05258441
5166,2021/11/22 03:33:38,68192.7971,30240.0009,1,10,0,0,0,0,-0.1238327,3.90371,-0.483406949317,5.890182,4.040357,22.48623,15.10287,,-0.000021611740521621,,0,0,,,,,,,,,,,,,,,,,25.4769,0.05592942
5167,2021/11/22 03:35:08,68282.7963,30330.0001,1,10,0,0,0,0,-0.1233673,3.902649,-0.4814592699777,5.890182,4.043443,22.48623,15.11492,,-0.00000719139916327549,,0,0,,,,,,,,,,,,,,,,,25.14706,-0.008013248
5168,2021/11/22 03:36:38,68372.7988,30420.0026,1,10,0,0,0,0,-0.123558,3.902048,-0.482129246784,5.890182,4.046531,22.48623,15.12697,,0.0000138695895657293,,,0,,,,,,,,,,,,,,,,,25.39291,0.04465222
5169,2021/11/22 03:38:08,68462.7964,30510.0002,1,10,0,0,0,0,-0.1237717,3.9014,-0.48288291038,5.890182,4.049618,22.48623,15.13902,,-0.0000321234183502384,,0,,,,,,,,,,,,,,,,,,25.23645,-0.0690645
5170,2021/11/22 03:39:38,68552.7982,30600.002,1,10,0,0,0,0,-0.1235199,3.900664,-0.4818096272136,5.890182,4.052704,22.48623,15.15106,,0.00000908788115339121,,0,0,,,,,,,,,,,,,,,,,25.06973,-0.09923637
5171,2021/11/22 03:41:08,68642.7978,30690.0016,1,10,0,0,0,0,-0.1233673,3.89985,-0.481113964905,5.890182,4.055792,22.48623,15.1631,,0.0000247743500949582,,3.9902069568634,0.246755093336105,,,,,,,,,,,,,,,,,25.34929,0.07972538
5172,2021/11/22 03:42:38,68732.7978,30780.0016,1,10,0,0,0,0,-0.1235886,3.898917,-0.4818616935462,5.890182,4.05888,22.48623,15.17514,,-0.0000109041902760509,,,0,,,,,,,,,,,,,,,,,25.30757,0.03556371
5173,2021/11/22 03:44:08,68822.7966,30870.0004,1,10,0,0,0,0,-0.1237564,3.898189,-0.4824258371596,5.890182,4.061971,22.48623,15.18719,,-0.0000150930300151231,,0,0,,,,,,,,,,,,,,,,,25.27875,0.01459241
5174,2021/11/22 03:45:38,68912.7989,30960.0027,1,10,0,0,0,0,-0.1239166,3.897467,-0.4829608592522,5.890182,4.065063,22.48623,15.19924,,-0.0000131967499328312,,0,,,,,,,,,,,,,,,,,,25.35522,0.0818795
5175,2021/11/22 03:47:08,69002.7978,31050.0016,1,10,0,0,0,0,-0.123703,3.896769,-0.482042015607,5.890182,4.068153,22.48623,15.21129,,0.0000105103299574694,,0,0,,,,,,,,,,,,,,,,,25.15418,-0.07779121
5176,2021/11/22 03:48:38,69092.7978,31140.0016,1,10,0,0,0,0,-0.123848,3.896041,-0.482516885768,5.890182,4.071243,22.48623,15.22332,,0.00000948292745306389,,,0,,,,,,,,,,,,,,,,,25.39656,0.0884068
5177,2021/11/22 03:50:08,69182.7986,31230.0024,1,10,0,0,0,0,-0.1233902,3.895147,-0.4806229673594,5.890182,4.074332,22.48623,15.23536,,-0.0000102333196991822,,0,,,,,,,,,,,,,,,,,,25.44231,0.109964
5178,2021/11/22 03:51:38,69272.7963,31320.0001,1,10,0,0,0,0,-0.1231155,3.894309,-0.4794497996895,5.890182,4.07742,22.48623,15.24739,,-0.0000226026604650542,,3.79711389541626,0,,,,,,,,,,,,,,,,,25.0778,-0.1067787
5179,2021/11/22 03:53:08,69362.7964,31410.0002,1,10,0,0,0,0,-0.1236267,3.893439,-0.4813330152213,5.890182,4.080509,22.48623,15.25941,,-0.0000103510001281393,,0,0,,,,,,,,,,,,,,,,,25.34369,0.006175637
5180,2021/11/22 03:54:38,69452.7969,31500.0007,1,10,0,0,0,0,-0.1241913,3.892772,-0.4834484152836,5.890182,4.083599,22.48623,15.27144,,0.0000211000406125095,,0,0,,,,,,,,,,,,,,,,,25.4058,-0.018664
5181,2021/11/22 03:56:08,69542.7992,31590.003,1,10,0,0,0,0,-0.1234436,3.891994,-0.4804417505384,5.890182,4.08669,22.48623,15.28347,,0.0000127239800349344,,,,,,,,,,,,,,,,,,,,25.47112,0.09034455
5182,2021/11/22 03:57:38,69632.7969,31680.0007,1,10,0,0,0,0,-0.1235199,3.891059,-0.4806232185741,5.890182,4.089781,22.48623,15.2955,,-0.0000163580498337979,,0,0,,,,,,,,,,,,,,,,,25.40136,0.04717529
5183,2021/11/22 03:59:08,69722.7967,31770.0005,1,10,0,0,0,0,-0.1236954,3.890328,-0.4812156780912,5.890182,4.092872,22.48623,15.30753,,-0.0000175432705873391,,0,0.257285386323929,,,,,,,,,,,,,,,,,25.23992,-0.084638
5184,2021/11/22 04:00:38,69812.7973,31860.0011,1,10,0,0,0,0,-0.1232452,3.889426,-0.4793530852552,5.890182,4.095961,22.48623,15.31954,,0.00000719134004611988,,4.04941987991333,,,,,,,,,,,,,,,,,,25.31039,-0.05607307
5185,2021/11/22 04:02:08,69902.7963,31950.0001,1,10,0,0,0,0,-0.1235504,3.888435,-0.480417699624,5.890182,4.099049,22.48623,15.33155,,-0.00000248959895543521,,0,0,,,,,,,,,,,,,,,,,25.35804,-0.005412102
5186,2021/11/22 04:03:38,69992.7989,32040.0027,1,10,0,0,0,0,-0.1236267,3.88781,-0.480637120527,5.890182,4.102138,22.48623,15.34356,,-0.0000282907294604229,,,0,,,,,,,,,,,,,,,,,25.32338,0.05630553
5187,2021/11/22 04:05:08,70082.799,32130.0028,1,10,0,0,0,0,-0.1234283,3.887081,-0.4797757997923,5.890182,4.105226,22.48623,15.35557,,-0.0000526701987837441,,0,0,,,,,,,,,,,,,,,,,25.15418,-0.05362391
5188,2021/11/22 04:06:38,70172.7976,32220.0014,1,10,0,0,0,0,-0.1239777,3.886142,-0.4817949470334,5.890182,4.108313,22.48623,15.36757,,0.0000094039805844659,,0,,,,,,,,,,,,,,,,,,25.17617,-0.03421247
5189,2021/11/22 04:08:08,70262.7971,32310.0009,1,10,0,0,0,0,-0.1235504,3.885242,-0.4800232031968,5.890182,4.111401,22.48623,15.37956,,0.0000106689103631652,,0,0,,,,,,,,,,,,,,,,,25.45261,0.02403259
5190,2021/11/22 04:09:38,70352.799,32400.0028,1,10,0,0,0,0,-0.123703,3.8844,-0.4805119332,5.890182,4.114489,22.48623,15.39156,,-0.0000262363191723125,,3.61391806602478,0,,,,,,,,,,,,,,,,,25.43286,0.04405856
5191,2021/11/22 04:11:08,70442.7964,32490.0002,1,10,0,0,0,0,-0.1237183,3.883708,-0.4804857514564,5.890182,4.117579,22.48623,15.40356,,-0.0000223642691707937,,0,0,,,,,,,,,,,,,,,,,25.25645,-0.07194579
5192,2021/11/22 04:12:38,70532.798,32580.0018,1,10,0,0,0,0,-0.1233749,3.882686,-0.4790259969814,5.890182,4.120668,22.48623,15.41556,,0.0000165944402397145,,,,,,,,,,,,,,,,,,,,25.23751,0.01652658
5193,2021/11/22 04:14:08,70622.7983,32670.0021,1,10,0,0,0,0,-0.123848,3.881687,-0.480739171576,5.890182,4.123759,22.48623,15.42756,,0.0000102329795481637,,0,0,,,,,,,,,,,,,,,,,25.30245,0.02457738
5194,2021/11/22 04:15:38,70712.7976,32760.0014,1,10,0,0,0,0,-0.1238632,3.880909,-0.4807018076488,5.890182,4.126849,22.48623,15.43955,,-0.00000999749681795947,,0,0,,,,,,,,,,,,,,,,,25.21122,-0.005401969
5195,2021/11/22 04:17:08,70802.7977,32850.0015,1,10,0,0,0,0,-0.1237564,3.880265,-0.480207627446,5.890182,4.129939,22.48623,15.45154,,-0.000021019439373049,,0,0.273770600557327,,,,,,,,,,,,,,,,,25.32286,0.05334973
5196,2021/11/22 04:18:38,70892.7966,32940.0004,1,10,0,0,0,0,-0.1239395,3.879448,-0.480816845396,5.890182,4.133029,22.48623,15.46353,,-0.00000968056883721147,,3.45144200325012,,,,,,,,,,,,,,,,,,25.08355,-0.0594312
5197,2021/11/22 04:20:08,70982.7973,33030.0011,1,10,0,0,0,0,-0.1236267,3.878378,-0.4794710734926,5.890182,4.13612,22.48623,15.47552,,-0.000000790250510362966,,0,0,,,,,,,,,,,,,,,,,25.4703,0.07224798
5198,2021/11/22 04:21:38,71072.7974,33120.0012,1,10,0,0,0,0,-0.1236801,3.877457,-0.4795642695057,5.890182,4.139211,22.48623,15.48751,,-0.0000438219285570085,,0,0,,,,,,,,,,,,,,,,,25.42925,0.0803107
5199,2021/11/22 04:23:08,71162.7967,33210.0005,1,10,0,0,0,0,-0.123642,3.876525,-0.47930130405,5.890182,4.1423,22.48623,15.49948,,-0.0000328387213812675,,,0,,,,,,,,,,,,,,,,,25.14758,-0.0501591
5200,2021/11/22 04:24:38,71252.7965,33300.0003,1,10,0,0,0,0,-0.1238098,3.875612,-0.4798387465976,5.890182,4.145391,22.48623,15.51146,,-0.000040181570511777,,0,,,,,,,,,,,,,,,,,,25.41435,0.1042563
5201,2021/11/22 04:26:08,71342.7965,33390.0003,1,10,0,0,0,0,-0.1233902,3.87467,-0.478096306234,5.890182,4.14848,22.48623,15.52343,,0.00000636230697637075,,0,0,,,,,,,,,,,,,,,,,25.26233,-0.01031578
5202,2021/11/22 04:27:38,71432.7967,33480.0005,1,10,0,0,0,0,-0.1235046,3.873693,-0.4784189044878,5.890182,4.151568,22.48623,15.5354,,0.00000324000006912684,,3.60835695266724,0,,,,,,,,,,,,,,,,,25.44213,0.09263575
5203,2021/11/22 04:29:08,71522.7975,33570.0013,1,10,0,0,0,0,-0.123024,3.872561,-0.476417944464,5.890182,4.154658,22.48623,15.54737,,-0.000018848719264497,,0,0,,,,,,,,,,,,,,,,,25.33558,0.06823301
5204,2021/11/22 04:30:38,71612.7973,33660.0011,1,10,0,0,0,0,-0.1234283,3.87167,-0.477873646261,5.890182,4.157746,22.48623,15.55932,,-0.0000259983808064135,,0,,,,,,,,,,,,,,,,,,25.48115,0.08355498
5205,2021/11/22 04:32:08,71702.7982,33750.002,1,10,0,0,0,0,-0.1237869,3.870752,-0.4791483907488,5.890182,4.160836,22.48623,15.57128,,0.0000247358693741262,,,0,,,,,,,,,,,,,,,,,25.35196,-0.00239253
5206,2021/11/22 04:33:38,71792.7985,33840.0023,1,10,0,0,0,0,-0.1236267,3.869918,-0.4784251916106,5.890182,4.163923,22.48623,15.58323,,0.00000754789289203472,,0,0.300021409988403,,,,,,,,,,,,,,,,,25.29453,0.02205789
5207,2021/11/22 04:35:08,71882.797,33930.0008,1,10,0,0,0,0,-0.1231308,3.86894,-0.476385677352,5.890182,4.167011,22.48623,15.59518,,-0.0000171899391716579,,3.19774007797241,0,,,,,,,,,,,,,,,,,25.20017,-0.03896713
5208,2021/11/22 04:36:38,71972.7993,34020.0031,1,10,0,0,0,0,-0.1233749,3.867762,-0.4771847499738,5.890182,4.1701,22.48623,15.60713,,0.00000845526028570021,,0,,,,,,,,,,,,,,,,,,25.45461,-0.02969563
5209,2021/11/22 04:38:08,72062.7966,34110.0004,1,10,0,0,0,0,-0.1235199,3.866893,-0.4776382366707,5.890182,4.173189,22.48623,15.61908,,0.00000628207499175915,,0,0,,,,,,,,,,,,,,,,,25.20729,-0.09144008
5210,2021/11/22 04:39:38,72152.7979,34200.0017,1,10,0,0,0,0,-0.1232834,3.865776,-0.4765860089184,5.890182,4.176279,22.48623,15.63102,,-0.00000138293796680955,,,0,,,,,,,,,,,,,,,,,25.08205,0.002222061
5211,2021/11/22 04:41:08,72242.7962,34290,1,10,0,0,0,0,-0.1240234,3.864897,-0.4793376665898,5.890182,4.179368,22.48623,15.64296,,0.000023194239474833,,0,0,,,,,,,,,,,,,,,,,25.41689,0.02043128
5212,2021/11/22 04:42:38,72332.7995,34380.0033,1,10,0,0,0,0,-0.1237946,3.863894,-0.4783292121724,5.890182,4.182456,22.48623,15.6549,,-0.0000196795208466938,,3.00037598609924,,,,,,,,,,,,,,,,,,25.32782,0.07061422
5213,2021/11/22 04:44:08,72422.7985,34470.0023,1,10,0,0,0,0,-0.1234818,3.862871,-0.4769942642478,5.890182,4.185544,22.48623,15.66683,,-0.0000277373292192351,,0,0,,,,,,,,,,,,,,,,,25.35691,0.03538549
5214,2021/11/22 04:45:38,72512.7964,34560.0002,1,10,0,0,0,0,-0.1238785,3.861489,-0.4783554650865,5.890182,4.188634,22.48623,15.67876,,-0.00000727066617400851,,0,0,,,,,,,,,,,,,,,,,25.06959,-0.06531119
5215,2021/11/22 04:47:08,72602.7966,34650.0004,1,10,0,0,0,0,-0.123848,3.860473,-0.478111860104,5.890182,4.191725,22.48623,15.69069,,0.0000172284599102568,,,0,,,,,,,,,,,,,,,,,25.26356,-0.02491653
5216,2021/11/22 04:48:38,72692.7985,34740.0023,1,10,0,0,0,0,-0.1233902,3.859431,-0.4762159629762,5.890182,4.194815,22.48623,15.70262,,-0.0000312570009555202,,2.982754945755,0.332046002149582,,,,,,,,,,,,,,,,,25.30809,0.02452672
5217,2021/11/22 04:50:08,72782.7989,34830.0027,1,10,0,0,0,0,-0.1237564,3.858416,-0.4775036738624,5.890182,4.197902,22.48623,15.71454,,-0.00003963072958868,,,0,,,,,,,,,,,,,,,,,25.31896,-0.0269568
5218,2021/11/22 04:51:38,72872.7983,34920.0021,1,10,0,0,0,0,-0.1234589,3.857351,-0.4762243113739,5.890182,4.20099,22.48623,15.72645,,-0.0000000395148198606421,,0,0,,,,,,,,,,,,,,,,,25.11789,-0.03682733
5219,2021/11/22 04:53:08,72962.7976,35010.0014,1,10,0,0,0,0,-0.1234436,3.856132,-0.4760148161552,5.890182,4.204081,22.48623,15.73837,,0.0000206263903237414,,0,,,,,,,,,,,,,,,,,,25.17199,-0.07837951
5220,2021/11/22 04:54:38,73052.7977,35100.0015,1,10,0,0,0,0,-0.123703,3.854846,-0.476856014738,5.890182,4.20717,22.48623,15.75028,,-0.0000246527506533312,,,0,,,,,,,,,,,,,,,,,25.40978,0.04297554
5221,2021/11/22 04:56:08,73142.7968,35190.0006,1,10,0,0,0,0,-0.1234055,3.853649,-0.4755614816695,5.890182,4.210259,22.48623,15.76219,,-0.0000186489905900089,,2.72031497955322,0,,,,,,,,,,,,,,,,,25.2701,0.05238771
5222,2021/11/22 04:57:38,73232.7993,35280.0031,1,10,0,0,0,0,-0.1239548,3.852509,-0.4775369825932,5.890182,4.213349,22.48623,15.77409,,-0.0000202305800485192,,0,,,,,,,,,,,,,,,,,,25.15725,-0.00259757
5223,2021/11/22 04:59:08,73322.7979,35370.0017,1,10,0,0,0,0,-0.1233215,3.851315,-0.4749499427725,5.890182,4.216439,22.48623,15.786,,0.00002437922921672,,,0,,,,,,,,,,,,,,,,,25.18501,-0.05317628
5224,2021/11/22 05:00:38,73412.7963,35460.0001,1,10,0,0,0,0,-0.1237183,3.850281,-0.4763502198423,5.890182,4.219529,22.48623,15.79789,,-0.00000442558621216449,,0,0.373670488595963,,,,,,,,,,,,,,,,,25.44173,0.05837142
5225,2021/11/22 05:02:08,73502.7966,35550.0004,1,10,0,0,0,0,-0.1235352,3.84903,-0.475490690856,5.890182,4.222618,22.48623,15.80979,,-0.0000254052902164403,,2.56165909767151,,,,,,,,,,,,,,,,,,25.12501,-0.03297269
5226,2021/11/22 05:03:38,73592.7973,35640.0011,1,10,0,0,0,0,-0.1233673,3.847597,-0.4746676533781,5.890182,4.225706,22.48623,15.82167,,-0.0000359168916475028,,0,0,,,,,,,,,,,,,,,,,25.25066,-0.01274526
5227,2021/11/22 05:05:08,73682.7976,35730.0014,1,10,0,0,0,0,-0.1234818,3.846587,-0.4749834866166,5.890182,4.228793,22.48623,15.83354,,-0.00000663782884657849,,,0,,,,,,,,,,,,,,,,,25.22584,-0.01761317
5228,2021/11/22 05:06:38,73772.7969,35820.0007,1,10,0,0,0,0,-0.1233521,3.845302,-0.4743260768342,5.890182,4.231883,22.48623,15.84543,,0.00000624313406660804,,0,,,,,,,,,,,,,,,,,,25.1281,-0.06295383
5229,2021/11/22 05:08:08,73862.7979,35910.0017,1,10,0,0,0,0,-0.1233749,3.843893,-0.4742399144857,5.890182,4.234971,22.48623,15.8573,,-0.0000248533797275741,,2.54578304290771,0,,,,,,,,,,,,,,,,,25.43768,0.1023251
5230,2021/11/22 05:09:38,73952.798,36000.0018,1,10,0,0,0,0,-0.123703,3.842816,-0.475367867648,5.890182,4.238061,22.48623,15.86918,,0.000013276099707582,,,0,,,,,,,,,,,,,,,,,25.26755,-0.009021163
5231,2021/11/22 05:11:08,74042.7991,36090.0029,1,10,0,0,0,0,-0.1232224,3.841481,-0.4733565083744,5.890182,4.241153,22.48623,15.88106,,-0.00000667722997604869,,0,0,,,,,,,,,,,,,,,,,25.09106,-0.09196877
5232,2021/11/22 05:12:38,74132.7967,36180.0005,1,10,0,0,0,0,-0.1238861,3.840204,-0.4757478967644,5.890182,4.244244,22.48623,15.89293,,-0.0000613234369666316,,0,,,,,,,,,,,,,,,,,,25.08421,-0.1179689
5233,2021/11/22 05:14:08,74222.7988,36270.0026,1,10,0,0,0,0,-0.12323,3.839019,-0.47308231137,5.890182,4.247333,22.48623,15.90479,,-0.000035284690966364,,2.33669996261597,0.403625905513763,,,,,,,,,,,,,,,,,25.0752,-0.0480777
5234,2021/11/22 05:15:38,74312.799,36360.0028,1,10,0,0,0,0,-0.1232986,3.837468,-0.4731544319448,5.890182,4.250421,22.48623,15.91664,,0.00000754645498091122,,0,0,,,,,,,,,,,,,,,,,25.08301,-0.07587194
5235,2021/11/22 05:17:08,74402.7974,36450.0012,1,10,0,0,0,0,-0.1238098,3.83619,-0.474957916662,5.890182,4.25351,22.48623,15.92849,,-0.0000188871399586787,,,0,,,,,,,,,,,,,,,,,25.26675,0.05364597
5236,2021/11/22 05:18:38,74492.7993,36540.0031,1,10,0,0,0,0,-0.1232605,3.834947,-0.4726974846935,5.890182,4.256597,22.48623,15.94034,,-0.0000382924008590635,,0,,,,,,,,,,,,,,,,,,25.0771,-0.06357431
5237,2021/11/22 05:20:08,74582.7962,36630,1,10,0,0,0,0,-0.1237946,3.833903,-0.4746164883238,5.890182,4.259686,22.48623,15.95218,,-0.0000107078903965885,,2.4211630821228,0,,,,,,,,,,,,,,,,,25.2355,0.05090415
5238,2021/11/22 05:21:38,74672.799,36720.0028,1,10,0,0,0,0,-0.1239166,3.832585,-0.474920902411,5.890182,4.262775,22.48623,15.96402,,-0.0000151329204527428,,0,0,,,,,,,,,,,,,,,,,25.18532,0.01806855
5239,2021/11/22 05:23:08,74762.7968,36810.0006,1,10,0,0,0,0,-0.1232986,3.83103,-0.472360635558,5.890182,4.265863,22.48623,15.97585,,0.0000382512916985434,,,0,,,,,,,,,,,,,,,,,25.28004,0.07129133
5240,2021/11/22 05:24:38,74852.7976,36900.0014,1,10,0,0,0,0,-0.1233673,3.829687,-0.4724581450351,5.890182,4.268953,22.48623,15.98769,,0.00000264753703049792,,0,0.423497289419174,,,,,,,,,,,,,,,,,25.12717,0.02860188
5241,2021/11/22 05:26:08,74942.7974,36990.0012,1,10,0,0,0,0,-0.1236801,3.828483,-0.4735071602883,5.890182,4.272043,22.48623,15.99952,,-0.0000263939291471615,,2.40454506874084,,,,,,,,,,,,,,,,,,25.14233,-0.08878291
5242,2021/11/22 05:27:38,75032.7974,37080.0012,1,10,0,0,0,0,-0.1235352,3.827247,-0.4727997235944,5.890182,4.275135,22.48623,16.01135,,0.0000144212399391108,,0,0,,,,,,,,,,,,,,,,,25.14368,-0.08031547
5243,2021/11/22 05:29:08,75122.7962,37170,1,10,0,0,0,0,-0.123703,3.826052,-0.473294110556,5.890182,4.278224,22.48623,16.02318,,0.00000636193908576388,,,0,,,,,,,,,,,,,,,,,25.13494,-0.04607618
5244,2021/11/22 05:30:38,75212.7969,37260.0007,1,10,0,0,0,0,-0.1239929,3.824646,-0.4742289490134,5.890182,4.281315,22.48623,16.035,,-0.0000213775201700628,,0,0,,,,,,,,,,,,,,,,,25.42134,0.04254341
5245,2021/11/22 05:32:08,75302.7965,37350.0003,1,10,0,0,0,0,-0.123703,3.823532,-0.472982378996,5.890182,4.284406,22.48623,16.04682,,-0.0000333090611093212,,2.41264009475708,,,,,,,,,,,,,,,,,,25.27509,-0.008889437
5246,2021/11/22 05:33:38,75392.7965,37440.0003,1,10,0,0,0,0,-0.1234131,3.822236,-0.4717139936916,5.890182,4.287495,22.48623,16.05863,,-0.00000422818993683904,,0,0,,,,,,,,,,,,,,,,,25.1508,0.01325607
5247,2021/11/22 05:35:08,75482.7969,37530.0007,1,10,0,0,0,0,-0.1234665,3.821164,-0.471785745006,5.890182,4.290584,22.48623,16.07043,,0.0000305799112538807,,0,0,,,,,,,,,,,,,,,,,25.35602,0.08069813
5248,2021/11/22 05:36:38,75572.7989,37620.0027,1,10,0,0,0,0,-0.1233749,3.81984,-0.471272378016,5.890182,4.293674,22.48623,16.08224,,-0.00000659913803247036,,,0.407111912965775,,,,,,,,,,,,,,,,,25.20515,-0.03325641
5249,2021/11/22 05:38:08,75662.797,37710.0008,1,10,0,0,0,0,-0.1232834,3.818577,-0.4707671557218,5.890182,4.296763,22.48623,16.09404,,-0.0000104306200228166,,2.49553799629211,,,,,,,,,,,,,,,,,,25.29642,-0.003104806
5250,2021/11/22 05:39:38,75752.7987,37800.0025,1,10,0,0,0,0,-0.1238861,3.817366,-0.4729185860126,5.890182,4.299854,22.48623,16.10584,,-0.00002441853939672,,0,0,,,,,,,,,,,,,,,,,25.06689,-0.069291
5251,2021/11/22 05:41:08,75842.798,37890.0018,1,10,0,0,0,0,-0.1236267,3.816353,-0.4718031274251,5.890182,4.302943,22.48623,16.11763,,-0.000013868089808966,,,0,,,,,,,,,,,,,,,,,25.10273,0.01342475
5252,2021/11/22 05:42:38,75932.7963,37980.0001,1,10,0,0,0,0,-0.123497,3.815069,-0.471149576293,5.890182,4.306031,22.48623,16.12941,,-0.00000655907888358342,,0,0,,,,,,,,,,,,,,,,,25.00257,-0.0600338
5253,2021/11/22 05:44:08,76022.7996,38070.0034,1,10,0,0,0,0,-0.1232605,3.813724,-0.470081527102,5.890182,4.30912,22.48623,16.1412,,-0.0000256835701293312,,2.67098498344421,,,,,,,,,,,,,,,,,,25.13185,0.04669607
5254,2021/11/22 05:45:38,76112.7986,38160.0024,1,10,0,0,0,0,-0.1234436,3.812774,-0.4706625485464,5.890182,4.312211,22.48623,16.15298,,0.0000192029292520601,,,0,,,,,,,,,,,,,,,,,25.34954,0.05523801
5255,2021/11/22 05:47:08,76202.7979,38250.0017,1,10,0,0,0,0,-0.1237183,3.811634,-0.4715688787022,5.890182,4.3153,22.48623,16.16476,,-0.00000296351299766684,,0,0,,,,,,,,,,,,,,,,,25.37276,0.07586479
5256,2021/11/22 05:48:38,76292.7969,38340.0007,1,10,0,0,0,0,-0.1235199,3.81073,-0.470700988527,5.890182,4.31839,22.48623,16.17654,,-0.000030860050173942,,0,0,,,,,,,,,,,,,,,,,25.24903,0.06077707
5257,2021/11/22 05:50:08,76382.7974,38430.0012,1,10,0,0,0,0,-0.123848,3.809494,-0.471798212912,5.890182,4.321481,22.48623,16.18831,,-0.0000163968798005953,,0,0.374024897813797,,,,,,,,,,,,,,,,,25.05265,-0.05721509
5258,2021/11/22 05:51:38,76472.7964,38520.0002,1,10,0,0,0,0,-0.1238861,3.808167,-0.4717789577787,5.890182,4.324573,22.48623,16.20009,,0.00000561031401957734,,2.71691489219666,0,,,,,,,,,,,,,,,,,25.14515,-0.06408572
5259,2021/11/22 05:53:08,76562.7972,38610.001,1,10,0,0,0,0,-0.1245728,3.807206,-0.4742743115968,5.890182,4.327664,22.48623,16.21186,,-0.00001418499959982,,0,,,,,,,,,,,,,,,,,,25.00231,-0.1130378
5260,2021/11/22 05:54:38,76652.7981,38700.0019,1,10,0,0,0,0,-0.1231689,3.806128,-0.4687965990192,5.890182,4.330755,22.48623,16.22363,,-0.0000201907296286663,,0,0,,,,,,,,,,,,,,,,,25.23763,-0.002512932
5261,2021/11/22 05:56:08,76742.7969,38790.0007,1,10,0,0,0,0,-0.1233749,3.805158,-0.4694609877342,5.890182,4.333845,22.48623,16.23538,,-0.0000205083597393241,,,0,,,,,,,,,,,,,,,,,25.28475,0.05696595
5262,2021/11/22 05:57:38,76832.7982,38880.002,1,10,0,0,0,0,-0.1238861,3.80405,-0.471268918705,5.890182,4.336936,22.48623,16.24714,,0.00000335853701471933,,2.83342790603638,0,,,,,,,,,,,,,,,,,25.2599,0.0455004
5263,2021/11/22 05:59:08,76922.7977,38970.0015,1,10,0,0,0,0,-0.1234665,3.802742,-0.469511245143,5.890182,4.340028,22.48623,16.2589,,0.00000770494261814747,,,,,,,,,,,,,,,,,,,,25.34096,0.09365857
5264,2021/11/22 06:00:38,77012.7965,39060.0003,1,10,0,0,0,0,-0.123497,3.801868,-0.469519292396,5.890182,4.343119,22.48623,16.27066,,-0.0000228781300393166,,0,0,,,,,,,,,,,,,,,,,25.11789,-0.05623758
5265,2021/11/22 06:02:08,77102.7977,39150.0015,1,10,0,0,0,0,-0.1236038,3.8008,-0.46979332304,5.890182,4.34621,22.48623,16.28241,,-0.000019281949789729,,0,0,,,,,,,,,,,,,,,,,25.15672,-0.05788386
5266,2021/11/22 06:03:38,77192.7977,39240.0015,1,10,0,0,0,0,-0.1240845,3.800323,-0.4715611792935,5.890182,4.3493,22.48623,16.29415,,-0.0000310568502754904,,0,0.346878707408905,,,,,,,,,,,,,,,,,25.30918,0.07172763
5267,2021/11/22 06:05:08,77282.7985,39330.0023,1,10,0,0,0,0,-0.123848,3.798873,-0.470482823304,5.890182,4.352389,22.48623,16.30589,,-0.00000268705207417952,,3.08993601799011,0,,,,,,,,,,,,,,,,,25.35587,0.04135966
5268,2021/11/22 06:06:38,77372.7969,39420.0007,1,10,0,0,0,0,-0.1237183,3.798027,-0.4698854437941,5.890182,4.355481,22.48623,16.31763,,-0.00000126448503579013,,,,,,,,,,,,,,,,,,,,25.2693,0.00541389
5269,2021/11/22 06:08:08,77462.7968,39510.0006,1,10,0,0,0,0,-0.1235199,3.796913,-0.4689943140687,5.890182,4.358571,22.48623,16.32936,,-0.0000266314400505507,,0,0,,,,,,,,,,,,,,,,,25.09724,-0.01497447
5270,2021/11/22 06:09:38,77552.7976,39600.0014,1,10,0,0,0,0,-0.1234131,3.795854,-0.4684581092874,5.890182,4.361661,22.48623,16.3411,,-0.0000289629206235986,,0,0,,,,,,,,,,,,,,,,,25.46466,-0.05061984
5271,2021/11/22 06:11:08,77642.7968,39690.0006,1,10,0,0,0,0,-0.1236801,3.795076,-0.4693753791876,5.890182,4.36475,22.48623,16.35282,,0.0000073882911237888,,0,,,,,,,,,,,,,,,,,,25.60991,0.0562185
5272,2021/11/22 06:12:38,77732.7973,39780.0011,1,10,0,0,0,0,-0.1235352,3.79418,-0.468714785136,5.890182,4.367841,22.48623,16.36455,,-0.0000164767207024852,,3.15803503990173,0,,,,,,,,,,,,,,,,,25.66342,0.05948782
5273,2021/11/22 06:14:08,77822.7984,39870.0022,1,10,0,0,0,0,-0.1240616,3.793283,-0.4706007582328,5.890182,4.370929,22.48623,16.37627,,-0.0000325978289765771,,,0,,,,,,,,,,,,,,,,,25.54515,-0.005864501
5274,2021/11/22 06:15:38,77912.7984,39960.0022,1,10,0,0,0,0,-0.1233749,3.792004,-0.4678381142996,5.890182,4.374019,22.48623,16.38799,,-0.000022402300601243,,0,0,,,,,,,,,,,,,,,,,25.1789,-0.07304311
5275,2021/11/22 06:17:08,78002.7992,40050.003,1,10,0,0,0,0,-0.1236954,3.790897,-0.4689165207738,5.890182,4.37711,22.48623,16.3997,,-0.0000186894194484921,,0,,,,,,,,,,,,,,,,,,25.03686,-0.0519383
5276,2021/11/22 06:18:38,78092.7972,40140.001,1,10,0,0,0,0,-0.1234818,3.790275,-0.468029979495,5.890182,4.380201,22.48623,16.41142,,0.0000141456002893392,,0,0,,,,,,,,,,,,,,,,,24.97871,-0.03868639
5277,2021/11/22 06:20:08,78182.7964,40230.0002,1,10,0,0,0,0,-0.1235886,3.789399,-0.4683265172514,5.890182,4.38329,22.48623,16.42313,,-0.0000544073991477489,,,0.313004106283188,,,,,,,,,,,,,,,,,25.28154,0.0793612
5278,2021/11/22 06:21:38,78272.7988,40320.0026,1,10,0,0,0,0,-0.1232758,3.788457,-0.4670250674406,5.890182,4.386379,22.48623,16.43483,,-0.0000223229108087253,,3.2132511138916,0,,,,,,,,,,,,,,,,,24.8416,-0.07138073
5279,2021/11/22 06:23:08,78362.7975,40410.0013,1,10,0,0,0,0,-0.123703,3.787353,-0.468506928159,5.890182,4.389467,22.48623,16.44653,,0.00000379295101993193,,0,0,,,,,,,,,,,,,,,,,25.05296,0.01519203
5280,2021/11/22 06:24:38,78452.7963,40500.0001,1,10,0,0,0,0,-0.1235199,3.78634,-0.467688338166,5.890182,4.392557,22.48623,16.45823,,0.0000129609697978594,,0,,,,,,,,,,,,,,,,,,24.78677,-0.07777035
5281,2021/11/22 06:26:08,78542.7995,40590.0033,1,10,0,0,0,0,-0.1238251,3.785501,-0.4687400398751,5.890182,4.395647,22.48623,16.46993,,-0.0000325580513163004,,,0,,,,,,,,,,,,,,,,,24.94364,-0.003482699
5282,2021/11/22 06:27:38,78632.7984,40680.0022,1,10,0,0,0,0,-0.1236267,3.78476,-0.467897389092,5.890182,4.398736,22.48623,16.48162,,-0.0000484383417642675,,0,0,,,,,,,,,,,,,,,,,24.6774,0.1281691
5283,2021/11/22 06:29:08,78722.799,40770.0028,1,10,0,0,0,0,-0.1236038,3.783837,-0.4676966317806,5.890182,4.401824,22.48623,16.49331,,0.0000172273194039008,,3.33403205871582,0,,,,,,,,,,,,,,,,,24.79522,0.03160834
5284,2021/11/22 06:30:38,78812.7992,40860.003,1,10,0,0,0,0,-0.1233215,3.782699,-0.4664881147285,5.890182,4.404913,22.48623,16.505,,-0.00000142232102007256,,0,,,,,,,,,,,,,,,,,,24.94711,0.07622302
5285,2021/11/22 06:32:08,78902.7977,40950.0015,1,10,0,0,0,0,-0.123703,3.781626,-0.467798481078,5.890182,4.408003,22.48623,16.51668,,-0.0000113400001282571,,,0,,,,,,,,,,,,,,,,,24.61116,-0.0668776
5286,2021/11/22 06:33:38,78992.7967,41040.0005,1,10,0,0,0,0,-0.1239777,3.780997,-0.4687593117669,5.890182,4.411092,22.48623,16.52836,,-0.00000576839784116601,,0,0,,,,,,,,,,,,,,,,,24.88658,0.08349776
5287,2021/11/22 06:35:08,79082.7967,41130.0005,1,10,0,0,0,0,-0.1237564,3.780027,-0.4678025334228,5.890182,4.414182,22.48623,16.54005,,0.000000197560993342449,,0,0.299613296985626,,,,,,,,,,,,,,,,,24.92241,0.08096755
5288,2021/11/22 06:36:38,79172.7985,41220.0023,1,10,0,0,0,0,-0.1234055,3.77894,-0.46634198017,5.890182,4.417271,22.48623,16.55172,,0.0000136712196763256,,3.36258101463318,,,,,,,,,,,,,,,,,,24.84833,0.09354174
5289,2021/11/22 06:38:08,79262.7971,41310.0009,1,10,0,0,0,0,-0.1235046,3.778116,-0.4666147053336,5.890182,4.420359,22.48623,16.56339,,-0.0000309403585561085,,,0,,,,,,,,,,,,,,,,,24.56848,-0.09103239
5290,2021/11/22 06:39:38,79352.7984,41400.0022,1,10,0,0,0,0,-0.1231003,3.77732,-0.464989225196,5.890182,4.423445,22.48623,16.57505,,-0.0000250509401666932,,0,0,,,,,,,,,,,,,,,,,24.59593,-0.08997262
5291,2021/11/22 06:41:08,79442.7969,41490.0007,1,10,0,0,0,0,-0.123497,3.776505,-0.466387037985,5.890182,4.426533,22.48623,16.58671,,0.00000106675895494845,,0,0,,,,,,,,,,,,,,,,,24.84385,0.09112
5292,2021/11/22 06:42:38,79532.7968,41580.0006,1,10,0,0,0,0,-0.1235504,3.775737,-0.4664938166448,5.890182,4.429621,22.48623,16.59837,,-0.00000434673802374164,,0,,,,,,,,,,,,,,,,,,24.67076,0.1037264
5293,2021/11/22 06:44:08,79622.7979,41670.0017,1,10,0,0,0,0,-0.1231918,3.77484,-0.465029334312,5.890182,4.43271,22.48623,16.61003,,-0.0000271839398919838,,,0,,,,,,,,,,,,,,,,,24.89667,-0.009894371
5294,2021/11/22 06:45:38,79712.7991,41760.0029,1,10,0,0,0,0,-0.1235046,3.773724,-0.4660722731304,5.890182,4.435798,22.48623,16.62169,,-0.0000144625400935183,,3.45062899589539,0,,,,,,,,,,,,,,,,,24.74902,0.09027123
5295,2021/11/22 06:47:08,79802.7978,41850.0016,1,10,0,0,0,0,-0.1234055,3.772879,-0.4655940194345,5.890182,4.438883,22.48623,16.63333,,0.00000790224294178188,,0,0,,,,,,,,,,,,,,,,,24.5722,0.05659044
5296,2021/11/22 06:48:38,79892.7965,41940.0003,1,10,0,0,0,0,-0.1239548,3.77206,-0.467564942888,5.890182,4.441973,22.48623,16.64499,,-0.000000355618595904161,,,,,,,,,,,,,,,,,,,,24.87122,-0.08049846
5297,2021/11/22 06:50:08,79982.7966,42030.0004,1,10,0,0,0,0,-0.1236115,3.771198,-0.466163441577,5.890182,4.445063,22.48623,16.65664,,-0.0000395536808355246,,0,0,,,,,,,,,,,,,,,,,24.86594,-0.007158518
5298,2021/11/22 06:51:38,80072.7966,42120.0004,1,10,0,0,0,0,-0.1232452,3.770419,-0.4646860437388,5.890182,4.448152,22.48623,16.66829,,-0.0000306194197037257,,0,0.291259199380875,,,,,,,,,,,,,,,,,24.57893,-0.05563378
5299,2021/11/22 06:53:08,80162.7987,42210.0025,1,10,0,0,0,0,-0.1239777,3.769335,-0.4673134838295,5.890182,4.451241,22.48623,16.67993,,0.0000144230298246839,,0,,,,,,,,,,,,,,,,,,24.92718,0.06328583
5300,2021/11/22 06:54:38,80252.7985,42300.0023,1,10,0,0,0,0,-0.1235199,3.768366,-0.4654681914834,5.890182,4.45433,22.48623,16.69158,,-0.00000485955797557835,,3.39397406578064,0,,,,,,,,,,,,,,,,,24.57028,0.005024672
5301,2021/11/22 06:56:08,80342.7986,42390.0024,1,10,0,0,0,0,-0.123703,3.767452,-0.466045114756,5.890182,4.457421,22.48623,16.70322,,-0.0000171481497091008,,0,0,,,,,,,,,,,,,,,,,24.67552,0.03076494
5302,2021/11/22 06:57:38,80432.799,42480.0028,1,10,0,0,0,0,-0.1234436,3.766682,-0.4649727861352,5.890182,4.460511,22.48623,16.71486,,-0.0000183730207936605,,0,0,,,,,,,,,,,,,,,,,24.9328,0.01102388
5303,2021/11/22 06:59:08,80522.7994,42570.0032,1,10,0,0,0,0,-0.1232452,3.765786,-0.4641150487272,5.890182,4.463602,22.48623,16.7265,,-0.000027577230866882,,,,,,,,,,,,,,,,,,,,24.83131,0.0584352
5304,2021/11/22 07:00:38,80612.7972,42660.001,1,10,0,0,0,0,-0.1239929,3.764775,-0.4668053700975,5.890182,4.466694,22.48623,16.73815,,-0.0000119333799375454,,0,0,,,,,,,,,,,,,,,,,24.75242,0.03756106
5305,2021/11/22 07:02:08,80702.7976,42750.0014,1,10,0,0,0,0,-0.1236954,3.763848,-0.4655706838992,5.890182,4.469786,22.48623,16.74978,,0.0000052151349336782,,3.52863907814026,0,,,,,,,,,,,,,,,,,24.82395,0.03898799
5306,2021/11/22 07:03:38,80792.7976,42840.0014,1,10,0,0,0,0,-0.1235733,3.763093,-0.4650178202169,5.890182,4.472878,22.48623,16.76142,,-0.0000364700608770363,,,,,,,,,,,,,,,,,,,,24.85677,0.05649149
5307,2021/11/22 07:05:08,80882.7986,42930.0024,1,10,0,0,0,0,-0.1236267,3.762358,-0.4651279037586,5.890182,4.475971,22.48623,16.77306,,-0.0000243786198552698,,0,0,,,,,,,,,,,,,,,,,24.89518,0.06016433
5308,2021/11/22 07:06:38,80972.7973,43020.0011,1,10,0,0,0,0,-0.1238785,3.761387,-0.4659549794795,5.890182,4.479063,22.48623,16.78469,,-0.00000260780507232994,,0,0,,,,,,,,,,,,,,,,,24.6495,-0.07601082
5309,2021/11/22 07:08:08,81062.7965,43110.0003,1,10,0,0,0,0,-0.1236038,3.760338,-0.4647920660844,5.890182,4.482156,22.48623,16.79632,,-0.0000197557692445116,,0,0,,,,,,,,,,,,,,,,,25.06305,0.08455098
5310,2021/11/22 07:09:38,81152.7981,43200.0019,1,10,0,0,0,0,-0.1238098,3.759423,-0.4654534097454,5.890182,4.485248,22.48623,16.80795,,-0.0000192803508980433,,,0.287745505571365,,,,,,,,,,,,,,,,,25.03308,-0.02288759
5311,2021/11/22 07:11:08,81242.7979,43290.0017,1,10,0,0,0,0,-0.1236954,3.758543,-0.4649144798022,5.890182,4.488341,22.48623,16.81957,,-0.0000318447200697847,,3.44037008285522,0,,,,,,,,,,,,,,,,,25.05886,0.1076609
5312,2021/11/22 07:12:38,81332.7985,43380.0023,1,10,0,0,0,0,-0.1239548,3.757848,-0.4658032972704,5.890182,4.491433,22.48623,16.83119,,0.000031214120099321,,0,0,,,,,,,,,,,,,,,,,24.66141,-0.08184969
5313,2021/11/22 07:14:08,81422.7964,43470.0002,1,10,0,0,0,0,-0.123848,3.756921,-0.465287152008,5.890182,4.494524,22.48623,16.84281,,-0.000040105551306624,,,,,,,,,,,,,,,,,,,,24.993,0.1056397
5314,2021/11/22 07:15:38,81512.7982,43560.002,1,10,0,0,0,0,-0.1239395,3.755813,-0.4654935853135,5.890182,4.497615,22.48623,16.85442,,-0.000032679301511962,,0,0,,,,,,,,,,,,,,,,,24.85259,-0.04825592
5315,2021/11/22 07:17:08,81602.7978,43650.0016,1,10,0,0,0,0,-0.1236649,3.755003,-0.4643620704947,5.890182,4.500707,22.48623,16.86603,,0.0000231535705097485,,0,0,,,,,,,,,,,,,,,,,24.97775,0.007358193
5316,2021/11/22 07:18:38,81692.7977,43740.0015,1,10,0,0,0,0,-0.1235199,3.754317,-0.4637328604083,5.890182,4.503801,22.48623,16.87765,,0.00000944404109759489,,3.41240000724792,0,,,,,,,,,,,,,,,,,24.87298,0.0635004
5317,2021/11/22 07:20:08,81782.7981,43830.0019,1,10,0,0,0,0,-0.1231384,3.753098,-0.4621504827632,5.890182,4.506893,22.48623,16.88925,,-0.0000160428808158031,,,,,,,,,,,,,,,,,,,,24.80538,-0.06553769
5318,2021/11/22 07:21:38,81872.7993,43920.0031,1,10,0,0,0,0,-0.1237183,3.752319,-0.4642305277377,5.890182,4.509984,22.48623,16.90085,,-0.0000226781194214709,,0,0,,,,,,,,,,,,,,,,,24.80065,-0.04814088
5319,2021/11/22 07:23:08,81962.799,44010.0028,1,10,0,0,0,0,-0.1237946,3.751223,-0.4643811507958,5.890182,4.513075,22.48623,16.91245,,0.00000742872407499817,,0,0,,,,,,,,,,,,,,,,,24.75519,-0.0783205
5320,2021/11/22 07:24:38,82052.7988,44100.0026,1,10,0,0,0,0,-0.1238327,3.750504,-0.4644350366808,5.890182,4.516167,22.48623,16.92405,,0.0000121695502457442,,0,0,,,,,,,,,,,,,,,,,24.95393,0.02520621
5321,2021/11/22 07:26:08,82142.798,44190.0018,1,10,0,0,0,0,-0.1236267,3.749804,-0.4635758941668,5.890182,4.519257,22.48623,16.93564,,-0.0000259590797213605,,,0.290935188531876,,,,,,,,,,,,,,,,,25.13765,0.06501973
5322,2021/11/22 07:27:38,82232.7975,44280.0013,1,10,0,0,0,0,-0.1234589,3.748919,-0.4628374159291,5.890182,4.522347,22.48623,16.94722,,-0.0000299867806461407,,3.51068091392517,0,,,,,,,,,,,,,,,,,24.79386,-0.0436914
5323,2021/11/22 07:29:08,82322.7987,44370.0025,1,10,0,0,0,0,-0.1237717,3.747876,-0.4638809839092,5.890182,4.525437,22.48623,16.95881,,0.0000276585396932205,,0,,,,,,,,,,,,,,,,,,24.83985,-0.02735972
5324,2021/11/22 07:30:38,82412.7976,44460.0014,1,10,0,0,0,0,-0.1234665,3.746934,-0.462620826711,5.890182,4.528527,22.48623,16.97038,,0.0000169101003848482,,,0,,,,,,,,,,,,,,,,,25.11908,0.00993073
5325,2021/11/22 07:32:08,82502.7962,44550,1,10,0,0,0,0,-0.1236267,3.74622,-0.463132816074,5.890182,4.531617,22.48623,16.98196,,0.0000305826906696893,,0,0,,,,,,,,,,,,,,,,,24.80262,-0.05661905
5326,2021/11/22 07:33:38,82592.7976,44640.0014,1,10,0,0,0,0,-0.1237183,3.74529,-0.463360911807,5.890182,4.534707,22.48623,16.99354,,-0.0000400653698306996,,0,0,,,,,,,,,,,,,,,,,24.79476,-0.01949847
5327,2021/11/22 07:35:08,82682.7968,44730.0006,1,10,0,0,0,0,-0.123497,3.744489,-0.462433158033,5.890182,4.537797,22.48623,17.00511,,-0.0000428682506026234,,0,,,,,,,,,,,,,,,,,,25.15778,0.08241117
5328,2021/11/22 07:36:38,82772.7965,44820.0003,1,10,0,0,0,0,-0.1238098,3.743502,-0.4634822339196,5.890182,4.540886,22.48623,17.01667,,-0.0000365505984518677,,3.56911301612854,0,,,,,,,,,,,,,,,,,25.07877,-0.03171384
5329,2021/11/22 07:38:08,82862.7982,44910.002,1,10,0,0,0,0,-0.123558,3.742563,-0.462423599154,5.890182,4.543978,22.48623,17.02824,,-0.0000108270596683724,,0,0,,,,,,,,,,,,,,,,,25.22717,0.09859741
5330,2021/11/22 07:39:38,82952.7993,45000.0031,1,10,0,0,0,0,-0.1233902,3.741826,-0.4617046585052,5.890182,4.547066,22.48623,17.0398,,-0.0000180965907929931,,,0,,,,,,,,,,,,,,,,,25.15271,0.06327748
5331,2021/11/22 07:41:08,83042.7975,45090.0013,1,10,0,0,0,0,-0.1231918,3.740935,-0.460852516333,5.890182,4.550153,22.48623,17.05135,,-0.0000164367993420456,,0,,,,,,,,,,,,,,,,,,24.93198,-0.0819844
5332,2021/11/22 07:42:38,83132.7962,45180,1,10,0,0,0,0,-0.1234131,3.740043,-0.4615703007633,5.890182,4.553241,22.48623,17.0629,,0.0000264329992205603,,0,0.282757014036179,,,,,,,,,,,,,,,,,25.17298,0.08102536
5333,2021/11/22 07:44:08,83222.7986,45270.0024,1,10,0,0,0,0,-0.1235046,3.739042,-0.4617888865932,5.890182,4.556328,22.48623,17.07444,,0.00000545259308637469,,3.41414308547974,,,,,,,,,,,,,,,,,,25.07946,-0.03443182
