Repository: HVES-Battery-Testing-Consortium/LG-HG2

# Battery Testing Consortium (BTC)
The Battery Testing Consortium (BTC) has been developed within the High Voltage and Energy Storage Lab at Oxford Brookes University to provide accurate and comprehensive cell data to Formula Student Electric teams. Through the BTC, we aim to provide FS teams with information for improved and informed decisions for cell selection, pack architecture design, thermal cooling requirements, and end of life predictions. A range of tests are completed to provide a comprehensive electrochemical lithium-ion characterisation for modelling, validation, and battery management parameterisation.

File: Data/Round1/LG_HG2/Package 5/211121_BTC_POCV_LG_HG2_9_25C/211121_BTC_POCV_LG_HG2_9_25C_Channel_7_Wb_1.CSV (part 28 of 33)
Data_Point,Date_Time,Test_Time(s),Step_Time(s),Cycle_Index,Step_Index,TC_Counter1,TC_Counter2,TC_Counter3,TC_Counter4,Current(A),Voltage(V),Power(W),Charge_Capacity(Ah),Discharge_Capacity(Ah),Charge_Energy(Wh),Discharge_Energy(Wh),ACR(Ohm),dV/dt(V/s),Internal_Resistance(Ohm),dQ/dV(Ah/V),dV/dQ(V/Ah),MetaCode_MV_UD1,MetaCode_MV_UD2,MetaCode_MV_UD3,MetaCode_MV_UD4,MetaCode_MV_UD5,MetaCode_MV_UD6,MetaCode_MV_UD7,MetaCode_MV_UD8,MetaCode_MV_UD9,MetaCode_MV_UD10,MetaCode_MV_UD11,MetaCode_MV_UD12,MetaCode_MV_UD13,MetaCode_MV_UD14,MetaCode_MV_UD15,MetaCode_MV_UD16,Aux_Temperature_1(C),Aux_dT/dt_1(C)
5731,2021/11/22 17:41:08,119042.7981,81090.0019,1,10,0,0,0,0,-0.1233521,3.393863,-0.4186401281623,5.890182,5.786118,22.48623,21.48141,,0.00000845561044116039,,0,0,,,,,,,,,,,,,,,,,25.09616,-0.0575
5732,2021/11/22 17:42:38,119132.7993,81180.0031,1,10,0,0,0,0,-0.1237869,3.392101,-0.4198976672769,5.890182,5.789207,22.48623,21.49189,,-0.000044605210860027,,1.69102501869202,0,,,,,,,,,,,,,,,,,25.02639,-0.07277787
5733,2021/11/22 17:44:08,119222.7974,81270.0012,1,10,0,0,0,0,-0.1233139,3.389985,-0.4180322712915,5.890182,5.792298,22.48623,21.50237,,-0.0000184511300176382,,,,,,,,,,,,,,,,,,,,25.33513,0.07297099
5734,2021/11/22 17:45:38,119312.7979,81360.0017,1,10,0,0,0,0,-0.1234665,3.388155,-0.4183236393075,5.890182,5.795388,22.48623,21.51284,,-0.0000124462403618963,,0,0.576151072978973,,,,,,,,,,,,,,,,,25.29868,0.06875813
5735,2021/11/22 17:47:08,119402.7978,81450.0016,1,10,0,0,0,0,-0.123558,3.386497,-0.418428796326,5.890182,5.798478,22.48623,21.52331,,0.000000987862222245894,,1.7065509557724,0,,,,,,,,,,,,,,,,,25.27734,0.06398916
5736,2021/11/22 17:48:38,119492.7973,81540.0011,1,10,0,0,0,0,-0.1233749,3.384634,-0.4175788812866,5.890182,5.801567,22.48623,21.53377,,-0.0000270261207333533,,0,,,,,,,,,,,,,,,,,,25.30955,0.09130657
5737,2021/11/22 17:50:08,119582.7973,81630.0011,1,10,0,0,0,0,-0.1236115,3.382741,-0.4181456891215,5.890182,5.804656,22.48623,21.54422,,-0.0000222473991016159,,,0,,,,,,,,,,,,,,,,,25.27101,0.07738531
5738,2021/11/22 17:51:38,119672.7967,81720.0005,1,10,0,0,0,0,-0.1238327,3.380731,-0.4186450477037,5.890182,5.807745,22.48623,21.55467,,-0.0000049784130169428,,1.61638903617859,0,,,,,,,,,,,,,,,,,25.02564,-0.1007348
5739,2021/11/22 17:53:08,119762.7969,81810.0007,1,10,0,0,0,0,-0.1232605,3.378766,-0.416468386543,5.890182,5.810833,22.48623,21.5651,,0.00000264727304966073,,0,0.597294628620148,,,,,,,,,,,,,,,,,24.92148,-0.09062946
5740,2021/11/22 17:54:38,119852.7986,81900.0024,1,10,0,0,0,0,-0.1235733,3.376845,-0.4172878802385,5.890182,5.813921,22.48623,21.57553,,-0.0000219294506678125,,1.61662197113037,,,,,,,,,,,,,,,,,,25.00058,-0.05828738
5741,2021/11/22 17:56:08,119942.7988,81990.0026,1,10,0,0,0,0,-0.1233215,3.374999,-0.4162099391785,5.890182,5.81701,22.48623,21.58596,,-0.0000354029289155733,,,0,,,,,,,,,,,,,,,,,25.06099,0.00672102
5742,2021/11/22 17:57:38,120032.799,82080.0028,1,10,0,0,0,0,-0.1233521,3.372918,-0.4160565184278,5.890182,5.820099,22.48623,21.59638,,-0.0000252896898018662,,0,0,,,,,,,,,,,,,,,,,25.01547,-0.05862594
5743,2021/11/22 17:59:08,120122.7974,82170.0012,1,10,0,0,0,0,-0.12397,3.370947,-0.41789629959,5.890182,5.823188,22.48623,21.6068,,-0.0000248136602749582,,1.60771405696869,0,,,,,,,,,,,,,,,,,25.11612,0.07942855
5744,2021/11/22 18:00:38,120212.7967,82260.0005,1,10,0,0,0,0,-0.1233521,3.368995,-0.4155726081395,5.890182,5.826276,22.48623,21.61721,,-0.0000531043988303281,,0,0.640693724155426,,,,,,,,,,,,,,,,,25.10744,0.01800001
5745,2021/11/22 18:02:08,120302.7989,82350.0027,1,10,0,0,0,0,-0.1234131,3.367372,-0.4155778173732,5.890182,5.829361,22.48623,21.6276,,-0.00000355577390109829,,1.55176305770874,,,,,,,,,,,,,,,,,,25.14562,-0.01767397
5746,2021/11/22 18:03:38,120392.7974,82440.0012,1,10,0,0,0,0,-0.1232834,3.365416,-0.4148999268944,5.890182,5.832445,22.48623,21.63798,,-0.0000110241799120558,,,0,,,,,,,,,,,,,,,,,25.23117,0.03438294
5747,2021/11/22 18:05:08,120482.7982,82530.002,1,10,0,0,0,0,-0.1235733,3.363264,-0.4156096312512,5.890182,5.835532,22.48623,21.64836,,0.000015094539776328,,0,0,,,,,,,,,,,,,,,,,25.1071,-0.02445996
5748,2021/11/22 18:06:38,120572.7967,82620.0005,1,10,0,0,0,0,-0.1237411,3.361001,-0.4158939608411,5.890182,5.838619,22.48623,21.65874,,-0.0000463892392872367,,1.51518595218658,0,,,,,,,,,,,,,,,,,25.27035,0.0104177
5749,2021/11/22 18:08:08,120662.7993,82710.0031,1,10,0,0,0,0,-0.1233368,3.359011,-0.4142896679048,5.890182,5.841708,22.48623,21.66912,,-0.0000169126196851721,,0,0.648021221160889,,,,,,,,,,,,,,,,,25.02154,-0.05444109
5750,2021/11/22 18:09:38,120752.7964,82800.0002,1,10,0,0,0,0,-0.1234818,3.356926,-0.4145192649468,5.890182,5.844794,22.48623,21.67948,,0.00000316097589347919,,,,,,,,,,,,,,,,,,,,25.07415,-0.05818307
5751,2021/11/22 18:11:08,120842.7994,82890.0032,1,10,0,0,0,0,-0.1236267,3.354983,-0.4147654768461,5.890182,5.847882,22.48623,21.68985,,-0.0000163961994985584,,1.5529990196228,0,,,,,,,,,,,,,,,,,25.28376,0.06008625
5752,2021/11/22 18:12:38,120932.7992,82980.003,1,10,0,0,0,0,-0.1238251,3.352791,-0.4151596808541,5.890182,5.850966,22.48623,21.70019,,-0.0000547212184756063,,0,0,,,,,,,,,,,,,,,,,25.02334,-0.06935596
5753,2021/11/22 18:14:08,121022.7978,83070.0016,1,10,0,0,0,0,-0.1234818,3.350489,-0.4137244126002,5.890182,5.854052,22.48623,21.71054,,-0.0000324803695548326,,1.47807002067566,0,,,,,,,,,,,,,,,,,24.93167,-0.03291547
5754,2021/11/22 18:15:38,121112.7964,83160.0002,1,10,0,0,0,0,-0.1234131,3.348381,-0.4132340791911,5.890182,5.85714,22.48623,21.72088,,-0.0000189250895346049,,0,0.677476525306702,,,,,,,,,,,,,,,,,25.03412,-0.07558763
5755,2021/11/22 18:17:08,121202.7969,83250.0007,1,10,0,0,0,0,-0.1238251,3.346532,-0.4143846595532,5.890182,5.860225,22.48623,21.7312,,0.0000141070204335847,,1.41619396209717,,,,,,,,,,,,,,,,,,25.07355,-0.01620591
5756,2021/11/22 18:18:38,121292.7969,83340.0007,1,10,0,0,0,0,-0.1232986,3.344337,-0.4123520700282,5.890182,5.863311,22.48623,21.74153,,-0.0000401407305616885,,,0,,,,,,,,,,,,,,,,,24.99613,-0.07125795
5757,2021/11/22 18:20:08,121382.7989,83430.0027,1,10,0,0,0,0,-0.1231308,3.342187,-0.4115261590596,5.890182,5.866396,22.48623,21.75184,,-0.0000331921692122705,,1.38728094100952,0,,,,,,,,,,,,,,,,,25.27695,0.07885993
5758,2021/11/22 18:21:38,121472.7967,83520.0005,1,10,0,0,0,0,-0.1233215,3.33976,-0.41186421284,5.890182,5.869482,22.48623,21.76215,,-0.0000204671505343867,,,0,,,,,,,,,,,,,,,,,25.3347,0.08740842
5759,2021/11/22 18:23:08,121562.7969,83610.0007,1,10,0,0,0,0,-0.123642,3.337569,-0.412663706298,5.890182,5.872568,22.48623,21.77245,,-0.0000416066905017942,,0,0.728502094745636,,,,,,,,,,,,,,,,,25.0413,-0.08094966
5760,2021/11/22 18:24:38,121652.798,83700.0018,1,10,0,0,0,0,-0.1235886,3.335299,-0.4122049339914,5.890182,5.875652,22.48623,21.78275,,-0.0000297541591862682,,1.44600999355316,0,,,,,,,,,,,,,,,,,25.30646,0.07530928
5761,2021/11/22 18:26:08,121742.7976,83790.0014,1,10,0,0,0,0,-0.1232452,3.333055,-0.410783030086,5.890182,5.878736,22.48623,21.79303,,0.0000147380496855476,,0,0,,,,,,,,,,,,,,,,,25.30585,0.04301131
5762,2021/11/22 18:27:38,121832.7965,83880.0003,1,10,0,0,0,0,-0.1238632,3.330647,-0.4125445954904,5.890182,5.881824,22.48623,21.80331,,-0.0000257222291111248,,1.31831204891205,,,,,,,,,,,,,,,,,,25.05059,-0.110507
5763,2021/11/22 18:29:08,121922.7982,83970.002,1,10,0,0,0,0,-0.1233139,3.32841,-0.410439217899,5.890182,5.884908,22.48623,21.81359,,-0.000003991062840214,,0,0.716177582740784,,,,,,,,,,,,,,,,,25.25089,0.06517708
5764,2021/11/22 18:30:38,122012.798,84060.0018,1,10,0,0,0,0,-0.1236267,3.326154,-0.4112014427118,5.890182,5.887995,22.48623,21.82385,,-0.0000482847099192441,,1.31214702129364,,,,,,,,,,,,,,,,,,25.24214,0.07844508
5765,2021/11/22 18:32:08,122102.7981,84150.0019,1,10,0,0,0,0,-0.1231918,3.323536,-0.4094323822048,5.890182,5.891081,22.48623,21.83412,,-0.0000363539293175563,,0,0,,,,,,,,,,,,,,,,,25.02755,-0.0676018
5766,2021/11/22 18:33:38,122192.7967,84240.0005,1,10,0,0,0,0,-0.1231689,3.321568,-0.4091138768352,5.890182,5.894166,22.48623,21.84436,,-0.0000141453701871797,,1.35041701793671,0,,,,,,,,,,,,,,,,,25.06163,-0.103842
5767,2021/11/22 18:35:08,122282.7968,84330.0006,1,10,0,0,0,0,-0.1233368,3.318962,-0.4093501524016,5.890182,5.897251,22.48623,21.85461,,-0.000013630349712912,,,0.778525471687317,,,,,,,,,,,,,,,,,25.34415,0.08054316
5768,2021/11/22 18:36:38,122372.7977,84420.0015,1,10,0,0,0,0,-0.123558,3.316403,-0.409768121874,5.890182,5.900338,22.48623,21.86485,,-0.0000820218774606474,,1.24645602703094,,,,,,,,,,,,,,,,,,25.04826,-0.03424048
5769,2021/11/22 18:38:08,122462.7979,84510.0017,1,10,0,0,0,0,-0.1229706,3.313745,-0.407493210897,5.890182,5.903427,22.48623,21.87509,,-0.0000389554807043169,,,0,,,,,,,,,,,,,,,,,25.19165,-0.07852733
5770,2021/11/22 18:39:38,122552.7963,84600.0001,1,10,0,0,0,0,-0.1233902,3.311522,-0.4086093618844,5.890182,5.906514,22.48623,21.88532,,0.0000336254415742587,,1.24029302597046,0,,,,,,,,,,,,,,,,,25.3933,0.05353272
5771,2021/11/22 18:41:08,122642.7975,84690.0013,1,10,0,0,0,0,-0.1233215,3.309056,-0.408077749504,5.890182,5.909601,22.48623,21.89554,,-0.0000352811803168152,,,0,,,,,,,,,,,,,,,,,25.04077,-0.06472886
5772,2021/11/22 18:42:38,122732.797,84780.0008,1,10,0,0,0,0,-0.1237335,3.306561,-0.4091323654935,5.890182,5.912687,22.48623,21.90574,,-0.0000553579702682327,,1.26461601257324,0.787094414234161,,,,,,,,,,,,,,,,,25.09629,-0.05897045
5773,2021/11/22 18:44:08,122822.7981,84870.0019,1,10,0,0,0,0,-0.1236801,3.30381,-0.408615551181,5.890182,5.915773,22.48623,21.91595,,-0.0000228788903768873,,,0,,,,,,,,,,,,,,,,,25.32588,0.05975306
5774,2021/11/22 18:45:38,122912.7981,84960.0019,1,10,0,0,0,0,-0.1237946,3.30114,-0.408663305844,5.890182,5.918859,22.48623,21.92614,,-0.0000175829300133046,,1.18092596530914,0,,,,,,,,,,,,,,,,,25.28461,0.007211566
5775,2021/11/22 18:47:08,123002.7969,85050.0007,1,10,0,0,0,0,-0.1234818,3.298622,-0.4073197820796,5.890182,5.921947,22.48623,21.93633,,-0.0000153308592416579,,,0.858291983604431,,,,,,,,,,,,,,,,,25.13409,-0.06758273
5776,2021/11/22 18:48:38,123092.798,85140.0018,1,10,0,0,0,0,-0.1233902,3.295955,-0.406688546641,5.890182,5.925037,22.48623,21.94651,,-0.0000578506587771699,,1.13155400753021,,,,,,,,,,,,,,,,,,25.41602,0.03780067
5777,2021/11/22 18:50:08,123182.7966,85230.0004,1,10,0,0,0,0,-0.1231842,3.293455,-0.405701619411,5.890182,5.928124,22.48623,21.95669,,-0.000051207811338827,,0,0,,,,,,,,,,,,,,,,,25.25953,0.04816473
5778,2021/11/22 18:51:38,123272.7964,85320.0002,1,10,0,0,0,0,-0.1237869,3.290546,-0.4073264886474,5.890182,5.931211,22.48623,21.96685,,-0.0000148158496813267,,1.1689829826355,0,,,,,,,,,,,,,,,,,25.17533,0.03939331
5779,2021/11/22 18:53:08,123362.7978,85410.0016,1,10,0,0,0,0,-0.1233368,3.287811,-0.4055080877448,5.890182,5.934299,22.48623,21.97701,,-0.0000401075412810314,,0,0.862029373645782,,,,,,,,,,,,,,,,,25.28344,0.05352795
5780,2021/11/22 18:54:38,123452.7962,85500,1,10,0,0,0,0,-0.1238251,3.285059,-0.4067727591809,5.890182,5.937387,22.48623,21.98715,,-0.0000558730207558256,,1.14000797271729,0,,,,,,,,,,,,,,,,,25.12465,-0.04313886
5781,2021/11/22 18:56:08,123542.7978,85590.0016,1,10,0,0,0,0,-0.1236267,3.282435,-0.4057966070145,5.890182,5.940475,22.48623,21.99729,,-0.0000378128606826067,,0,,,,,,,,,,,,,,,,,,25.28572,-0.01368642
5782,2021/11/22 18:57:38,123632.7982,85680.002,1,10,0,0,0,0,-0.123642,3.279525,-0.40548703005,5.890182,5.943558,22.48623,22.00741,,-0.0000263919591816375,,1.09639894962311,0,,,,,,,,,,,,,,,,,25.06861,-0.04436791
5783,2021/11/22 18:59:08,123722.7993,85770.0031,1,10,0,0,0,0,-0.1237183,3.276587,-0.4053737734421,5.890182,5.946645,22.48623,22.01753,,-0.0000217712204175768,,0,0.912291288375854,,,,,,,,,,,,,,,,,25.39666,0.07129908
5784,2021/11/22 19:00:38,123812.798,85860.0018,1,10,0,0,0,0,-0.1237183,3.273373,-0.4049761428259,5.890182,5.949733,22.48623,22.02764,,-0.0000307394693663809,,1.11505603790283,0,,,,,,,,,,,,,,,,,25.36392,0.06480932
5785,2021/11/22 19:02:08,123902.7966,85950.0004,1,10,0,0,0,0,-0.1236115,3.270891,-0.4043197428465,5.890182,5.952822,22.48623,22.03775,,-0.0000337848905473948,,1.07826697826385,0,,,,,,,,,,,,,,,,,25.46773,0.07937849
5786,2021/11/22 19:03:38,123992.7967,86040.0005,1,10,0,0,0,0,-0.1236801,3.268022,-0.4041892877622,5.890182,5.95591,22.48623,22.04784,,-0.0000686287094140425,,,0.915145218372345,,,,,,,,,,,,,,,,,25.04638,-0.04714012
5787,2021/11/22 19:05:08,124082.7975,86130.0013,1,10,0,0,0,0,-0.1237411,3.264985,-0.4040128353835,5.890182,5.959,22.48623,22.05794,,-0.0000223622391786193,,1.02890300750732,,,,,,,,,,,,,,,,,,25.42591,0.1001871
5788,2021/11/22 19:06:38,124172.7964,86220.0002,1,10,0,0,0,0,-0.1237564,3.261953,-0.4036875602492,5.890182,5.962092,22.48623,22.06803,,-0.0000681184610584751,,0,0,,,,,,,,,,,,,,,,,25.21827,-0.06525099
5789,2021/11/22 19:08:08,124262.7989,86310.0027,1,10,0,0,0,0,-0.1235733,3.259103,-0.4027381127499,5.890182,5.965184,22.48623,22.07811,,-0.0000340595106536057,,1.07511901855469,0,,,,,,,,,,,,,,,,,25.54223,0.08291841
5790,2021/11/22 19:09:38,124352.7967,86400.0005,1,10,0,0,0,0,-0.1237564,3.256002,-0.4029510859128,5.890182,5.968274,22.48623,22.08818,,-0.0000218087498069508,,1.01735305786133,0.954437971115112,,,,,,,,,,,,,,,,,25.2339,-0.07992148
5791,2021/11/22 19:11:08,124442.7978,86490.0016,1,10,0,0,0,0,-0.1237717,3.253279,-0.4026638724043,5.890182,5.971365,22.48623,22.09824,,0.00000845547037897632,,,0,,,,,,,,,,,,,,,,,25.28598,-0.06008506
5792,2021/11/22 19:12:38,124532.7995,86580.0033,1,10,0,0,0,0,-0.1237183,3.250212,-0.4021107032796,5.890182,5.974458,22.48623,22.10829,,-0.0000169127597473562,,1.03820705413818,0,,,,,,,,,,,,,,,,,25.5846,0.05598068
5793,2021/11/22 19:14:08,124622.7977,86670.0015,1,10,0,0,0,0,-0.1237411,3.24733,-0.401828186263,5.890182,5.977547,22.48623,22.11833,,-0.0000385639104933944,,0,0.972317397594452,,,,,,,,,,,,,,,,,25.61563,0.09136498
5794,2021/11/22 19:15:38,124712.7984,86760.0022,1,10,0,0,0,0,-0.1235733,3.244244,-0.4009019370852,5.890182,5.980639,22.48623,22.12836,,-0.0000465472985524684,,1.038409948349,0,,,,,,,,,,,,,,,,,25.54423,-0.06343722
5795,2021/11/22 19:17:08,124802.7976,86850.0014,1,10,0,0,0,0,-0.123497,3.240981,-0.400251430557,5.890182,5.983728,22.48623,22.13838,,-0.0000397094299842138,,0.992019772529602,,,,,,,,,,,,,,,,,,25.54539,-0.01030385
5796,2021/11/22 19:18:38,124892.7993,86940.0031,1,10,0,0,0,0,-0.123848,3.23772,-0.40098514656,5.890182,5.986817,22.48623,22.14839,,-0.0000363092985935509,,,0.98902028799057,,,,,,,,,,,,,,,,,25.5778,-0.05313933
5797,2021/11/22 19:20:08,124982.7979,87030.0017,1,10,0,0,0,0,-0.1236267,3.234797,-0.3999072782799,5.890182,5.989907,22.48623,22.15839,,-0.0000347312197845895,,0.997143924236298,,,,,,,,,,,,,,,,,,25.40322,-0.04930258
5798,2021/11/22 19:21:38,125072.7999,87120.0037,1,10,0,0,0,0,-0.1233673,3.231847,-0.3987042384031,5.890182,5.992996,22.48623,22.16838,,-0.0000390004788641818,,0,0,,,,,,,,,,,,,,,,,25.65662,0.09449601
5799,2021/11/22 19:23:08,125162.7987,87210.0025,1,10,0,0,0,0,-0.1233902,3.228682,-0.3983877177164,5.890182,5.996086,22.48623,22.17836,,-0.0000107471396404435,,0.984845578670502,1.00363004207611,,,,,,,,,,,,,,,,,25.51792,-0.076828
5800,2021/11/22 19:24:38,125252.7982,87300.002,1,10,0,0,0,0,-0.1237411,3.225514,-0.3991286504254,5.890182,5.999178,22.48623,22.18833,,-0.000019518860426615,,1.01195001602173,,,,,,,,,,,,,,,,,,25.79056,-0.05508304
5801,2021/11/22 19:26:08,125342.7967,87390.0005,1,10,0,0,0,0,-0.123703,3.222407,-0.398621413121,5.890182,6.00227,22.48623,22.1983,,-0.0000374992487195414,,0,0,,,,,,,,,,,,,,,,,25.81763,0.02069294
5802,2021/11/22 19:27:38,125432.7985,87480.0023,1,10,0,0,0,0,-0.1239243,3.219523,-0.3989771341089,5.890182,6.005363,22.48623,22.20827,,-0.0000117351200970006,,1.01638102531433,0,,,,,,,,,,,,,,,,,25.56807,-0.0395304
5803,2021/11/22 19:29:08,125522.7978,87570.0016,1,10,0,0,0,0,-0.1240845,3.216302,-0.399093225519,5.890182,6.008458,22.48623,22.21823,,-0.0000210203106689733,,1.00075995922089,1.00370597839355,,,,,,,,,,,,,,,,,25.82398,0.01086652
5804,2021/11/22 19:30:38,125612.7974,87660.0012,1,10,0,0,0,0,-0.123497,3.213238,-0.396825253286,5.890182,6.011551,22.48623,22.22817,,-0.0000448906903329771,,,0,,,,,,,,,,,,,,,,,25.52076,-0.04446447
5805,2021/11/22 19:32:08,125702.7973,87750.0011,1,10,0,0,0,0,-0.1236954,3.209984,-0.3970602548736,5.890182,6.014644,22.48623,22.2381,,-0.000032837091566762,,0.997913479804993,0,,,,,,,,,,,,,,,,,25.52733,-0.006501675
5806,2021/11/22 19:33:38,125792.7983,87840.0021,1,10,0,0,0,0,-0.1237411,3.207032,-0.3968416674152,5.890182,6.017739,22.48623,22.24803,,-0.0000211799397220602,,0,1.0008100271225,,,,,,,,,,,,,,,,,25.55729,-0.01917779
5807,2021/11/22 19:35:08,125882.7968,87930.0006,1,10,0,0,0,0,-0.1231842,3.204067,-0.3946904301414,5.890182,6.020832,22.48623,22.25795,,-0.0000354447911377065,,1.00371897220612,0,,,,,,,,,,,,,,,,,25.52658,-0.07204711
5808,2021/11/22 19:36:38,125972.7973,88020.0011,1,10,0,0,0,0,-0.123703,3.200957,-0.395967983771,5.890182,6.023924,22.48623,22.26785,,-0.0000547212184756063,,0.978248476982117,,,,,,,,,,,,,,,,,,25.61341,-0.07452071
5809,2021/11/22 19:38:08,126062.7966,88110.0004,1,10,0,0,0,0,-0.1235199,3.19785,-0.394998112215,5.890182,6.027015,22.48623,22.27774,,-0.0000117747304102522,,,0.986840784549713,,,,,,,,,,,,,,,,,25.81112,0.03654242
5810,2021/11/22 19:39:38,126152.7992,88200.003,1,10,0,0,0,0,-0.1240997,3.194366,-0.3964198622902,5.890182,6.030108,22.48623,22.28762,,-0.0000306589208776131,,1.01193201541901,,,,,,,,,,,,,,,,,,25.88495,0.03400981
5811,2021/11/22 19:41:08,126242.7969,88290.0007,1,10,0,0,0,0,-0.1239014,3.191642,-0.3954489120988,5.890182,6.033202,22.48623,22.2975,,-0.00000399036798626184,,0,0,,,,,,,,,,,,,,,,,25.72742,0.01212597
5812,2021/11/22 19:42:38,126332.7974,88380.0012,1,10,0,0,0,0,-0.1236038,3.188637,-0.3941276500206,5.890182,6.036295,22.48623,22.30737,,-0.0000337058590957895,,1.02691900730133,1.00479900836945,,,,,,,,,,,,,,,,,25.7321,0.09469688
5813,2021/11/22 19:44:08,126422.7974,88470.0012,1,10,0,0,0,0,-0.1235199,3.185651,-0.3934912929549,5.890182,6.039388,22.48623,22.31723,,-0.0000188074900506763,,0.987310588359833,,,,,,,,,,,,,,,,,,25.59467,-0.05806208
5814,2021/11/22 19:45:38,126512.7997,88560.0035,1,10,0,0,0,0,-0.1238327,3.182397,-0.3940848129819,5.890182,6.042481,22.48623,22.32708,,-0.0000583561304665636,,,0,,,,,,,,,,,,,,,,,25.66698,0.07596612
5815,2021/11/22 19:47:08,126602.7969,88650.0007,1,10,0,0,0,0,-0.1235733,3.179425,-0.3928920393525,5.890182,6.045575,22.48623,22.33692,,-0.00000509682013216661,,1.03843200206757,0,,,,,,,,,,,,,,,,,25.48076,-0.06215334
5816,2021/11/22 19:48:38,126692.7989,88740.0027,1,10,0,0,0,0,-0.1236801,3.176463,-0.3928652614863,5.890182,6.048668,22.48623,22.34675,,-0.0000299890107271494,,0,0.989062786102295,,,,,,,,,,,,,,,,,25.71951,0.0779587
5817,2021/11/22 19:50:08,126782.7987,88830.0025,1,10,0,0,0,0,-0.123497,3.173614,-0.391931808158,5.890182,6.05176,22.48623,22.35657,,-0.0000414479509345256,,1.00785803794861,0,,,,,,,,,,,,,,,,,25.64435,0.03289044
5818,2021/11/22 19:51:38,126872.7967,88920.0005,1,10,0,0,0,0,-0.1238327,3.170473,-0.3926082318671,5.890182,6.054852,22.48623,22.36637,,-0.0000482428004033864,,1.0448659658432,0,,,,,,,,,,,,,,,,,25.38638,-0.02834499
5819,2021/11/22 19:53:08,126962.7974,89010.0012,1,10,0,0,0,0,-0.1235504,3.167612,-0.3913597296448,5.890182,6.057945,22.48623,22.37617,,-0.00000418825811721035,,,0.942949414253235,,,,,,,,,,,,,,,,,25.48768,-0.03067374
5820,2021/11/22 19:54:38,127052.798,89100.0018,1,10,0,0,0,0,-0.1235733,3.164317,-0.3910250939361,5.890182,6.061039,22.48623,22.38597,,-0.0000271444296231493,,1.04649794101715,0,,,,,,,,,,,,,,,,,25.44154,-0.09590209
5821,2021/11/22 19:56:08,127142.7966,89190.0004,1,10,0,0,0,0,-0.1241913,3.161463,-0.3926261998719,5.890182,6.064134,22.48623,22.39576,,-0.0000410501088481396,,0,,,,,,,,,,,,,,,,,,25.62486,0.0792712
5822,2021/11/22 19:57:38,127232.7981,89280.0019,1,10,0,0,0,0,-0.1237946,3.158424,-0.3909958357104,5.890182,6.067229,22.48623,22.40554,,-0.0000785819502198137,,1.0265120267868,0.981213212013245,,,,,,,,,,,,,,,,,25.49406,-0.0469172
5823,2021/11/22 19:59:08,127322.7969,89370.0007,1,10,0,0,0,0,-0.1235199,3.155727,-0.3897950834673,5.890182,6.070324,22.48623,22.41531,,-0.0000432654996984638,,1.04465997219086,,,,,,,,,,,,,,,,,,25.55405,0.04598796
5824,2021/11/22 20:00:38,127412.798,89460.0018,1,10,0,0,0,0,-0.123497,3.152623,-0.389339482631,5.890182,6.073419,22.48623,22.42507,,-0.0000218520599446492,,,0,,,,,,,,,,,,,,,,,25.59962,0.01154482
5825,2021/11/22 20:02:08,127502.7989,89550.0027,1,10,0,0,0,0,-0.1237411,3.149662,-0.3897426405082,5.890182,6.076512,22.48623,22.43482,,0.00000304243894788669,,1.04401695728302,0,,,,,,,,,,,,,,,,,25.3579,-0.05984008
5826,2021/11/22 20:03:38,127592.7991,89640.0029,1,10,0,0,0,0,-0.1238785,3.146674,-0.389805255109,5.890182,6.079606,22.48623,22.44456,,-0.00005654054984916,,0,0.95347261428833,,,,,,,,,,,,,,,,,25.28091,-0.01597404
5827,2021/11/22 20:05:08,127682.7983,89730.0021,1,10,0,0,0,0,-0.1233368,3.143687,-0.3877322947816,5.890182,6.082696,22.48623,22.45428,,-0.0000481689603475388,,1.0429790019989,0,,,,,,,,,,,,,,,,,25.61102,0.09167671
5828,2021/11/22 20:06:38,127772.7977,89820.0015,1,10,0,0,0,0,-0.123848,3.140651,-0.388963345048,5.890182,6.085786,22.48623,22.46398,,-0.0000180573697434738,,1.05338001251221,,,,,,,,,,,,,,,,,,25.6296,0.07318795
5829,2021/11/22 20:08:08,127862.7965,89910.0003,1,10,0,0,0,0,-0.1234665,3.137933,-0.3874296047445,5.890182,6.088875,22.48623,22.47368,,-0.0000135128402689588,,,0.956141889095306,,,,,,,,,,,,,,,,,25.41673,0.01370847
5830,2021/11/22 20:09:38,127952.7967,90000.0005,1,10,0,0,0,0,-0.1237564,3.134893,-0.3879630720652,5.890182,6.091968,22.48623,22.48338,,-0.0000442906093667261,,1.02468395233154,,,,,,,,,,,,,,,,,,25.63839,0.04919708
5831,2021/11/22 20:11:08,128042.7982,90090.002,1,10,0,0,0,0,-0.124115,3.13177,-0.38869963355,5.890182,6.09506,22.48623,22.49307,,-0.0000231125304708257,,0,0,,,,,,,,,,,,,,,,,25.62457,-0.06448865
5832,2021/11/22 20:12:38,128132.7967,90180.0005,1,10,0,0,0,0,-0.1237564,3.128681,-0.3871942973084,5.890182,6.098152,22.48623,22.50275,,-0.000027026570023736,,1.04328799247742,0,,,,,,,,,,,,,,,,,25.22673,-0.03109753
5833,2021/11/22 20:14:08,128222.7994,90270.0032,1,10,0,0,0,0,-0.1233902,3.125804,-0.3856935807208,5.890182,6.101242,22.48623,22.51241,,-0.0000408576488553081,,1.02671802043915,0.9784876704216,,,,,,,,,,,,,,,,,25.55427,-0.02417028
5834,2021/11/22 20:15:38,128312.7965,90360.0003,1,10,0,0,0,0,-0.1239014,3.122801,-0.3869194158214,5.890182,6.104335,22.48623,22.52208,,-0.0000460700794064905,,,0,,,,,,,,,,,,,,,,,25.36768,-0.02387285
5835,2021/11/22 20:17:08,128402.7985,90450.0023,1,10,0,0,0,0,-0.1237411,3.119826,-0.3860507010486,5.890182,6.107425,22.48623,22.53172,,-0.0000315336110361386,,1.01804900169373,0,,,,,,,,,,,,,,,,,25.33335,-0.05358756
5836,2021/11/22 20:18:38,128492.7984,90540.0022,1,10,0,0,0,0,-0.1236038,3.116687,-0.3852343566106,5.890182,6.110512,22.48623,22.54135,,-0.000028172200472909,,0,0.956973612308502,,,,,,,,,,,,,,,,,25.38218,-0.07373333
5837,2021/11/22 20:20:08,128582.7976,90630.0014,1,10,0,0,0,0,-0.1234665,3.113688,-0.384436159452,5.890182,6.113599,22.48623,22.55096,,0.000000553179972939688,,1.04420697689056,0,,,,,,,,,,,,,,,,,25.57903,0.006264448
5838,2021/11/22 20:21:38,128672.799,90720.0028,1,10,0,0,0,0,-0.1236267,3.110413,-0.3845300948271,5.890182,6.116687,22.48623,22.56058,,-0.00006238924106583,,0.979522228240967,,,,,,,,,,,,,,,,,,25.50611,0.05179644
5839,2021/11/22 20:23:08,128762.7974,90810.0012,1,10,0,0,0,0,-0.1231918,3.107378,-0.3828034891004,5.890182,6.119776,22.48623,22.57018,,-0.0000690667511662468,,,1.00387704372406,,,,,,,,,,,,,,,,,25.55048,0.05247593
5840,2021/11/22 20:24:38,128852.7993,90900.0031,1,10,0,0,0,0,-0.1235352,3.104218,-0.3834801914736,5.890182,6.122866,22.48623,22.57977,,-0.00000233118089454365,,0.990694999694824,,,,,,,,,,,,,,,,,,25.38117,0.009724498
5841,2021/11/22 20:26:08,128942.7987,90990.0025,1,10,0,0,0,0,-0.1233139,3.101027,-0.3823997333753,5.890182,6.125957,22.48623,22.58937,,0.000000513649979438924,,0,0,,,,,,,,,,,,,,,,,25.61803,-0.0160861
5842,2021/11/22 20:27:38,129032.7963,91080.0001,1,10,0,0,0,0,-0.1236038,3.097871,-0.3829086275098,5.890182,6.129048,22.48623,22.59894,,-0.0000423168603447266,,0.958849310874939,1.03993701934814,,,,,,,,,,,,,,,,,25.45356,-0.07664979
5843,2021/11/22 20:29:08,129122.7975,91170.0013,1,10,0,0,0,0,-0.1237183,3.094263,-0.3828169581129,5.890182,6.132139,22.48623,22.60851,,-0.0000329902286466677,,0.953029811382294,,,,,,,,,,,,,,,,,,25.36199,-0.04665971
5844,2021/11/22 20:30:38,129212.7987,91260.0025,1,10,0,0,0,0,-0.1237946,3.090924,-0.3826397002104,5.890182,6.13523,22.48623,22.61807,,0.000012920379958814,,0,0,,,,,,,,,,,,,,,,,25.47176,0.006107688
5845,2021/11/22 20:32:08,129302.7971,91350.0009,1,10,0,0,0,0,-0.1237946,3.08798,-0.382275248908,5.890182,6.138322,22.48623,22.62763,,-0.0000503389601362869,,0.915923297405243,1.07481801509857,,,,,,,,,,,,,,,,,25.50373,0.02944171
5846,2021/11/22 20:33:38,129392.7966,91440.0004,1,10,0,0,0,0,-0.1238098,3.084241,-0.3818592613618,5.890182,6.141416,22.48623,22.63717,,-0.0000552380515728146,,0.922144412994385,,,,,,,,,,,,,,,,,,25.46948,-0.01583457
5847,2021/11/22 20:35:08,129482.7993,91530.0031,1,10,0,0,0,0,-0.123558,3.080563,-0.380628203154,5.890182,6.144509,22.48623,22.64671,,-0.0000346911292581353,,0.873834371566772,0,,,,,,,,,,,,,,,,,25.55616,0.0279063
5848,2021/11/22 20:36:38,129572.7994,91620.0032,1,10,0,0,0,0,-0.1236801,3.077103,-0.3805764067503,5.890182,6.147601,22.48623,22.65623,,-0.0000278933002846316,,,1.1345180273056,,,,,,,,,,,,,,,,,25.31487,-0.0005495548
5849,2021/11/22 20:38:08,129662.7973,91710.0011,1,10,0,0,0,0,-0.1242447,3.073344,-0.3818467032768,5.890182,6.150695,22.48623,22.66574,,-0.0000647994675091468,,0.864603102207184,,,,,,,,,,,,,,,,,,25.57836,0.01693964
5850,2021/11/22 20:39:38,129752.7974,91800.0012,1,10,0,0,0,0,-0.1239777,3.069985,-0.3806096793345,5.890182,6.153789,22.48623,22.67525,,-0.0000662619568174705,,0.851830780506134,0,,,,,,,,,,,,,,,,,25.44684,0.07778525
5851,2021/11/22 20:41:08,129842.7976,91890.0014,1,10,0,0,0,0,-0.1238251,3.066098,-0.3796598914598,5.890182,6.15688,22.48623,22.68473,,-0.0000264716400124598,,,1.17192494869232,,,,,,,,,,,,,,,,,25.40106,0.05793393
5852,2021/11/22 20:42:38,129932.7966,91980.0004,1,10,0,0,0,0,-0.1236267,3.062053,-0.3785515076151,5.890182,6.159974,22.48623,22.69421,,-0.0000288439005089458,,0.82253760099411,0,,,,,,,,,,,,,,,,,25.4806,0.06819606
5853,2021/11/22 20:44:08,130022.7993,92070.0031,1,10,0,0,0,0,-0.1236038,3.058429,-0.3780334464302,5.890182,6.163066,22.48623,22.70368,,-0.0000586785317864269,,0.807321310043335,,,,,,,,,,,,,,,,,,25.18815,0.001387
5854,2021/11/22 20:45:38,130112.7974,92160.0012,1,10,0,0,0,0,-0.1234589,3.054632,-0.3771215066248,5.890182,6.166158,22.48623,22.71313,,-0.0000794998632045463,,0.786597013473511,1.24382603168488,,,,,,,,,,,,,,,,,25.49615,-0.04361391
5855,2021/11/22 20:47:08,130202.7974,92250.0012,1,10,0,0,0,0,-0.1233139,3.050547,-0.3761748477033,5.890182,6.169247,22.48623,22.72256,,-0.0000474565094918944,,0.773383975028992,0,,,,,,,,,,,,,,,,,25.40862,0.05525112
5856,2021/11/22 20:48:38,130292.7969,92340.0007,1,10,0,0,0,0,-0.1237411,3.046199,-0.3769400150789,5.890182,6.172338,22.48623,22.73198,,-0.0000161603493324947,,,1.30338597297668,,,,,,,,,,,,,,,,,25.47705,0.06192565
5857,2021/11/22 20:50:08,130382.7972,92430.001,1,10,0,0,0,0,-0.1236267,3.042303,-0.3761098802901,5.890182,6.17543,22.48623,22.74139,,-0.00000561110391572583,,0.745711028575897,0,,,,,,,,,,,,,,,,,25.47749,0.08012712
5858,2021/11/22 20:51:38,130472.7988,92520.0026,1,10,0,0,0,0,-0.1235352,3.037884,-0.3752856075168,5.890182,6.178522,22.48623,22.75079,,-0.0000329133908962831,,0.701787829399109,1.3676530122757,,,,,,,,,,,,,,,,,25.3584,0.01929522
5859,2021/11/22 20:53:08,130562.7968,92610.0006,1,10,0,0,0,0,-0.1241226,3.033426,-0.3765167220276,5.890182,6.181613,22.48623,22.76017,,-0.0000404996717406902,,0.743472516536713,,,,,,,,,,,,,,,,,,25.63123,0.06790757
5860,2021/11/22 20:54:38,130652.7979,92700.0017,1,10,0,0,0,0,-0.1239548,3.028971,-0.3754554945108,5.890182,6.184706,22.48623,22.76955,,-0.0000445276600657962,,0.69453352689743,0,,,,,,,,,,,,,,,,,25.30908,-0.03291845
5861,2021/11/22 20:56:08,130742.7988,92790.0026,1,10,0,0,0,0,-0.1237869,3.024468,-0.3743895178692,5.890182,6.187799,22.48623,22.77891,,-0.0000443319513578899,,0.674544394016266,1.42686200141907,,,,,,,,,,,,,,,,,25.34507,0.002911091
5862,2021/11/22 20:57:38,130832.7966,92880.0004,1,10,0,0,0,0,-0.1240082,3.019618,-0.3744573928676,5.890182,6.190891,22.48623,22.78826,,-0.0000488012010464445,,0.6887366771698,0,,,,,,,,,,,,,,,,,25.59214,-0.008472204
5863,2021/11/22 20:59:08,130922.7984,92970.0022,1,10,0,0,0,0,-0.1233902,3.015127,-0.3720371235554,5.890182,6.193985,22.48623,22.79759,,-0.0000644411920802668,,0.655247271060944,1.49726402759552,,,,,,,,,,,,,,,,,25.33711,-0.03499746
5864,2021/11/22 21:00:38,131012.7986,93060.0024,1,10,0,0,0,0,-0.1236649,3.01033,-0.372272158417,5.890182,6.197077,22.48623,22.80691,,-0.0000544083013664931,,0.626878380775452,0,,,,,,,,,,,,,,,,,25.32866,0.004863739
5865,2021/11/22 21:02:08,131102.7963,93150.0001,1,10,0,0,0,0,-0.1242447,3.005342,-0.3733978151874,5.890182,6.200167,22.48623,22.8162,,-0.0000599039703956805,,0.63814789056778,1.55698502063751,,,,,,,,,,,,,,,,,25.27355,-0.02875805
5866,2021/11/22 21:03:38,131192.7983,93240.0021,1,10,0,0,0,0,-0.1237869,2.999974,-0.3713574815406,5.890182,6.203259,22.48623,22.82548,,-0.0000305016492347931,,0.611704170703888,0,,,,,,,,,,,,,,,,,25.28246,-0.08761585
5867,2021/11/22 21:05:08,131282.7968,93330.0006,1,10,0,0,0,0,-0.1235504,2.994996,-0.3700329537984,5.890182,6.206349,22.48623,22.83475,,-0.0000578815306653269,,0.595842123031616,1.6392730474472,,,,,,,,,,,,,,,,,25.59882,0.04858792
5868,2021/11/22 21:06:38,131372.7968,93420.0006,1,10,0,0,0,0,-0.1239243,2.989764,-0.3705044108652,5.890182,6.209439,22.48623,22.84399,,-0.0000878280989127234,,0.584656119346619,0,,,,,,,,,,,,,,,,,25.28111,0.001096129
5869,2021/11/22 21:08:08,131462.7977,93510.0015,1,10,0,0,0,0,-0.1236267,2.984563,-0.3689716746321,5.890182,6.212531,22.48623,22.85323,,-0.0000801240967120975,,0.567490518093109,1.74846601486206,,,,,,,,,,,,,,,,,25.60332,0.004576445
5870,2021/11/22 21:09:38,131552.7968,93600.0006,1,10,0,0,0,0,-0.1236038,2.978982,-0.3682134953316,5.890182,6.215623,22.48623,22.86245,,-0.0000116950295705465,,0.580467402935028,0,,,,,,,,,,,,,,,,,25.3981,-0.06524503
5871,2021/11/22 21:11:08,131642.7982,93690.002,1,10,0,0,0,0,-0.1238632,2.973181,-0.3682677128392,5.890182,6.218717,22.48623,22.87166,,-0.0000756702502258122,,0.549238085746765,1.74130296707153,,,,,,,,,,,,,,,,,25.53852,0.07303774
5872,2021/11/22 21:12:38,131732.7977,93780.0015,1,10,0,0,0,0,-0.1238098,2.96736,-0.367388248128,5.890182,6.221811,22.48623,22.88085,,-0.000071121372457128,,0.525933623313904,1.85347402095795,,,,,,,,,,,,,,,,,25.50478,0.08596957
5873,2021/11/22 21:14:08,131822.7971,93870.0009,1,10,0,0,0,0,-0.1240463,2.961384,-0.3673487280792,5.890182,6.224907,22.48623,22.89002,,-0.0000689888693159446,,0.530200123786926,,,,,,,,,,,,,,,,,,25.20749,-0.1030391
5874,2021/11/22 21:15:38,131912.7982,93960.002,1,10,0,0,0,0,-0.1236954,2.955585,-0.365592268809,5.890182,6.228001,22.48623,22.89918,,-0.0000818297630758025,,0.516278624534607,1.95443999767303,,,,,,,,,,,,,,,,,25.57145,0.1037383
5875,2021/11/22 21:17:08,132002.7991,94050.0029,1,10,0,0,0,0,-0.1235199,2.949209,-0.3642860007591,5.890182,6.231094,22.48623,22.90831,,-0.0000677634234307334,,0.4886774122715,0,,,,,,,,,,,,,,,,,25.37996,0.03053546
5876,2021/11/22 21:18:38,132092.7987,94140.0025,1,10,0,0,0,0,-0.1236496,2.942783,-0.3638739408368,5.890182,6.234187,22.48623,22.91742,,-0.000111939203634392,,0.497651189565659,1.98045694828033,,,,,,,,,,,,,,,,,25.3768,-0.0501287
5877,2021/11/22 21:20:08,132182.7973,94230.0011,1,10,0,0,0,0,-0.1236801,2.935862,-0.3631077057462,5.890182,6.237278,22.48623,22.92651,,-0.0000993713474599645,,0.473944485187531,2.10023999214172,,,,,,,,,,,,,,,,,25.21907,-0.1074874
5878,2021/11/22 21:21:38,132272.7982,94320.002,1,10,0,0,0,0,-0.1236496,2.92908,-0.362179570368,5.890182,6.24037,22.48623,22.93558,,-0.0000794524530647323,,0.456484496593475,,,,,,,,,,,,,,,,,,25.31422,-0.0234741
5879,2021/11/22 21:23:08,132362.7974,94410.0012,1,10,0,0,0,0,-0.1233673,2.92234,-0.360521195482,5.890182,6.243462,22.48623,22.94462,,-0.0000481617789773736,,0.444623589515686,2.20863890647888,,,,,,,,,,,,,,,,,25.47913,0.1031971
5880,2021/11/22 21:24:38,132452.7962,94500,1,10,0,0,0,0,-0.1234665,2.914954,-0.359899168041,5.890182,6.246552,22.48623,22.95364,,-0.0000715554124326445,,0.438996613025665,2.28328990936279,,,,,,,,,,,,,,,,,25.25379,0.02236962
5881,2021/11/22 21:26:08,132542.7971,94590.0009,1,10,0,0,0,0,-0.1237411,2.907623,-0.3597924684053,5.890182,6.249644,22.48623,22.96264,,-0.0000977476520347409,,0.429597407579422,2.39757895469666,,,,,,,,,,,,,,,,,25.22093,-0.08385599
5882,2021/11/22 21:27:38,132632.7972,94680.001,1,10,0,0,0,0,-0.1237564,2.899752,-0.3588628684128,5.890182,6.252734,22.48623,22.97161,,-0.0000953515918808989,,0.410256385803223,,,,,,,,,,,,,,,,,,25.23473,-0.01695991
5883,2021/11/22 21:29:08,132722.7993,94770.0031,1,10,0,0,0,0,-0.1237411,2.89173,-0.357825851103,5.890182,6.255827,22.48623,22.98057,,-0.0000488395089632832,,0.394927501678467,2.6092209815979,,,,,,,,,,,,,,,,,25.44891,0.001829863
5884,2021/11/22 21:30:38,132812.7979,94860.0017,1,10,0,0,0,0,-0.1237564,2.883604,-0.3568644500656,5.890182,6.258918,22.48623,22.9895,,-0.000106116698589176,,0.379099905490875,2.53339791297913,,,,,,,,,,,,,,,,,25.64084,0.0411278
5885,2021/11/22 21:32:08,132902.7986,94950.0024,1,10,0,0,0,0,-0.1237411,2.874874,-0.3557400711214,5.890182,6.26201,22.48623,22.9984,,-0.000131457694806159,,0.366501599550247,2.76890802383423,,,,,,,,,,,,,,,,,25.29391,-0.03832042
5886,2021/11/22 21:33:38,132992.7967,95040.0005,1,10,0,0,0,0,-0.1234665,2.865708,-0.353818936782,5.890182,6.265101,22.48623,23.00727,,-0.000103916798252612,,0.337400704622269,2.89499092102051,,,,,,,,,,,,,,,,,25.31919,-0.04287601
5887,2021/11/22 21:35:08,133082.7976,95130.0014,1,10,0,0,0,0,-0.1236038,2.856073,-0.3530214758774,5.890182,6.268194,22.48623,23.01612,,-0.0000840317297843285,,0.327310800552368,3.11423897743225,,,,,,,,,,,,,,,,,25.53256,0.04138768
5888,2021/11/22 21:36:38,133172.7968,95220.0006,1,10,0,0,0,0,-0.1238251,2.846169,-0.3524271610419,5.890182,6.271285,22.48623,23.02493,,-0.000107269202999305,,0.312618613243103,3.15005302429199,,,,,,,,,,,,,,,,,25.55658,0.04416108
5889,2021/11/22 21:38:08,133262.7977,95310.0015,1,10,0,0,0,0,-0.123642,2.835561,-0.350594433162,5.890182,6.274378,22.48623,23.03372,,-0.000106635103293229,,0.2983019053936,3.34893298149109,,,,,,,,,,,,,,,,,25.50552,0.03554821
5890,2021/11/22 21:39:38,133352.7965,95400.0003,1,10,0,0,0,0,-0.1237717,2.824783,-0.3496281940411,5.890182,6.277467,22.48623,23.04247,,-0.000117156596388668,,0.289979100227356,3.50133299827576,,,,,,,,,,,,,,,,,25.57693,0.04844189
5891,2021/11/22 21:41:08,133442.7985,95490.0023,1,10,0,0,0,0,-0.1236115,2.81337,-0.347764885755,5.890182,6.280557,22.48623,23.05117,,-0.00014339380140882,,0.274623811244965,3.71756792068481,,,,,,,,,,,,,,,,,25.40198,-0.02515554
5892,2021/11/22 21:42:38,133532.7994,95580.0032,1,10,0,0,0,0,-0.1234283,2.801398,-0.3457717927634,5.890182,6.283648,22.48623,23.05985,,-0.00017506729636807,,0.255407989025116,3.76434803009033,,,,,,,,,,,,,,,,,25.49847,-0.001666546
5893,2021/11/22 21:44:08,133622.797,95670.0008,1,10,0,0,0,0,-0.1237411,2.788982,-0.3451117005602,5.890182,6.286739,22.48623,23.06849,,-0.0001316715934081,,0.248474404215813,3.98862791061401,,,,,,,,,,,,,,,,,25.23847,-0.04958749
5894,2021/11/22 21:45:38,133712.7982,95760.002,1,10,0,0,0,0,-0.1234818,2.776185,-0.342808320933,5.890182,6.289829,22.48623,23.07709,,-0.000169679493410513,,0.24542510509491,4.1323881149292,,,,,,,,,,,,,,,,,25.57134,0.09522438
5895,2021/11/22 21:47:08,133802.7968,95850.0006,1,10,0,0,0,0,-0.1235733,2.76289,-0.341419434837,5.890182,6.29292,22.48623,23.08565,,-0.00012305099517107,,0.233907595276833,4.23140478134155,,,,,,,,,,,,,,,,,25.49458,0.07584274
5896,2021/11/22 21:48:38,133892.7995,95940.0033,1,10,0,0,0,0,-0.1234665,2.749244,-0.339439534326,5.890182,6.296011,22.48623,23.09417,,-0.000148622595588677,,0.211545795202255,4.39841079711914,,,,,,,,,,,,,,,,,25.58999,0.02469063
5897,2021/11/22 21:50:08,133982.7985,96030.0023,1,10,0,0,0,0,-0.1235046,2.734946,-0.3377784117516,5.890182,6.299103,22.48623,23.10265,,-0.000230946301599033,,0.213933199644089,4.67021512985229,,,,,,,,,,,,,,,,,25.24396,-0.04000485
5898,2021/11/22 21:51:38,134072.7967,96120.0005,1,10,0,0,0,0,-0.1237564,2.720242,-0.3366473570488,5.890182,6.302196,22.48623,23.11108,,-0.000177244393853471,,0.213523805141449,4.57497787475586,,,,,,,,,,,,,,,,,25.20358,-0.05928755
5899,2021/11/22 21:53:08,134162.7973,96210.0011,1,10,0,0,0,0,-0.1235733,2.705278,-0.3343001298774,5.890182,6.305291,22.48623,23.11948,,-0.000192362494999543,,0.20842869579792,4.875,,,,,,,,,,,,,,,,,25.52839,0.0753963
5900,2021/11/22 21:54:38,134252.7979,96300.0017,1,10,0,0,0,0,-0.1240463,2.689805,-0.3336603579715,5.890182,6.308386,22.48623,23.12783,,-0.000222832997678779,,0.198197305202484,4.91177177429199,,,,,,,,,,,,,,,,,25.48985,-0.03122568
5901,2021/11/22 21:56:08,134342.7964,96390.0002,1,10,0,0,0,0,-0.1237183,2.67406,-0.330830157298,5.890182,6.311481,22.48623,23.13613,,-0.000213334802538157,,0.197073400020599,5.0894980430603,,,,,,,,,,,,,,,,,25.54893,-0.02038658
5902,2021/11/22 21:57:38,134432.798,96480.0018,1,10,0,0,0,0,-0.1239395,2.657681,-0.3293916542995,5.890182,6.314575,22.48623,23.14438,,-0.000211089602089487,,0.184419304132462,5.39261913299561,,,,,,,,,,,,,,,,,25.56853,0.03266573
5903,2021/11/22 21:59:08,134522.7965,96570.0003,1,10,0,0,0,0,-0.12397,2.640814,-0.32738171158,5.890182,6.317668,22.48623,23.15257,,-0.000176734698470682,,0.19186820089817,5.41913795471191,,,,,,,,,,,,,,,,,25.37879,0.0241369
5904,2021/11/22 22:00:38,134612.7977,96660.0015,1,10,0,0,0,0,-0.123497,2.623837,-0.324035997989,5.890182,6.320759,22.48623,23.16071,,-0.00024045750615187,,0.177517592906952,5.49150800704956,,,,,,,,,,,,,,,,,25.60109,0.07238209
5905,2021/11/22 22:02:08,134702.7962,96750,1,10,0,0,0,0,-0.123848,2.606821,-0.322849567208,5.890182,6.323851,22.48623,23.1688,,-0.000253239908488467,,0.178149998188019,5.59222793579102,,,,,,,,,,,,,,,,,25.40223,-0.01989841
5906,2021/11/22 22:03:38,134792.7965,96840.0003,1,10,0,0,0,0,-0.1235504,2.589104,-0.3198848348416,5.890182,6.326944,22.48623,23.17683,,-0.00022878659365233,,0.169149503111839,5.67631912231445,,,,,,,,,,,,,,,,,25.55441,0.04071116
5907,2021/11/22 22:05:08,134882.7992,96930.003,1,10,0,0,0,0,-0.1237183,2.571253,-0.3181110500299,5.890182,6.330038,22.48623,23.18481,,-0.000258236308582127,,0.170083492994308,5.84004402160645,,,,,,,,,,,,,,,,,25.61869,0.1018846
5908,2021/11/22 22:06:38,134972.7976,97020.0014,1,10,0,0,0,0,-0.1237183,2.55273,-0.315819415959,5.890182,6.333128,22.48623,23.19273,,-0.000262544286670163,,0.177803203463554,5.8738842010498,,,,,,,,,,,,,,,,,25.60457,0.08095264
5909,2021/11/22 22:08:08,135062.7979,97110.0017,1,10,0,0,0,0,-0.1235886,2.534052,-0.3131799390072,5.890182,6.336222,22.48623,23.2006,,-0.000239482003962621,,0.166888505220413,6.12798118591309,,,,,,,,,,,,,,,,,25.59528,-0.03361404
5910,2021/11/22 22:09:38,135152.7972,97200.001,1,10,0,0,0,0,-0.1237946,2.515219,-0.3113705300174,5.890182,6.339313,22.48623,23.20841,,-0.000253997801337391,,0.162062406539917,6.22831916809082,,,,,,,,,,,,,,,,,25.60017,0.06134212
5911,2021/11/22 22:10:48,135223.2331,97270.4369,1,10,0,0,0,0,-0.1238327,2.499995,-0.3095811308365,5.890182,6.341734,22.48623,23.21448,,-0.000231260695727542,0.0201299302279949,0.161412805318832,6.24172592163086,,,,,,,,,,,,,,,,,25.59848,-0.05163491
5912,2021/11/22 22:15:48,135523.279,300.002,1,11,0,0,0,0,0,2.573027,0,5.890182,6.341734,22.48623,23.21448,,0.0000966654988587834,,0,,,,,,,,,,,,,,,,,,25.54793,0.03915548
5913,2021/11/22 22:20:48,135823.2792,600.0022,1,11,0,0,0,0,0,2.597495,0,5.890182,6.341734,22.48623,23.21448,,0.000075117037340533,,0,,,,,,,,,,,,,,,,,,25.54494,0.04516006
5914,2021/11/22 22:25:48,136123.2793,900.0023,1,11,0,0,0,0,0,2.61445,0,5.890182,6.341734,22.48623,23.21448,,0.0000426745900767855,,0,,,,,,,,,,,,,,,,,,25.27995,-0.07138669
5915,2021/11/22 22:30:48,136423.2792,1200.0022,1,11,0,0,0,0,0,2.627995,0,5.890182,6.341734,22.48623,23.21448,,0.0000320032886520494,,0,,,,,,,,,,,,,,,,,,25.30501,0.02000391
5916,2021/11/22 22:35:48,136723.2786,1500.0016,1,11,0,0,0,0,0,2.639234,0,5.890182,6.341734,22.48623,23.21448,,0.000061718572396785,,0,,,,,,,,,,,,,,,,,,25.36023,0.06348789
5917,2021/11/22 22:40:48,137023.2779,1800.0009,1,11,0,0,0,0,0,2.649002,0,5.890182,6.341734,22.48623,23.21448,,0.0000255641807598295,,0,,,,,,,,,,,,,,,,,,25.51626,0.05696714
