Repository: HVES-Battery-Testing-Consortium/LG-HG2

# Battery Testing Consortium (BTC)
The Battery Testing Consortium (BTC) has been developed within the High Voltage and Energy Storage Lab at Oxford Brookes University to provide accurate and comprehensive cell data to Formula Student Electric teams. Through the BTC, we aim to provide FS teams with information for improved and informed decisions for cell selection, pack architecture design, thermal cooling requirements, and end of life predictions. A range of tests are completed to provide a comprehensive electrochemical lithium-ion characterisation for modelling, validation, and battery management parameterisation.

File: Data/Round1/LG_HG2/Package 5/211121_BTC_POCV_LG_HG2_9_25C/211121_BTC_POCV_LG_HG2_9_25C_Channel_7_Wb_1.CSV (part 29 of 33)
Data_Point,Date_Time,Test_Time(s),Step_Time(s),Cycle_Index,Step_Index,TC_Counter1,TC_Counter2,TC_Counter3,TC_Counter4,Current(A),Voltage(V),Power(W),Charge_Capacity(Ah),Discharge_Capacity(Ah),Charge_Energy(Wh),Discharge_Energy(Wh),ACR(Ohm),dV/dt(V/s),Internal_Resistance(Ohm),dQ/dV(Ah/V),dV/dQ(V/Ah),MetaCode_MV_UD1,MetaCode_MV_UD2,MetaCode_MV_UD3,MetaCode_MV_UD4,MetaCode_MV_UD5,MetaCode_MV_UD6,MetaCode_MV_UD7,MetaCode_MV_UD8,MetaCode_MV_UD9,MetaCode_MV_UD10,MetaCode_MV_UD11,MetaCode_MV_UD12,MetaCode_MV_UD13,MetaCode_MV_UD14,MetaCode_MV_UD15,MetaCode_MV_UD16,Aux_Temperature_1(C),Aux_dT/dt_1(C)
5918,2021/11/22 22:45:48,137323.279,2100.002,1,11,0,0,0,0,0,2.657392,0,5.890182,6.341734,22.48623,23.21448,,0.0000150935302372091,,0,,,,,,,,,,,,,,,,,,25.49159,-0.05141377
5919,2021/11/22 22:50:48,137623.2776,2400.0006,1,11,0,0,0,0,0,2.665273,0,5.890182,6.341734,22.48623,23.21448,,0.0000275795100606047,,0,,,,,,,,,,,,,,,,,,25.40989,-0.08153439
5920,2021/11/22 22:55:48,137923.2777,2700.0007,1,11,0,0,0,0,0,2.672329,0,5.890182,6.341734,22.48623,23.21448,,0.0000321610605169553,,0,,,,,,,,,,,,,,,,,,25.51578,0.071401
5921,2021/11/22 23:00:48,138223.2794,3000.0024,1,11,0,0,0,0,0,2.678684,0,5.890182,6.341734,22.48623,23.21448,,0.00000604501610723673,,0,,,,,,,,,,,,,,,,,,25.40237,0.07095158
5922,2021/11/22 23:05:48,138523.2786,3300.0016,1,11,0,0,0,0,0,2.684646,0,5.890182,6.341734,22.48623,23.21448,,-0.00000726940106687834,,0,,,,,,,,,,,,,,,,,,25.17071,0.001016855
5923,2021/11/22 23:10:48,138823.2783,3600.0013,1,11,0,0,0,0,0,2.690168,0,5.890182,6.341734,22.48623,23.21448,,0.00000324024199471751,,0,,,,,,,,,,,,,,,,,,25.47378,0.04791498
5924,2021/11/22 23:15:48,139123.2789,3900.0019,1,11,0,0,0,0,0,2.695095,0,5.890182,6.341734,22.48623,23.21448,,0.0000057288411881018,,0,,,,,,,,,,,,,,,,,,25.25716,-0.02313733
5925,2021/11/22 23:20:48,139423.2783,4200.0013,1,11,0,0,0,0,0,2.700098,0,5.890182,6.341734,22.48623,23.21448,,0.000004978288870916,,0,,,,,,,,,,,,,,,,,,25.52994,0.08517504
5926,2021/11/22 23:25:48,139723.2777,4500.0007,1,11,0,0,0,0,0,2.704703,0,5.890182,6.341734,22.48623,23.21448,,0.0000393959489883855,,0,,,,,,,,,,,,,,,,,,25.34179,0.03220558
5927,2021/11/22 23:30:48,140023.2772,4800.0002,1,11,0,0,0,0,0,2.708943,0,5.890182,6.341734,22.48623,23.21448,,0.00000181766699824948,,0,,,,,,,,,,,,,,,,,,25.19751,-0.05354583
5928,2021/11/22 23:35:48,140323.2775,5100.0005,1,11,0,0,0,0,0,2.712803,0,5.890182,6.341734,22.48623,23.21448,,-0.0000323188396578189,,0,,,,,,,,,,,,,,,,,,25.27064,0.01305163
5929,2021/11/22 23:40:48,140623.2791,5400.0021,1,11,0,0,0,0,0,2.716662,0,5.890182,6.341734,22.48623,23.21448,,-0.0000156468304339796,,0,,,,,,,,,,,,,,,,,,25.14186,-0.03597319
5930,2021/11/22 23:45:48,140923.2781,5700.0011,1,11,0,0,0,0,0,2.720313,0,5.890182,6.341734,22.48623,23.21448,,-0.00000628244015388191,,0,,,,,,,,,,,,,,,,,,25.47084,0.06291032
5931,2021/11/22 23:50:48,141223.2772,6000.0002,1,11,0,0,0,0,0,2.723793,0,5.890182,6.341734,22.48623,23.21448,,0.0000301082891382976,,0,,,,,,,,,,,,,,,,,,25.19513,-0.03362298
5932,2021/11/22 23:55:48,141523.2793,6300.0023,1,11,0,0,0,0,0,2.72714,0,5.890182,6.341734,22.48623,23.21448,,-0.0000017779160543796,,0,,,,,,,,,,,,,,,,,,25.40612,0.02040505
5933,2021/11/23 00:00:48,141823.2795,6600.0025,1,11,0,0,0,0,0,2.730377,0,5.890182,6.341734,22.48623,23.21448,,0.000047177560190903,,0,,,,,,,,,,,,,,,,,,25.33482,0.04433215
5934,2021/11/23 00:05:48,142123.2781,6900.0011,1,11,0,0,0,0,0,2.733355,0,5.890182,6.341734,22.48623,23.21448,,-0.00000948269189393613,,0,,,,,,,,,,,,,,,,,,25.18765,-0.07254422
5935,2021/11/23 00:10:48,142423.2772,7200.0002,1,11,0,0,0,0,0,2.736411,0,5.890182,6.341734,22.48623,23.21448,,-0.00000829756118037039,,0,,,,,,,,,,,,,,,,,,25.32862,0.06541193
5936,2021/11/23 00:10:48,142423.2789,7200.0019,1,11,0,0,0,0,0,2.736411,0,5.890182,6.341734,22.48623,23.21448,,-0.00000829756118037039,0.0201299302279949,0,0,,,,,,,,,,,,,,,,,25.32862,0.06541193
5937,2021/11/23 00:12:18,142513.3225,90.0005,1,12,0,0,0,0,0.1178665,2.806952,0.330845607908,5.893122,6.341735,22.49439,23.21448,,0.000608685426414013,,,,,,,,,,,,,,,,,,,,25.44697,0.06473958
5938,2021/11/23 00:13:48,142603.3243,180.0023,1,12,0,0,0,0,0.1177216,2.851308,0.3356605398528,5.896064,6.341735,22.50272,23.21448,,0.000425556412665173,,0.0451568402349949,,,,,,,,,,,,,,,,,,25.14862,-0.04153669
5939,2021/11/23 00:15:18,142693.3243,270.0023,1,12,0,0,0,0,0.1178665,2.883845,0.3399087166925,5.899005,6.341735,22.51115,23.21448,,0.000355689495336264,,0.0777123868465424,,,,,,,,,,,,,,,,,,25.51751,0.03476262
5940,2021/11/23 00:16:48,142783.3246,360.0026,1,12,0,0,0,0,0.1176605,2.91002,0.34239440821,5.901948,6.341735,22.51968,23.21448,,0.000280753913102672,,,,,,,,,,,,,,,,,,,,25.20116,-0.05482554
5941,2021/11/23 00:18:18,142873.3241,450.0021,1,12,0,0,0,0,0.1181183,2.932866,0.3464251460478,5.90489,6.341735,22.52827,23.21448,,0.000202743802219629,,0.108518198132515,,,,,,,,,,,,,,,,,,25.37806,0.0135088
5942,2021/11/23 00:19:48,142963.3242,540.0022,1,12,0,0,0,0,0.1178284,2.953592,0.3480170196128,5.907829,6.341735,22.53692,23.21448,,0.000225694995606318,,0.131259903311729,,,,,,,,,,,,,,,,,,25.18765,-0.05208254
5943,2021/11/23 00:21:18,143053.3221,630.0001,1,12,0,0,0,0,0.1177139,2.972723,0.3499308179497,5.910768,6.341735,22.54563,23.21448,,0.000160018593305722,,0.149550601840019,,,,,,,,,,,,,,,,,,25.2406,0.0280869
5944,2021/11/23 00:22:48,143143.324,720.002,1,12,0,0,0,0,0.1174774,2.990583,0.3513259153242,5.913708,6.341735,22.5544,23.21448,,0.000232840204262175,,,,,,,,,,,,,,,,,,,,25.14262,-0.0715065
5945,2021/11/23 00:24:18,143233.3256,810.0036,1,12,0,0,0,0,0.1172256,3.007247,0.3525263339232,5.916646,6.341735,22.56321,23.21448,,0.000143628203659318,,0.164451196789742,,,,,,,,,,,,,,,,,,25.45682,0.01885831
5946,2021/11/23 00:25:48,143323.322,900,1,12,0,0,0,0,0.1173325,3.022744,0.35466611038,5.919584,6.341735,22.57207,23.21448,,0.000125752805615775,,0.177700996398926,,,,,,,,,,,,,,,,,,25.17636,-0.04462659
5947,2021/11/23 00:27:18,143413.3228,990.0008,1,12,0,0,0,0,0.1175766,3.037672,0.3571591456752,5.922523,6.341735,22.58097,23.21448,,0.000156347407028079,,0.192616999149323,,,,,,,,,,,,,,,,,,25.22088,-0.01698196
5948,2021/11/23 00:28:48,143503.3232,1080.0012,1,12,0,0,0,0,0.1171341,3.051602,0.3574466538282,5.925463,6.341735,22.58993,23.21448,,0.000197315603145398,,,,,,,,,,,,,,,,,,,,25.46794,0.08398712
5949,2021/11/23 00:30:18,143593.3222,1170.0002,1,12,0,0,0,0,0.1174469,3.064905,0.3599635910445,5.928402,6.341735,22.59892,23.21448,,0.000157161397510208,,0.214056998491287,,,,,,,,,,,,,,,,,,25.32594,-0.0515002
5950,2021/11/23 00:31:48,143683.3248,1260.0028,1,12,0,0,0,0,0.1176682,3.077565,0.362131533933,5.931341,6.341735,22.60794,23.21448,,0.000135683294502087,,0.219006106257439,,,,,,,,,,,,,,,,,,25.40782,0.01168489
5951,2021/11/23 00:33:18,143773.3229,1350.0009,1,12,0,0,0,0,0.1180878,3.089621,0.3648465467238,5.934281,6.341735,22.61701,23.21448,,0.000172398402355611,,0.241070404648781,,,,,,,,,,,,,,,,,,25.28489,0.04776359
5952,2021/11/23 00:34:48,143863.3222,1440.0002,1,12,0,0,0,0,0.1173019,3.101136,0.3637691449584,5.937221,6.341735,22.62611,23.21448,,0.000107725099951494,,,,,,,,,,,,,,,,,,,,25.46505,0.0621599
5953,2021/11/23 00:36:18,143953.324,1530.002,1,12,0,0,0,0,0.1172256,3.112234,0.3648334979904,5.940159,6.341735,22.63523,23.21448,,0.000136970396852121,,0.254046112298965,,,,,,,,,,,,,,,,,,25.51207,0.06432652
5954,2021/11/23 00:37:48,144043.3228,1620.0008,1,12,0,0,0,0,0.1177368,3.123022,0.3676946166096,5.943099,6.341735,22.6444,23.21448,,0.000141803902806714,,0.269338309764862,,,,,,,,,,,,,,,,,,25.17383,-0.09504855
5955,2021/11/23 00:39:18,144133.3235,1710.0015,1,12,0,0,0,0,0.1177216,3.133068,0.3688297778688,5.946039,6.341735,22.6536,23.21448,,0.0000945513675105758,,0.283365190029144,,,,,,,,,,,,,,,,,,25.4678,0.09830236
5956,2021/11/23 00:40:48,144223.324,1800.002,1,12,0,0,0,0,0.1177368,3.142869,0.3700313388792,5.948981,6.341735,22.66283,23.21448,,0.0000899025981198065,,,,,,,,,,,,,,,,,,,,25.29149,0.005130768
5957,2021/11/23 00:42:18,144313.3223,1890.0003,1,12,0,0,0,0,0.1176987,3.152297,0.3710212589139,5.951922,6.341735,22.67209,23.21448,,0.0000787438984843902,,0.300000011920929,,,,,,,,,,,,,,,,,,25.20924,-0.08746684
5958,2021/11/23 00:43:48,144403.3232,1980.0012,1,12,0,0,0,0,0.1174469,3.161494,0.3713076696686,5.954862,6.341735,22.68137,23.21448,,0.0000935663483687676,,0.312278687953949,,,,,,,,,,,,,,,,,,25.28894,0.01310527
5959,2021/11/23 00:45:18,144493.3237,2070.0017,1,12,0,0,0,0,0.1180801,3.170403,0.3743615032803,5.9578,6.341735,22.69067,23.21448,,0.000126209197333083,,0.327082514762878,,,,,,,,,,,,,,,,,,25.22001,-0.02564073
5960,2021/11/23 00:46:48,144583.3222,2160.0002,1,12,0,0,0,0,0.1173401,3.178867,0.3730085716667,5.960738,6.341735,22.7,23.21448,,0.0000783118666731752,,,,,,,,,,,,,,,,,,,,25.24351,0.006942153
5961,2021/11/23 00:48:18,144673.3248,2250.0028,1,12,0,0,0,0,0.1174469,3.187075,0.3743120788175,5.963675,6.341735,22.70934,23.21448,,0.000111203400592785,,0.349451512098312,,,,,,,,,,,,,,,,,,25.28587,0.0576973
5962,2021/11/23 00:49:48,144763.3235,2340.0015,1,12,0,0,0,0,0.1172485,3.19494,0.37460192259,5.966611,6.341735,22.71871,23.21448,,0.0000655144831398502,,0.360106110572815,,,,,,,,,,,,,,,,,,25.27656,-0.03942609
5963,2021/11/23 00:51:18,144853.3228,2430.0008,1,12,0,0,0,0,0.1173553,3.202734,0.3758578093902,5.969548,6.341735,22.72811,23.21448,,0.0000660643927403726,,0.378611892461777,,,,,,,,,,,,,,,,,,25.40767,0.05595326
5964,2021/11/23 00:52:48,144943.3227,2520.0007,1,12,0,0,0,0,0.1174088,3.210414,0.3769308552432,5.972486,6.341735,22.73753,23.21448,,0.0000943190534599125,,,,,,,,,,,,,,,,,,,,25.27966,0.03035605
5965,2021/11/23 00:54:18,145033.3222,2610.0002,1,12,0,0,0,0,0.1174088,3.217478,0.3777602310064,5.975424,6.341735,22.74697,23.21448,,0.0000968726526480168,,0.390523314476013,,,,,,,,,,,,,,,,,,25.37452,0.02725422
5966,2021/11/23 00:55:48,145123.3224,2700.0004,1,12,0,0,0,0,0.1177597,3.224323,0.3796953091831,5.978363,6.341735,22.75644,23.21448,,0.0000777995228418149,,0.418079912662506,,,,,,,,,,,,,,,,,,25.33127,0.0288856
5967,2021/11/23 00:57:18,145213.3225,2790.0005,1,12,0,0,0,0,0.1172638,3.231084,0.3788891879592,5.981299,6.341735,22.76591,23.21448,,0.000100300996564329,,0.420456886291504,,,,,,,,,,,,,,,,,,25.1321,-0.06090224
5968,2021/11/23 00:58:48,145303.3236,2880.0016,1,12,0,0,0,0,0.1176453,3.237602,0.3808886585706,5.984237,6.341735,22.77542,23.21448,,0.0000532220510649495,,,,,,,,,,,,,,,,,,,,25.11444,-0.04222274
5969,2021/11/23 01:00:18,145393.3231,2970.0011,1,12,0,0,0,0,0.11763,3.244137,0.38160783531,5.987177,6.341735,22.78495,23.21448,,0.0000481613787997048,,0.466910898685455,,,,,,,,,,,,,,,,,,25.23008,-0.04635036
5970,2021/11/23 01:01:48,145483.3241,3060.0021,1,12,0,0,0,0,0.1173859,3.250057,0.3815108659963,5.990118,6.341735,22.79449,23.21448,,0.0000468235011794604,,0.469323098659515,,,,,,,,,,,,,,,,,,25.20968,-0.06638587
5971,2021/11/23 01:03:18,145573.3251,3150.0031,1,12,0,0,0,0,0.117775,3.255787,0.383450313925,5.993058,6.341735,22.80406,23.21448,,0.0000548075113329105,,0.492454886436462,,,,,,,,,,,,,,,,,,25.13669,-0.03680706
5972,2021/11/23 01:04:48,145663.3226,3240.0006,1,12,0,0,0,0,0.1176987,3.261507,0.3838751339409,5.995996,6.341735,22.81363,23.21448,,0.0000365119994967245,,,,,,,,,,,,,,,,,,,,25.15999,-0.06533921
5973,2021/11/23 01:06:18,145753.3245,3330.0025,1,12,0,0,0,0,0.1174088,3.26718,0.383595683184,5.998935,6.341735,22.82323,23.21448,,0.0000305446992570069,,0.530609607696533,,,,,,,,,,,,,,,,,,25.29193,-0.04300773
5974,2021/11/23 01:07:48,145843.3255,3420.0035,1,12,0,0,0,0,0.1172028,3.272448,0.3835400684544,6.001874,6.341735,22.83284,23.21448,,0.0000392754482163582,,0.53307169675827,,,,,,,,,,,,,,,,,,25.23734,-0.04218221
5975,2021/11/23 01:09:18,145933.322,3510,1,12,0,0,0,0,0.1177368,3.277609,0.3858951953112,6.00481,6.341735,22.84245,23.21448,,0.0000442174496129155,,0.565169870853424,,,,,,,,,,,,,,,,,,25.32875,-0.01767039
5976,2021/11/23 01:10:48,146023.3227,3600.0007,1,12,0,0,0,0,0.1177216,3.282589,0.3864316292224,6.007749,6.341735,22.85209,23.21448,,0.0000775669468566775,,,,,,,,,,,,,,,,,,,,25.17282,-0.06353021
5977,2021/11/23 01:12:18,146113.3236,3690.0016,1,12,0,0,0,0,0.1178665,3.28717,0.387447222805,6.010689,6.341735,22.86175,23.21448,,0.000031766488973517,,0.589151084423065,,,,,,,,,,,,,,,,,,25.39916,-0.01046836
5978,2021/11/23 01:13:48,146203.3254,3780.0034,1,12,0,0,0,0,0.1174774,3.291578,0.3866860253372,6.013629,6.341735,22.87142,23.21448,,0.0000347309287462849,,0.674422383308411,,,,,,,,,,,,,,,,,,25.45604,0.006381869
5979,2021/11/23 01:15:18,146293.3225,3870.0005,1,12,0,0,0,0,0.1173019,3.296142,0.3866437192698,6.016568,6.341735,22.8811,23.21448,,0.0000488346486235969,,,,,,,,,,,,,,,,,,,,25.50835,0.05487204
5980,2021/11/23 01:16:48,146383.3254,3960.0034,1,12,0,0,0,0,0.117569,3.300462,0.388032016878,6.019507,6.341735,22.89079,23.21448,,0.0000577230202907231,,0.631671190261841,,,,,,,,,,,,,,,,,,25.4329,0.009464025
5981,2021/11/23 01:18:18,146473.3247,4050.0027,1,12,0,0,0,0,0.1172256,3.304213,0.3873383514528,6.022447,6.341735,22.9005,23.21448,,0.0000660643927403726,,0.754461109638214,,,,,,,,,,,,,,,,,,25.07563,-0.01983464
5982,2021/11/23 01:19:48,146563.3247,4140.0027,1,12,0,0,0,0,0.1175537,3.30794,0.388860586378,6.025387,6.341735,22.91022,23.21448,,0.0000427151608164422,,0.699021816253662,,,,,,,,,,,,,,,,,,25.5049,0.1015502
5983,2021/11/23 01:21:18,146653.3232,4230.0012,1,12,0,0,0,0,0.1175766,3.311711,0.3893797195626,6.028328,6.341735,22.91996,23.21448,,0.0000238246702792821,,,,,,,,,,,,,,,,,,,,25.41545,0.08929729
5984,2021/11/23 01:22:48,146743.3228,4320.0008,1,12,0,0,0,0,0.1177139,3.315155,0.3902398241545,6.031269,6.341735,22.9297,23.21448,,0.0000705298589309677,,0.808312773704529,,,,,,,,,,,,,,,,,,25.49219,0.08394599
5985,2021/11/23 01:24:18,146833.3232,4410.0012,1,12,0,0,0,0,0.1174469,3.318445,0.3897410780705,6.034206,6.341735,22.93945,23.21448,,0.0000430654399679042,,0.863120019435883,,,,,,,,,,,,,,,,,,25.17182,-0.08889854
5986,2021/11/23 01:25:48,146923.3226,4500.0006,1,12,0,0,0,0,0.1179199,3.321445,0.3916644622555,6.037142,6.341735,22.94919,23.21448,,0.000029513659683289,,0,,,,,,,,,,,,,,,,,,25.24603,-0.08172035
5987,2021/11/23 01:27:18,147013.3241,4590.0021,1,12,0,0,0,0,0.1176834,3.324379,0.3912242236086,6.04008,6.341735,22.95896,23.21448,,0.0000205064898182172,,0.952403485774994,,,,,,,,,,,,,,,,,,25.4797,0.03796041
5988,2021/11/23 01:28:48,147103.322,4680,1,12,0,0,0,0,0.1175308,3.327137,0.3910410733196,6.043019,6.341735,22.96873,23.21448,,0.0000408177911594976,,1.02771997451782,,,,,,,,,,,,,,,,,,25.20853,-0.05921423
5989,2021/11/23 01:30:18,147193.323,4770.001,1,12,0,0,0,0,0.1178055,3.329885,0.3922787673675,6.045959,6.341735,22.97852,23.21448,,0.0000209423305932432,,,,,,,,,,,,,,,,,,,,25.34494,0.04496217
5990,2021/11/23 01:31:48,147283.3233,4860.0013,1,12,0,0,0,0,0.1179886,3.332445,0.393190520127,6.048898,6.341735,22.98831,23.21448,,0.0000235889801842859,,1.14270794391632,,,,,,,,,,,,,,,,,,25.40547,0.02472758
5991,2021/11/23 01:33:18,147373.3243,4950.0023,1,12,0,0,0,0,0.1175003,3.334795,0.3918394129385,6.051836,6.341735,22.9981,23.21448,,-0.00000359564000973478,,,,,,,,,,,,,,,,,,,,25.41352,0.05090117
5992,2021/11/23 01:34:48,147463.3229,5040.0009,1,12,0,0,0,0,0.1173401,3.337091,0.3915745916491,6.054773,6.341735,23.0079,23.21448,,0.0000194795102288481,,1.21762299537659,,,,,,,,,,,,,,,,,,25.13144,-0.01881421
5993,2021/11/23 01:36:18,147553.3239,5130.0019,1,12,0,0,0,0,0.1170273,3.3394,0.39080096562,6.05771,6.341735,23.0177,23.21448,,0.0000470183404104318,,,,,,,,,,,,,,,,,,,,25.49199,0.03846407
5994,2021/11/23 01:37:48,147643.3238,5220.0018,1,12,0,0,0,0,0.1174622,3.341635,0.392515798697,6.060647,6.341735,23.02751,23.21448,,0.0000645244872430339,,0,,,,,,,,,,,,,,,,,,25.39896,-0.03266275
5995,2021/11/23 01:39:18,147733.3233,5310.0013,1,12,0,0,0,0,0.1176834,3.343809,0.3935108120706,6.063585,6.341735,23.03733,23.21448,,0.0000243010108533781,,1.33434700965881,,,,,,,,,,,,,,,,,,25.33556,0.05372167
5996,2021/11/23 01:40:48,147823.3226,5400.0006,1,12,0,0,0,0,0.1171722,3.34576,0.392030059872,6.066521,6.341735,23.04715,23.21448,,0.0000141856999107404,,0,,,,,,,,,,,,,,,,,,25.21863,-0.01971006
5997,2021/11/23 01:42:18,147913.3231,5490.0011,1,12,0,0,0,0,0.1173401,3.347657,0.3928144071457,6.069456,6.341735,23.05698,23.21448,,0.0000566637791052926,,1.40241098403931,,,,,,,,,,,,,,,,,,25.52511,0.07822037
5998,2021/11/23 01:43:48,148003.323,5580.001,1,12,0,0,0,0,0.1173706,3.349895,0.393179186087,6.072391,6.341735,23.06681,23.21448,,0.0000250528100878,,0,,,,,,,,,,,,,,,,,,25.42282,0.07035255
5999,2021/11/23 01:45:18,148093.3233,5670.0013,1,12,0,0,0,0,0.1175156,3.352089,0.3939227500884,6.075326,6.341735,23.07664,23.21448,,0.00000604521619607112,,1.37088203430176,,,,,,,,,,,,,,,,,,25.26694,0.02687514
6000,2021/11/23 01:46:48,148183.3222,5760.0002,1,12,0,0,0,0,0.117424,3.354241,0.393868395184,6.078262,6.341735,23.08649,23.21448,,0.00000371414694200212,,,,,,,,,,,,,,,,,,,,25.48428,0.05420685
6001,2021/11/23 01:48:18,148273.3232,5850.0012,1,12,0,0,0,0,0.1177139,3.356318,0.3950852814202,6.0812,6.341735,23.09634,23.21448,,0.000052158698963467,,0,,,,,,,,,,,,,,,,,,25.1342,-0.02165377
6002,2021/11/23 01:49:48,148363.3226,5940.0006,1,12,0,0,0,0,0.1175308,3.358171,0.3946885241668,6.084136,6.341735,23.1062,23.21448,,0.0000329112008330412,,1.40245997905731,,,,,,,,,,,,,,,,,,25.25982,-0.006374717
6003,2021/11/23 01:51:18,148453.3249,6030.0029,1,12,0,0,0,0,0.1174622,3.360282,0.3947061163404,6.087071,6.341735,23.11606,23.21448,,-0.000000869268376391119,,0,,,,,,,,,,,,,,,,,,25.42639,0.03448129
6004,2021/11/23 01:52:48,148543.3236,6120.0016,1,12,0,0,0,0,0.1176453,3.362482,0.3955802036346,6.090008,6.341735,23.12593,23.21448,,0.0000255267805187032,,1.46825194358826,,,,,,,,,,,,,,,,,,25.23556,0.02607822
6005,2021/11/23 01:54:18,148633.3237,6210.0017,1,12,0,0,0,0,0.1175537,3.364605,0.3955217667885,6.092944,6.341735,23.13581,23.21448,,0.0000651951268082485,,,,,,,,,,,,,,,,,,,,25.22449,0.01093566
6006,2021/11/23 01:55:48,148723.3232,6300.0012,1,12,0,0,0,0,0.117569,3.366576,0.395804973744,6.095878,6.341735,23.14568,23.21448,,0.0000388035514333751,,0,,,,,,,,,,,,,,,,,,25.23036,-0.06928205
6007,2021/11/23 01:57:18,148813.3224,6390.0004,1,12,0,0,0,0,0.1175003,3.368557,0.3958064580671,6.098812,6.341735,23.15556,23.21448,,0.00000165937501606095,,1.40333294868469,,,,,,,,,,,,,,,,,,25.14776,-0.05248368
6008,2021/11/23 01:58:48,148903.3222,6480.0002,1,12,0,0,0,0,0.1175385,3.370581,0.3961730348685,6.101748,6.341735,23.16545,23.21448,,0.000016555610272917,,0,,,,,,,,,,,,,,,,,,25.44957,0.01720726
6009,2021/11/23 02:00:18,148993.3229,6570.0009,1,12,0,0,0,0,0.1177139,3.372835,0.3970295619065,6.104684,6.341735,23.17536,23.21448,,0.0000384820086765103,,1.41860902309418,,,,,,,,,,,,,,,,,,25.26316,0.03818095
6010,2021/11/23 02:01:48,149083.3226,6660.0006,1,12,0,0,0,0,0.1177368,3.374883,0.3973479247944,6.10762,6.341735,23.18526,23.21448,,-0.0000131179403979331,,,,,,,,,,,,,,,,,,,,25.37537,0.05732298
6011,2021/11/23 02:03:18,149173.325,6750.003,1,12,0,0,0,0,0.11763,3.376734,0.39720522042,6.110556,6.341735,23.19517,23.21448,,-0.00000237059407481865,,0,,,,,,,,,,,,,,,,,,25.12918,-0.08252561
6012,2021/11/23 02:04:48,149263.3236,6840.0016,1,12,0,0,0,0,0.11763,3.378878,0.39745741914,6.113493,6.341735,23.20509,23.21448,,0.0000254441692959517,,1.45727598667145,,,,,,,,,,,,,,,,,,25.45139,0.06850362
6013,2021/11/23 02:06:18,149353.3231,6930.0011,1,12,0,0,0,0,0.1178131,3.380718,0.3982928678058,6.116429,6.341735,23.21502,23.21448,,0.0000321626612276305,,0,,,,,,,,,,,,,,,,,,25.52407,0.1195341
6014,2021/11/23 02:07:48,149443.325,7020.003,1,12,0,0,0,0,0.1177597,3.383006,0.3983817716582,6.119367,6.341735,23.22495,23.21448,,0.00000529472299604095,,1.43997001647949,,,,,,,,,,,,,,,,,,25.29681,-0.018453
6015,2021/11/23 02:09:18,149533.3252,7110.0032,1,12,0,0,0,0,0.1178284,3.385047,0.3988546719348,6.122304,6.341735,23.23489,23.21448,,0.0000163580498337979,,,,,,,,,,,,,,,,,,,,25.16041,-0.1144016
6016,2021/11/23 02:10:48,149623.3221,7200.0001,1,12,0,0,0,0,0.1175766,3.386968,0.3982281817488,6.12524,6.341735,23.24483,23.21448,,0.0000177023393916897,,0,,,,,,,,,,,,,,,,,,25.52716,0.07044911
6017,2021/11/23 02:12:18,149713.3237,7290.0017,1,12,0,0,0,0,0.1175156,3.388913,0.3982501445428,6.128177,6.341735,23.25478,23.21448,,0.0000229579200095031,,1.45151495933533,,,,,,,,,,,,,,,,,,25.54934,0.1032901
6018,2021/11/23 02:13:48,149803.324,7380.002,1,12,0,0,0,0,0.1173401,3.390749,0.3978708267349,6.131113,6.341735,23.26474,23.21448,,0.0000382079815608449,,0,,,,,,,,,,,,,,,,,,25.38305,0.02734125
6019,2021/11/23 02:15:18,149893.3248,7470.0028,1,12,0,0,0,0,0.1173325,3.392825,0.3980886393125,6.13405,6.341735,23.2747,23.21448,,-0.0000060057550399506,,1.48892498016357,,,,,,,,,,,,,,,,,,25.45225,-0.08107603
6020,2021/11/23 02:16:48,149983.3239,7560.0019,1,12,0,0,0,0,0.1169357,3.395041,0.3970014958637,6.136987,6.341735,23.28467,23.21448,,0.0000322008418152109,,,,,,,,,,,,,,,,,,,,25.13279,-0.05381882
6021,2021/11/23 02:18:18,150073.322,7650,1,12,0,0,0,0,0.1176987,3.39685,0.399804829095,6.139925,6.341735,23.29464,23.21448,,0.00001734571014822,,0,,,,,,,,,,,,,,,,,,25.37185,0.09304702
6022,2021/11/23 02:19:48,150163.3231,7740.0011,1,12,0,0,0,0,0.1178665,3.39848,0.40056694292,6.14286,6.341735,23.30462,23.21448,,0.0000323580788972322,,1.52388203144073,,,,,,,,,,,,,,,,,,25.4699,-0.08232892
6023,2021/11/23 02:21:18,150253.3239,7830.0019,1,12,0,0,0,0,0.1173859,3.400455,0.3991654705845,6.145797,6.341735,23.3146,23.21448,,0.000034298009268241,,0,,,,,,,,,,,,,,,,,,25.2222,-0.06907105
6024,2021/11/23 02:22:48,150343.3236,7920.0016,1,12,0,0,0,0,0.1174622,3.402453,0.3996596147766,6.148734,6.341735,23.32459,23.21448,,-0.00000244975603891362,,,,,,,,,,,,,,,,,,,,25.13957,-0.01864493
6025,2021/11/23 02:24:18,150433.323,8010.001,1,12,0,0,0,0,0.1175003,3.404529,0.4000331788587,6.151669,6.341735,23.33458,23.21448,,0.0000318447200697847,,1.5368150472641,,,,,,,,,,,,,,,,,,25.29048,-0.07625103
6026,2021/11/23 02:25:48,150523.3241,8100.0021,1,12,0,0,0,0,0.1173935,3.406296,0.399877009476,6.154608,6.341735,23.34459,23.21448,,0.0000284502002614317,,0,,,,,,,,,,,,,,,,,,25.27166,-0.08233368
6027,2021/11/23 02:27:18,150613.3241,8190.0021,1,12,0,0,0,0,0.1174774,3.40811,0.400375901714,6.157547,6.341735,23.3546,23.21448,,0.0000355214688170236,,1.55798196792603,,,,,,,,,,,,,,,,,,25.16463,0.03712416
6028,2021/11/23 02:28:48,150703.3221,8280.0001,1,12,0,0,0,0,0.1179886,3.409906,0.4023300350716,6.160485,6.341735,23.36462,23.21448,,-0.00000493931111122947,,,,,,,,,,,,,,,,,,,,25.16277,-0.005484819
6029,2021/11/23 02:30:18,150793.3221,8370.0001,1,12,0,0,0,0,0.1173401,3.41174,0.400333912774,6.163419,6.341735,23.37463,23.21448,,0.0000582761495024897,,0,,,,,,,,,,,,,,,,,,25.4435,0.03023207
6030,2021/11/23 02:31:48,150883.3231,8460.0011,1,12,0,0,0,0,0.1173553,3.413614,0.4006056950542,6.166357,6.341735,23.38465,23.21448,,0.0000201905695575988,,1.56754994392395,,,,,,,,,,,,,,,,,,25.45805,0.09983003
6031,2021/11/23 02:33:18,150973.325,8550.003,1,12,0,0,0,0,0.1175308,3.415606,0.4014389056648,6.169292,6.341735,23.39467,23.21448,,0.0000047018352233863,,0,,,,,,,,,,,,,,,,,,25.23476,0.03846645
6032,2021/11/23 02:34:48,151063.3221,8640.0001,1,12,0,0,0,0,0.1171188,3.417436,0.4002460033968,6.172227,6.341735,23.4047,23.21448,,-0.000021613530407194,,,,,,,,,,,,,,,,,,,,25.44164,0.09296894
6033,2021/11/23 02:36:18,151153.3229,8730.0009,1,12,0,0,0,0,0.1173859,3.418943,0.4013357011037,6.175163,6.341735,23.41473,23.21448,,0.0000320857689075638,,1.64975202083588,,,,,,,,,,,,,,,,,,25.16956,-0.05961537
6034,2021/11/23 02:37:48,151243.3249,8820.0029,1,12,0,0,0,0,0.1175003,3.420651,0.4019275186953,6.1781,6.341735,23.42478,23.21448,,0.0000197164208657341,,0,,,,,,,,,,,,,,,,,,25.12372,-0.04477262
6035,2021/11/23 02:39:18,151333.3243,8910.0023,1,12,0,0,0,0,0.1175003,3.422387,0.4021314992161,6.181038,6.341735,23.43483,23.21448,,0.0000312151496473234,,0,,,,,,,,,,,,,,,,,,25.50038,0.07652879
6036,2021/11/23 02:40:48,151423.3242,9000.0022,1,12,0,0,0,0,0.1179886,3.424195,0.404015974177,6.183979,6.341735,23.4449,23.21448,,0.0000227219607040752,,1.70148503780365,,,,,,,,,,,,,,,,,,25.16829,-0.01402199
6037,2021/11/23 02:42:18,151513.3229,9090.0009,1,12,0,0,0,0,0.1176224,3.425815,0.402952582256,6.186917,6.341735,23.45496,23.21448,,0.00000936384822125547,,0,,,,,,,,,,,,,,,,,,25.41937,0.04984319
6038,2021/11/23 02:43:48,151603.3232,9180.0012,1,12,0,0,0,0,0.1176987,3.427327,0.4033919323749,6.189856,6.341735,23.46503,23.21448,,0.0000350470290868543,,0,,,,,,,,,,,,,,,,,,25.16581,-0.1003945
6039,2021/11/23 02:45:18,151693.3233,9270.0013,1,12,0,0,0,0,0.1178131,3.428579,0.4039315205849,6.192794,6.341735,23.47511,23.21448,,0.0000492721192131285,,1.80665397644043,,,,,,,,,,,,,,,,,,25.19736,-0.0729382
6040,2021/11/23 02:46:48,151783.3227,9360.0007,1,12,0,0,0,0,0.1174774,3.430088,0.4029578200112,6.195737,6.341735,23.4852,23.21448,,-0.0000207463108381489,,0,,,,,,,,,,,,,,,,,,25.46017,0.1124001
6041,2021/11/23 02:48:18,151873.3222,9450.0002,1,12,0,0,0,0,0.1176987,3.431628,0.4038981544836,6.198677,6.341735,23.49529,23.21448,,0.0000137914703373099,,0,,,,,,,,,,,,,,,,,,25.19516,-0.1094735
6042,2021/11/23 02:49:48,151963.3249,9540.0029,1,12,0,0,0,0,0.1175156,3.432949,0.4034250615044,6.201616,6.341735,23.50537,23.21448,,0.0000085351302914205,,2.02685689926147,,,,,,,,,,,,,,,,,,25.5025,0.07662177
6043,2021/11/23 02:51:18,152053.3233,9630.0013,1,12,0,0,0,0,0.1173706,3.434062,0.4030579173772,6.204555,6.341735,23.51546,23.21448,,0.0000180986899067648,,0,,,,,,,,,,,,,,,,,,25.20165,-0.02745628
6044,2021/11/23 02:52:48,152143.3236,9720.0016,1,12,0,0,0,0,0.1176834,3.435158,0.4042610729772,6.207492,6.341735,23.52555,23.21448,,-0.0000263939291471615,,,,,,,,,,,,,,,,,,,,25.38223,0.09413242
6045,2021/11/23 02:54:18,152233.3247,9810.0027,1,12,0,0,0,0,0.1176987,3.436301,0.4044481605087,6.21043,6.341735,23.53564,23.21448,,-0.00000644027477392228,,0,,,,,,,,,,,,,,,,,,25.51117,0.1001042
6046,2021/11/23 02:55:48,152323.3248,9900.0028,1,12,0,0,0,0,0.1175308,3.437501,0.4040122425308,6.213369,6.341735,23.54575,23.21448,,0.000000592732078530389,,0,,,,,,,,,,,,,,,,,,25.40079,-0.0159359
6047,2021/11/23 02:57:18,152413.3248,9990.0028,1,12,0,0,0,0,0.1177139,3.438449,0.4047532417411,6.216309,6.341735,23.55585,23.21448,,-0.00000162006699611084,,2.77671098709106,,,,,,,,,,,,,,,,,,25.47498,0.02861261
6048,2021/11/23 02:58:48,152503.3228,10080.0008,1,12,0,0,0,0,0.117485,3.439238,0.40405887643,6.219248,6.341735,23.56596,23.21448,,-0.00000509749588673003,,0,,,,,,,,,,,,,,,,,,25.49106,0.06552696
6049,2021/11/23 03:00:18,152593.3221,10170.0001,1,12,0,0,0,0,0.1175156,3.439922,0.4042444977832,6.222188,6.341735,23.57607,23.21448,,-0.00000964153605309548,,,,,,,,,,,,,,,,,,,,25.47593,0.05567491
6050,2021/11/23 03:01:48,152683.324,10260.002,1,12,0,0,0,0,0.1177521,3.440896,0.4051727298816,6.22513,6.341735,23.58619,23.21448,,0.00000825743336463347,,0,,,,,,,,,,,,,,,,,,25.4413,0.07208645
6051,2021/11/23 03:03:18,152773.3227,10350.0007,1,12,0,0,0,0,0.1175919,3.441566,0.4047002849154,6.228069,6.341735,23.59631,23.21448,,0.000029869239369873,,0,,,,,,,,,,,,,,,,,,25.21281,0.03400028
6052,2021/11/23 03:04:48,152863.3233,10440.0013,1,12,0,0,0,0,0.1175003,3.442604,0.4045070027812,6.231006,6.341735,23.60642,23.21448,,0.0000220476194954244,,3.26434206962585,,,,,,,,,,,,,,,,,,25.45333,-0.04763663
6053,2021/11/23 03:06:18,152953.3229,10530.0009,1,12,0,0,0,0,0.1172256,3.443382,0.4036525209792,6.233945,6.341735,23.61654,23.21448,,0.00000513654322276125,,,,,,,,,,,,,,,,,,,,25.15741,0.03594995
6054,2021/11/23 03:07:48,153043.3241,10620.0021,1,12,0,0,0,0,0.1174393,3.444283,0.4044941845219,6.236882,6.341735,23.62665,23.21448,,0.00000794247807789361,,0,,,,,,,,,,,,,,,,,,25.3609,0.06840169
6055,2021/11/23 03:09:18,153133.3235,10710.0015,1,12,0,0,0,0,0.1172256,3.444969,0.4038385580064,6.239821,6.341735,23.63677,23.21448,,0.0000292785407509655,,0,,,,,,,,,,,,,,,,,,25.25549,-0.07023811
6056,2021/11/23 03:10:48,153223.3236,10800.0016,1,12,0,0,0,0,0.1174393,3.445791,0.4046712829863,6.242758,6.341735,23.64689,23.21448,,0.0000122496903713909,,0,,,,,,,,,,,,,,,,,,25.22517,-0.05343378
6057,2021/11/23 03:12:18,153313.3244,10890.0024,1,12,0,0,0,0,0.1177902,3.446782,0.4059971411364,6.245697,6.341735,23.65702,23.21448,,-0.0000148959798025317,,,,,,,,,,,,,,,,,,,,25.29382,0.03151476
6058,2021/11/23 03:13:48,153403.324,10980.002,1,12,0,0,0,0,0.1174774,3.447485,0.405001574339,6.248635,6.341735,23.66715,23.21448,,0.00000794155675976072,,0,,,,,,,,,,,,,,,,,,25.43387,0.07614613
6059,2021/11/23 03:15:18,153493.3226,11070.0006,1,12,0,0,0,0,0.1174393,3.447867,0.4049150869731,6.251572,6.341735,23.67727,23.21448,,0.0000361542588507291,,3.67558097839355,,,,,,,,,,,,,,,,,,25.40634,0.01729131
6060,2021/11/23 03:16:48,153583.3242,11160.0022,1,12,0,0,0,0,0.1178436,3.448868,0.4064270210448,6.25451,6.341735,23.68741,23.21448,,0.000000671696227527718,,0,,,,,,,,,,,,,,,,,,25.23597,-0.03902793
6061,2021/11/23 03:18:18,153673.3236,11250.0016,1,12,0,0,0,0,0.1177902,3.449565,0.406324951263,6.257449,6.341735,23.69754,23.21448,,-0.00000355615702574141,,0,,,,,,,,,,,,,,,,,,25.16449,0.004435778
6062,2021/11/23 03:19:48,153763.3231,11340.0011,1,12,0,0,0,0,0.1176605,3.450484,0.405985672682,6.260388,6.341735,23.70768,23.21448,,0.0000249702607106883,,,,,,,,,,,,,,,,,,,,25.15402,-0.02482831
6063,2021/11/23 03:21:18,153853.3226,11430.0006,1,12,0,0,0,0,0.1173553,3.451333,0.4050322196149,6.263326,6.341735,23.71782,23.21448,,0.000020824309103773,,0,,,,,,,,,,,,,,,,,,25.40077,0.0736326
6064,2021/11/23 03:22:48,153943.3234,11520.0014,1,12,0,0,0,0,0.1172485,3.452076,0.404750732886,6.266263,6.341735,23.72796,23.21448,,0.000000908795584564359,,0,,,,,,,,,,,,,,,,,,25.4289,0.09799361
6065,2021/11/23 03:24:18,154033.3221,11610.0001,1,12,0,0,0,0,0.1178055,3.452663,0.4067426910465,6.269203,6.341735,23.73811,23.21448,,0.0000102722397059551,,3.80036211013794,,,,,,,,,,,,,,,,,,25.13543,-0.05461276
6066,2021/11/23 03:25:48,154123.3249,11700.0029,1,12,0,0,0,0,0.1175537,3.453388,0.4059585369356,6.272143,6.341735,23.74826,23.21448,,0.0000188481008080998,,0,,,,,,,,,,,,,,,,,,25.17783,-0.06570816
6067,2021/11/23 03:27:18,154213.3231,11790.0011,1,12,0,0,0,0,0.1173935,3.454407,0.4055249281545,6.275082,6.341735,23.75841,23.21448,,0.0000456761008535977,,,,,,,,,,,,,,,,,,,,25.45889,0.1029199
6068,2021/11/23 03:28:48,154303.3244,11880.0024,1,12,0,0,0,0,0.1174774,3.455226,0.4059109668924,6.278019,6.341735,23.76856,23.21448,,0.0000225614694500109,,0,,,,,,,,,,,,,,,,,,25.45241,0.07179618
6069,2021/11/23 03:30:18,154393.3236,11970.0016,1,12,0,0,0,0,0.1179199,3.455907,0.4075202078493,6.280956,6.341735,23.77871,23.21448,,-0.00000608497884968529,,0,,,,,,,,,,,,,,,,,,25.36677,0.03286242
6070,2021/11/23 03:31:48,154483.323,12060.001,1,12,0,0,0,0,0.117775,3.45654,0.4070939985,6.283893,6.341735,23.78886,23.21448,,0.000000671779673666606,,,,,,,,,,,,,,,,,,,,25.4289,0.07875562
6071,2021/11/23 03:33:18,154573.3224,12150.0004,1,12,0,0,0,0,0.117775,3.457334,0.40718751185,6.286831,6.341735,23.79902,23.21448,,0.0000377391588699538,,0,,,,,,,,,,,,,,,,,,25.24242,-0.02938807
6072,2021/11/23 03:34:48,154663.3225,12240.0005,1,12,0,0,0,0,0.1173706,3.458232,0.4058947647792,6.289768,6.341735,23.80917,23.21448,,0.0000103911097539822,,3.87237906455994,,,,,,,,,,,,,,,,,,25.10232,-0.1133531
6073,2021/11/23 03:36:18,154753.3224,12330.0004,1,12,0,0,0,0,0.117485,3.459029,0.406384022065,6.292705,6.341735,23.81933,23.21448,,-0.00000454427890872466,,0,,,,,,,,,,,,,,,,,,25.10637,-0.1148015
6074,2021/11/23 03:37:48,154843.3238,12420.0018,1,12,0,0,0,0,0.1177521,3.459775,0.4073957717775,6.295643,6.341735,23.82949,23.21448,,-0.0000193205105460947,,0,,,,,,,,,,,,,,,,,,25.27615,0.01565754
6075,2021/11/23 03:39:18,154933.3224,12510.0004,1,12,0,0,0,0,0.1176453,3.460573,0.4071201487569,6.298581,6.341735,23.83966,23.21448,,0.0000350444097421132,,,,,,,,,,,,,,,,,,,,25.23844,-0.03081977
6076,2021/11/23 03:40:48,155023.3227,12600.0007,1,12,0,0,0,0,0.1173935,3.461172,0.406319095182,6.301521,6.341735,23.84983,23.21448,,0.0000103924803624977,,0,,,,,,,,,,,,,,,,,,25.42918,0.01574874
6077,2021/11/23 03:42:18,155113.3227,12690.0007,1,12,0,0,0,0,0.1173859,3.4619,0.40637824721,6.304459,6.341735,23.86,23.21448,,0.0000187283094419399,,0,,,,,,,,,,,,,,,,,,25.09335,-0.05410492
6078,2021/11/23 03:43:48,155203.3223,12780.0003,1,12,0,0,0,0,0.1175385,3.462962,0.407031359037,6.307396,6.341735,23.87017,23.21448,,0.0000154877507156925,,3.75275111198425,,,,,,,,,,,,,,,,,,25.23284,-0.06771803
6079,2021/11/23 03:45:18,155293.324,12870.002,1,12,0,0,0,0,0.1169891,3.463656,0.4052099981496,6.310332,6.341735,23.88034,23.21448,,0.00003540351826814,,0,,,,,,,,,,,,,,,,,,25.27552,0.04995644
6080,2021/11/23 03:46:48,155383.3235,12960.0015,1,12,0,0,0,0,0.1172409,3.464413,0.4061708980917,6.313268,6.341735,23.89051,23.21448,,0.0000209036898013437,,,,,,,,,,,,,,,,,,,,25.43908,0.0602144
6081,2021/11/23 03:48:18,155473.3246,13050.0026,1,12,0,0,0,0,0.1175385,3.465278,0.407303578203,6.316203,6.341735,23.90068,23.21448,,0.000000790309513831744,,0,,,,,,,,,,,,,,,,,,25.40107,0.08080363
6082,2021/11/23 03:49:48,155563.3238,13140.0018,1,12,0,0,0,0,0.1175919,3.46614,0.407589988266,6.319139,6.341735,23.91085,23.21448,,-0.0000109843003883725,,0,,,,,,,,,,,,,,,,,,25.21306,0.05970955
6083,2021/11/23 03:51:18,155653.3222,13230.0002,1,12,0,0,0,0,0.1171875,3.467001,0.4062891796875,6.322076,6.341735,23.92104,23.21448,,0.0000177782803802984,,,,,,,,,,,,,,,,,,,,25.3961,0.04261494
6084,2021/11/23 03:52:48,155743.3225,13320.0005,1,12,0,0,0,0,0.117424,3.467475,0.4071647844,6.325013,6.341735,23.93122,23.21448,,0.0000316448094963562,,3.65322995185852,,,,,,,,,,,,,,,,,,25.46752,0.04261792
6085,2021/11/23 03:54:18,155833.3236,13410.0016,1,12,0,0,0,0,0.1176682,3.468405,0.408120973221,6.32795,6.341735,23.9414,23.21448,,-0.00000928536701394478,,,,,,,,,,,,,,,,,,,,25.3816,0.08138001
6086,2021/11/23 03:55:48,155923.3238,13500.0018,1,12,0,0,0,0,0.1173401,3.469337,0.4070923505137,6.330886,6.341735,23.95159,23.21448,,0.0000448053506261203,,0,,,,,,,,,,,,,,,,,,25.16605,-0.01971066
6087,2021/11/23 03:57:18,156013.3239,13590.0019,1,12,0,0,0,0,0.1175537,3.470357,0.4079533056709,6.333823,6.341735,23.96178,23.21448,,0.0000104303599073319,,0,,,,,,,,,,,,,,,,,,25.45856,0.06106079
6088,2021/11/23 03:58:48,156103.3243,13680.0023,1,12,0,0,0,0,0.1176071,3.471274,0.4082464684454,6.33676,6.341735,23.97197,23.21448,,0.00000719163699614001,,0,,,,,,,,,,,,,,,,,,25.41467,0.059039
6089,2021/11/23 04:00:18,156193.3228,13770.0008,1,12,0,0,0,0,0.117569,3.472136,0.408215557384,6.339698,6.341735,23.98217,23.21448,,0.0000161221796588507,,,,,,,,,,,,,,,,,,,,25.45823,0.0799042
6090,2021/11/23 04:01:48,156283.3224,13860.0004,1,12,0,0,0,0,0.117424,3.472982,0.407811438368,6.342634,6.341735,23.99237,23.21448,,0.00000537356982022175,,3.32839202880859,,,,,,,,,,,,,,,,,,25.10757,-0.03972888
6091,2021/11/23 04:03:18,156373.3227,13950.0007,1,12,0,0,0,0,0.1175003,3.473826,0.4081755971478,6.345569,6.341735,24.00257,23.21448,,0.0000156057703861734,,0,,,,,,,,,,,,,,,,,,25.3355,0.06686985
6092,2021/11/23 04:04:48,156463.3243,14040.0023,1,12,0,0,0,0,0.117569,3.474891,0.408539459979,6.348508,6.341735,24.01278,23.21448,,0.0000108256199382595,,,,,,,,,,,,,,,,,,,,25.42702,0.07556498
6093,2021/11/23 04:06:18,156553.3229,14130.0009,1,12,0,0,0,0,0.1172943,3.475949,0.4077090047907,6.351445,6.341735,24.02298,23.21448,,0.000000118534600801468,,0,,,,,,,,,,,,,,,,,,25.41188,0.07740617
6094,2021/11/23 04:07:48,156643.3228,14220.0008,1,12,0,0,0,0,0.1173553,3.476803,0.4080212591059,6.354381,6.341735,24.03319,23.21448,,0.0000136318203658448,,0,,,,,,,,,,,,,,,,,,25.34635,0.09153545
6095,2021/11/23 04:09:18,156733.3234,14310.0014,1,12,0,0,0,0,0.1175766,3.477726,0.4088991988116,6.357318,6.341735,24.0434,23.21448,,0.0000529138487763703,,3.13212609291077,,,,,,,,,,,,,,,,,,25.20161,0.01072943
6096,2021/11/23 04:10:48,156823.3241,14400.0021,1,12,0,0,0,0,0.1173553,3.478615,0.4082339069095,6.360257,6.341735,24.05362,23.21448,,0.0000455620902357623,,,,,,,,,,,,,,,,,,,,25.44713,0.1000172
6097,2021/11/23 04:12:18,156913.3235,14490.0015,1,12,0,0,0,0,0.117424,3.47969,0.40859911856,6.363193,6.341735,24.06384,23.21448,,-0.0000148160897879279,,0,,,,,,,,,,,,,,,,,,25.47217,0.09025753
6098,2021/11/23 04:13:48,157003.3238,14580.0018,1,12,0,0,0,0,0.1175003,3.480882,0.4090046792646,6.366132,6.341735,24.07407,23.21448,,-0.00000055312949598374,,0,,,,,,,,,,,,,,,,,,25.43971,0.06048203
6099,2021/11/23 04:15:18,157093.3225,14670.0005,1,12,0,0,0,0,0.117157,3.481865,0.407924857805,6.36907,6.341735,24.0843,23.21448,,0.0000339020298270043,,0,,,,,,,,,,,,,,,,,,25.3114,0.004253387
6100,2021/11/23 04:16:48,157183.3225,14760.0005,1,12,0,0,0,0,0.117569,3.482846,0.409474721374,6.372006,6.341735,24.09452,23.21448,,0.0000445701298303902,,2.81828498840332,,,,,,,,,,,,,,,,,,25.17564,-0.07430255
6101,2021/11/23 04:18:18,157273.3225,14850.0005,1,12,0,0,0,0,0.1175003,3.484103,0.4093831477309,6.374944,6.341735,24.10475,23.21448,,0.000000869218013122008,,,,,,,,,,,,,,,,,,,,25.20038,-0.06483793
6102,2021/11/23 04:19:48,157363.3234,14940.0014,1,12,0,0,0,0,0.1174469,3.485359,0.4093446099371,6.377881,6.341735,24.11499,23.21448,,-0.00001355358017463,,0,,,,,,,,,,,,,,,,,,25.45702,0.03023863
6103,2021/11/23 04:21:18,157453.3249,15030.0029,1,12,0,0,0,0,0.1180801,3.486453,0.4116807188853,6.380819,6.341735,24.12523,23.21448,,0.0000466271012555808,,0,,,,,,,,,,,,,,,,,,25.41497,0.04483104
6104,2021/11/23 04:22:48,157543.3233,15120.0013,1,12,0,0,0,0,0.1174393,3.48753,0.409573081929,6.383755,6.341735,24.13547,23.21448,,0.0000108651302070939,,0,,,,,,,,,,,,,,,,,,25.49039,0.07535636
6105,2021/11/23 04:24:18,157633.3241,15210.0021,1,12,0,0,0,0,0.1172943,3.48866,0.409199932638,6.38669,6.341735,24.14571,23.21448,,0.00000501804879604606,,2.55090188980103,,,,,,,,,,,,,,,,,,25.16111,-0.07992804
6106,2021/11/23 04:25:48,157723.3226,15300.0006,1,12,0,0,0,0,0.1174774,3.489859,0.4099795616866,6.389625,6.341735,24.15595,23.21448,,-0.00000541384406460566,,0,,,,,,,,,,,,,,,,,,25.1574,-0.01584232
6107,2021/11/23 04:27:18,157813.3225,15390.0005,1,12,0,0,0,0,0.1173706,3.491021,0.4097432293826,6.392557,6.341735,24.16618,23.21448,,0.0000265917096839985,,0,,,,,,,,,,,,,,,,,,25.27707,-0.04542291
6108,2021/11/23 04:28:48,157903.3236,15480.0016,1,12,0,0,0,0,0.1176987,3.492538,0.4110671823006,6.395489,6.341735,24.17642,23.21448,,0.0000448493192379829,,,,,,,,,,,,,,,,,,,,25.36643,0.02620041
6109,2021/11/23 04:30:18,157993.3252,15570.0032,1,12,0,0,0,0,0.1173553,3.493765,0.4100118397045,6.398424,6.341735,24.18667,23.21448,,0.000019242279449827,,2.42306900024414,,,,,,,,,,,,,,,,,,25.37915,0.0495863
6110,2021/11/23 04:31:48,158083.3245,15660.0025,1,12,0,0,0,0,0.1174088,3.494654,0.4103031325552,6.401357,6.341735,24.19692,23.21448,,-0.00000173850799001229,,0,,,,,,,,,,,,,,,,,,25.39674,0.03227234
6111,2021/11/23 04:33:18,158173.3229,15750.0009,1,12,0,0,0,0,0.117569,3.496195,0.411044149955,6.404292,6.341735,24.20718,23.21448,,0.0000161208408826496,,0,,,,,,,,,,,,,,,,,,25.29874,-0.04678071
6112,2021/11/23 04:34:48,158263.3221,15840.0001,1,12,0,0,0,0,0.1173935,3.497655,0.4106019622425,6.407227,6.341735,24.21744,23.21448,,0.00000655859003018122,,,,,,,,,,,,,,,,,,,,25.19358,-0.05489707
6113,2021/11/23 04:36:18,158353.3233,15930.0013,1,12,0,0,0,0,0.1175766,3.498971,0.4113971136786,6.410162,6.341735,24.22771,23.21448,,-0.00000604461502007325,,2.26984596252441,,,,,,,,,,,,,,,,,,25.17504,-0.04001021
6114,2021/11/23 04:37:48,158443.3226,16020.0006,1,12,0,0,0,0,0.1174469,3.500272,0.4110960955568,6.413098,6.341735,24.23798,23.21448,,-0.0000165958099387353,,0,,,,,,,,,,,,,,,,,,25.38347,0.09073734
6115,2021/11/23 04:39:18,158533.3229,16110.0009,1,12,0,0,0,0,0.1176224,3.50157,0.411863067168,6.416034,6.341735,24.24826,23.21448,,0.0000096021003628266,,0,,,,,,,,,,,,,,,,,,25.25019,0.03866374
6116,2021/11/23 04:40:48,158623.3231,16200.0011,1,12,0,0,0,0,0.1173859,3.502964,0.4111985818076,6.418969,6.341735,24.25854,23.21448,,0.0000547648196516093,,2.16806101799011,,,,,,,,,,,,,,,,,,25.35503,-0.01390755
6117,2021/11/23 04:42:18,158713.3242,16290.0022,1,12,0,0,0,0,0.1174469,3.504234,0.4115614201746,6.421904,6.341735,24.26883,23.21448,,0.0000369809604308102,,,,,,,,,,,,,,,,,,,,25.14042,-0.01381993
6118,2021/11/23 04:43:48,158803.324,16380.002,1,12,0,0,0,0,0.117775,3.505828,0.4128988927,6.424839,6.341735,24.27912,23.21448,,0.0000129206000565318,,0,,,,,,,,,,,,,,,,,,25.34422,-0.0369966
6119,2021/11/23 04:45:18,158893.3229,16470.0009,1,12,0,0,0,0,0.117424,3.507125,0.411820646,6.427776,6.341735,24.28941,23.21448,,-0.000000592687911193934,,0,,,,,,,,,,,,,,,,,,25.15771,-0.07798433
