Repository: HVES-Battery-Testing-Consortium/LG-HG2

# Battery Testing Consortium (BTC)
The Battery Testing Consortium (BTC) has been developed within the High Voltage and Energy Storage Lab at Oxford Brookes University to provide accurate and comprehensive cell data to Formula Student Electric teams. Through the BTC, we aim to provide FS teams with information for improved and informed decisions for cell selection, pack architecture design, thermal cooling requirements, and end of life predictions. A range of tests are completed to provide a comprehensive electrochemical lithium-ion characterisation for modelling, validation, and battery management parameterisation.

File: Data/Round1/LG_HG2/Package 5/211121_BTC_POCV_LG_HG2_9_25C/211121_BTC_POCV_LG_HG2_9_25C_Channel_7_Wb_1.CSV (part 32 of 33)
Data_Point,Date_Time,Test_Time(s),Step_Time(s),Cycle_Index,Step_Index,TC_Counter1,TC_Counter2,TC_Counter3,TC_Counter4,Current(A),Voltage(V),Power(W),Charge_Capacity(Ah),Discharge_Capacity(Ah),Charge_Energy(Wh),Discharge_Energy(Wh),ACR(Ohm),dV/dt(V/s),Internal_Resistance(Ohm),dQ/dV(Ah/V),dV/dQ(V/Ah),MetaCode_MV_UD1,MetaCode_MV_UD2,MetaCode_MV_UD3,MetaCode_MV_UD4,MetaCode_MV_UD5,MetaCode_MV_UD6,MetaCode_MV_UD7,MetaCode_MV_UD8,MetaCode_MV_UD9,MetaCode_MV_UD10,MetaCode_MV_UD11,MetaCode_MV_UD12,MetaCode_MV_UD13,MetaCode_MV_UD14,MetaCode_MV_UD15,MetaCode_MV_UD16,Aux_Temperature_1(C),Aux_dT/dt_1(C)
6524,2021/11/23 14:52:48,195343.3245,52920.0025,1,12,0,0,0,0,0.1176071,3.886818,0.4571173932078,7.617649,6.341735,28.67849,23.21448,,0.00000928590543480823,,0,,,,,,,,,,,,,,,,,,25.40375,0.01014769
6525,2021/11/23 14:54:18,195433.3239,53010.0019,1,12,0,0,0,0,0.1176071,3.887756,0.4572277086676,7.620588,6.341735,28.68991,23.21448,,0.000000750744220567867,,0,,,,,,,,,,,,,,,,,,25.40476,0.05443752
6526,2021/11/23 14:55:48,195523.3225,53100.0005,1,12,0,0,0,0,0.1178436,3.888706,0.4582591143816,7.623526,6.341735,28.70134,23.21448,,0.0000143824399856385,,,,,,,,,,,,,,,,,,,,25.26702,0.05223751
6527,2021/11/23 14:57:18,195613.3235,53190.0015,1,12,0,0,0,0,0.117569,3.889551,0.457290621519,7.626464,6.341735,28.71276,23.21448,,0.0000152903303387575,,3.45602989196777,,,,,,,,,,,,,,,,,,25.22507,-0.04582822
6528,2021/11/23 14:58:48,195703.3226,53280.0006,1,12,0,0,0,0,0.1175003,3.890201,0.4570997845603,7.629402,6.341735,28.72419,23.21448,,-0.0000422752491431311,,,,,,,,,,,,,,,,,,,,25.3607,0.003583431
6529,2021/11/23 15:00:18,195793.3221,53370.0001,1,12,0,0,0,0,0.1173401,3.891095,0.4565814764095,7.632343,6.341735,28.73563,23.21448,,0.00000383252518076915,,0,,,,,,,,,,,,,,,,,,25.4842,0.04040897
6530,2021/11/23 15:01:48,195883.3233,53460.0013,1,12,0,0,0,0,0.1175919,3.892048,0.4576733192112,7.635281,6.341735,28.74707,23.21448,,0.0000116179298856878,,0,,,,,,,,,,,,,,,,,,25.32565,0.008072853
6531,2021/11/23 15:03:18,195973.3225,53550.0005,1,12,0,0,0,0,0.1180649,3.89279,0.459601862071,7.63822,6.341735,28.7585,23.21448,,-0.0000310188697767444,,0,,,,,,,,,,,,,,,,,,25.39977,0.04419029
6532,2021/11/23 15:04:48,196063.3243,53640.0023,1,12,0,0,0,0,0.1172638,3.893907,0.4566143316666,7.64116,6.341735,28.76995,23.21448,,-0.0000178993195731891,,,,,,,,,,,,,,,,,,,,25.33463,-0.02592981
6533,2021/11/23 15:06:18,196153.3222,53730.0002,1,12,0,0,0,0,0.1172409,3.894348,0.4565768644332,7.644098,6.341735,28.78139,23.21448,,0.0000278577208518982,,3.48095488548279,,,,,,,,,,,,,,,,,,25.16916,-0.08488476
6534,2021/11/23 15:07:48,196243.3225,53820.0005,1,12,0,0,0,0,0.1176834,3.895413,0.4584254462442,7.647036,6.341735,28.79283,23.21448,,0.0000414854002883658,,0,,,,,,,,,,,,,,,,,,25.45641,0.07415771
6535,2021/11/23 15:09:18,196333.3228,53910.0008,1,12,0,0,0,0,0.1179733,3.896185,0.4596458018605,7.649973,6.341735,28.80428,23.21448,,0.0000344529289577622,,,,,,,,,,,,,,,,,,,,25.40524,0.09643197
6536,2021/11/23 15:10:48,196423.323,54000.001,1,12,0,0,0,0,0.1176682,3.897125,0.458567683925,7.652913,6.341735,28.81573,23.21448,,0.000019518860426615,,0,,,,,,,,,,,,,,,,,,25.13723,-0.03805876
6537,2021/11/23 15:12:18,196513.3222,54090.0002,1,12,0,0,0,0,0.1176834,3.897682,0.4586924698788,7.655852,6.341735,28.82719,23.21448,,0.0000535359213245101,,0,,,,,,,,,,,,,,,,,,25.41946,0.01874387
6538,2021/11/23 15:13:48,196603.3225,54180.0005,1,12,0,0,0,0,0.1177902,3.898496,0.4592046235392,7.658791,6.341735,28.83865,23.21448,,-0.0000313711207127199,,,,,,,,,,,,,,,,,,,,25.41547,0.06694317
6539,2021/11/23 15:15:18,196693.3233,54270.0013,1,12,0,0,0,0,0.1176224,3.899543,0.4586736065632,7.661732,6.341735,28.85011,23.21448,,-0.0000180166698555695,,3.55278205871582,,,,,,,,,,,,,,,,,,25.22033,0.003076792
6540,2021/11/23 15:16:48,196783.323,54360.001,1,12,0,0,0,0,0.1176071,3.900171,0.4586878008141,7.664674,6.341735,28.86159,23.21448,,0.000032241950975731,,,,,,,,,,,,,,,,,,,,25.40476,-0.0212425
6541,2021/11/23 15:18:18,196873.3222,54450.0002,1,12,0,0,0,0,0.1177521,3.901114,0.4593643658394,7.667614,6.341735,28.87305,23.21448,,0.00000225208304982516,,0,,,,,,,,,,,,,,,,,,25.32267,0.05382001
6542,2021/11/23 15:19:48,196963.3226,54540.0006,1,12,0,0,0,0,0.1178436,3.901536,0.4597710477696,7.670555,6.341735,28.88453,23.21448,,-0.00000533458887730376,,0,,,,,,,,,,,,,,,,,,25.30345,-0.06790519
6543,2021/11/23 15:21:18,197053.3225,54630.0005,1,12,0,0,0,0,0.1175766,3.902605,0.458855027043,7.673494,6.341735,28.896,23.21448,,-0.00000703352088748943,,0,,,,,,,,,,,,,,,,,,25.49579,0.09404302
6544,2021/11/23 15:22:48,197143.323,54720.001,1,12,0,0,0,0,0.1175766,3.90344,0.458953203504,7.676435,6.341735,28.90748,23.21448,,0.0000383287406293675,,,,,,,,,,,,,,,,,,,,25.42469,-0.0006967783
6545,2021/11/23 15:24:18,197233.3236,54810.0016,1,12,0,0,0,0,0.1177521,3.904441,0.4597561270761,7.679376,6.341735,28.91896,23.21448,,0.00000829783675726503,,3.64529609680176,,,,,,,,,,,,,,,,,,25.46201,0.1000142
6546,2021/11/23 15:25:48,197323.3242,54900.0022,1,12,0,0,0,0,0.1179047,3.905211,0.4604427313917,7.682317,6.341735,28.93044,23.21448,,0.00000940320205700118,,,,,,,,,,,,,,,,,,,,25.4484,0.1062942
6547,2021/11/23 15:27:18,197413.3223,54990.0003,1,12,0,0,0,0,0.1177597,3.90586,0.459952901842,7.685257,6.341735,28.94192,23.21448,,-0.0000105094595710398,,0,,,,,,,,,,,,,,,,,,25.28161,0.01404285
6548,2021/11/23 15:28:48,197503.3228,55080.0008,1,12,0,0,0,0,0.1174393,3.906681,0.4587978819633,7.688198,6.341735,28.95341,23.21448,,-0.0000224408795475028,,0,,,,,,,,,,,,,,,,,,25.17527,-0.05463719
6549,2021/11/23 15:30:18,197593.323,55170.001,1,12,0,0,0,0,0.1174088,3.907296,0.4587509346048,7.691138,6.341735,28.9649,23.21448,,0.0000110644195956411,,0,,,,,,,,,,,,,,,,,,25.39015,0.03680348
6550,2021/11/23 15:31:48,197683.3228,55260.0008,1,12,0,0,0,0,0.1175537,3.908481,0.4594564029297,7.694077,6.341735,28.97639,23.21448,,0.0000127229295685538,,,,,,,,,,,,,,,,,,,,25.29957,-0.01470327
6551,2021/11/23 15:33:18,197773.3241,55350.0021,1,12,0,0,0,0,0.1175766,3.909178,0.4596278580348,7.697019,6.341735,28.98788,23.21448,,-0.0000256810108112404,,0,,,,,,,,,,,,,,,,,,25.27738,0.06923258
6552,2021/11/23 15:34:48,197863.3235,55440.0015,1,12,0,0,0,0,0.1178818,3.909931,0.4609097041558,7.699963,6.341735,28.99939,23.21448,,-0.0000135130603666767,,3.62606501579285,,,,,,,,,,,,,,,,,,25.29023,0.02971232
6553,2021/11/23 15:36:18,197953.3247,55530.0027,1,12,0,0,0,0,0.1178284,3.910625,0.46078268675,7.702905,6.341735,29.01089,23.21448,,0,,0,,,,,,,,,,,,,,,,,,25.28711,0.02878249
6554,2021/11/23 15:37:48,198043.3232,55620.0012,1,12,0,0,0,0,0.1176453,3.911277,0.4601433560481,7.705846,6.341735,29.0224,23.21448,,0.0000172274594660848,,0,,,,,,,,,,,,,,,,,,25.35647,0.04449069
6555,2021/11/23 15:39:18,198133.3241,55710.0021,1,12,0,0,0,0,0.1176834,3.912357,0.4604194737738,7.708788,6.341735,29.03391,23.21448,,0.0000216938205994666,,,,,,,,,,,,,,,,,,,,25.14085,-0.04277885
6556,2021/11/23 15:40:48,198223.323,55800.001,1,12,0,0,0,0,0.1176605,3.913289,0.4604395403845,7.71173,6.341735,29.04542,23.21448,,0.0000286068298009923,,0,,,,,,,,,,,,,,,,,,25.41598,0.03806233
6557,2021/11/23 15:42:18,198313.322,55890,1,12,0,0,0,0,0.117897,3.914136,0.461464891992,7.714674,6.341735,29.05694,23.21448,,0.000022801179511589,,0,,,,,,,,,,,,,,,,,,25.44915,0.03969014
6558,2021/11/23 15:43:48,198403.3233,55980.0013,1,12,0,0,0,0,0.1177597,3.914665,0.4609897760005,7.717617,6.341735,29.06846,23.21448,,0.000029120730687282,,3.64828610420227,,,,,,,,,,,,,,,,,,25.50043,-0.05338967
6559,2021/11/23 15:45:18,198493.3232,56070.0012,1,12,0,0,0,0,0.1173325,3.915515,0.4594171637375,7.720557,6.341735,29.07997,23.21448,,-0.00000561031401957734,,0,,,,,,,,,,,,,,,,,,25.2467,-0.07033467
6560,2021/11/23 15:46:48,198583.3237,56160.0017,1,12,0,0,0,0,0.117897,3.916516,0.461745486852,7.723499,6.341735,29.09149,23.21448,,-0.00000881165942701045,,,,,,,,,,,,,,,,,,,,25.45938,0.04700005
6561,2021/11/23 15:48:18,198673.323,56250.001,1,12,0,0,0,0,0.1176605,3.917344,0.460916653712,7.726443,6.341735,29.10302,23.21448,,0.0000195980501302984,,0,,,,,,,,,,,,,,,,,,25.5164,0.05376995
6562,2021/11/23 15:49:48,198763.3232,56340.0012,1,12,0,0,0,0,0.1177521,3.917919,0.4613431898799,7.729386,6.341735,29.11456,23.21448,,0.0000446484082203824,,0,,,,,,,,,,,,,,,,,,25.2464,-0.09266496
6563,2021/11/23 15:51:18,198853.3223,56430.0003,1,12,0,0,0,0,0.117897,3.918626,0.461994249522,7.732331,6.341735,29.12609,23.21448,,0.0000129994095914299,,0,,,,,,,,,,,,,,,,,,25.20987,-0.08225977
6564,2021/11/23 15:52:48,198943.3238,56520.0018,1,12,0,0,0,0,0.1179199,3.91946,0.462182331254,7.735274,6.341735,29.13763,23.21448,,0.00000260756701209175,,3.69132399559021,,,,,,,,,,,,,,,,,,25.25754,-0.01636744
6565,2021/11/23 15:54:18,199033.3227,56610.0007,1,12,0,0,0,0,0.1175766,3.92019,0.460922611554,7.738217,6.341735,29.14916,23.21448,,0.0000228380504267989,,0,,,,,,,,,,,,,,,,,,25.27176,-0.003895164
6566,2021/11/23 15:55:48,199123.3233,56700.0013,1,12,0,0,0,0,0.1176987,3.921264,0.4615276751568,7.741161,6.341735,29.16071,23.21448,,0.0000279746400337899,,,,,,,,,,,,,,,,,,,,25.1734,-0.04418492
6567,2021/11/23 15:57:18,199213.3225,56790.0005,1,12,0,0,0,0,0.1181183,3.922062,0.4632672959346,7.744106,6.341735,29.17225,23.21448,,0.0000356010787072591,,0,,,,,,,,,,,,,,,,,,25.30506,-0.06540596
6568,2021/11/23 15:58:48,199303.322,56880,1,12,0,0,0,0,0.1180115,3.922779,0.4629330339585,7.747049,6.341735,29.1838,23.21448,,-0.0000408559499192052,,0,,,,,,,,,,,,,,,,,,25.37568,-0.03457487
6569,2021/11/23 16:00:18,199393.3247,56970.0027,1,12,0,0,0,0,0.1178284,3.923419,0.4622901832996,7.749992,6.341735,29.19534,23.21448,,0.00000347707396031183,,,,,,,,,,,,,,,,,,,,25.54182,0.06514072
6570,2021/11/23 16:01:48,199483.3226,57060.0006,1,12,0,0,0,0,0.1176987,3.924278,0.4618824190386,7.752935,6.341735,29.20689,23.21448,,0.0000209007394005312,,3.6505138874054,,,,,,,,,,,,,,,,,,25.51263,0.06346226
6571,2021/11/23 16:03:18,199573.3227,57150.0007,1,12,0,0,0,0,0.117775,3.925241,0.462295258775,7.755878,6.341735,29.21844,23.21448,,0.000017346859749523,,,,,,,,,,,,,,,,,,,,25.22744,-0.07119179
6572,2021/11/23 16:04:48,199663.322,57240,1,12,0,0,0,0,0.1177597,3.926051,0.4623305879447,7.758823,6.341735,29.23,23.21448,,-0.0000273812693194486,,0,,,,,,,,,,,,,,,,,,25.2241,0.001257062
6573,2021/11/23 16:06:18,199753.3245,57330.0025,1,12,0,0,0,0,0.1180649,3.926702,0.4636056789598,7.761769,6.341735,29.24157,23.21448,,0.0000154877507156925,,0,,,,,,,,,,,,,,,,,,25.185,-0.07459044
6574,2021/11/23 16:07:48,199843.3249,57420.0029,1,12,0,0,0,0,0.1176987,3.927411,0.4622511690657,7.764715,6.341735,29.25314,23.21448,,0.0000489951307827141,,0,,,,,,,,,,,,,,,,,,25.19873,-0.07193983
6575,2021/11/23 16:09:18,199933.3234,57510.0014,1,12,0,0,0,0,0.1177521,3.928326,0.4625686359846,7.767661,6.341735,29.26471,23.21448,,0.0000333883617713582,,,,,,,,,,,,,,,,,,,,25.24992,-0.05886078
6576,2021/11/23 16:10:48,200023.3222,57600.0002,1,12,0,0,0,0,0.1178055,3.929152,0.462875715936,7.770607,6.341735,29.27629,23.21448,,0.0000327943089359906,,0,,,,,,,,,,,,,,,,,,25.48485,0.07217765
6577,2021/11/23 16:12:18,200113.3248,57690.0028,1,12,0,0,0,0,0.11763,3.93008,0.4622953104,7.773551,6.341735,29.28786,23.21448,,-0.0000258802792814095,,3.6602520942688,,,,,,,,,,,,,,,,,,25.32615,0.01149416
6578,2021/11/23 16:13:48,200203.3238,57780.0018,1,12,0,0,0,0,0.1175003,3.931139,0.4619100118417,7.776495,6.341735,29.29943,23.21448,,-0.0000129591398945195,,0,,,,,,,,,,,,,,,,,,25.31193,0.01587451
6579,2021/11/23 16:15:18,200293.3225,57870.0005,1,12,0,0,0,0,0.1178131,3.931583,0.4631919811373,7.779438,6.341735,29.311,23.21448,,0.0000424742102040909,,0,,,,,,,,,,,,,,,,,,25.30593,0.07167816
6580,2021/11/23 16:16:48,200383.3229,57960.0009,1,12,0,0,0,0,0.1179962,3.93241,0.464009436842,7.782383,6.341735,29.32258,23.21448,,-0.00000948379056353588,,,,,,,,,,,,,,,,,,,,25.38515,0.02266884
6581,2021/11/23 16:18:18,200473.3227,58050.0007,1,12,0,0,0,0,0.1178818,3.933274,0.4636614190132,7.785326,6.341735,29.33415,23.21448,,0.00000331921705765126,,0,,,,,,,,,,,,,,,,,,25.2362,0.04873991
6582,2021/11/23 16:19:48,200563.3238,58140.0018,1,12,0,0,0,0,0.1176834,3.934294,0.4630010945196,7.788269,6.341735,29.34573,23.21448,,0.00000324018810715643,,0,,,,,,,,,,,,,,,,,,25.16431,0.02167404
6583,2021/11/23 16:21:18,200653.3234,58230.0014,1,12,0,0,0,0,0.1176834,3.935139,0.4631005369926,7.791213,6.341735,29.35731,23.21448,,0.0000160023100761464,,3.54951405525208,,,,,,,,,,,,,,,,,,25.46011,0.004245639
6584,2021/11/23 16:22:48,200743.3229,58320.0009,1,12,0,0,0,0,0.1180649,3.935853,0.4646860908597,7.794155,6.341735,29.36889,23.21448,,0.0000135125001179404,,0,,,,,,,,,,,,,,,,,,25.42994,-0.09375989
6585,2021/11/23 16:24:18,200833.3237,58410.0017,1,12,0,0,0,0,0.1178818,3.936763,0.4640727086134,7.797099,6.341735,29.38048,23.21448,,0.00000730987812858075,,0,,,,,,,,,,,,,,,,,,25.44031,-0.08470774
6586,2021/11/23 16:25:48,200923.3247,58500.0027,1,12,0,0,0,0,0.1180649,3.937525,0.4648834953725,7.800043,6.341735,29.39207,23.21448,,-0.0000155282905325294,,,,,,,,,,,,,,,,,,,,25.17377,-0.0523603
6587,2021/11/23 16:27:18,201013.3233,58590.0013,1,12,0,0,0,0,0.117897,3.93852,0.46433969244,7.802987,6.341735,29.40366,23.21448,,0.0000139874300657539,,0,,,,,,,,,,,,,,,,,,25.25477,-0.07207394
6588,2021/11/23 16:28:48,201103.3243,58680.0023,1,12,0,0,0,0,0.1178818,3.939398,0.4643833271564,7.80593,6.341735,29.41525,23.21448,,-0.0000141434902616311,,0,,,,,,,,,,,,,,,,,,25.30094,0.04513204
6589,2021/11/23 16:30:18,201193.3228,58770.0008,1,12,0,0,0,0,0.11763,3.940053,0.46346843439,7.808872,6.341735,29.42685,23.21448,,0.00000675613819112186,,3.49208807945251,,,,,,,,,,,,,,,,,,25.33025,-0.06778717
6590,2021/11/23 16:31:48,201283.3232,58860.0012,1,12,0,0,0,0,0.1173935,3.940889,0.4626347528215,7.811813,6.341735,29.43843,23.21448,,-0.0000000395108905593133,,0,,,,,,,,,,,,,,,,,,25.52498,0.06042719
6591,2021/11/23 16:33:18,201373.3231,58950.0011,1,12,0,0,0,0,0.1177368,3.941901,0.4641068096568,7.814753,6.341735,29.45002,23.21448,,0.000040457809518557,,0,,,,,,,,,,,,,,,,,,25.61812,0.05167246
6592,2021/11/23 16:34:48,201463.3227,59040.0007,1,12,0,0,0,0,0.1174393,3.942689,0.4630266362777,7.817693,6.341735,29.46161,23.21448,,0.00000620295304543106,,,,,,,,,,,,,,,,,,,,25.30869,0.002307892
6593,2021/11/23 16:36:18,201553.323,59130.001,1,12,0,0,0,0,0.1173706,3.94365,0.46286856669,7.820634,6.341735,29.47321,23.21448,,0.00000766542962082895,,0,,,,,,,,,,,,,,,,,,25.22919,-0.0857389
6594,2021/11/23 16:37:48,201643.3231,59220.0011,1,12,0,0,0,0,0.1175919,3.944384,0.4638276088896,7.823575,6.341735,29.48481,23.21448,,0.0000213385301321978,,3.46183109283447,,,,,,,,,,,,,,,,,,25.18527,-0.09505272
6595,2021/11/23 16:39:18,201733.3243,59310.0023,1,12,0,0,0,0,0.1179352,3.945203,0.4652783048456,7.826515,6.341735,29.49641,23.21448,,0.0000238246702792821,,,,,,,,,,,,,,,,,,,,25.11549,-0.02316892
6596,2021/11/23 16:40:48,201823.3227,59400.0007,1,12,0,0,0,0,0.1178818,3.946219,0.4651873989142,7.829457,6.341735,29.50802,23.21448,,0.0000312546690111049,,0,,,,,,,,,,,,,,,,,,25.31965,0.07643342
6597,2021/11/23 16:42:18,201913.3237,59490.0017,1,12,0,0,0,0,0.1178436,3.947262,0.4651595642232,7.8324,6.341735,29.51963,23.21448,,-0.00000881231517269043,,0,,,,,,,,,,,,,,,,,,25.11998,-0.04695415
6598,2021/11/23 16:43:48,202003.3237,59580.0017,1,12,0,0,0,0,0.1176453,3.94787,0.464448350511,7.835343,6.341735,29.53125,23.21448,,-0.0000182552394107915,,0,,,,,,,,,,,,,,,,,,25.23779,-0.03820896
6599,2021/11/23 16:45:18,202093.3232,59670.0012,1,12,0,0,0,0,0.1179886,3.948601,0.4658899039486,7.838284,6.341735,29.54286,23.21448,,0.0000172274594660848,,,,,,,,,,,,,,,,,,,,25.08403,-0.0904417
6600,2021/11/23 16:46:48,202183.3228,59760.0008,1,12,0,0,0,0,0.1176987,3.949505,0.4648516041435,7.841224,6.341735,29.55447,23.21448,,0.0000371007299690973,,3.38533902168274,,,,,,,,,,,,,,,,,,25.31304,0.07362962
6601,2021/11/23 16:48:18,202273.3246,59850.0026,1,12,0,0,0,0,0.1177902,3.950562,0.4653374880924,7.844168,6.341735,29.5661,23.21448,,0.00000687455303705065,,,,,,,,,,,,,,,,,,,,25.30682,0.06614864
6602,2021/11/23 16:49:48,202363.3231,59940.0011,1,12,0,0,0,0,0.1174088,3.95148,0.463938525024,7.84711,6.341735,29.57772,23.21448,,-0.0000236680007219547,,0,,,,,,,,,,,,,,,,,,25.17679,-0.004521608
6603,2021/11/23 16:51:18,202453.3227,60030.0007,1,12,0,0,0,0,0.1177216,3.952444,0.4652880315904,7.850053,6.341735,29.58935,23.21448,,0.0000248531705437927,,0,,,,,,,,,,,,,,,,,,25.34737,0.08740067
6604,2021/11/23 16:52:48,202543.3235,60120.0015,1,12,0,0,0,0,0.1180267,3.953384,0.4666048673528,7.852998,6.341735,29.60099,23.21448,,0.0000130004800666939,,0,,,,,,,,,,,,,,,,,,25.33538,0.07475913
6605,2021/11/23 16:54:18,202633.3245,60210.0025,1,12,0,0,0,0,0.1179886,3.954128,0.4665420269408,7.855941,6.341735,29.61263,23.21448,,-0.0000185296794370515,,,,,,,,,,,,,,,,,,,,25.12497,-0.0514406
6606,2021/11/23 16:55:48,202723.3222,60300.0002,1,12,0,0,0,0,0.1179733,3.954935,0.4665767332355,7.858886,6.341735,29.62428,23.21448,,-0.0000409721105825156,,3.23036694526672,,,,,,,,,,,,,,,,,,25.2226,-0.05064368
6607,2021/11/23 16:57:18,202813.3233,60390.0013,1,12,0,0,0,0,0.1176987,3.956059,0.4656230014233,7.86183,6.341735,29.63592,23.21448,,-0.00000497886685479898,,0,,,,,,,,,,,,,,,,,,25.45727,0.03251195
6608,2021/11/23 16:58:48,202903.3236,60480.0016,1,12,0,0,0,0,0.1177139,3.957131,0.4658093228209,7.864772,6.341735,29.64756,23.21448,,0.00003769495015149,,0,,,,,,,,,,,,,,,,,,25.45177,0.06153107
6609,2021/11/23 17:00:18,202993.3237,60570.0017,1,12,0,0,0,0,0.1177597,3.957911,0.4660824119867,7.867714,6.341735,29.65921,23.21448,,0.0000267100203927839,,,,,,,,,,,,,,,,,,,,25.37891,0.07139266
6610,2021/11/23 17:01:48,203083.3226,60660.0006,1,12,0,0,0,0,0.1179962,3.958798,0.4671231205676,7.870657,6.341735,29.67085,23.21448,,-0.0000113802698251675,,0,,,,,,,,,,,,,,,,,,25.14821,-0.04073501
6611,2021/11/23 17:03:18,203173.3226,60750.0006,1,12,0,0,0,0,0.1177521,3.959555,0.4662459163155,7.8736,6.341735,29.6825,23.21448,,-0.0000448877108283341,,3.15096306800842,,,,,,,,,,,,,,,,,,25.29845,0.05567372
6612,2021/11/23 17:04:48,203263.322,60840,1,12,0,0,0,0,0.1176453,3.960591,0.4659449163723,7.876542,6.341735,29.69416,23.21448,,0.0000291585492959712,,0,,,,,,,,,,,,,,,,,,25.23944,0.06900668
6613,2021/11/23 17:06:18,203353.3231,60930.0011,1,12,0,0,0,0,0.1177902,3.961775,0.466658269605,7.879488,6.341735,29.70583,23.21448,,0.0000698970834491774,,,,,,,,,,,,,,,,,,,,25.46786,0.02303779
6614,2021/11/23 17:07:48,203443.3225,61020.0005,1,12,0,0,0,0,0.1175385,3.962755,0.4657762785675,7.88243,6.341735,29.71748,23.21448,,0.000000790178376064432,,0,,,,,,,,,,,,,,,,,,25.4127,0.009126067
6615,2021/11/23 17:09:18,203533.3225,61110.0005,1,12,0,0,0,0,0.1177902,3.963573,0.4668700563846,7.88537,6.341735,29.72913,23.21448,,-0.0000474580810987391,,0,,,,,,,,,,,,,,,,,,25.19711,-0.07293344
6616,2021/11/23 17:10:48,203623.322,61200,1,12,0,0,0,0,0.1181717,3.964409,0.4684809510253,7.888312,6.341735,29.7408,23.21448,,0.0000193604992091423,,3.017657995224,,,,,,,,,,,,,,,,,,25.27036,0.01875162
6617,2021/11/23 17:12:18,203713.3231,61290.0011,1,12,0,0,0,0,0.1179047,3.965197,0.4675153627259,7.891255,6.341735,29.75247,23.21448,,0.000051167869969504,,,,,,,,,,,,,,,,,,,,25.26738,-0.01364708
6618,2021/11/23 17:13:48,203803.3224,61380.0004,1,12,0,0,0,0,0.1178284,3.966574,0.4673750679016,7.894197,6.341735,29.76413,23.21448,,-0.0000162001397256972,,0,,,,,,,,,,,,,,,,,,25.45852,0.03391266
6619,2021/11/23 17:15:18,203893.325,61470.003,1,12,0,0,0,0,0.1176987,3.967506,0.4669702984422,7.897139,6.341735,29.7758,23.21448,,-0.000017622440282139,,0,,,,,,,,,,,,,,,,,,25.52438,0.08171439
6620,2021/11/23 17:16:48,203983.3232,61560.0012,1,12,0,0,0,0,0.1176224,3.968424,0.4667755550976,7.900081,6.341735,29.78748,23.21448,,0.0000163579206855502,,0,,,,,,,,,,,,,,,,,,25.46424,0.03242016
6621,2021/11/23 17:18:18,204073.3249,61650.0029,1,12,0,0,0,0,0.1172943,3.969197,0.4655641836771,7.903021,6.341735,29.79914,23.21448,,0.00000746737214285531,,,,,,,,,,,,,,,,,,,,25.41709,0.005924106
6622,2021/11/23 17:19:48,204163.3242,61740.0022,1,12,0,0,0,0,0.1177216,3.970499,0.4674134950784,7.905962,6.341735,29.81082,23.21448,,-0.00000410937082051532,,3.04914593696594,,,,,,,,,,,,,,,,,,25.12597,-0.05390048
6623,2021/11/23 17:21:18,204253.3226,61830.0006,1,12,0,0,0,0,0.117569,3.971353,0.466908000857,7.908903,6.341735,29.8225,23.21448,,0.0000221678092202637,,0,,,,,,,,,,,,,,,,,,25.4429,0.02997518
6624,2021/11/23 17:22:48,204343.3221,61920.0001,1,12,0,0,0,0,0.1173706,3.972603,0.4662667976718,7.911843,6.341735,29.83418,23.21448,,-0.0000130003800222767,,0,,,,,,,,,,,,,,,,,,25.46337,-0.004330277
6625,2021/11/23 17:24:18,204433.3231,62010.0011,1,12,0,0,0,0,0.1175003,3.97337,0.466872167011,7.914783,6.341735,29.84586,23.21448,,0.0000366302410839126,,,,,,,,,,,,,,,,,,,,25.19676,-0.08546233
6626,2021/11/23 17:25:48,204523.3239,62100.0019,1,12,0,0,0,0,0.1174088,3.97445,0.46663540516,7.917723,6.341735,29.85754,23.21448,,-0.00000331894193550397,,0,,,,,,,,,,,,,,,,,,25.4968,0.05734682
6627,2021/11/23 17:27:18,204613.3241,62190.0021,1,12,0,0,0,0,0.1174088,3.975314,0.4667368463632,7.920665,6.341735,29.86924,23.21448,,0.00000489979720441625,,2.97815299034119,,,,,,,,,,,,,,,,,,25.28484,-0.001683831
6628,2021/11/23 17:28:48,204703.3237,62280.0017,1,12,0,0,0,0,0.1178436,3.976747,0.4686341827692,7.923607,6.341735,29.88093,23.21448,,-0.0000107475898403209,,0,,,,,,,,,,,,,,,,,,25.26042,-0.001123548
6629,2021/11/23 17:30:18,204793.3237,62370.0017,1,12,0,0,0,0,0.1176987,3.977616,0.4681602322992,7.92655,6.341735,29.89264,23.21448,,0.0000662652528262697,,0,,,,,,,,,,,,,,,,,,24.98604,-0.08004189
6630,2021/11/23 17:31:48,204883.3243,62460.0023,1,12,0,0,0,0,0.1176682,3.978596,0.4681542298472,7.929493,6.341735,29.90434,23.21448,,0.0000446845915575977,,,,,,,,,,,,,,,,,,,,25.30809,0.1042229
6631,2021/11/23 17:33:18,204973.3234,62550.0014,1,12,0,0,0,0,0.1173019,3.979478,0.4668003304082,7.932435,6.341735,29.91605,23.21448,,-0.0000109455104393419,,0,,,,,,,,,,,,,,,,,,25.24908,0.04824996
6632,2021/11/23 17:34:48,205063.3232,62640.0012,1,12,0,0,0,0,0.1177368,3.980344,0.4686329654592,7.935377,6.341735,29.92776,23.21448,,0.00000110648795725865,,2.86794996261597,,,,,,,,,,,,,,,,,,25.37984,0.09644151
6633,2021/11/23 17:36:18,205153.3238,62730.0018,1,12,0,0,0,0,0.1175156,3.981768,0.4679198555808,7.938318,6.341735,29.93947,23.21448,,0.000000395157996990747,,0,,,,,,,,,,,,,,,,,,25.13613,-0.07004201
6634,2021/11/23 17:37:48,205243.3224,62820.0004,1,12,0,0,0,0,0.1176834,3.982715,0.468699442431,7.94126,6.341735,29.95118,23.21448,,0.0000170299008459551,,0,,,,,,,,,,,,,,,,,,25.33616,0.08751571
6635,2021/11/23 17:39:18,205333.323,62910.001,1,12,0,0,0,0,0.117775,3.983963,0.469211242325,7.9442,6.341735,29.9629,23.21448,,-0.00000193614596355474,,,,,,,,,,,,,,,,,,,,25.17496,0.02032936
6636,2021/11/23 17:40:48,205423.3248,63000.0028,1,12,0,0,0,0,0.1173172,3.985008,0.4675099805376,7.94714,6.341735,29.97461,23.21448,,-0.0000116165901999921,,2.75646591186523,,,,,,,,,,,,,,,,,,25.31932,-0.003967285
6637,2021/11/23 17:42:18,205513.3246,63090.0026,1,12,0,0,0,0,0.1179199,3.985921,0.4700194057279,7.950078,6.341735,29.98632,23.21448,,-0.00000150145103816612,,,,,,,,,,,,,,,,,,,,25.12675,-0.04478514
6638,2021/11/23 17:43:48,205603.3241,63180.0021,1,12,0,0,0,0,0.1175385,3.986779,0.4686000234915,7.953017,6.341735,29.99804,23.21448,,0.0000292356307909358,,0,,,,,,,,,,,,,,,,,,25.39232,-0.0009250641
6639,2021/11/23 17:45:18,205693.3234,63270.0014,1,12,0,0,0,0,0.11763,3.987811,0.46908620793,7.955957,6.341735,30.00976,23.21448,,0.0000219279991142685,,0,,,,,,,,,,,,,,,,,,25.26534,0.04433513
6640,2021/11/23 17:46:48,205783.3224,63360.0004,1,12,0,0,0,0,0.1178055,3.989173,0.4699465198515,7.958896,6.341735,30.02148,23.21448,,-0.00000138291500206833,,0,,,,,,,,,,,,,,,,,,25.41467,0.07015467
6641,2021/11/23 17:48:18,205873.3228,63450.0008,1,12,0,0,0,0,0.1176834,3.990455,0.469610311947,7.961834,6.341735,30.0332,23.21448,,-0.000000869289976890286,,2.77277088165283,,,,,,,,,,,,,,,,,,25.41347,0.09021938
6642,2021/11/23 17:49:48,205963.3249,63540.0029,1,12,0,0,0,0,0.11763,3.991301,0.46949673663,7.964776,6.341735,30.04494,23.21448,,0.0000306591791741084,,0,,,,,,,,,,,,,,,,,,25.1977,0.01820564
6643,2021/11/23 17:51:18,206053.3227,63630.0007,1,12,0,0,0,0,0.1176071,3.992277,0.4695201203667,7.967717,6.341735,30.05668,23.21448,,0.0000615559329162352,,,,,,,,,,,,,,,,,,,,25.51438,0.03951967
6644,2021/11/23 17:52:48,206143.323,63720.001,1,12,0,0,0,0,0.1175156,3.993279,0.4692725776524,7.970657,6.341735,30.06842,23.21448,,0.0000190437694982393,,0,,,,,,,,,,,,,,,,,,25.54353,0.06392002
6645,2021/11/23 17:54:18,206233.3223,63810.0003,1,12,0,0,0,0,0.117569,3.994519,0.469631604311,7.973596,6.341735,30.08016,23.21448,,0.00000529432691109832,,0,,,,,,,,,,,,,,,,,,25.28564,-0.007103086
6646,2021/11/23 17:55:48,206323.3242,63900.0022,1,12,0,0,0,0,0.1173172,3.995679,0.4687618723788,7.976534,6.341735,30.0919,23.21448,,0.0000374998708139174,,2.67510509490967,,,,,,,,,,,,,,,,,,25.22616,-0.001085997
6647,2021/11/23 17:57:18,206413.3234,63990.0014,1,12,0,0,0,0,0.1175003,3.997001,0.4696488166003,7.979474,6.341735,30.10365,23.21448,,-0.00000146192701322434,,0,,,,,,,,,,,,,,,,,,25.2371,-0.06320238
6648,2021/11/23 17:58:48,206503.3232,64080.0012,1,12,0,0,0,0,0.1177368,3.997633,0.4706685169944,7.982414,6.341735,30.1154,23.21448,,-0.00000853406891110353,,0,,,,,,,,,,,,,,,,,,25.2095,0.01419365
6649,2021/11/23 18:00:18,206593.3232,64170.0012,1,12,0,0,0,0,0.1175766,3.998786,0.4701636620076,7.985353,6.341735,30.12715,23.21448,,0.000012208260159241,,,,,,,,,,,,,,,,,,,,25.45668,-0.00654757
6650,2021/11/23 18:01:48,206683.324,64260.002,1,12,0,0,0,0,0.1177139,4.000171,0.4708757290769,7.988291,6.341735,30.1389,23.21448,,0.000012723029612971,,2.64480400085449,,,,,,,,,,,,,,,,,,25.5295,0.09656906
6651,2021/11/23 18:03:18,206773.3244,64350.0024,1,12,0,0,0,0,0.1180115,4.001368,0.472207439732,7.99123,6.341735,30.15066,23.21448,,0.000032715830457164,,0,,,,,,,,,,,,,,,,,,25.32972,-0.06703377
6652,2021/11/23 18:04:48,206863.3221,64440.0001,1,12,0,0,0,0,0.1174469,4.002467,0.4700773415023,7.99417,6.341735,30.16243,23.21448,,0.000041724881157279,,,,,,,,,,,,,,,,,,,,25.3448,-0.02786875
6653,2021/11/23 18:06:18,206953.3237,64530.0017,1,12,0,0,0,0,0.1174774,4.003312,0.4702986851488,7.99711,6.341735,30.17419,23.21448,,0.00000229168904297694,,0,,,,,,,,,,,,,,,,,,25.28414,0.002382994
6654,2021/11/23 18:07:48,207043.3239,64620.0019,1,12,0,0,0,0,0.1176453,4.00457,0.471118839021,8.000048,6.341735,30.18596,23.21448,,0.0000127226103359135,,2.58081102371216,,,,,,,,,,,,,,,,,,25.25018,-0.1161629
6655,2021/11/23 18:09:18,207133.3237,64710.0017,1,12,0,0,0,0,0.1176224,4.005764,0.4711675755136,8.002987,6.341735,30.19773,23.21448,,0.00004875845843344,,,,,,,,,,,,,,,,,,,,25.52886,0.02911031
6656,2021/11/23 18:10:48,207223.3226,64800.0006,1,12,0,0,0,0,0.11763,4.006815,0.47132164845,8.005926,6.341735,30.2095,23.21448,,0.0000129592499433784,,0,,,,,,,,,,,,,,,,,,25.23057,0.0219512
6657,2021/11/23 18:12:18,207313.3238,64890.0018,1,12,0,0,0,0,0.1173325,4.008136,0.47028461722,8.008864,6.341735,30.22128,23.21448,,-0.0000373785405827221,,0,,,,,,,,,,,,,,,,,,25.46227,0.1117146
6658,2021/11/23 18:13:48,207403.3232,64980.0012,1,12,0,0,0,0,0.1176071,4.009145,0.4715039169295,8.011803,6.341735,30.23306,23.21448,,0.0000306645088130608,,0,,,,,,,,,,,,,,,,,,25.16044,-0.0869596
6659,2021/11/23 18:15:18,207493.324,65070.002,1,12,0,0,0,0,0.117569,4.010083,0.471461448227,8.014742,6.341735,30.24484,23.21448,,0.0000414084388467018,,2.59161591529846,,,,,,,,,,,,,,,,,,25.28747,0.03610373
6660,2021/11/23 18:16:48,207583.3243,65160.0023,1,12,0,0,0,0,0.1180878,4.011359,0.4736925593202,8.017682,6.341735,30.25663,23.21448,,0.0000305039193335688,,0,,,,,,,,,,,,,,,,,,25.12487,-0.06875038
6661,2021/11/23 18:18:18,207673.3221,65250.0001,1,12,0,0,0,0,0.1178284,4.012564,0.4727939960176,8.020623,6.341735,30.26843,23.21448,,-0.0000173855096363695,,,,,,,,,,,,,,,,,,,,25.42448,0.08082986
6662,2021/11/23 18:19:48,207763.3223,65340.0003,1,12,0,0,0,0,0.1178284,4.013843,0.4729446985412,8.023562,6.341735,30.28023,23.21448,,-0.0000150936602949514,,0,,,,,,,,,,,,,,,,,,25.41249,0.0730741
6663,2021/11/23 18:21:18,207853.3226,65430.0006,1,12,0,0,0,0,0.1176834,4.014935,0.472491201579,8.026502,6.341735,30.29203,23.21448,,0.0000306624788208865,,2.60766911506653,,,,,,,,,,,,,,,,,,25.10826,-0.0846231
6664,2021/11/23 18:22:48,207943.3236,65520.0016,1,12,0,0,0,0,0.1178665,4.015836,0.473332533894,8.029442,6.341735,30.30383,23.21448,,0.0000147774399010814,,,,,,,,,,,,,,,,,,,,25.17205,-0.04901826
6665,2021/11/23 18:24:18,208033.3226,65610.0006,1,12,0,0,0,0,0.1175308,4.017125,0.47213591495,8.032382,6.341735,30.31564,23.21448,,0.0000113804599095602,,0,,,,,,,,,,,,,,,,,,25.33377,0.009003282
6666,2021/11/23 18:25:48,208123.3234,65700.0014,1,12,0,0,0,0,0.1179047,4.017818,0.4737196259446,8.035323,6.341735,30.32746,23.21448,,-0.00000956100120674819,,0,,,,,,,,,,,,,,,,,,25.16794,-0.01166046
6667,2021/11/23 18:27:18,208213.3249,65790.0029,1,12,0,0,0,0,0.1172791,4.019518,0.4714054534738,8.038262,6.341735,30.33927,23.21448,,0.00000600605289946543,,0,,,,,,,,,,,,,,,,,,25.38304,0.03029585
6668,2021/11/23 18:28:48,208303.3228,65880.0008,1,12,0,0,0,0,0.117775,4.020716,0.4735398269,8.041203,6.341735,30.3511,23.21448,,0.0000290809803118464,,2.59607291221619,,,,,,,,,,,,,,,,,,25.3072,-0.0313735
6669,2021/11/23 18:30:18,208393.323,65970.001,1,12,0,0,0,0,0.1179047,4.021556,0.4741603537132,8.044145,6.341735,30.36292,23.21448,,-0.00000158056695909181,,0,,,,,,,,,,,,,,,,,,25.50769,0.01778007
6670,2021/11/23 18:31:48,208483.323,66060.001,1,12,0,0,0,0,0.117897,4.022747,0.474269803059,8.047084,6.341735,30.37475,23.21448,,0.00000308195103571052,,0,,,,,,,,,,,,,,,,,,25.38778,0.02066553
6671,2021/11/23 18:33:18,208573.3234,66150.0014,1,12,0,0,0,0,0.1177216,4.023877,0.4736972386432,8.050023,6.341735,30.38657,23.21448,,0.0000251303808909142,,,,,,,,,,,,,,,,,,,,25.19,-0.01691937
6672,2021/11/23 18:34:48,208663.3236,66240.0016,1,12,0,0,0,0,0.1172256,4.025119,0.4718469898464,8.052961,6.341735,30.3984,23.21448,,0.0000331902410835028,,2.52980399131775,,,,,,,,,,,,,,,,,,25.48021,0.04526317
6673,2021/11/23 18:36:18,208753.3223,66330.0003,1,12,0,0,0,0,0.1177368,4.026315,0.474045443892,8.055899,6.341735,30.41022,23.21448,,0.000027895150196855,,0,,,,,,,,,,,,,,,,,,25.54469,0.04443586
6674,2021/11/23 18:37:48,208843.3223,66420.0003,1,12,0,0,0,0,0.1175003,4.027309,0.4732100156927,8.058838,6.341735,30.42206,23.21448,,0.00000505768684888608,,,,,,,,,,,,,,,,,,,,25.25926,-0.03848791
6675,2021/11/23 18:39:18,208933.3234,66510.0014,1,12,0,0,0,0,0.1172943,4.028507,0.4725209086101,8.061779,6.341735,30.4339,23.21448,,-0.00000790243939263746,,0,,,,,,,,,,,,,,,,,,25.27349,-0.003748536
6676,2021/11/23 18:40:48,209023.3223,66600.0003,1,12,0,0,0,0,0.117424,4.029587,0.473170223888,8.06472,6.341735,30.44575,23.21448,,0.000037460671592271,,0,,,,,,,,,,,,,,,,,,25.5433,-0.02315223
6677,2021/11/23 18:42:18,209113.3221,66690.0001,1,12,0,0,0,0,0.1175919,4.030904,0.4740016600776,8.067658,6.341735,30.4576,23.21448,,0.0000288450992229627,,2.63793396949768,,,,,,,,,,,,,,,,,,25.31157,-0.002057552
6678,2021/11/23 18:43:48,209203.3223,66780.0003,1,12,0,0,0,0,0.1175766,4.032005,0.474069439083,8.0706,6.341735,30.46945,23.21448,,-0.00000102737703855382,,0,,,,,,,,,,,,,,,,,,25.1985,-0.07891595
6679,2021/11/23 18:45:18,209293.3234,66870.0014,1,12,0,0,0,0,0.1176682,4.032804,0.4745327876328,8.073542,6.341735,30.48132,23.21448,,-0.0000115373695734888,,0,,,,,,,,,,,,,,,,,,25.33301,-0.04022479
6680,2021/11/23 18:46:48,209383.3235,66960.0015,1,12,0,0,0,0,0.1176071,4.034218,0.4744526797478,8.076483,6.341735,30.49318,23.21448,,0.000039907648897497,,,,,,,,,,,,,,,,,,,,25.28811,0.03241837
6681,2021/11/23 18:48:18,209473.3238,67050.0018,1,12,0,0,0,0,0.1173935,4.03535,0.473723860225,8.079425,6.341735,30.50505,23.21448,,0.00000474138505524024,,2.56395697593689,,,,,,,,,,,,,,,,,,25.38614,-0.03002584
6682,2021/11/23 18:49:48,209563.3224,67140.0004,1,12,0,0,0,0,0.1180115,4.036416,0.476343506784,8.082368,6.341735,30.51693,23.21448,,0.00000244967509388516,,0,,,,,,,,,,,,,,,,,,25.07855,-0.0589329
6683,2021/11/23 18:51:18,209653.3235,67230.0015,1,12,0,0,0,0,0.1177902,4.037698,0.4756012549596,8.08531,6.341735,30.5288,23.21448,,-0.00000118528703296761,,,,,,,,,,,,,,,,,,,,25.45462,0.01762033
6684,2021/11/23 18:52:48,209743.3236,67320.0016,1,12,0,0,0,0,0.117424,4.038688,0.474238899712,8.088251,6.341735,30.54068,23.21448,,0.0000335096701746807,,0,,,,,,,,,,,,,,,,,,25.5857,0.0685513
6685,2021/11/23 18:54:18,209833.323,67410.001,1,12,0,0,0,0,0.1176453,4.039865,0.4752711298845,8.091191,6.341735,30.55256,23.21448,,0.0000244169204961509,,2.62440395355225,,,,,,,,,,,,,,,,,,25.34437,0.002655983
6686,2021/11/23 18:55:48,209923.3225,67500.0005,1,12,0,0,0,0,0.1178665,4.040832,0.476278724928,8.094131,6.341735,30.56444,23.21448,,0.0000170688508660533,,,,,,,,,,,,,,,,,,,,25.37592,-0.04857838
6687,2021/11/23 18:57:18,210013.3224,67590.0004,1,12,0,0,0,0,0.117897,4.04224,0.47656796928,8.097072,6.341735,30.57632,23.21448,,0.0000190447208296973,,0,,,,,,,,,,,,,,,,,,25.44467,-0.05027294
6688,2021/11/23 18:58:48,210103.3244,67680.0024,1,12,0,0,0,0,0.117897,4.043213,0.476682683061,8.100013,6.341735,30.58821,23.21448,,0.00000213385305869451,,0,,,,,,,,,,,,,,,,,,25.61716,0.1036143
6689,2021/11/23 19:00:18,210193.3246,67770.0026,1,12,0,0,0,0,0.1178589,4.044206,0.4766456705334,8.102953,6.341735,30.6001,23.21448,,0.0000301087893603835,,0,,,,,,,,,,,,,,,,,,25.30692,-0.08969545
6690,2021/11/23 19:01:48,210283.3228,67860.0008,1,12,0,0,0,0,0.1173706,4.045009,0.4747651333354,8.105895,6.341735,30.612,23.21448,,-0.0000320046201522928,,2.65336394309998,,,,,,,,,,,,,,,,,,25.4664,0.06317079
6691,2021/11/23 19:03:18,210373.3241,67950.0021,1,12,0,0,0,0,0.1178131,4.04613,0.476687118303,8.108837,6.341735,30.6239,23.21448,,-0.0000391170797229279,,0,,,,,,,,,,,,,,,,,,25.29796,-0.02171099
6692,2021/11/23 19:04:48,210463.3227,68040.0007,1,12,0,0,0,0,0.1174622,4.047589,0.4754387086358,8.111779,6.341735,30.63581,23.21448,,-0.000000237057506069505,,,,,,,,,,,,,,,,,,,,25.34327,0.04096866
6693,2021/11/23 19:06:18,210553.3247,68130.0027,1,12,0,0,0,0,0.117485,4.048738,0.47566598393,8.11472,6.341735,30.64771,23.21448,,0.0000407732113671955,,0,,,,,,,,,,,,,,,,,,25.33801,0.01149476
6694,2021/11/23 19:07:48,210643.324,68220.002,1,12,0,0,0,0,0.1177902,4.049751,0.4770209802402,8.117663,6.341735,30.65963,23.21448,,0.0000337431411026046,,0,,,,,,,,,,,,,,,,,,25.28822,-0.0554198
6695,2021/11/23 19:09:18,210733.3226,68310.0006,1,12,0,0,0,0,0.1176453,4.050661,0.4765412285433,8.120605,6.341735,30.67155,23.21448,,-0.00000339810503646731,,2.72939610481262,,,,,,,,,,,,,,,,,,25.52735,0.04429996
6696,2021/11/23 19:10:48,210823.3234,68400.0014,1,12,0,0,0,0,0.1178589,4.051713,0.4775304372957,8.123547,6.341735,30.68346,23.21448,,-0.000011695509783749,,0,,,,,,,,,,,,,,,,,,25.42198,0.07489741
6697,2021/11/23 19:12:18,210913.3245,68490.0025,1,12,0,0,0,0,0.117485,4.052895,0.476154369075,8.12649,6.341735,30.69539,23.21448,,0.0000342155799444299,,0,,,,,,,,,,,,,,,,,,25.18341,-0.06208062
6698,2021/11/23 19:13:48,211003.3225,68580.0005,1,12,0,0,0,0,0.1176987,4.054059,0.4771574740233,8.129431,6.341735,30.70731,23.21448,,0.0000139085295813857,,,,,,,,,,,,,,,,,,,,25.31729,0.03856122
6699,2021/11/23 19:15:18,211093.3225,68670.0005,1,12,0,0,0,0,0.1175537,4.054981,0.4766780199797,8.132372,6.341735,30.71924,23.21448,,-0.00000821853700472275,,2.79301190376282,,,,,,,,,,,,,,,,,,25.20562,-0.0643003
6700,2021/11/23 19:16:48,211183.3246,68760.0026,1,12,0,0,0,0,0.1177902,4.055767,0.4777296060834,8.135313,6.341735,30.73116,23.21448,,0.0000157261201820802,,,,,,,,,,,,,,,,,,,,25.13361,0.01973212
6701,2021/11/23 19:18:18,211273.3246,68850.0026,1,12,0,0,0,0,0.117897,4.056955,0.478302823635,8.138255,6.341735,30.7431,23.21448,,0.0000249719196290243,,0,,,,,,,,,,,,,,,,,,25.3505,-0.04652977
6702,2021/11/23 19:19:48,211363.3247,68940.0027,1,12,0,0,0,0,0.1175537,4.058076,0.4770418486812,8.141197,6.341735,30.75504,23.21448,,0.0000301870695693651,,0,,,,,,,,,,,,,,,,,,25.16343,-0.06403208
6703,2021/11/23 19:21:18,211453.3233,69030.0013,1,12,0,0,0,0,0.1177216,4.05908,0.477841392128,8.14414,6.341735,30.76698,23.21448,,-0.0000226783104153583,,0,,,,,,,,,,,,,,,,,,25.32341,0.06684303
6704,2021/11/23 19:22:48,211543.3233,69120.0013,1,12,0,0,0,0,0.1180878,4.060302,0.4794721305156,8.147084,6.341735,30.77893,23.21448,,0.00000782276674726745,,2.83964204788208,,,,,,,,,,,,,,,,,,25.20136,0.02547204
6705,2021/11/23 19:24:18,211633.323,69210.001,1,12,0,0,0,0,0.1175308,4.061056,0.4772991605248,8.150027,6.341735,30.79088,23.21448,,0.0000207043904083548,,,,,,,,,,,,,,,,,,,,25.52735,0.06342113
6706,2021/11/23 19:25:48,211723.3221,69300.0001,1,12,0,0,0,0,0.1178436,4.062125,0.47869543365,8.152971,6.341735,30.80284,23.21448,,-0.0000156466994667426,,0,,,,,,,,,,,,,,,,,,25.37192,-0.01629055
6707,2021/11/23 19:27:18,211813.3242,69390.0022,1,12,0,0,0,0,0.1178589,4.062966,0.4788567034974,8.155914,6.341735,30.81479,23.21448,,-0.0000128799101730692,,0,,,,,,,,,,,,,,,,,,25.04597,-0.05475998
6708,2021/11/23 19:28:48,211903.3229,69480.0009,1,12,0,0,0,0,0.1178284,4.064059,0.4788615694756,8.158858,6.341735,30.82676,23.21448,,0.0000105106801129295,,0,,,,,,,,,,,,,,,,,,25.33949,0.05961955
6709,2021/11/23 19:30:18,211993.3221,69570.0001,1,12,0,0,0,0,0.1175308,4.065239,0.4777907918612,8.161804,6.341735,30.83873,23.21448,,0.0000539700813533273,,2.99029111862183,,,,,,,,,,,,,,,,,,25.32916,-0.04611075
6710,2021/11/23 19:31:48,212083.3238,69660.0018,1,12,0,0,0,0,0.118042,4.06607,0.47996703494,8.164749,6.341735,30.8507,23.21448,,0.000029711449315073,,,,,,,,,,,,,,,,,,,,25.29496,0.03486097
6711,2021/11/23 19:33:18,212173.3233,69750.0013,1,12,0,0,0,0,0.1178131,4.066908,0.4791350388948,8.167694,6.341735,30.86268,23.21448,,0.00000529472299604095,,0,,,,,,,,,,,,,,,,,,25.19362,-0.05940378
6712,2021/11/23 19:34:48,212263.3235,69840.0015,1,12,0,0,0,0,0.1179886,4.067726,0.4799452959236,8.170639,6.341735,30.87465,23.21448,,0.00000695403196004918,,0,,,,,,,,,,,,,,,,,,25.27539,-0.003043413
6713,2021/11/23 19:36:18,212353.323,69930.001,1,12,0,0,0,0,0.1181717,4.068687,0.4808036595579,8.173582,6.341735,30.88663,23.21448,,0.000037221110687824,,0,,,,,,,,,,,,,,,,,,25.39752,0.02803028
6714,2021/11/23 19:37:48,212443.3251,70020.0031,1,12,0,0,0,0,0.1177521,4.069568,0.4792001780928,8.176527,6.341735,30.89861,23.21448,,0.0000202287392312428,,,,,,,,,,,,,,,,,,,,25.37883,0.0113833
6715,2021/11/23 19:39:18,212533.3228,70110.0008,1,12,0,0,0,0,0.117424,4.070641,0.477990948784,8.17947,6.341735,30.91059,23.21448,,-0.0000137502402139944,,3.12620997428894,,,,,,,,,,,,,,,,,,25.30195,-0.008349419
6716,2021/11/23 19:40:48,212623.3246,70200.0026,1,12,0,0,0,0,0.1173935,4.071327,0.4779473261745,8.18241,6.341735,30.92256,23.21448,,0.000000237069301078918,,0,,,,,,,,,,,,,,,,,,25.29126,0.008040667
6717,2021/11/23 19:42:18,212713.3233,70290.0013,1,12,0,0,0,0,0.1175003,4.072169,0.4784810791507,8.185352,6.341735,30.93454,23.21448,,0.0000409322601626627,,0,,,,,,,,,,,,,,,,,,25.41487,0.06195843
6718,2021/11/23 19:43:48,212803.3234,70380.0014,1,12,0,0,0,0,0.1173935,4.073392,0.478189743752,8.188295,6.341735,30.94653,23.21448,,0.0000558679312234744,,,,,,,,,,,,,,,,,,,,25.1214,-0.06404102
6719,2021/11/23 19:45:18,212893.3222,70470.0002,1,12,0,0,0,0,0.1176224,4.074111,0.4792067136864,8.191238,6.341735,30.95852,23.21448,,-0.0000168310798471794,,0,,,,,,,,,,,,,,,,,,25.29574,-0.02858341
6720,2021/11/23 19:46:48,212983.3223,70560.0003,1,12,0,0,0,0,0.1176834,4.074858,0.4795431439572,8.194181,6.341735,30.97051,23.21448,,0.00000837644711282337,,3.40613198280334,,,,,,,,,,,,,,,,,,25.19879,-0.04735708
6721,2021/11/23 19:48:18,213073.3226,70650.0006,1,12,0,0,0,0,0.1178131,4.075711,0.4801721476141,8.197122,6.341735,30.98249,23.21448,,0.0000092459313236759,,,,,,,,,,,,,,,,,,,,25.43063,0.07890821
6722,2021/11/23 19:49:48,213163.3227,70740.0007,1,12,0,0,0,0,0.1178055,4.076263,0.4802062008465,8.200065,6.341735,30.99449,23.21448,,0.000029079770683893,,0,,,,,,,,,,,,,,,,,,25.24223,-0.01956999
6723,2021/11/23 19:51:18,213253.3227,70830.0007,1,12,0,0,0,0,0.117485,4.077404,0.47903380894,8.203009,6.341735,31.00649,23.21448,,-0.000021415609808173,,0,,,,,,,,,,,,,,,,,,25.50797,0.0408572
6724,2021/11/23 19:52:48,213343.3222,70920.0002,1,12,0,0,0,0,0.1178818,4.078224,0.4807483859232,8.205952,6.341735,31.01849,23.21448,,-0.00000529459111930919,,0,,,,,,,,,,,,,,,,,,25.57829,0.03817797
6725,2021/11/23 19:54:18,213433.3247,71010.0027,1,12,0,0,0,0,0.1178436,4.079087,0.4806942967932,8.208895,6.341735,31.03049,23.21448,,0.0000146991496876581,,,,,,,,,,,,,,,,,,,,25.3272,-0.007334948
6726,2021/11/23 19:55:48,213523.3231,71100.0011,1,12,0,0,0,0,0.1177139,4.079495,0.4802132664805,8.211838,6.341735,31.0425,23.21448,,0.0000471806888526771,,0,,,,,,,,,,,,,,,,,,25.43767,0.06683111
