Repository: HVES-Battery-Testing-Consortium/LG-HG2

# Battery Testing Consortium (BTC)
The Battery Testing Consortium (BTC) has been developed within the High Voltage and Energy Storage Lab at Oxford Brookes University to provide accurate and comprehensive cell data to Formula Student Electric teams. Through the BTC, we aim to provide FS teams with information for improved and informed decisions for cell selection, pack architecture design, thermal cooling requirements, and end of life predictions. A range of tests are completed to provide a comprehensive electrochemical lithium-ion characterisation for modelling, validation, and battery management parameterisation.

File: Data/Round1/LG_HG2/Package 5/211124_BTC_CAL_AGING_RPT0_LG_HG2_10_25C/211124_BTC_CAL_AGING_RPT0_LG_HG2_10_25C_Channel_8_Wb_1.CSV (part 2 of 19)
Data_Point,Date_Time,Test_Time(s),Step_Time(s),Cycle_Index,Step_Index,TC_Counter1,TC_Counter2,TC_Counter3,TC_Counter4,Current(A),Voltage(V),Power(W),Charge_Capacity(Ah),Discharge_Capacity(Ah),Charge_Energy(Wh),Discharge_Energy(Wh),ACR(Ohm),dV/dt(V/s),Internal_Resistance(Ohm),dQ/dV(Ah/V),dV/dQ(V/Ah),MetaCode_MV_UD1,MetaCode_MV_UD2,MetaCode_MV_UD3,MetaCode_MV_UD4,MetaCode_MV_UD5,MetaCode_MV_UD6,MetaCode_MV_UD7,MetaCode_MV_UD8,MetaCode_MV_UD9,MetaCode_MV_UD10,MetaCode_MV_UD11,MetaCode_MV_UD12,MetaCode_MV_UD13,MetaCode_MV_UD14,MetaCode_MV_UD15,MetaCode_MV_UD16,Aux_Temperature_1(C),Aux_dT/dt_1(C)
271,2021/11/24 11:11:37,7350.0445,150.0002,1,2,0,0,0,0,0.1721837,4.19997,0.723166374489,0.01493905,0.00000002823723,0.06274346,0.0000001178906,,-0.00000466212986793835,,,,,,,,,,,,,,,,,,,,25.58634,-0.09683728
272,2021/11/24 11:11:42,7355.0455,155.0012,1,2,0,0,0,0,0.1672103,4.199961,0.7022767387983,0.01517187,0.00000002823723,0.06372128,0.0000001178906,,,,,,,,,,,,,,,,,,,,,,25.74647,0.09050965
273,2021/11/24 11:11:47,7360.0453,160.001,1,2,0,0,0,0,0.1603116,4.200024,0.6733125674784,0.01539625,0.00000002823723,0.06466369,0.0000001178906,,0.0000100365996331675,,,,,,,,,,,,,,,,,,,,25.57641,-0.05029857
274,2021/11/24 11:11:52,7365.0455,165.0012,1,2,0,0,0,0,0.1573105,4.19996,0.66069780758,0.01561549,0.00000002823723,0.06558451,0.0000001178906,,,,,,,,,,,,,,,,,,,,,,25.37729,0.05438149
275,2021/11/24 11:11:57,7370.0454,170.0011,1,2,0,0,0,0,0.151443,4.19993,0.63604999899,0.01582745,0.00000002823723,0.06647473,0.0000001178906,,0.00000726982307241997,,,,,,,,,,,,,,,,,,,,25.35911,-0.1363933
276,2021/11/24 11:12:02,7375.0454,175.0011,1,2,0,0,0,0,0.1454822,4.200005,0.611025967411,0.01603218,0.00000002823723,0.06733456,0.0000001178906,,,,,,,,,,,,,,,,,,,,,,25.59824,0.09158969
277,2021/11/24 11:12:07,7380.0463,180.002,1,2,0,0,0,0,0.1406215,4.199954,0.590603831411,0.01623027,0.00000002823723,0.06816656,0.0000001178906,,,,,,,,,,,,,,,,,,,,,,25.76009,-0.01883149
278,2021/11/24 11:12:12,7385.0464,185.0021,1,2,0,0,0,0,0.1377842,4.200025,0.578697084605,0.01642343,0.00000002823723,0.06897783,0.0000001178906,,0.0000211799397220602,,,,,,,,,,,,,,,,,,,,25.64056,-0.0905323
279,2021/11/24 11:12:17,7390.0466,190.0023,1,2,0,0,0,0,0.1336142,4.199975,0.561176299645,0.01661036,0.00000002823723,0.06976292,0.0000001178906,,,,,,,,,,,,,,,,,,,,,,25.25293,0.09189606
280,2021/11/24 11:12:22,7395.0457,195.0014,1,2,0,0,0,0,0.1307129,4.199988,0.5489926114452,0.01679224,0.00000002823723,0.07052682,0.0000001178906,,0.0000151716803884483,,,,,,,,,,,,,,,,,,,,25.47958,-0.1215845
281,2021/11/24 11:12:27,7400.0449,200.0006,1,2,0,0,0,0,0.1271017,4.200137,0.5338445529329,0.01696951,0.00000002823723,0.07127136,0.0000001178906,,,,,,,,,,,,,,,,,,,,,,25.73088,-0.08467734
282,2021/11/24 11:12:32,7405.0458,205.0015,1,2,0,0,0,0,0.1213833,4.2001,0.50982199833,0.01714076,0.00000002823723,0.07199063,0.0000001178906,,,,,,,,,,,,,,,,,,,,,,25.60996,0.02662182
283,2021/11/24 11:12:37,7410.045,210.0007,1,2,0,0,0,0,0.1182583,4.199902,0.4966732706866,0.01730783,0.00000002823723,0.0726923,0.0000001178906,,-0.00000268696294369875,,,,,,,,,,,,,,,,,,,,25.73117,0.08669257
284,2021/11/24 11:12:42,7415.0467,215.0024,1,2,0,0,0,0,0.1151307,4.200165,0.4835679365655,0.01746933,0.00000002823723,0.07337061,0.0000001178906,,,,,,,,,,,,,,,,,,,,,,25.65111,0.07545948
285,2021/11/24 11:12:47,7420.0467,220.0024,1,2,0,0,0,0,0.1112836,4.200178,0.4674109284808,0.01762604,0.00000002823723,0.07402879,0.0000001178906,,-0.00000371414694200212,,,,,,,,,,,,,,,,,,,,25.42877,0.006384254
286,2021/11/24 11:12:52,7425.0451,225.0008,1,2,0,0,0,0,0.1101558,4.20007,0.462662070906,0.0177783,0.00000002823723,0.0746683,0.0000001178906,,,,,,,,,,,,,,,,,,,,,,25.4401,-0.08501828
287,2021/11/24 11:12:57,7430.0469,230.0026,1,2,0,0,0,0,0.1063644,4.199843,0.4467137807892,0.01792637,0.00000002823723,0.07529018,0.0000001178906,,0.0000258392592513701,,,,,,,,,,,,,,,,,,,,25.34442,0.03512502
288,2021/11/24 11:13:02,7435.0446,235.0003,1,2,0,0,0,0,0.1023948,4.199941,0.4300521187068,0.01806992,0.00000002823723,0.07589309,0.0000001178906,,,,,,,,,,,,,,,,,,,,,,25.44128,-0.02937615
289,2021/11/24 11:13:07,7440.046,240.0017,1,2,0,0,0,0,0.09984938,4.200036,0.41937099057768,0.01820908,0.00000002823723,0.07647759,0.0000001178906,,,,,,,,,,,,,,,,,,,,,,25.61135,-0.04107594
290,2021/11/24 11:13:12,7445.0449,245.0006,1,2,0,0,0,0,0.09679451,4.19993,0.4065301663843,0.01834433,0.00000002823723,0.07704562,0.0000001178906,,0.000014619629837398,,0,0,,,,,,,,,,,,,,,,,25.61683,0.0630331
291,2021/11/24 11:13:17,7450.0456,250.0013,1,2,0,0,0,0,0.09385784,4.199925,0.394195888662,0.01847605,0.00000002823723,0.07759885,0.0000001178906,,,,,,,,,,,,,,,,,,,,,,25.71643,0.1197135
292,2021/11/24 11:13:22,7455.0456,255.0013,1,2,0,0,0,0,0.09238783,4.199989,0.38802786973387,0.01860437,0.00000002823723,0.07813776,0.0000001178906,,0.00000181753102879156,,,,,,,,,,,,,,,,,,,,25.76096,0.07612407
293,2021/11/24 11:13:27,7460.0465,260.0022,1,2,0,0,0,0,0.08922173,4.199995,0.37473081989135,0.01872929,0.00000002823723,0.07866245,0.0000001178906,,,,,,,,,,,,,,,,,,,,,,25.65457,-0.01819313
294,2021/11/24 11:13:32,7465.0448,265.0005,1,2,0,0,0,0,0.08669825,4.200043,0.36413637802475,0.01885149,0.00000002823723,0.07917567,0.0000001178906,,,,,,,,,,,,,,,,,,,,,,25.60996,0.01740396
295,2021/11/24 11:13:37,7470.046,270.0017,1,2,0,0,0,0,0.08516686,4.199921,0.35769408381806,0.01897008,0.00000002823723,0.07967377,0.0000001178906,,0.00001201191025757,,,,,,,,,,,,,,,,,,,,25.48021,0.04784942
296,2021/11/24 11:13:42,7475.0468,275.0025,1,2,0,0,0,0,0.08189074,4.200026,0.34394323715924,0.01908425,0.00000002823723,0.08015327,0.0000001178906,,,,,,,,,,,,,,,,,,,,,,25.43583,-0.0733006
297,2021/11/24 11:13:47,7480.0453,280.001,1,2,0,0,0,0,0.0803617,4.200067,0.3375245242339,0.01919672,0.00000002823723,0.08062564,0.0000001178906,,0.0000365113883162849,,,,,,,,,,,,,,,,,,,,25.44293,-0.0956589
298,2021/11/24 11:13:52,7485.0459,285.0016,1,2,0,0,0,0,0.07609946,4.199907,0.31961065475022,0.0193051,0.00000002823723,0.08108084,0.0000001178906,,,,,,,,,,,,,,,,,,,,,,25.56853,-0.04080355
299,2021/11/24 11:13:57,7490.045,290.0007,1,2,0,0,0,0,0.07714716,4.199872,0.32400819716352,0.01941158,0.00000002823723,0.08152807,0.0000001178906,,,,,,,,,,,,,,,,,,,,,,25.70566,0.07712126
300,2021/11/24 11:14:02,7495.0462,295.0019,1,2,0,0,0,0,0.07255641,4.200089,0.30474337952049,0.01951458,0.00000002823723,0.08196066,0.0000001178906,,0.0000146976899486617,,,,,,,,,,,,,,,,,,,,25.68546,0.05546212
301,2021/11/24 11:14:07,7500.0452,300.0009,1,2,0,0,0,0,0.06994301,4.200066,0.29376525823866,0.01961299,0.00000002823723,0.08237398,0.0000001178906,,,,,,,,,,,,,,,,,,,,,,25.4163,0.01216829
302,2021/11/24 11:14:12,7505.0453,305.001,1,2,0,0,0,0,0.06887482,4.199886,0.28926639227052,0.0197085,0.00000002823723,0.08277514,0.0000001178906,,-0.00000837707193568349,,,,,,,,,,,,,,,,,,,,25.41482,-0.06237864
303,2021/11/24 11:14:17,7510.0446,310.0003,1,2,0,0,0,0,0.0665028,4.199881,0.2793038461668,0.01980168,0.00000002823723,0.08316647,0.0000001178906,,,,,,,,,,,,,,,,,,,,,,25.40889,-0.09388626
304,2021/11/24 11:14:22,7515.0457,315.0014,1,2,0,0,0,0,0.06511142,4.200006,0.27346835466852,0.0198941,0.00000002823723,0.08355465,0.0000001178906,,-0.00000956115854933159,,,,,,,,,,,,,,,,,,,,25.61565,-0.04231691
305,2021/11/24 11:14:27,7520.0471,320.0028,1,2,0,0,0,0,0.06291694,4.200089,0.26425674760766,0.01998336,0.00000002823723,0.08392953,0.0000001178906,,,,,,,,,,,,,,,,,,,,,,25.73577,0.08413255
306,2021/11/24 11:14:32,7525.0454,325.0011,1,2,0,0,0,0,0.06233429,4.200011,0.26180470367719,0.02007009,0.00000002823723,0.08429378,0.0000001178906,,,,,,,,,,,,,,,,,,,,,,25.69404,0.0778234
307,2021/11/24 11:14:37,7530.0449,330.0006,1,2,0,0,0,0,0.06140295,4.200008,0.2578928812236,0.02015485,0.00000002823723,0.08464982,0.0000001178906,,0.0000126441100292141,,,,,,,,,,,,,,,,,,,,25.50688,0.03994584
308,2021/11/24 11:14:42,7535.045,335.0007,1,2,0,0,0,0,0.06012018,4.200042,0.25250728104756,0.02023797,0.00000002823723,0.08499889,0.0000001178906,,,,,,,,,,,,,,,,,,,,,,25.37283,-0.05652845
309,2021/11/24 11:14:47,7540.0466,340.0023,1,2,0,0,0,0,0.05687986,4.200107,0.23890149814502,0.02031859,0.00000002823723,0.08533752,0.0000001178906,,-0.00000379336006517406,,,,,,,,,,,,,,,,,,,,25.40188,-0.0993526
310,2021/11/24 11:14:52,7545.0465,345.0022,1,2,0,0,0,0,0.05585464,4.200084,0.23459417978976,0.02039655,0.00000002823723,0.08566493,0.0000001178906,,,,,,,,,,,,,,,,,,,,,,25.70738,-0.02162516
311,2021/11/24 11:14:57,7550.0466,350.0023,1,2,0,0,0,0,0.05300366,4.20004,0.2226174921464,0.02047244,0.00000002823723,0.08598368,0.0000001178906,,,,,,,,,,,,,,,,,,,,,,25.62596,-0.006487966
312,2021/11/24 11:15:02,7555.045,355.0007,1,2,0,0,0,0,0.05300306,4.199978,0.22261168593268,0.02054549,0.00000002823723,0.08629048,0.0000001178906,,-0.0000245747505687177,,,,,,,,,,,,,,,,,,,,25.4163,-0.09042501
313,2021/11/24 11:15:07,7560.0466,360.0023,1,2,0,0,0,0,0.05244869,4.199929,0.22028077414301,0.02061832,0.00000002823723,0.08659637,0.0000001178906,,,,,,,,,,,,,,,,,,,,,,25.36012,-0.06941617
314,2021/11/24 11:15:12,7565.0453,365.001,1,2,0,0,0,0,0.05155006,4.199815,0.2165007152389,0.02069035,0.00000002823723,0.0868989,0.0000001178906,,0.0000162805099535035,,0,0,,,,,,,,,,,,,,,,,25.57797,0.07436275
315,2021/11/24 11:15:12,7565.6545,365.6102,1,2,0,0,0,0,0.04998972,4.199955,0.2099545744626,0.02069849,0.00000002823723,0.08693308,0.0000001178906,,0.0000162805099535035,0,0,0,,,,,,,,,,,,,,,,,25.33652,-0.1033884
316,2021/11/24 11:15:12,7565.6617,0.0016,1,3,0,0,0,0,0.04406738,4.19994,0.1850803519572,0.00000001224094,0,0.08693343,0.0000001178906,,0.0000162805099535035,0,0,0,,,,,,,,,,,,,,,,,25.3365263230195,-0.103380939498306
317,2021/11/24 11:15:43,7595.7047,30.002,1,4,0,0,0,0,0,4.197301,0,0.00000004284328,0,0.08693356,0.0000001178906,,-0.0000116157198135625,,,,,,,,,,,,,,,,,,,,25.36291,-0.07225096
318,2021/11/24 11:16:13,7625.7035,60.0008,1,4,0,0,0,0,0,4.19683,0,0.00000004284328,0,0.08693356,0.0000001178906,,-0.0000214960600715131,,,,,,,,,,,,,,,,,,,,25.21263,-0.1019281
319,2021/11/24 11:16:43,7655.7029,90.0002,1,4,0,0,0,0,0,4.196923,0,0.00000004284328,0,0.08693356,0.0000001178906,,0.00000023708889784757,,,,,,,,,,,,,,,,,,,,25.32172,-0.1043856
320,2021/11/24 11:17:13,7685.7047,120.002,1,4,0,0,0,0,0,4.196323,0,0.00000004284328,0,0.08693356,0.0000001178906,,-0.0000132757695610053,,,,,,,,,,,,,,,,,,,,25.60582,0.07651687
321,2021/11/24 11:17:43,7715.7042,150.0015,1,4,0,0,0,0,0,4.196424,0,0.00000004284328,0,0.08693356,0.0000001178906,,-0.0000132768700495944,,0,0,,,,,,,,,,,,,,,,,25.41951,-0.01004457
322,2021/11/24 11:18:13,7745.7033,180.0006,1,4,0,0,0,0,0,4.195988,0,0.00000004284328,0,0.08693356,0.0000001178906,,0.00000173855096363695,,,,,,,,,,,,,,,,,,,,25.31209,-0.1115865
323,2021/11/24 11:18:43,7775.7042,210.0015,1,4,0,0,0,0,0,4.196318,0,0.00000004284328,0,0.08693356,0.0000001178906,,-0.0000232349102589069,,,,,,,,,,,,,,,,,,,,25.36868,-0.1010972
324,2021/11/24 11:19:13,7805.7046,240.0019,1,4,0,0,0,0,0,4.195889,0,0.00000004284328,0,0.08693356,0.0000001178906,,0.0000133541298055206,,,,,,,,,,,,,,,,,,,,25.35254,-0.1141423
325,2021/11/24 11:19:43,7835.704,270.0013,1,4,0,0,0,0,0,4.195829,0,0.00000004284328,0,0.08693356,0.0000001178906,,-0.0000274210105999373,,0,0,,,,,,,,,,,,,,,,,25.70044,0.1141363
326,2021/11/24 11:20:13,7865.7034,300.0007,1,4,0,0,0,0,0,4.195879,0,0.00000004284328,0,0.08693356,0.0000001178906,,-0.000018096139683621,,,,,,,,,,,,,,,,,,,,25.35601,-0.1045501
327,2021/11/24 11:20:43,7895.703,330.0003,1,4,0,0,0,0,0,4.195687,0,0.00000004284328,0,0.08693356,0.0000001178906,,0.00000410950678997324,,,,,,,,,,,,,,,,,,,,25.4904,0.0364846
328,2021/11/24 11:21:13,7925.7042,360.0015,1,4,0,0,0,0,0,4.195785,0,0.00000004284328,0,0.08693356,0.0000001178906,,-0.0000113004898594227,,,,,,,,,,,,,,,,,,,,25.6069,0.1083088
329,2021/11/24 11:21:43,7955.7037,390.001,1,4,0,0,0,0,0,4.19551,0,0.00000004284328,0,0.08693356,0.0000001178906,,0.00000782341521698982,,0,0,,,,,,,,,,,,,,,,,25.37848,-0.036484
330,2021/11/24 11:22:13,7985.7051,420.0024,1,4,0,0,0,0,0,4.195641,0,0.00000004284328,0,0.08693356,0.0000001178906,,-0.00000853534220368601,,,,,,,,,,,,,,,,,,,,25.60292,0.10144
331,2021/11/24 11:22:43,8015.7042,450.0015,1,4,0,0,0,0,0,4.195683,0,0.00000004284328,0,0.08693356,0.0000001178906,,0.000000316118587306846,,,,,,,,,,,,,,,,,,,,25.49642,-0.04020452
332,2021/11/24 11:23:13,8045.7034,480.0007,1,4,0,0,0,0,0,4.195537,0,0.00000004284328,0,0.08693356,0.0000001178906,,-0.00000205463402380701,,,,,,,,,,,,,,,,,,,,25.59356,-0.01341939
333,2021/11/24 11:23:43,8075.7037,510.001,1,4,0,0,0,0,0,4.195588,0,0.00000004284328,0,0.08693356,0.0000001178906,,-0.0000387197105737869,,0,0,,,,,,,,,,,,,,,,,25.47718,-0.07814527
334,2021/11/24 11:24:13,8105.7055,540.0028,1,4,0,0,0,0,0,4.195213,0,0.00000004284328,0,0.08693356,0.0000001178906,,0.00000434630601375829,,,,,,,,,,,,,,,,,,,,25.34515,-0.1246816
335,2021/11/24 11:24:43,8135.7036,570.0009,1,4,0,0,0,0,0,4.195264,0,0.00000004284328,0,0.08693356,0.0000001178906,,-0.00000687466717863572,,,,,,,,,,,,,,,,,,,,25.70276,0.104382
336,2021/11/24 11:25:13,8165.7036,600.0009,1,4,0,0,0,0,0,4.195441,0,0.00000004284328,0,0.08693356,0.0000001178906,,-0.00000086933317788862,,,,,,,,,,,,,,,,,,,,25.31309,-0.1417887
337,2021/11/24 11:25:43,8195.704,630.0013,1,4,0,0,0,0,0,4.19519,0,0.00000004284328,0,0.08693356,0.0000001178906,,-0.0000106682900877786,,0,0,,,,,,,,,,,,,,,,,25.66642,0.09606838
338,2021/11/24 11:26:13,8225.704,660.0013,1,4,0,0,0,0,0,4.195205,0,0.00000004284328,0,0.08693356,0.0000001178906,,0.0000143044799187919,,,,,,,,,,,,,,,,,,,,25.27046,-0.09926975
339,2021/11/24 11:26:43,8255.703,690.0003,1,4,0,0,0,0,0,4.195167,0,0.00000004284328,0,0.08693356,0.0000001178906,,0.0000159637202159502,,,,,,,,,,,,,,,,,,,,25.27444,-0.03847778
340,2021/11/24 11:27:13,8285.7028,720.0001,1,4,0,0,0,0,0,4.195123,0,0.00000004284328,0,0.08693356,0.0000001178906,,-0.0000128017400129465,,,,,,,,,,,,,,,,,,,,25.67316,0.06993771
341,2021/11/24 11:27:43,8315.7032,750.0005,1,4,0,0,0,0,0,4.195191,0,0.00000004284328,0,0.08693356,0.0000001178906,,-0.00000118536604531982,,0,0,,,,,,,,,,,,,,,,,25.25346,-0.09186208
342,2021/11/24 11:28:13,8345.7036,780.0009,1,4,0,0,0,0,0,4.195103,0,0.00000004284328,0,0.08693356,0.0000001178906,,0.0000107468704300118,,,,,,,,,,,,,,,,,,,,25.20044,-0.07270157
343,2021/11/24 11:28:43,8375.7052,810.0025,1,4,0,0,0,0,0,4.195187,0,0.00000004284328,0,0.08693356,0.0000001178906,,0.0000346129709214438,,,,,,,,,,,,,,,,,,,,25.28224,-0.03539383
344,2021/11/24 11:29:13,8405.705,840.0023,1,4,0,0,0,0,0,4.195326,0,0.00000004284328,0,0.08693356,0.0000001178906,,-0.0000164357097673928,,,,,,,,,,,,,,,,,,,,25.4908,0.04605174
345,2021/11/24 11:29:43,8435.7045,870.0018,1,4,0,0,0,0,0,4.195347,0,0.00000004284328,0,0.08693356,0.0000001178906,,0.0000312167103402317,,0,0,,,,,,,,,,,,,,,,,25.38339,-0.04304171
346,2021/11/24 11:30:13,8465.7046,900.0019,1,4,0,0,0,0,0,4.195094,0,0.00000004284328,0,0.08693356,0.0000001178906,,0.0000419650896219537,,,,,,,,,,,,,,,,,,,,25.55832,0.04908025
347,2021/11/24 11:30:43,8495.704,930.0013,1,4,0,0,0,0,0,4.194991,0,0.00000004284328,0,0.08693356,0.0000001178906,,0.0000222841408685781,,,,,,,,,,,,,,,,,,,,25.64577,0.09537935
348,2021/11/24 11:31:13,8525.7038,960.0011,1,4,0,0,0,0,0,4.195208,0,0.00000004284328,0,0.08693356,0.0000001178906,,0.0000435424408351537,,,,,,,,,,,,,,,,,,,,25.639,0.06045818
349,2021/11/24 11:31:43,8555.7035,990.0008,1,4,0,0,0,0,0,4.19505,0,0.00000004284328,0,0.08693356,0.0000001178906,,-0.00000829714917927049,,0,0,,,,,,,,,,,,,,,,,25.24027,-0.07198095
350,2021/11/24 11:32:13,8585.7029,1020.0002,1,4,0,0,0,0,0,4.19516,0,0.00000004284328,0,0.08693356,0.0000001178906,,0.0000216526805161266,,,,,,,,,,,,,,,,,,,,25.32224,-0.09754777
351,2021/11/24 11:32:43,8615.7038,1050.0011,1,4,0,0,0,0,0,4.194943,0,0.00000004284328,0,0.08693356,0.0000001178906,,-0.00000671707402943866,,,,,,,,,,,,,,,,,,,,25.41025,0.05665004
352,2021/11/24 11:33:13,8645.703,1080.0003,1,4,0,0,0,0,0,4.194919,0,0.00000004284328,0,0.08693356,0.0000001178906,,-0.0000305826906696893,,,,,,,,,,,,,,,,,,,,25.18759,-0.07810056
353,2021/11/24 11:33:43,8675.7038,1110.0011,1,4,0,0,0,0,0,4.195059,0,0.00000004284328,0,0.08693356,0.0000001178906,,0.0000116961900857859,,0,0,,,,,,,,,,,,,,,,,25.35741,-0.08451462
354,2021/11/24 11:34:13,8705.7027,1140,1,4,0,0,0,0,0,4.194933,0,0.00000004284328,0,0.08693356,0.0000001178906,,0.00000813991755421739,,,,,,,,,,,,,,,,,,,,25.34581,-0.08008122
355,2021/11/24 11:34:43,8735.7037,1170.001,1,4,0,0,0,0,0,4.195019,0,0.00000004284328,0,0.08693356,0.0000001178906,,0.0000129609697978594,,,,,,,,,,,,,,,,,,,,25.20425,-0.001729727
356,2021/11/24 11:35:13,8765.7035,1200.0008,1,4,0,0,0,0,0,4.194736,0,0.00000004284328,0,0.08693356,0.0000001178906,,-0.0000123273002827773,,,,,,,,,,,,,,,,,,,,25.53391,0.04889309
357,2021/11/24 11:35:43,8795.7051,1230.0024,1,4,0,0,0,0,0,4.194873,0,0.00000004284328,0,0.08693356,0.0000001178906,,0.0000131970700749662,,0,0,,,,,,,,,,,,,,,,,25.36278,-0.05771279
358,2021/11/24 11:36:13,8825.703,1260.0003,1,4,0,0,0,0,0,4.194918,0,0.00000004284328,0,0.08693356,0.0000001178906,,-0.000022917649403098,,,,,,,,,,,,,,,,,,,,25.22556,-0.08730173
359,2021/11/24 11:36:43,8855.7042,1290.0015,1,4,0,0,0,0,0,4.194924,0,0.00000004284328,0,0.08693356,0.0000001178906,,0.00000782399911258835,,,,,,,,,,,,,,,,,,,,25.49911,0.08070946
360,2021/11/24 11:37:13,8885.7046,1320.0019,1,4,0,0,0,0,0,4.194952,0,0.00000004284328,0,0.08693356,0.0000001178906,,0.00000426728183811065,,,,,,,,,,,,,,,,,,,,25.18536,-0.09284139
361,2021/11/24 11:37:43,8915.705,1350.0023,1,4,0,0,0,0,0,4.194762,0,0.00000004284328,0,0.08693356,0.0000001178906,,-0.000024259279598482,,0,0,,,,,,,,,,,,,,,,,25.15954,-0.05781293
362,2021/11/24 11:38:13,8945.7029,1380.0002,1,4,0,0,0,0,0,4.194866,0,0.00000004284328,0,0.08693356,0.0000001178906,,0.000010035179911938,,,,,,,,,,,,,,,,,,,,25.18536,-0.07300377
363,2021/11/24 11:38:43,8975.7033,1410.0006,1,4,0,0,0,0,0,4.19489,0,0.00000004284328,0,0.08693356,0.0000001178906,,-0.0000350104201061185,,,,,,,,,,,,,,,,,,,,25.27545,-0.1011795
364,2021/11/24 11:39:13,9005.7028,1440.0001,1,4,0,0,0,0,0,4.194753,0,0.00000004284328,0,0.08693356,0.0000001178906,,0.000000395141597664406,,,,,,,,,,,,,,,,,,,,25.59279,0.1007986
365,2021/11/24 11:39:43,9035.7047,1470.002,1,4,0,0,0,0,0,4.194957,0,0.00000004284328,0,0.08693356,0.0000001178906,,0.0000292385393549921,,0,0,,,,,,,,,,,,,,,,,25.27218,0.01635432
366,2021/11/24 11:40:13,9065.7034,1500.0007,1,4,0,0,0,0,0,4.194743,0,0.00000004284328,0,0.08693356,0.0000001178906,,-0.0000105884801087086,,,,,,,,,,,,,,,,,,,,25.54552,0.01261532
367,2021/11/24 11:40:43,9095.7036,1530.0009,1,4,0,0,0,0,0,4.194681,0,0.00000004284328,0,0.08693356,0.0000001178906,,0.0000581653293920681,,,,,,,,,,,,,,,,,,,,25.39397,-0.04475832
368,2021/11/24 11:41:13,9125.705,1560.0023,1,4,0,0,0,0,0,4.194624,0,0.00000004284328,0,0.08693356,0.0000001178906,,0.00000181745599547867,,,,,,,,,,,,,,,,,,,,25.17255,-0.04191279
369,2021/11/24 11:41:43,9155.7042,1590.0015,1,4,0,0,0,0,0,4.194617,0,0.00000004284328,0,0.08693356,0.0000001178906,,0.00000395122015106608,,0,0,,,,,,,,,,,,,,,,,25.31725,0.05967915
370,2021/11/24 11:42:13,9185.703,1620.0003,1,4,0,0,0,0,0,4.194911,0,0.00000004284328,0,0.08693356,0.0000001178906,,0.0000280515705526341,,,,,,,,,,,,,,,,,,,,25.34858,0.06069541
371,2021/11/24 11:42:43,9215.7044,1650.0017,1,4,0,0,0,0,0,4.194752,0,0.00000004284328,0,0.08693356,0.0000001178906,,-0.0000240248100453755,,,,,,,,,,,,,,,,,,,,25.35482,-0.06375492
372,2021/11/24 11:43:13,9245.703,1680.0003,1,4,0,0,0,0,0,4.194609,0,0.00000004284328,0,0.08693356,0.0000001178906,,0.00000260780507232994,,,,,,,,,,,,,,,,,,,,25.5317,0.02452612
373,2021/11/24 11:43:43,9275.7035,1710.0008,1,4,0,0,0,0,0,4.194819,0,0.00000004284328,0,0.08693356,0.0000001178906,,-0.0000236298601521412,,0,0,,,,,,,,,,,,,,,,,25.26632,-0.07377863
374,2021/11/24 11:44:13,9305.703,1740.0003,1,4,0,0,0,0,0,4.194717,0,0.00000004284328,0,0.08693356,0.0000001178906,,-0.000019122640878777,,,,,,,,,,,,,,,,,,,,25.54348,0.08531094
375,2021/11/24 11:44:43,9335.7034,1770.0007,1,4,0,0,0,0,0,4.194686,0,0.00000004284328,0,0.08693356,0.0000001178906,,0.0000050579810704221,,,,,,,,,,,,,,,,,,,,25.394,0.06128967
376,2021/11/24 11:45:13,9365.7027,1800,1,4,0,0,0,0,0,4.194771,0,0.00000004284328,0,0.08693356,0.0000001178906,,-0.0000138292698466103,,,,,,,,,,,,,,,,,,,,25.54536,0.06673515
377,2021/11/24 11:45:13,9365.7058,1800.0031,1,4,0,0,0,0,0,4.194765,0,0.00000004284328,0,0.08693356,0.0000001178906,,-0.0000138292698466103,0,0,0,,,,,,,,,,,,,,,,,25.54536,0.06673515
378,2021/11/24 11:45:15,9367.7906,2.0441,1,5,0,0,0,0,0.2499934,4.200174,1.0500157788516,0.00000004284328,0,0.08693356,0.0000001178906,,0.0997904017567635,0.0213841702789068,0,0,,,,,,,,,,,,,,,,,25.5445190598613,0.0662175691298469
379,2021/11/24 11:46:15,9427.8328,60.0005,1,6,0,0,0,0,0,4.194574,0,0.00000004284328,0,0.08693356,0.0000001178906,,-0.00000829708005767316,,,,,,,,,,,,,,,,,,,,25.5203,0.05131125
380,2021/11/24 11:47:15,9487.8354,120.0031,1,6,0,0,0,0,0,4.194427,0,0.00000004284328,0,0.08693356,0.0000001178906,,-0.0000249714994424721,,,,,,,,,,,,,,,,,,,,25.31709,-0.05560279
381,2021/11/24 11:48:15,9547.833,180.0007,1,6,0,0,0,0,0,4.19464,0,0.00000004284328,0,0.08693356,0.0000001178906,,-0.00000987739440461155,,0,0,,,,,,,,,,,,,,,,,25.38292,0.04997075
382,2021/11/24 11:49:15,9607.8342,240.0019,1,6,0,0,0,0,0,4.194706,0,0.00000004284328,0,0.08693356,0.0000001178906,,0.00000845603062771261,,,,,,,,,,,,,,,,,,,,25.32419,0.02694786
383,2021/11/24 11:50:15,9667.8333,300.001,1,6,0,0,0,0,0,4.194541,0,0.00000004284328,0,0.08693356,0.0000001178906,,-0.00000971943700278644,,0,0,,,,,,,,,,,,,,,,,25.31036,0.0312835
384,2021/11/24 11:51:15,9727.8341,360.0018,1,6,0,0,0,0,0,4.194193,0,0.00000004284328,0,0.08693356,0.0000001178906,,0.00000671696216159035,,,,,,,,,,,,,,,,,,,,25.24207,-0.04240513
385,2021/11/24 11:52:15,9787.8332,420.0009,1,6,0,0,0,0,0,4.194553,0,0.00000004284328,0,0.08693356,0.0000001178906,,-0.0000286046997644007,,0,0,,,,,,,,,,,,,,,,,25.46647,0.05950212
386,2021/11/24 11:53:15,9847.833,480.0007,1,6,0,0,0,0,0,4.194386,0,0.00000004284328,0,0.08693356,0.0000001178906,,-0.000022918780814507,,,,,,,,,,,,,,,,,,,,25.59688,0.09909093
387,2021/11/24 11:54:15,9907.8335,540.0012,1,6,0,0,0,0,0,4.194535,0,0.00000004284328,0,0.08693356,0.0000001178906,,-0.0000462327188870404,,0,0,,,,,,,,,,,,,,,,,25.63463,0.1058191
388,2021/11/24 11:55:15,9967.8332,600.0009,1,6,0,0,0,0,0,4.194463,0,0.00000004284328,0,0.08693356,0.0000001178906,,0.0000112997404357884,,,,,,,,,,,,,,,,,,,,25.55016,0.08180022
389,2021/11/24 11:55:15,9967.834,600.0017,1,6,0,0,0,0,0,4.194425,0,0.00000004284328,0,0.08693356,0.0000001178906,,0.0000112997404357884,0.0213841702789068,0,0,,,,,,,,,,,,,,,,,25.55016,0.08180022
390,2021/11/24 12:05:14,10567.4425,60.0001,1,8,0,0,0,0,0,4.194705,0,0.00000004284328,0,0.08693356,0.0000001178906,,-0.0000159619994519744,,,,,,,,,,,,,,,,,,,,25.05042,-0.0577426
391,2021/11/24 12:06:14,10627.4438,120.0014,1,8,0,0,0,0,0,4.194667,0,0.00000004284328,0,0.08693356,0.0000001178906,,-0.0000163588592840824,,,,,,,,,,,,,,,,,,,,25.27305,0.04882813
392,2021/11/24 12:07:14,10687.4431,180.0007,1,8,0,0,0,0,0,4.194854,0,0.00000004284328,0,0.08693356,0.0000001178906,,-0.0000214152605622076,,0,0,,,,,,,,,,,,,,,,,25.18158,-0.06979764
393,2021/11/24 12:08:14,10747.4443,240.0019,1,8,0,0,0,0,0,4.19455,0,0.00000004284328,0,0.08693356,0.0000001178906,,-0.0000186497600225266,,,,,,,,,,,,,,,,,,,,25.44215,-0.01359999
394,2021/11/24 12:09:14,10807.4441,300.0017,1,8,0,0,0,0,0,4.194462,0,0.00000004284328,0,0.08693356,0.0000001178906,,0.0000460746596218087,,0,0,,,,,,,,,,,,,,,,,25.43107,0.0005495548
395,2021/11/24 12:10:14,10867.4434,360.001,1,8,0,0,0,0,0,4.194439,0,0.00000004284328,0,0.08693356,0.0000001178906,,0.0000139084104375797,,,,,,,,,,,,,,,,,,,,25.43817,0.06271422
396,2021/11/24 12:11:14,10927.4426,420.0002,1,8,0,0,0,0,0,4.194514,0,0.00000004284328,0,0.08693356,0.0000001178906,,0.0000237090898735914,,0,0,,,,,,,,,,,,,,,,,25.07486,-0.0005507469
397,2021/11/24 12:12:14,10987.4441,480.0017,1,8,0,0,0,0,0,4.194694,0,0.00000004284328,0,0.08693356,0.0000001178906,,-0.0000329548092850018,,,,,,,,,,,,,,,,,,,,25.09143,-0.06934881
398,2021/11/24 12:13:14,11047.4424,540,1,8,0,0,0,0,0,4.194452,0,0.00000004284328,0,0.08693356,0.0000001178906,,-0.0000297919505101163,,0,0,,,,,,,,,,,,,,,,,25.17972,-0.1000369
399,2021/11/24 12:14:14,11107.4442,600.0018,1,8,0,0,0,0,0,4.194322,0,0.00000004284328,0,0.08693356,0.0000001178906,,-0.0000242604892264353,,,,,,,,,,,,,,,,,,,,25.24454,-0.1090974
400,2021/11/24 12:14:14,11107.4469,600.0045,1,8,0,0,0,0,0,4.19429,0,0.00000004284328,0,0.08693356,0.0000001178906,,-0.0000242604892264353,0.0213841702789068,0,0,,,,,,,,,,,,,,,,,25.24454,-0.1090974
401,2021/11/24 12:14:14,11107.4557,0.0019,1,9,0,0,0,0,0,4.194261,0,0,0,0.08693356,0.0000001178906,,-0.0000242604892264353,0.0213841702789068,0,0,,,,,,,,,,,,,,,,,25.2447544094364,-0.108906870798211
402,2021/11/24 12:14:19,11112.4997,5.0008,1,10,0,0,0,0,-1.50367,4.150618,-6.24115976806,0.0000002361048,0.002085311,0.08693454,0.008665416,,-0.00161487504374236,,0.205566003918648,6.51487588882446,,,,,,,,,,,,,,,,,25.36765,0.0003010035
403,2021/11/24 12:14:24,11117.5006,10.0017,1,10,0,0,0,0,-1.502151,4.144269,-6.225317822619,0.0000002361048,0.004172726,0.08693454,0.01732269,,-0.00152306503150612,,0.293987303972244,,,,,,,,,,,,,,,,,,25.52564,0.04131198
404,2021/11/24 12:14:29,11122.4993,15.0004,1,10,0,0,0,0,-1.503143,4.13937,-6.22206503991,0.0000002361048,0.006259422,0.08693454,0.02596544,,-0.000885652319993824,,0.363317787647247,3.10783696174622,,,,,,,,,,,,,,,,,25.41912,-0.06122112
405,2021/11/24 12:14:34,11127.4992,20.0003,1,10,0,0,0,0,-1.502769,4.135251,-6.214327010019,0.0000002361048,0.00834601,0.08693454,0.03459836,,-0.000931815127842128,,0.460810303688049,,,,,,,,,,,,,,,,,,25.12949,0.02227485
406,2021/11/24 12:14:39,11132.4991,25.0002,1,10,0,0,0,0,-1.503258,4.13167,-6.21096598086,0.0000002361048,0.01043391,0.08693454,0.04322859,,-0.000778915826231241,,0.547614693641663,1.98186695575714,,,,,,,,,,,,,,,,,25.2929,0.1313925
407,2021/11/24 12:14:44,11137.5006,30.0017,1,10,0,0,0,0,-1.504112,4.128378,-6.209542890336,0.0000002361048,0.01252159,0.08693454,0.05185069,,-0.000817028572782874,,,,,,,,,,,,,,,,,,,,25.32666,0.06356657
408,2021/11/24 12:14:49,11142.4994,35.0005,1,10,0,0,0,0,-1.503586,4.125575,-6.20315681195,0.0000002361048,0.01460871,0.08693454,0.0604641,,-0.000646240427158773,,0.646691203117371,,,,,,,,,,,,,,,,,,25.13434,-0.09215891
409,2021/11/24 12:14:54,11147.5011,40.0022,1,10,0,0,0,0,-1.503334,4.122681,-6.197766518454,0.0000002361048,0.01669866,0.08693454,0.06908321,,-0.000667269981931895,,,,,,,,,,,,,,,,,,,,25.19118,-0.08894205
410,2021/11/24 12:14:59,11152.5009,45.002,1,10,0,0,0,0,-1.502968,4.120328,-6.192721133504,0.0000002361048,0.01878495,0.08693454,0.07768179,,-0.000474901200504974,,0.720275402069092,1.4393550157547,,,,,,,,,,,,,,,,,25.37325,-0.03979266
411,2021/11/24 12:15:04,11157.502,50.0031,1,10,0,0,0,0,-1.502808,4.118118,-6.188740675344,0.0000002361048,0.02087245,0.08693454,0.08628028,,-0.000490845821332186,,,,,,,,,,,,,,,,,,,,25.52989,0.07580042
412,2021/11/24 12:15:09,11162.5003,55.0014,1,10,0,0,0,0,-1.503151,4.115747,-6.186589218797,0.0000002361048,0.02295965,0.08693454,0.09487278,,-0.000439325085608289,,0.867081820964813,,,,,,,,,,,,,,,,,,25.3643,0.0127399
413,2021/11/24 12:15:14,11167.4999,60.001,1,10,0,0,0,0,-1.503242,4.113554,-6.183667142068,0.0000002361048,0.0250464,0.08693454,0.1034589,,-0.000374083785573021,,,,,,,,,,,,,,,,,,,,25.13697,-0.05842865
414,2021/11/24 12:15:19,11172.4997,65.0008,1,10,0,0,0,0,-1.502769,4.111425,-6.178522035825,0.0000002361048,0.02713212,0.08693454,0.1120364,,-0.000385406310670078,,0.988401472568512,1.1007080078125,,,,,,,,,,,,,,,,,25.40704,0.0647825
415,2021/11/24 12:15:24,11177.5007,70.0018,1,10,0,0,0,0,-1.503044,4.10966,-6.17699980504,0.0000002361048,0.02922014,0.08693454,0.1206194,,-0.000324124295730144,,,,,,,,,,,,,,,,,,,,25.53387,0.1013619
416,2021/11/24 12:15:29,11182.4999,75.001,1,10,0,0,0,0,-1.503838,4.107798,-6.177462728724,0.0000002361048,0.03130687,0.08693454,0.1291931,,-0.000318098900606856,,,,,,,,,,,,,,,,,,,,25.26174,0.01912355
417,2021/11/24 12:15:34,11187.5007,80.0018,1,10,0,0,0,0,-1.502464,4.105799,-6.168815188736,0.0000002361048,0.03339519,0.08693454,0.1377697,,-0.000339188001817092,,1.11883699893951,,,,,,,,,,,,,,,,,,25.24626,0.0004339218
418,2021/11/24 12:15:39,11192.5001,85.0012,1,10,0,0,0,0,-1.503189,4.104315,-6.169561160535,0.0000002361048,0.03548168,0.08693454,0.1463351,,-0.000344618892995641,,,,,,,,,,,,,,,,,,,,25.49438,0.07075369
419,2021/11/24 12:15:44,11197.5,90.0011,1,10,0,0,0,0,-1.502609,4.102798,-6.164901199982,0.0000002361048,0.03756753,0.08693454,0.1548944,,-0.000381766411010176,,,0.863120794296265,,,,,,,,,,,,,,,,,25.56064,0.08920848
420,2021/11/24 12:15:49,11202.5017,95.0028,1,10,0,0,0,0,-1.502243,4.101199,-6.160997489357,0.0000002361048,0.03965537,0.08693454,0.1634586,,-0.000327575486153364,,1.21113002300262,,,,,,,,,,,,,,,,,,25.21074,-0.06627321
421,2021/11/24 12:15:54,11207.4991,100.0002,1,10,0,0,0,0,-1.503036,4.099676,-6.161960616336,0.0000002361048,0.04174317,0.08693454,0.1720194,,-0.000325854809489101,,,,,,,,,,,,,,,,,,,,25.26486,-0.06922841
422,2021/11/24 12:15:59,11212.5012,105.0023,1,10,0,0,0,0,-1.502464,4.098185,-6.15737542784,0.0000002361048,0.04383087,0.08693454,0.1805766,,-0.000480056885862723,,,,,,,,,,,,,,,,,,,,25.54894,0.02440929
423,2021/11/24 12:16:04,11217.5012,110.0023,1,10,0,0,0,0,-1.502892,4.096779,-6.157016384868,0.0000002361048,0.04591827,0.08693454,0.1891295,,-0.00026827520923689,,1.40234994888306,,,,,,,,,,,,,,,,,,25.56236,-0.002345443
424,2021/11/24 12:16:09,11222.5003,115.0014,1,10,0,0,0,0,-1.502945,4.095281,-6.154982102545,0.0000002361048,0.04800415,0.08693454,0.1976733,,-0.000368913693819195,,,,,,,,,,,,,,,,,,,,25.33014,-0.03757775
425,2021/11/24 12:16:14,11227.5005,120.0016,1,10,0,0,0,0,-1.503235,4.094098,-6.15439140703,0.0000002361048,0.05009042,0.08693454,0.2062158,,-0.000246523297391832,,,,,,,,,,,,,,,,,,,,25.23956,-0.02998829
426,2021/11/24 12:16:19,11232.5004,125.0015,1,10,0,0,0,0,-1.502663,4.092856,-6.150183275528,0.0000002361048,0.0521786,0.08693454,0.2147634,,,,,0.695882081985474,,,,,,,,,,,,,,,,,25.293,-0.07033765
427,2021/11/24 12:16:24,11237.5013,130.0024,1,10,0,0,0,0,-1.503113,4.091471,-6.149943249223,0.0000002361048,0.05426554,0.08693454,0.2233032,,-0.000204806798137724,,1.51747095584869,,,,,,,,,,,,,,,,,,25.27694,-0.1091629
428,2021/11/24 12:16:29,11242.5006,135.0017,1,10,0,0,0,0,-1.503853,4.090182,-6.151032471246,0.0000002361048,0.05635223,0.08693454,0.2318394,,-0.000245025905314833,,,,,,,,,,,,,,,,,,,,25.19508,-0.1306999
429,2021/11/24 12:16:34,11247.4996,140.0007,1,10,0,0,0,0,-1.503494,4.089111,-6.147953853834,0.0000002361048,0.05844013,0.08693454,0.2403779,,-0.000203187402803451,,,,,,,,,,,,,,,,,,,,25.37764,0.04531384
430,2021/11/24 12:16:39,11252.5014,145.0025,1,10,0,0,0,0,-1.502602,4.087925,-6.14252428085,0.0000002361048,0.06052743,0.08693454,0.2489115,,-0.000196358698303811,,,,,,,,,,,,,,,,,,,,25.54421,0.06771505
431,2021/11/24 12:16:44,11257.4998,150.0009,1,10,0,0,0,0,-1.503578,4.086725,-6.14470980205,0.0000002361048,0.0626127,0.08693454,0.2574343,,-0.000193667205167003,,1.76124501228333,,,,,,,,,,,,,,,,,,25.56527,0.03355324
432,2021/11/24 12:16:49,11262.5009,155.002,1,10,0,0,0,0,-1.50235,4.085448,-6.1377728028,0.0000002361048,0.06470145,0.08693454,0.2659692,,-0.000259160995483398,,,,,,,,,,,,,,,,,,,,25.65057,0.04466474
433,2021/11/24 12:16:54,11267.4998,160.0009,1,10,0,0,0,0,-1.503044,4.084316,-6.138906657904,0.0000002361048,0.0667885,0.08693454,0.2744946,,,,,,,,,,,,,,,,,,,,,,25.43347,0.003706217
434,2021/11/24 12:16:59,11272.5001,165.0012,1,10,0,0,0,0,-1.50367,4.083409,-6.14009961103,0.0000002361048,0.06887598,0.08693454,0.2830197,,-0.000202688606805168,,,,,,,,,,,,,,,,,,,,25.2226,-0.07963598
435,2021/11/24 12:17:04,11277.5018,170.0029,1,10,0,0,0,0,-1.502899,4.082201,-6.135135800699,0.0000002361048,0.07096427,0.08693454,0.2915458,,-0.000290448690066114,,1.8773330450058,0.550121784210205,,,,,,,,,,,,,,,,,25.64258,0.07573664
436,2021/11/24 12:17:09,11282.4993,175.0004,1,10,0,0,0,0,-1.503021,4.08115,-6.13405415415,0.0000002361048,0.07304941,0.08693454,0.300057,,-0.000197421293705702,,,,,,,,,,,,,,,,,,,,25.2782,-0.0814122
437,2021/11/24 12:17:14,11287.5003,180.0014,1,10,0,0,0,0,-1.50351,4.080235,-6.13467412485,0.0000002361048,0.07513802,0.08693454,0.3085801,,-0.00025358609855175,,,,,,,,,,,,,,,,,,,,25.54708,-0.01000404
438,2021/11/24 12:17:19,11292.4996,185.0007,1,10,0,0,0,0,-1.503242,4.079496,-6.132469726032,0.0000002361048,0.07722468,0.08693454,0.3170933,,-0.000166782105225138,,,,,,,,,,,,,,,,,,,,25.39756,-0.07466137
439,2021/11/24 12:17:24,11297.5011,190.0022,1,10,0,0,0,0,-1.503441,4.078368,-6.131585664288,0.0000002361048,0.07931296,0.08693454,0.3256111,,,,,,,,,,,,,,,,,,,,,,25.25801,-0.0767535
440,2021/11/24 12:17:29,11302.4992,195.0003,1,10,0,0,0,0,-1.503044,4.077223,-6.128245566812,0.0000002361048,0.08139823,0.08693454,0.3341147,,-0.000152032705955207,,,,,,,,,,,,,,,,,,,,25.57011,0.01868725
441,2021/11/24 12:17:34,11307.5008,200.0019,1,10,0,0,0,0,-1.502892,4.076718,-6.126866868456,0.0000002361048,0.08348596,0.08693454,0.3426264,,-0.000157250906340778,,2.15488290786743,,,,,,,,,,,,,,,,,,25.48318,-0.04233181
442,2021/11/24 12:17:39,11312.4997,205.0008,1,10,0,0,0,0,-1.503235,4.075704,-6.12674090244,0.0000002361048,0.08557253,0.08693454,0.3511316,,,,,,,,,,,,,,,,,,,,,,25.25902,-0.1090497
443,2021/11/24 12:17:44,11317.5007,210.0018,1,10,0,0,0,0,-1.503075,4.074652,-6.1245075549,0.0000002361048,0.08766196,0.08693454,0.3596465,,-0.000142071701702662,,,,,,,,,,,,,,,,,,,,25.28404,-0.06888807
444,2021/11/24 12:17:49,11322.499,215.0001,1,10,0,0,0,0,-1.503654,4.07385,-6.1256608479,0.0000002361048,0.08974743,0.08693454,0.3681436,,-0.000175335706444457,,,,,,,,,,,,,,,,,,,,25.30874,0.03312707
445,2021/11/24 12:17:54,11327.499,220.0001,1,10,0,0,0,0,-1.503242,4.073229,-6.123048908418,0.0000002361048,0.09183608,0.08693454,0.3766518,,-0.000213885607081465,,,,,,,,,,,,,,,,,,,,25.4281,0.02397835
446,2021/11/24 12:17:59,11332.5004,225.0015,1,10,0,0,0,0,-1.503006,4.072505,-6.12099945003,0.0000002361048,0.09392224,0.08693454,0.3851481,,,,,0.44149461388588,,,,,,,,,,,,,,,,,25.56301,0.007901192
447,2021/11/24 12:18:04,11337.5007,230.0018,1,10,0,0,0,0,-1.502983,4.071443,-6.119309614469,0.0000002361048,0.09600999,0.08693454,0.3936493,,-0.000139616196975112,,2.47694993019104,,,,,,,,,,,,,,,,,,25.57771,0.01635075
448,2021/11/24 12:18:09,11342.499,235.0001,1,10,0,0,0,0,-1.50322,4.070651,-6.11908399622,0.0000002361048,0.09809709,0.08693454,0.4021463,,-0.000147197395563126,,,,,,,,,,,,,,,,,,,,25.42461,-0.01748264
449,2021/11/24 12:18:14,11347.5008,240.0019,1,10,0,0,0,0,-1.503098,4.07004,-6.11766898392,0.0000002361048,0.1001847,0.08693454,0.4106436,,,,,,,,,,,,,,,,,,,,,,25.24568,-0.08990645
450,2021/11/24 12:18:19,11352.5002,245.0013,1,10,0,0,0,0,-1.503044,4.069177,-6.116152074788,0.0000002361048,0.1022726,0.08693454,0.4191407,,-0.000148843100760132,,,,,,,,,,,,,,,,,,,,25.56798,0.09113252
451,2021/11/24 12:18:24,11357.4995,250.0006,1,10,0,0,0,0,-1.503601,4.068371,-6.117206703971,0.0000002361048,0.1043573,0.08693454,0.4276232,,,,,,,,,,,,,,,,,,,,,,25.64249,0.1071841
452,2021/11/24 12:18:29,11362.4993,255.0004,1,10,0,0,0,0,-1.503296,4.06785,-6.1151826336,0.0000002361048,0.1064447,0.08693454,0.4361151,,-0.000119759897643235,,,,,,,,,,,,,,,,,,,,25.59912,0.08919001
453,2021/11/24 12:18:34,11367.5001,260.0012,1,10,0,0,0,0,-1.503311,4.067337,-6.114472452807,0.0000002361048,0.1085325,0.08693454,0.4446069,,,,2.77893996238709,,,,,,,,,,,,,,,,,,25.37403,-0.08126259
454,2021/11/24 12:18:39,11372.5004,265.0015,1,10,0,0,0,0,-1.502983,4.066438,-6.111787184554,0.0000002361048,0.1106208,0.08693454,0.4530998,,-0.000102067198895384,,,,,,,,,,,,,,,,,,,,25.35757,-0.07988453
455,2021/11/24 12:18:44,11377.4996,270.0007,1,10,0,0,0,0,-1.502998,4.065851,-6.110965921298,0.0000002361048,0.1127065,0.08693454,0.4615801,,-0.000145031706779264,,,,,,,,,,,,,,,,,,,,25.67709,0.05448878
456,2021/11/24 12:18:49,11382.5011,275.0022,1,10,0,0,0,0,-1.50293,4.065079,-6.10952918147,0.0000002361048,0.1147945,0.08693454,0.4700688,,,,,,,,,,,,,,,,,,,,,,25.42473,-0.09502292
457,2021/11/24 12:18:54,11387.4998,280.0009,1,10,0,0,0,0,-1.502655,4.064509,-6.107554771395,0.0000002361048,0.1168818,0.08693454,0.4785533,,-0.000121103897981811,,,,,,,,,,,,,,,,,,,,25.41751,-0.06476998
458,2021/11/24 12:18:59,11392.5007,285.0018,1,10,0,0,0,0,-1.503532,4.063697,-6.109898477804,0.0000002361048,0.1189687,0.08693454,0.4870345,,,,,,,,,,,,,,,,,,,,,,25.72553,0.05199373
459,2021/11/24 12:19:04,11397.5016,290.0027,1,10,0,0,0,0,-1.502373,4.063063,-6.104236148499,0.0000002361048,0.1210567,0.08693454,0.4955192,,-0.000128286104882136,,,,,,,,,,,,,,,,,,,,25.52452,-0.05255699
460,2021/11/24 12:19:09,11402.5004,295.0015,1,10,0,0,0,0,-1.502518,4.062504,-6.103985385072,0.0000002361048,0.1231426,0.08693454,0.5039937,,,,,0.337895393371582,,,,,,,,,,,,,,,,,25.3496,-0.1065046
461,2021/11/24 12:19:14,11407.4998,300.0009,1,10,0,0,0,0,-1.504196,4.06217,-6.11029986532,0.0000002361048,0.1252289,0.08693454,0.5124688,,-0.000110659297206439,,3.25947690010071,,,,,,,,,,,,,,,,,,25.67798,0.04327834
462,2021/11/24 12:19:19,11412.4991,305.0002,1,10,0,0,0,0,-1.503876,4.061182,-6.107514141432,0.0000002361048,0.1273175,0.08693454,0.5209521,,-0.000150762702105567,,,,,,,,,,,,,,,,,,,,25.38113,-0.07268012
463,2021/11/24 12:19:24,11417.5016,310.0027,1,10,0,0,0,0,-1.50219,4.060622,-6.09982576218,0.0000002361048,0.1294052,0.08693454,0.5294303,,,,,,,,,,,,,,,,,,,,,,25.56187,-0.01078248
464,2021/11/24 12:19:29,11422.4993,315.0004,1,10,0,0,0,0,-1.502495,4.060304,-6.10058645848,0.0000002361048,0.1314924,0.08693454,0.5379054,,,,,,,,,,,,,,,,,,,,,,25.71208,0.04670143
465,2021/11/24 12:19:34,11427.5002,320.0013,1,10,0,0,0,0,-1.503189,4.059648,-6.102418217472,0.0000002361048,0.1335793,0.08693454,0.546378,,-0.0000839194472064264,,,,,,,,,,,,,,,,,,,,25.59813,-0.02536178
466,2021/11/24 12:19:39,11432.5017,325.0028,1,10,0,0,0,0,-1.503944,4.0589,-6.1043583016,0.0000002361048,0.1356672,0.08693454,0.5548535,,,,,,,,,,,,,,,,,,,,,,25.38999,-0.08458495
467,2021/11/24 12:19:44,11437.4993,330.0004,1,10,0,0,0,0,-1.502457,4.058561,-6.097813384377,0.0000002361048,0.1377545,0.08693454,0.5633252,,-0.0000852641169331037,,,,,,,,,,,,,,,,,,,,25.44156,-0.05348384
468,2021/11/24 12:19:49,11442.5011,335.0022,1,10,0,0,0,0,-1.503098,4.058321,-6.100054178458,0.0000002361048,0.1398417,0.08693454,0.5717956,,,,,,,,,,,,,,,,,,,,,,25.59591,0.1025027
469,2021/11/24 12:19:54,11447.5011,340.0022,1,10,0,0,0,0,-1.503326,4.057332,-6.099492686232,0.0000002361048,0.1419286,0.08693454,0.5802637,,,,,,,,,,,,,,,,,,,,,,25.72627,0.08450568
470,2021/11/24 12:19:59,11452.5013,345.0024,1,10,0,0,0,0,-1.504646,4.056903,-6.104202871338,0.0000002361048,0.1440174,0.08693454,0.5887384,,-0.0000869091527420096,,3.69598507881165,,,,,,,,,,,,,,,,,,25.63014,0.07934034
471,2021/11/24 12:20:04,11457.4994,350.0005,1,10,0,0,0,0,-1.503258,4.056636,-6.098170520088,0.0000002361048,0.1461025,0.08693454,0.5971968,,-0.000109781198261771,,,,,,,,,,,,,,,,,,,,25.33765,-0.0762558
472,2021/11/24 12:20:09,11462.4999,355.001,1,10,0,0,0,0,-1.503288,4.055911,-6.097202335368,0.0000002361048,0.1481901,0.08693454,0.6056643,,,,,,,,,,,,,,,,,,,,,,25.51294,-0.01191616
473,2021/11/24 12:20:14,11467.4989,360,1,10,0,0,0,0,-1.503326,4.055269,-6.096391324694,0.0000002361048,0.1502763,0.08693454,0.6141251,,,,,,,,,,,,,,,,,,,,,,25.67798,0.07127643
474,2021/11/24 12:20:19,11472.4989,365,1,10,0,0,0,0,-1.502914,4.054922,-6.094199042708,0.0000002361048,0.1523636,0.08693454,0.6225895,,-0.0000830107674119063,,,,,,,,,,,,,,,,,,,,25.2954,-0.05643606
475,2021/11/24 12:20:24,11477.5,370.0011,1,10,0,0,0,0,-1.502747,4.054459,-6.092826098873,0.0000002361048,0.1544517,0.08693454,0.631056,,,,,,,,,,,,,,,,,,,,,,25.73038,0.09773374
476,2021/11/24 12:20:29,11482.5015,375.0026,1,10,0,0,0,0,-1.502678,4.054243,-6.092221762754,0.0000002361048,0.1565402,0.08693454,0.639523,,-0.000114543901872821,,,,,,,,,,,,,,,,,,,,25.31807,-0.02496421
477,2021/11/24 12:20:34,11487.5,380.0011,1,10,0,0,0,0,-1.503815,4.053423,-6.095598308745,0.0000002361048,0.1586266,0.08693454,0.647981,,,,,,,,,,,,,,,,,,,,,,25.71754,0.0834769
478,2021/11/24 12:20:39,11492.5009,385.002,1,10,0,0,0,0,-1.502808,4.052855,-6.09066291684,0.0000002361048,0.1607134,0.08693454,0.6564392,,-0.0000637732227914967,,,,,,,,,,,,,,,,,,,,25.42986,-0.06134093
479,2021/11/24 12:20:44,11497.5001,390.0012,1,10,0,0,0,0,-1.503235,4.052551,-6.091936502485,0.0000002361048,0.1628007,0.08693454,0.6648982,,,,,0.251596003770828,,,,,,,,,,,,,,,,,25.61147,-0.04283965
