Repository: HVES-Battery-Testing-Consortium/LG-HG2

# Battery Testing Consortium (BTC)
The Battery Testing Consortium (BTC) has been developed within the High Voltage and Energy Storage Lab at Oxford Brookes University to provide accurate and comprehensive cell data to Formula Student Electric teams. Through the BTC, we aim to provide FS teams with information for improved and informed decisions for cell selection, pack architecture design, thermal cooling requirements, and end of life predictions. A range of tests are completed to provide a comprehensive electrochemical lithium-ion characterisation for modelling, validation, and battery management parameterisation.

File: Data/Round1/LG_HG2/Package 5/211124_BTC_CAL_AGING_RPT0_LG_HG2_10_25C/211124_BTC_CAL_AGING_RPT0_LG_HG2_10_25C_Channel_8_Wb_1.CSV (part 3 of 19)
Data_Point,Date_Time,Test_Time(s),Step_Time(s),Cycle_Index,Step_Index,TC_Counter1,TC_Counter2,TC_Counter3,TC_Counter4,Current(A),Voltage(V),Power(W),Charge_Capacity(Ah),Discharge_Capacity(Ah),Charge_Energy(Wh),Discharge_Energy(Wh),ACR(Ohm),dV/dt(V/s),Internal_Resistance(Ohm),dQ/dV(Ah/V),dV/dQ(V/Ah),MetaCode_MV_UD1,MetaCode_MV_UD2,MetaCode_MV_UD3,MetaCode_MV_UD4,MetaCode_MV_UD5,MetaCode_MV_UD6,MetaCode_MV_UD7,MetaCode_MV_UD8,MetaCode_MV_UD9,MetaCode_MV_UD10,MetaCode_MV_UD11,MetaCode_MV_UD12,MetaCode_MV_UD13,MetaCode_MV_UD14,MetaCode_MV_UD15,MetaCode_MV_UD16,Aux_Temperature_1(C),Aux_dT/dt_1(C)
480,2021/11/24 12:20:49,11502.5001,395.0012,1,10,0,0,0,0,-1.503708,4.052171,-6.093281950068,0.0000002361048,0.1648867,0.08693454,0.6733515,,-0.00010233969805995,,4.26911115646362,,,,,,,,,,,,,,,,,,25.51158,-0.05228937
481,2021/11/24 12:20:54,11507.5004,400.0015,1,10,0,0,0,0,-1.50235,4.051597,-6.08691675295,0.0000002361048,0.1669759,0.08693454,0.6818168,,,,,,,,,,,,,,,,,,,,,,25.51344,-0.06876886
482,2021/11/24 12:20:59,11512.5009,405.002,1,10,0,0,0,0,-1.503578,4.051088,-6.091126792864,0.0000002361048,0.1690638,0.08693454,0.6902755,,-0.0000899502192623913,,,,,,,,,,,,,,,,,,,,25.73038,0.08861482
483,2021/11/24 12:21:04,11517.5022,410.0033,1,10,0,0,0,0,-1.502876,4.050786,-6.087829060536,0.0000002361048,0.1711516,0.08693454,0.6987332,,,,,,,,,,,,,,,,,,,,,,25.3971,-0.02934873
484,2021/11/24 12:21:09,11522.5003,415.0014,1,10,0,0,0,0,-1.50351,4.050334,-6.08971767234,0.0000002361048,0.1732377,0.08693454,0.7071827,,,,,,,,,,,,,,,,,,,,,,25.768,0.1299262
485,2021/11/24 12:21:14,11527.4997,420.0008,1,10,0,0,0,0,-1.502655,4.049998,-6.08574974469,0.0000002361048,0.1753254,0.08693454,0.7156382,,-0.0000854311874718405,,,,,,,,,,,,,,,,,,,,25.35035,-0.03154337
486,2021/11/24 12:21:19,11532.5013,425.0024,1,10,0,0,0,0,-1.503456,4.049608,-6.088407445248,0.0000002361048,0.1774129,0.08693454,0.7240918,,,,,,,,,,,,,,,,,,,,,,25.57721,0.06392717
487,2021/11/24 12:21:24,11537.4996,430.0007,1,10,0,0,0,0,-1.50248,4.04916,-6.0837819168,0.0000002361048,0.1794997,0.08693454,0.732542,,-0.000105112099845428,,,,,,,,,,,,,,,,,,,,25.74757,0.1242477
488,2021/11/24 12:21:29,11542.5006,435.0017,1,10,0,0,0,0,-1.50351,4.048522,-6.08699331222,0.0000002361048,0.1815865,0.08693454,0.7409912,,,,,,,,,,,,,,,,,,,,,,25.55591,0.05337417
489,2021/11/24 12:21:34,11547.4991,440.0002,1,10,0,0,0,0,-1.504013,4.04799,-6.08822958387,0.0000002361048,0.1836752,0.08693454,0.7494471,,-0.0000410136599384714,,,,,,,,,,,,,,,,,,,,25.38638,-0.1047182
490,2021/11/24 12:21:39,11552.4991,445.0002,1,10,0,0,0,0,-1.503311,4.048073,-6.085512669703,0.0000002361048,0.1857631,0.08693454,0.7578989,,,,,,,,,,,,,,,,,,,,,,25.40556,-0.1045436
491,2021/11/24 12:21:44,11557.4993,450.0004,1,10,0,0,0,0,-1.503166,4.047566,-6.084163593956,0.0000002361048,0.187851,0.08693454,0.7663497,,-0.0000984973376034759,,,,,,,,,,,,,,,,,,,,25.44534,-0.09040833
492,2021/11/24 12:21:49,11562.5017,455.0028,1,10,0,0,0,0,-1.503311,4.046809,-6.083612484599,0.0000002361048,0.1899389,0.08693454,0.7748001,,,,4.79033994674683,,,,,,,,,,,,,,,,,,25.62431,0.06722331
493,2021/11/24 12:21:54,11567.5009,460.002,1,10,0,0,0,0,-1.503769,4.046443,-6.084915543667,0.0000002361048,0.1920272,0.08693454,0.7832508,,,,,,,,,,,,,,,,,,,,,,25.71832,0.08776844
494,2021/11/24 12:21:59,11572.5012,465.0023,1,10,0,0,0,0,-1.50367,4.04616,-6.0840894072,0.0000002361048,0.194115,0.08693454,0.7916992,,-0.0000893789474503137,,,,,,,,,,,,,,,,,,,,25.72754,0.05323768
495,2021/11/24 12:22:04,11577.5012,470.0023,1,10,0,0,0,0,-1.50309,4.045834,-6.08125262706,0.0000002361048,0.1962013,0.08693454,0.8001406,,,,,,,,,,,,,,,,,,,,,,25.75954,0.02678633
496,2021/11/24 12:22:09,11582.5009,475.002,1,10,0,0,0,0,-1.503876,4.04536,-6.08371981536,0.0000002361048,0.1982869,0.08693454,0.8085782,,-0.0000464663498860318,,,,,,,,,,,,,,,,,,,,25.68508,0.05631804
497,2021/11/24 12:22:14,11587.5012,480.0023,1,10,0,0,0,0,-1.503586,4.045188,-6.082288044168,0.0000002361048,0.2003771,0.08693454,0.8170334,,,,,,,,,,,,,,,,,,,,,,25.48843,0.04204869
498,2021/11/24 12:22:19,11592.5005,485.0016,1,10,0,0,0,0,-1.503204,4.044906,-6.080318878824,0.0000002361048,0.2024656,0.08693454,0.8254812,,-0.0000629861024208367,,,,,,,,,,,,,,,,,,,,25.38364,-0.05518198
499,2021/11/24 12:22:24,11597.4989,490,1,10,0,0,0,0,-1.50264,4.044198,-6.07697368272,0.0000002361048,0.2045514,0.08693454,0.8339173,,,,,,,,,,,,,,,,,,,,,,25.55805,-0.003624558
500,2021/11/24 12:22:29,11602.5013,495.0024,1,10,0,0,0,0,-1.503586,4.043856,-6.080285267616,0.0000002361048,0.2066413,0.08693454,0.8423694,,-0.000104291597381234,,,,,,,,,,,,,,,,,,,,25.84306,0.08556426
501,2021/11/24 12:22:34,11607.4992,500.0003,1,10,0,0,0,0,-1.503838,4.043608,-6.080931367504,0.0000002361048,0.2087282,0.08693454,0.8508082,,,,,,,,,,,,,,,,,,,,,,25.48581,-0.07110536
502,2021/11/24 12:22:39,11612.5003,505.0014,1,10,0,0,0,0,-1.503868,4.043368,-6.080691747424,0.0000002361048,0.2108147,0.08693454,0.8592448,,,,,,,,,,,,,,,,,,,,,,25.56301,-0.03355682
503,2021/11/24 12:22:44,11617.4999,510.001,1,10,0,0,0,0,-1.503242,4.042745,-6.07722407929,0.0000002361048,0.2129034,0.08693454,0.8676897,,-0.0000671696325298399,,,,,,,,,,,,,,,,,,,,25.73153,0.07971108
504,2021/11/24 12:22:49,11622.5009,515.002,1,10,0,0,0,0,-1.503601,4.04256,-6.07839725856,0.0000002361048,0.2149914,0.08693454,0.8761308,,,,,0.196408897638321,,,,,,,,,,,,,,,,,25.43171,-0.07903576
505,2021/11/24 12:22:54,11627.4992,520.0003,1,10,0,0,0,0,-1.503311,4.04228,-6.07680398908,0.0000002361048,0.2170773,0.08693454,0.8845631,,-0.00010794850095408,,,,,,,,,,,,,,,,,,,,25.74794,0.07776082
506,2021/11/24 12:22:59,11632.4995,525.0006,1,10,0,0,0,0,-1.502998,4.041969,-6.075071323062,0.0000002361048,0.2191671,0.08693454,0.8930098,,,,5.59985017776489,,,,,,,,,,,,,,,,,,25.46898,0.02179563
507,2021/11/24 12:23:04,11637.5,530.0011,1,10,0,0,0,0,-1.503532,4.041321,-6.076255445772,0.0000002361048,0.2212531,0.08693454,0.9014406,,-0.0000469377700937912,,,,,,,,,,,,,,,,,,,,25.62953,0.03502786
508,2021/11/24 12:23:09,11642.5001,535.0012,1,10,0,0,0,0,-1.50309,4.041173,-6.07424672457,0.0000002361048,0.2233414,0.08693454,0.9098804,,,,,,,,,,,,,,,,,,,,,,25.54209,-0.009038448
509,2021/11/24 12:23:14,11647.4994,540.0005,1,10,0,0,0,0,-1.502563,4.040842,-6.071619678046,0.0000002361048,0.2254281,0.08693454,0.9183125,,,,,,,,,,,,,,,,,,,,,,25.57848,-0.0851649
510,2021/11/24 12:23:19,11652.5002,545.0013,1,10,0,0,0,0,-1.503563,4.040465,-6.075093676795,0.0000002361048,0.2275158,0.08693454,0.9267483,,-0.0000771322884247638,,,,,,,,,,,,,,,,,,,,25.63167,-0.01553416
511,2021/11/24 12:23:24,11657.4996,550.0007,1,10,0,0,0,0,-1.503998,4.040018,-6.076178991964,0.0000002361048,0.2296052,0.08693454,0.9351901,,,,,,,,,,,,,,,,,,,,,,25.44846,-0.08624315
512,2021/11/24 12:23:29,11662.5013,555.0024,1,10,0,0,0,0,-1.503204,4.039847,-6.072714169788,0.0000002361048,0.2316935,0.08693454,0.9436266,,-0.0000865721885929815,,,,,,,,,,,,,,,,,,,,25.65386,0.06030262
513,2021/11/24 12:23:34,11667.5015,560.0026,1,10,0,0,0,0,-1.503838,4.039531,-6.074800219978,0.0000002361048,0.2337822,0.08693454,0.9520643,,,,,,,,,,,,,,,,,,,,,,25.47995,-0.03287077
514,2021/11/24 12:23:39,11672.5012,565.0023,1,10,0,0,0,0,-1.503914,4.039069,-6.074412416066,0.0000002361048,0.2358679,0.08693454,0.960489,,-0.0000510522986587603,,,,,,,,,,,,,,,,,,,,25.75323,0.1103634
515,2021/11/24 12:23:44,11677.4999,570.001,1,10,0,0,0,0,-1.50322,4.038558,-6.07084115676,0.0000002361048,0.237956,0.08693454,0.9689224,,,,,,,,,,,,,,,,,,,,,,25.40671,-0.0354147
516,2021/11/24 12:23:49,11682.4999,575.001,1,10,0,0,0,0,-1.502968,4.038428,-6.069628054304,0.0000002361048,0.2400435,0.08693454,0.977353,,,,,,,,,,,,,,,,,,,,,,25.52431,0.03855288
517,2021/11/24 12:23:54,11687.5,580.0011,1,10,0,0,0,0,-1.502769,4.038187,-6.068462239803,0.0000002361048,0.2421325,0.08693454,0.9857891,,-0.0000584000008529983,,,,,,,,,,,,,,,,,,,,25.74835,0.1110572
518,2021/11/24 12:23:59,11692.5007,585.0018,1,10,0,0,0,0,-1.502548,4.037498,-6.066534544904,0.0000002361048,0.244218,0.08693454,0.9942102,,,,,,,,,,,,,,,,,,,,,,25.40893,-0.02262533
519,2021/11/24 12:24:04,11697.5006,590.0017,1,10,0,0,0,0,-1.504616,4.037385,-6.07471406916,0.0000002361048,0.2463076,0.08693454,1.002647,,-0.0000869449868332595,,,,,,,,,,,,,,,,,,,,25.6556,0.06920338
520,2021/11/24 12:24:09,11702.4999,595.001,1,10,0,0,0,0,-1.503273,4.037325,-6.069201664725,0.0000002361048,0.2483939,0.08693454,1.01107,,,,,,,,,,,,,,,,,,,,,,25.40261,-0.05756676
521,2021/11/24 12:24:14,11707.4994,600.0005,1,10,0,0,0,0,-1.503433,4.036917,-6.069234236061,0.0000002361048,0.2504814,0.08693454,1.019497,,,,6.2840838432312,,,,,,,,,,,,,,,,,,25.75331,-0.02458274
522,2021/11/24 12:24:19,11712.4995,605.0006,1,10,0,0,0,0,-1.503151,4.036327,-6.067208966377,0.0000002361048,0.2525675,0.08693454,1.027918,,-0.0000273440291493898,,,,,,,,,,,,,,,,,,,,25.47646,-0.07127345
523,2021/11/24 12:24:24,11717.4995,610.0006,1,10,0,0,0,0,-1.503654,4.036194,-6.069039252876,0.0000002361048,0.2546575,0.08693454,1.036354,,,,,,,,,,,,,,,,,,,,,,25.65346,0.02607167
524,2021/11/24 12:24:29,11722.4994,615.0005,1,10,0,0,0,0,-1.502861,4.036111,-6.065713813571,0.0000002361048,0.2567433,0.08693454,1.044772,,-0.0000640103025943972,,,,,,,,,,,,,,,,,,,,25.4751,0.03511131
525,2021/11/24 12:24:34,11727.502,620.0031,1,10,0,0,0,0,-1.503822,4.035719,-6.069003018018,0.0000002361048,0.2588332,0.08693454,1.053207,,,,,,,,,,,,,,,,,,,,,,25.70452,0.05502164
526,2021/11/24 12:24:39,11732.5014,625.0025,1,10,0,0,0,0,-1.503273,4.035294,-6.066148517262,0.0000002361048,0.2609203,0.08693454,1.061629,,-0.0000572131903027184,,,,,,,,,,,,,,,,,,,,25.42268,-0.05339622
527,2021/11/24 12:24:44,11737.4992,630.0003,1,10,0,0,0,0,-1.503914,4.034831,-6.068038828534,0.0000002361048,0.2630067,0.08693454,1.070047,,,,,,,,,,,,,,,,,,,,,,25.6379,-0.04120409
528,2021/11/24 12:24:49,11742.499,635.0001,1,10,0,0,0,0,-1.503006,4.03466,-6.06411818796,0.0000002361048,0.265096,0.08693454,1.078477,,,,,0,,,,,,,,,,,,,,,,,25.59329,-0.06782055
529,2021/11/24 12:24:54,11747.5005,640.0016,1,10,0,0,0,0,-1.503456,4.034119,-6.065120415264,0.0000002361048,0.2671824,0.08693454,1.086894,,-0.0000541276713192929,,,,,,,,,,,,,,,,,,,,25.58287,-0.02248883
530,2021/11/24 12:24:59,11752.499,645.0001,1,10,0,0,0,0,-1.503166,4.033927,-6.063661912882,0.0000002361048,0.2692688,0.08693454,1.095311,,,,,,,,,,,,,,,,,,,,,,25.58558,0.05212724
531,2021/11/24 12:25:04,11757.4991,650.0002,1,10,0,0,0,0,-1.503563,4.033796,-6.065066415148,0.0000002361048,0.2713576,0.08693454,1.103737,,-0.0000232347101700725,,,,,,,,,,,,,,,,,,,,25.56605,0.01078069
532,2021/11/24 12:25:09,11762.4994,655.0005,1,10,0,0,0,0,-1.502388,4.033313,-6.059601051444,0.0000002361048,0.2734456,0.08693454,1.112159,,,,,,,,,,,,,,,,,,,,,,25.81767,0.1120424
533,2021/11/24 12:25:14,11767.5018,660.0029,1,10,0,0,0,0,-1.503731,4.032946,-6.064465921526,0.0000002361048,0.2755328,0.08693454,1.120577,,,,,,,,,,,,,,,,,,,,,,25.46315,-0.02382398
534,2021/11/24 12:25:19,11772.5014,665.0025,1,10,0,0,0,0,-1.503815,4.032554,-6.06421519351,0.0000002361048,0.2776203,0.08693454,1.128995,,-0.0000708842926542275,,,,,,,,,,,,,,,,,,,,25.63926,0.043661
535,2021/11/24 12:25:24,11777.5016,670.0027,1,10,0,0,0,0,-1.50367,4.03236,-6.0633387612,0.0000002361048,0.2797073,0.08693454,1.137411,,,,,0.155007094144821,,,,,,,,,,,,,,,,,25.80212,0.09371638
536,2021/11/24 12:25:29,11782.5005,675.0016,1,10,0,0,0,0,-1.502464,4.032115,-6.05810763136,0.0000002361048,0.2817967,0.08693454,1.145836,,-0.0000704845006112009,,6.61178588867188,,,,,,,,,,,,,,,,,,25.48529,0.002785921
537,2021/11/24 12:25:34,11787.5003,680.0014,1,10,0,0,0,0,-1.503906,4.031603,-6.063151941318,0.0000002361048,0.2838835,0.08693454,1.154249,,,,,,,,,,,,,,,,,,,,,,25.62107,0.05781889
538,2021/11/24 12:25:39,11792.4996,685.0007,1,10,0,0,0,0,-1.502998,4.031291,-6.059022310418,0.0000002361048,0.2859694,0.08693454,1.162659,,,,,,,,,,,,,,,,,,,,,,25.69157,0.07112145
539,2021/11/24 12:25:44,11797.4995,690.0006,1,10,0,0,0,0,-1.503098,4.031078,-6.059105279644,0.0000002361048,0.288058,0.08693454,1.171078,,-0.0000783138166298158,,,,,,,,,,,,,,,,,,,,25.47334,-0.06781042
540,2021/11/24 12:25:49,11802.5011,695.0022,1,10,0,0,0,0,-1.503639,4.030884,-6.060994386876,0.0000002361048,0.2901457,0.08693454,1.179494,,,,,,,,,,,,,,,,,,,,,,25.82341,0.07076979
541,2021/11/24 12:25:54,11807.5006,700.0017,1,10,0,0,0,0,-1.503403,4.030251,-6.059091444153,0.0000002361048,0.2922336,0.08693454,1.187909,,-0.0000266307797573972,,,,,,,,,,,,,,,,,,,,25.44583,-0.1102132
542,2021/11/24 12:25:59,11812.4997,705.0008,1,10,0,0,0,0,-1.503288,4.030162,-6.058494172656,0.0000002361048,0.2943191,0.08693454,1.196314,,,,,,,,,,,,,,,,,,,,,,25.67787,0.06503284
543,2021/11/24 12:26:04,11817.4996,710.0007,1,10,0,0,0,0,-1.503548,4.029927,-6.059188680996,0.0000002361048,0.2964068,0.08693454,1.204727,,-0.000059426838561194,,,,,,,,,,,,,,,,,,,,25.7081,0.03548384
544,2021/11/24 12:26:09,11822.5,715.0011,1,10,0,0,0,0,-1.503258,4.0294,-6.0572277852,0.0000002361048,0.2984966,0.08693454,1.213149,,,,,,,,,,,,,,,,,,,,,,25.44095,-0.0898689
545,2021/11/24 12:26:14,11827.4997,720.0008,1,10,0,0,0,0,-1.503891,4.028924,-6.059062543284,0.0000002361048,0.3005846,0.08693454,1.221562,,,,,,,,,,,,,,,,,,,,,,25.77772,0.04475594
546,2021/11/24 12:26:19,11832.4995,725.0006,1,10,0,0,0,0,-1.504402,4.029023,-6.061270259246,0.0000002361048,0.3026712,0.08693454,1.229969,,-0.0000833672966109589,,,,,,,,,,,,,,,,,,,,25.51196,0.005562901
547,2021/11/24 12:26:24,11837.5014,730.0025,1,10,0,0,0,0,-1.503723,4.028657,-6.057984190011,0.0000002361048,0.3047617,0.08693454,1.238391,,,,,,,,,,,,,,,,,,,,,,25.61,0.0507611
548,2021/11/24 12:26:29,11842.4992,735.0003,1,10,0,0,0,0,-1.503326,4.028178,-6.055664720028,0.0000002361048,0.3068464,0.08693454,1.246789,,-0.0000681196033838205,,,,,,,,,,,,,,,,,,,,25.63527,-0.03603876
549,2021/11/24 12:26:34,11847.4998,740.0009,1,10,0,0,0,0,-1.503273,4.027868,-6.054985211964,0.0000002361048,0.3089361,0.08693454,1.255206,,,,,,,,,,,,,,,,,,,,,,25.35827,-0.05823195
550,2021/11/24 12:26:39,11852.4993,745.0004,1,10,0,0,0,0,-1.503876,4.027617,-6.057036543492,0.0000002361048,0.3110244,0.08693454,1.263617,,,,,,,,,,,,,,,,,,,,,,25.70576,0.07777572
551,2021/11/24 12:26:44,11857.4996,750.0007,1,10,0,0,0,0,-1.50248,4.027339,-6.05099630072,0.0000002361048,0.3131122,0.08693454,1.272026,,-0.0000497030487167649,,,,,,,,,,,,,,,,,,,,25.37792,-0.05909443
552,2021/11/24 12:26:49,11862.5008,755.0019,1,10,0,0,0,0,-1.503189,4.026869,-6.053145185241,0.0000002361048,0.3151997,0.08693454,1.280433,,,,6.60632991790771,,,,,,,,,,,,,,,,,,25.67524,0.007174015
553,2021/11/24 12:26:54,11867.4997,760.0008,1,10,0,0,0,0,-1.502754,4.026514,-6.050860019556,0.0000002361048,0.3172864,0.08693454,1.288835,,-0.0000621157523710281,,,,,,,,,,,,,,,,,,,,25.67749,0.03303051
554,2021/11/24 12:26:59,11872.5019,765.003,1,10,0,0,0,0,-1.503471,4.026416,-6.053599689936,0.0000002361048,0.3193737,0.08693454,1.29724,,,,,,,,,,,,,,,,,,,,,,25.37616,-0.04049659
555,2021/11/24 12:27:04,11877.5004,770.0015,1,10,0,0,0,0,-1.503494,4.026081,-6.053188627014,0.0000002361048,0.3214612,0.08693454,1.305644,,-0.0000523145790793933,,,,,,,,,,,,,,,,,,,,25.61262,0.009121299
556,2021/11/24 12:27:09,11882.5019,775.003,1,10,0,0,0,0,-1.502853,4.025456,-6.049668625968,0.0000002361048,0.3235493,0.08693454,1.314051,,,,,,,,,,,,,,,,,,,,,,25.69304,0.0152576
557,2021/11/24 12:27:14,11887.5006,780.0017,1,10,0,0,0,0,-1.502419,4.025396,-6.047831432924,0.0000002361048,0.3256377,0.08693454,1.322458,,,,,,,,,,,,,,,,,,,,,,25.38102,-0.07878959
558,2021/11/24 12:27:19,11892.5009,785.002,1,10,0,0,0,0,-1.504051,4.025176,-6.054069987976,0.0000002361048,0.3277253,0.08693454,1.33086,,-0.0000398286210838705,,,,,,,,,,,,,,,,,,,,25.40818,-0.04174232
559,2021/11/24 12:27:24,11897.5007,790.0018,1,10,0,0,0,0,-1.50248,4.024618,-6.04690805264,0.0000002361048,0.3298116,0.08693454,1.339257,,,,,0,,,,,,,,,,,,,,,,,25.70141,0.109542
560,2021/11/24 12:27:29,11902.4992,795.0003,1,10,0,0,0,0,-1.502968,4.024283,-6.048368571944,0.0000002361048,0.3318989,0.08693454,1.347658,,-0.0000504953313793521,,,,,,,,,,,,,,,,,,,,25.33219,-0.08004129
561,2021/11/24 12:27:34,11907.4998,800.0009,1,10,0,0,0,0,-1.50235,4.024139,-6.04566522665,0.0000002361048,0.3339882,0.08693454,1.356066,,,,,,,,,,,,,,,,,,,,,,25.67749,0.0349623
562,2021/11/24 12:27:39,11912.5,805.0011,1,10,0,0,0,0,-1.503731,4.023934,-6.050914297754,0.0000002361048,0.3360732,0.08693454,1.364456,,,,,,,,,,,,,,,,,,,,,,25.30949,-0.1346803
563,2021/11/24 12:27:44,11917.4993,810.0004,1,10,0,0,0,0,-1.503044,4.023276,-6.047160852144,0.0000002361048,0.3381632,0.08693454,1.372865,,-0.0000780722330091521,,,,,,,,,,,,,,,,,,,,25.6384,0.02935588
564,2021/11/24 12:27:49,11922.5008,815.0019,1,10,0,0,0,0,-1.503021,4.022816,-6.046376927136,0.0000002361048,0.3402497,0.08693454,1.38126,,,,,,,,,,,,,,,,,,,,,,25.30378,-0.06114244
565,2021/11/24 12:27:54,11927.5009,820.002,1,10,0,0,0,0,-1.503166,4.022851,-6.047012846266,0.0000002361048,0.3423398,0.08693454,1.389668,,-0.0000845130416564643,,,,,,,,,,,,,,,,,,,,25.65034,0.1083004
566,2021/11/24 12:27:59,11932.4996,825.0007,1,10,0,0,0,0,-1.503586,4.022555,-6.04825738223,0.0000002361048,0.344426,0.08693454,1.39806,,,,,0.154414594173431,,,,,,,,,,,,,,,,,25.3891,-0.03198147
567,2021/11/24 12:28:04,11937.4995,830.0006,1,10,0,0,0,0,-1.504051,4.021978,-6.049260032878,0.0000002361048,0.346514,0.08693454,1.406458,,-0.0000374569390260149,,,,,,,,,,,,,,,,,,,,25.47859,-0.009855628
568,2021/11/24 12:28:09,11942.5013,835.0024,1,10,0,0,0,0,-1.502998,4.02175,-6.0446822065,0.0000002361048,0.3486029,0.08693454,1.41486,,,,6.39165210723877,,,,,,,,,,,,,,,,,,25.58783,0.02413511
569,2021/11/24 12:28:14,11947.5011,840.0022,1,10,0,0,0,0,-1.503677,4.021495,-6.047029537115,0.0000002361048,0.3506918,0.08693454,1.42326,,,,,,,,,,,,,,,,,,,,,,25.3535,-0.1095468
570,2021/11/24 12:28:19,11952.5019,845.003,1,10,0,0,0,0,-1.503181,4.021204,-6.044597449924,0.0000002361048,0.3527782,0.08693454,1.431651,,-0.00000695426297170343,,,,,,,,,,,,,,,,,,,,25.70547,0.07085562
571,2021/11/24 12:28:24,11957.5003,850.0014,1,10,0,0,0,0,-1.503273,4.020583,-6.044033868159,0.0000002361048,0.3548666,0.08693454,1.440048,,,,,,,,,,,,,,,,,,,,,,25.29979,0.003067255
572,2021/11/24 12:28:29,11962.5005,855.0016,1,10,0,0,0,0,-1.504364,4.02053,-6.04834059292,0.0000002361048,0.356952,0.08693454,1.448432,,-0.0000677227872074582,,,,,,,,,,,,,,,,,,,,25.70461,0.07365227
573,2021/11/24 12:28:34,11967.4998,860.0009,1,10,0,0,0,0,-1.503098,4.020229,-6.042798169442,0.0000002361048,0.3590406,0.08693454,1.456829,,,,,,,,,,,,,,,,,,,,,,25.31885,-0.1099914
574,2021/11/24 12:28:39,11972.5014,865.0025,1,10,0,0,0,0,-1.503616,4.019722,-6.044118314752,0.0000002361048,0.3611286,0.08693454,1.465223,,,,,,,,,,,,,,,,,,,,,,25.68508,0.03577948
575,2021/11/24 12:28:44,11977.4999,870.001,1,10,0,0,0,0,-1.503906,4.019098,-6.044345596788,0.0000002361048,0.3632176,0.08693454,1.47362,,-0.0000700109667377546,,,,,,,,,,,,,,,,,,,,25.37625,-0.1242399
576,2021/11/24 12:28:49,11982.4992,875.0003,1,10,0,0,0,0,-1.504066,4.019072,-6.044949546752,0.0000002361048,0.3653055,0.08693454,1.482011,,,,,,,,,,,,,,,,,,,,,,25.70724,0.04421234
577,2021/11/24 12:28:54,11987.5007,880.0018,1,10,0,0,0,0,-1.503578,4.018831,-6.042625877318,0.0000002361048,0.3673934,0.08693454,1.490402,,-0.0000221284808503697,,,,,,,,,,,,,,,,,,,,25.3602,-0.0820893
578,2021/11/24 12:28:59,11992.4992,885.0003,1,10,0,0,0,0,-1.503578,4.018468,-6.042080078504,0.0000002361048,0.3694791,0.08693454,1.498784,,,,,,,,,,,,,,,,,,,,,,25.63277,0.05176246
579,2021/11/24 12:29:04,11997.5003,890.0014,1,10,0,0,0,0,-1.503387,4.018231,-6.040956248397,0.0000002361048,0.3715667,0.08693454,1.507172,,-0.0000680349330650643,,,,,,,,,,,,,,,,,,,,25.58968,0.06918609
580,2021/11/24 12:29:09,12002.5008,895.0019,1,10,0,0,0,0,-1.503403,4.017716,-6.040246287548,0.0000002361048,0.3736556,0.08693454,1.515565,,,,,,,,,,,,,,,,,,,,,,25.38199,-0.04837751
581,2021/11/24 12:29:14,12007.5006,900.0017,1,10,0,0,0,0,-1.503044,4.017385,-6.03830641994,0.0000002361048,0.3757447,0.08693454,1.523958,,-0.00010904479859164,,,,,,,,,,,,,,,,,,,,25.6207,0.05684137
582,2021/11/24 12:29:19,12012.4996,905.0007,1,10,0,0,0,0,-1.503113,4.016867,-6.037805006971,0.0000002361048,0.3778321,0.08693454,1.532343,,,,,,,,,,,,,,,,,,,,,,25.70674,0.07846773
583,2021/11/24 12:29:24,12017.5001,910.0012,1,10,0,0,0,0,-1.503624,4.016504,-6.039311810496,0.0000002361048,0.3799187,0.08693454,1.540725,,,,6.15942001342773,,,,,,,,,,,,,,,,,,25.41167,-0.06556153
584,2021/11/24 12:29:29,12022.502,915.0031,1,10,0,0,0,0,-1.50338,4.016439,-6.03823406382,0.0000002361048,0.3820094,0.08693454,1.549122,,-0.0000274232806987129,,,,,,,,,,,,,,,,,,,,25.4393,-0.08539617
585,2021/11/24 12:29:34,12027.5014,920.0025,1,10,0,0,0,0,-1.503258,4.015737,-6.036688771146,0.0000002361048,0.3840974,0.08693454,1.557508,,,,,,,,,,,,,,,,,,,,,,25.78678,0.03023148
586,2021/11/24 12:29:39,12032.499,925.0001,1,10,0,0,0,0,-1.504486,4.01539,-6.04109803954,0.0000002361048,0.3861833,0.08693454,1.565884,,-0.000100855701020919,,,,,,,,,,,,,,,,,,,,25.68419,-0.02138019
587,2021/11/24 12:29:44,12037.4999,930.001,1,10,0,0,0,0,-1.504562,4.015175,-6.04107972835,0.0000002361048,0.3882709,0.08693454,1.574267,,,,,,,,,,,,,,,,,,,,,,25.50769,-0.07333219
588,2021/11/24 12:29:49,12042.4999,935.001,1,10,0,0,0,0,-1.503479,4.014871,-6.036274236209,0.0000002361048,0.3903588,0.08693454,1.58265,,-0.0000592678006796632,,,,,,,,,,,,,,,,,,,,25.37715,-0.07723749
589,2021/11/24 12:29:54,12047.5015,940.0026,1,10,0,0,0,0,-1.50367,4.014431,-6.03637946177,0.0000002361048,0.3924485,0.08693454,1.591039,,,,,,,,,,,,,,,,,,,,,,25.45477,0.03257573
590,2021/11/24 12:29:59,12052.5004,945.0015,1,10,0,0,0,0,-1.503166,4.013998,-6.033705317668,0.0000002361048,0.3945336,0.08693454,1.599409,,,,,0,,,,,,,,,,,,,,,,,25.53822,0.0009739399
591,2021/11/24 12:30:04,12057.5009,950.002,1,10,0,0,0,0,-1.503761,4.01384,-6.03585605224,0.0000002361048,0.3966238,0.08693454,1.607799,,-0.0000497849614475854,,,,,,,,,,,,,,,,,,,,25.55952,-0.05418599
592,2021/11/24 12:30:09,12062.4991,955.0002,1,10,0,0,0,0,-1.503456,4.013521,-6.034152228576,0.0000002361048,0.3987093,0.08693454,1.616169,,,,,,,,,,,,,,,,,,,,,,25.6141,0.07900059
593,2021/11/24 12:30:14,12067.5006,960.0017,1,10,0,0,0,0,-1.503334,4.012934,-6.032780121956,0.0000002361048,0.4007957,0.08693454,1.624542,,-0.0000737248701625504,,,,,,,,,,,,,,,,,,,,25.70637,0.08333266
594,2021/11/24 12:30:19,12072.5001,965.0012,1,10,0,0,0,0,-1.504486,4.012469,-6.036703435934,0.0000002361048,0.4028857,0.08693454,1.632929,,,,,,,,,,,,,,,,,,,,,,25.78444,0.05307794
595,2021/11/24 12:30:24,12077.4992,970.0003,1,10,0,0,0,0,-1.503181,4.012218,-6.031089865458,0.0000002361048,0.4049711,0.08693454,1.641296,,,,,0.167203098535538,,,,,,,,,,,,,,,,,25.75031,-0.01315892
596,2021/11/24 12:30:29,12082.5021,975.0032,1,10,0,0,0,0,-1.503036,4.011933,-6.030079728588,0.0000002361048,0.4070605,0.08693454,1.649679,,-0.0000735765934223309,,5.73886585235596,,,,,,,,,,,,,,,,,,25.57684,-0.04603207
597,2021/11/24 12:30:34,12087.5019,980.003,1,10,0,0,0,0,-1.503624,4.011202,-6.031339596048,0.0000002361048,0.4091474,0.08693454,1.658051,,,,,,,,,,,,,,,,,,,,,,25.45301,-0.04091322
598,2021/11/24 12:30:39,12092.5002,985.0013,1,10,0,0,0,0,-1.504051,4.011117,-6.032924534967,0.0000002361048,0.4112324,0.08693454,1.666414,,-0.0000961679470492527,,,,,,,,,,,,,,,,,,,,25.39259,-0.02856255
599,2021/11/24 12:30:44,12097.4989,990,1,10,0,0,0,0,-1.503548,4.010724,-6.030316048752,0.0000002361048,0.4133208,0.08693454,1.674791,,,,,,,,,,,,,,,,,,,,,,25.51519,-0.06848931
600,2021/11/24 12:30:49,12102.4998,995.0009,1,10,0,0,0,0,-1.503242,4.010159,-6.028239435478,0.0000002361048,0.4154094,0.08693454,1.683167,,-0.000105069302662741,,,,,,,,,,,,,,,,,,,,25.62391,-0.07097006
601,2021/11/24 12:30:54,12107.5004,1000.0015,1,10,0,0,0,0,-1.50351,4.009785,-6.02875184535,0.0000002361048,0.4174971,0.08693454,1.691539,,,,,,,,,,,,,,,,,,,,,,25.74982,0.08164585
602,2021/11/24 12:30:59,12112.499,1005.0001,1,10,0,0,0,0,-1.503143,4.00964,-6.02706229852,0.0000002361048,0.4195855,0.08693454,1.699912,,-0.0000425885009462945,,,,,,,,,,,,,,,,,,,,25.89047,0.1432347
603,2021/11/24 12:31:04,12117.4991,1010.0002,1,10,0,0,0,0,-1.503166,4.009085,-6.02632026311,0.0000002361048,0.421671,0.08693454,1.708274,,,,,,,,,,,,,,,,,,,,,,25.81057,0.09495854
604,2021/11/24 12:31:09,12122.4998,1015.0009,1,10,0,0,0,0,-1.503441,4.00862,-6.02672366142,0.0000002361048,0.4237591,0.08693454,1.716644,,,,,,,,,,,,,,,,,,,,,,25.75041,-0.04989982
605,2021/11/24 12:31:14,12127.4991,1020.0002,1,10,0,0,0,0,-1.504128,4.008243,-6.028910527104,0.0000002361048,0.4258471,0.08693454,1.725014,,-0.0000619628335698508,,,,,,,,,,,,,,,,,,,,25.52079,-0.08545697
606,2021/11/24 12:31:19,12132.5008,1025.0019,1,10,0,0,0,0,-1.503563,4.007934,-6.026181268842,0.0000002361048,0.4279362,0.08693454,1.733387,,,,,,,,,,,,,,,,,,,,,,25.4219,-0.04963636
607,2021/11/24 12:31:24,12137.5003,1030.0014,1,10,0,0,0,0,-1.503532,4.007423,-6.025288718036,0.0000002361048,0.430023,0.08693454,1.74175,,-0.0000927728906390257,,,,,,,,,,,,,,,,,,,,25.528,0.03700078
608,2021/11/24 12:31:29,12142.4995,1035.0006,1,10,0,0,0,0,-1.503204,4.006717,-6.022913021268,0.0000002361048,0.4321118,0.08693454,1.75012,,,,,,,,,,,,,,,,,,,,,,25.79502,0.09951472
609,2021/11/24 12:31:34,12147.5019,1040.003,1,10,0,0,0,0,-1.502945,4.006201,-6.021099761945,0.0000002361048,0.4342004,0.08693454,1.758489,,-0.0000345313710568007,,5.08902215957642,,,,,,,,,,,,,,,,,,25.58669,0.04523575
610,2021/11/24 12:31:39,12152.5002,1045.0013,1,10,0,0,0,0,-1.503677,4.006125,-6.023918021625,0.0000002361048,0.4362864,0.08693454,1.766846,,,,,,,,,,,,,,,,,,,,,,25.54573,0.04357159
611,2021/11/24 12:31:44,12157.5014,1050.0025,1,10,0,0,0,0,-1.502731,4.005808,-6.019651861648,0.0000002361048,0.4383761,0.08693454,1.775216,,-0.000109169901406858,,,,,,,,,,,,,,,,,,,,25.76188,0.08387387
612,2021/11/24 12:31:49,12162.499,1055.0001,1,10,0,0,0,0,-1.503059,4.005092,-6.019889576428,0.0000002361048,0.4404619,0.08693454,1.783571,,,,,,,,,,,,,,,,,,,,,,25.42374,-0.09099305
613,2021/11/24 12:31:54,12167.5011,1060.0022,1,10,0,0,0,0,-1.503967,4.004695,-6.022929125065,0.0000002361048,0.4425501,0.08693454,1.791934,,-0.00013253980432637,,,,,,,,,,,,,,,,,,,,25.81156,0.08168817
614,2021/11/24 12:31:59,12172.5012,1065.0023,1,10,0,0,0,0,-1.504013,4.004327,-6.022559864251,0.0000002361048,0.4446362,0.08693454,1.800288,,,,,,,,,,,,,,,,,,,,,,25.56264,-0.01164377
615,2021/11/24 12:32:04,12177.5015,1070.0026,1,10,0,0,0,0,-1.503151,4.003829,-6.018359565179,0.0000002361048,0.4467256,0.08693454,1.808654,,-0.000106697298178915,,,,,,,,,,,,,,,,,,,,25.45351,-0.07986665
616,2021/11/24 12:32:09,12182.5008,1075.0019,1,10,0,0,0,0,-1.502983,4.003207,-6.016752066481,0.0000002361048,0.4488128,0.08693454,1.81701,,,,,,,,,,,,,,,,,,,,,,25.6278,0.09316683
617,2021/11/24 12:32:14,12187.4992,1080.0003,1,10,0,0,0,0,-1.503036,4.00295,-6.0165779562,0.0000002361048,0.4508993,0.08693454,1.825363,,-0.000113766596768983,,,,,,,,,,,,,,,,,,,,25.80708,0.1107615
618,2021/11/24 12:32:19,12192.4989,1085,1,10,0,0,0,0,-1.503059,4.002602,-6.016146959518,0.0000002361048,0.4529873,0.08693454,1.83372,,,,,0.201316505670547,,,,,,,,,,,,,,,,,25.63897,0.08170187
619,2021/11/24 12:32:24,12197.499,1090.0001,1,10,0,0,0,0,-1.503654,4.0019,-6.0174729426,0.0000002361048,0.4550743,0.08693454,1.842073,,-0.0000719864474376664,,,,,,,,,,,,,,,,,,,,25.45391,-0.08094192
620,2021/11/24 12:32:29,12202.4994,1095.0005,1,10,0,0,0,0,-1.503563,4.001383,-6.016331427629,0.0000002361048,0.4571618,0.08693454,1.850427,,,,4.6479959487915,,,,,,,,,,,,,,,,,,25.41254,-0.1379967
621,2021/11/24 12:32:34,12207.501,1100.0021,1,10,0,0,0,0,-1.503181,4.001033,-6.014276785973,0.0000002361048,0.4592485,0.08693454,1.858776,,-0.000128565196064301,,,,,,,,,,,,,,,,,,,,25.47169,-0.02203524
622,2021/11/24 12:32:39,12212.4994,1105.0005,1,10,0,0,0,0,-1.50322,4.000798,-6.01407956956,0.0000002361048,0.4613366,0.08693454,1.86713,,,,,,,,,,,,,,,,,,,,,,25.48754,-0.1002431
623,2021/11/24 12:32:44,12217.5012,1110.0023,1,10,0,0,0,0,-1.503273,3.999914,-6.012962718522,0.0000002361048,0.4634264,0.08693454,1.87549,,-0.0000599795203015674,,,,,,,,,,,,,,,,,,,,25.60252,-0.03050566
624,2021/11/24 12:32:49,12222.4991,1115.0002,1,10,0,0,0,0,-1.502823,3.999439,-6.010448916297,0.0000002361048,0.4655109,0.08693454,1.883827,,,,,,,,,,,,,,,,,,,,,,25.83411,0.09204149
625,2021/11/24 12:32:54,12227.4997,1120.0008,1,10,0,0,0,0,-1.503021,3.999019,-6.010609536399,0.0000002361048,0.4676,0.08693454,1.892182,,-0.000103348902484868,,,,,,,,,,,,,,,,,,,,25.4352,0.06055355
626,2021/11/24 12:32:59,12232.5003,1125.0014,1,10,0,0,0,0,-1.502953,3.998502,-6.009560576406,0.0000002361048,0.4696874,0.08693454,1.90053,,,,,,,,,,,,,,,,,,,,,,25.69567,-0.01777053
627,2021/11/24 12:33:04,12237.4996,1130.0007,1,10,0,0,0,0,-1.503288,3.997934,-6.010046206992,0.0000002361048,0.4717767,0.08693454,1.908883,,-0.0000991681226878427,,,,,,,,,,,,,,,,,,,,25.72221,0.01410127
628,2021/11/24 12:33:09,12242.4996,1135.0007,1,10,0,0,0,0,-1.503242,3.997391,-6.009046041622,0.0000002361048,0.473863,0.08693454,1.917224,,,,,,,,,,,,,,,,,,,,,,25.55242,0.08482099
629,2021/11/24 12:33:14,12247.5011,1140.0022,1,10,0,0,0,0,-1.502419,3.997129,-6.005362555051,0.0000002361048,0.4759497,0.08693454,1.925565,,,,4.01559019088745,,,,,,,,,,,,,,,,,,25.37297,-0.1395464
630,2021/11/24 12:33:19,12252.4998,1145.0009,1,10,0,0,0,0,-1.503006,3.996489,-6.006746945934,0.0000002361048,0.4780357,0.08693454,1.933902,,-0.00009947556827683,,,,,,,,,,,,,,,,,,,,25.67302,0.05972087
631,2021/11/24 12:33:24,12257.5007,1150.0018,1,10,0,0,0,0,-1.503059,3.995761,-6.005864532899,0.0000002361048,0.4801238,0.08693454,1.942246,,,,,,,,,,,,,,,,,,,,,,25.84306,0.02152383
632,2021/11/24 12:33:29,12262.4992,1155.0003,1,10,0,0,0,0,-1.502914,3.995331,-6.004638894534,0.0000002361048,0.4822106,0.08693454,1.950585,,-0.0000964689170359634,,,,,,,,,,,,,,,,,,,,25.75819,0.1136988
633,2021/11/24 12:33:34,12267.4998,1160.0009,1,10,0,0,0,0,-1.503166,3.995071,-6.005254894786,0.0000002361048,0.4842982,0.08693454,1.958925,,,,,,,,,,,,,,,,,,,,,,25.74096,-0.001397133
634,2021/11/24 12:33:39,12272.4999,1165.001,1,10,0,0,0,0,-1.503075,3.994317,-6.003758024775,0.0000002361048,0.486386,0.08693454,1.967265,,-0.0000975485090748407,,,,,,,,,,,,,,,,,,,,25.62916,0.1060861
635,2021/11/24 12:33:44,12277.5009,1170.002,1,10,0,0,0,0,-1.502968,3.993693,-6.002392780824,0.0000002361048,0.4884721,0.08693454,1.975596,,,,,,,,,,,,,,,,,,,,,,25.5223,-0.01147926
636,2021/11/24 12:33:49,12282.5016,1175.0027,1,10,0,0,0,0,-1.504395,3.993167,-6.007300468965,0.0000002361048,0.4905609,0.08693454,1.983938,,-0.000087754349806346,,,,,,,,,,,,,,,,,,,,25.41352,-0.08084893
637,2021/11/24 12:33:54,12287.4992,1180.0003,1,10,0,0,0,0,-1.503311,3.992907,-6.002581015077,0.0000002361048,0.4926475,0.08693454,1.99227,,,,,,,,,,,,,,,,,,,,,,25.60388,-0.104959
638,2021/11/24 12:33:59,12292.4994,1185.0005,1,10,0,0,0,0,-1.503166,3.991977,-6.000604099182,0.0000002361048,0.4947346,0.08693454,2.000602,,-0.000085996427515056,,,0.248373404145241,,,,,,,,,,,,,,,,,25.79289,0.07133365
639,2021/11/24 12:34:04,12297.5009,1190.002,1,10,0,0,0,0,-1.503349,3.991301,-6.000318367049,0.0000002361048,0.4968227,0.08693454,2.008937,,,,3.96628499031067,,,,,,,,,,,,,,,,,,25.50711,-0.1022166
640,2021/11/24 12:34:09,12302.5008,1195.0019,1,10,0,0,0,0,-1.502533,3.991007,-5.996619720731,0.0000002361048,0.4989097,0.08693454,2.017267,,-0.000149244500789791,,,,,,,,,,,,,,,,,,,,25.46459,-0.0750035
641,2021/11/24 12:34:14,12307.4997,1200.0008,1,10,0,0,0,0,-1.502945,3.990355,-5.997284095475,0.0000002361048,0.5009974,0.08693454,2.025599,,-0.000172329004271887,,,,,,,,,,,,,,,,,,,,25.82313,0.1030391
642,2021/11/24 12:34:19,12312.5013,1205.0024,1,10,0,0,0,0,-1.503601,3.989615,-5.998789103615,0.0000002361048,0.5030845,0.08693454,2.033926,,,,,,,,,,,,,,,,,,,,,,25.41653,-0.1111144
643,2021/11/24 12:34:24,12317.4995,1210.0006,1,10,0,0,0,0,-1.503456,3.988865,-5.99708301744,0.0000002361048,0.5051703,0.08693454,2.042248,,-0.000102449099358637,,,,,,,,,,,,,,,,,,,,25.4352,-0.1024818
644,2021/11/24 12:34:29,12322.5003,1215.0014,1,10,0,0,0,0,-1.503601,3.988811,-5.997580208411,0.0000002361048,0.5072582,0.08693454,2.050576,,,,,,,,,,,,,,,,,,,,,,25.80359,0.1114947
645,2021/11/24 12:34:34,12327.4997,1220.0008,1,10,0,0,0,0,-1.503471,3.98813,-5.99603779923,0.0000002361048,0.5093463,0.08693454,2.058904,,,,,,,,,,,,,,,,,,,,,,25.4352,-0.1009595
646,2021/11/24 12:34:39,12332.5003,1225.0014,1,10,0,0,0,0,-1.502319,3.987354,-5.990277673926,0.0000002361048,0.5114322,0.08693454,2.067222,,-0.0000970070977928117,,,,,,,,,,,,,,,,,,,,25.48327,-0.1116538
647,2021/11/24 12:34:44,12337.4991,1230.0002,1,10,0,0,0,0,-1.5028,3.986777,-5.9913284756,0.0000002361048,0.5135193,0.08693454,2.075543,,-0.000111619003291707,,,,,,,,,,,,,,,,,,,,25.74945,0.07503808
648,2021/11/24 12:34:49,12342.4991,1235.0002,1,10,0,0,0,0,-1.502678,3.986351,-5.990201947978,0.0000002361048,0.5156081,0.08693454,2.08387,,,,3.55811309814453,,,,,,,,,,,,,,,,,,25.80184,0.09611547
649,2021/11/24 12:34:54,12347.4998,1240.0009,1,10,0,0,0,0,-1.503525,3.985282,-5.99197111905,0.0000002361048,0.5176952,0.08693454,2.092189,,-0.000109066400909796,,,,,,,,,,,,,,,,,,,,25.73834,0.0300175
650,2021/11/24 12:34:59,12352.4993,1245.0004,1,10,0,0,0,0,-1.503708,3.984827,-5.992016238516,0.0000002361048,0.5197831,0.08693454,2.10051,,,,,,,,,,,,,,,,,,,,,,25.62653,0.04662037
651,2021/11/24 12:35:04,12357.4991,1250.0002,1,10,0,0,0,0,-1.502998,3.984247,-5.988315272506,0.0000002361048,0.5218685,0.08693454,2.108819,,-0.00010904260125244,,,,,,,,,,,,,,,,,,,,25.59514,0.07508993
652,2021/11/24 12:35:09,12362.5009,1255.002,1,10,0,0,0,0,-1.503441,3.98382,-5.98943832462,0.0000002361048,0.5239577,0.08693454,2.117142,,,,,,,,,,,,,,,,,,,,,,25.5365,-0.1215202
653,2021/11/24 12:35:14,12367.501,1260.0021,1,10,0,0,0,0,-1.503563,3.98298,-5.98866135774,0.0000002361048,0.5260438,0.08693454,2.125452,,,,,,,,,,,,,,,,,,,,,,25.64384,0.002334118
654,2021/11/24 12:35:19,12372.4996,1265.0007,1,10,0,0,0,0,-1.50425,3.982293,-5.99036424525,0.0000002361048,0.5281303,0.08693454,2.133762,,-0.0000902103784028441,,,0.2873674929142,,,,,,,,,,,,,,,,,25.64111,0.0777775
655,2021/11/24 12:35:24,12377.5001,1270.0012,1,10,0,0,0,0,-1.502823,3.981864,-5.984036802072,0.0000002361048,0.5302173,0.08693454,2.142072,,-0.000200712805963121,,3.22083806991577,,,,,,,,,,,,,,,,,,25.67261,-0.01942158
656,2021/11/24 12:35:29,12382.4997,1275.0008,1,10,0,0,0,0,-1.503166,3.981108,-5.984266187928,0.0000002361048,0.5323057,0.08693454,2.150387,,,,,,,,,,,,,,,,,,,,,,25.69789,0.08205116
657,2021/11/24 12:35:34,12387.4996,1280.0007,1,10,0,0,0,0,-1.502174,3.980306,-5.979112185244,0.0000002361048,0.534393,0.08693454,2.158696,,-0.000133418900077231,,,,,,,,,,,,,,,,,,,,25.74719,0.07639706
658,2021/11/24 12:35:39,12392.4989,1285,1,10,0,0,0,0,-1.502983,3.979743,-5.981486073369,0.0000002361048,0.5364779,0.08693454,2.166994,,-0.000169114500749856,,,,,,,,,,,,,,,,,,,,25.63975,0.1043248
659,2021/11/24 12:35:44,12397.499,1290.0001,1,10,0,0,0,0,-1.503021,3.979054,-5.980601722134,0.0000002361048,0.538565,0.08693454,2.175299,,,,,,,,,,,,,,,,,,,,,,25.53912,0.04757583
660,2021/11/24 12:35:49,12402.5014,1295.0025,1,10,0,0,0,0,-1.503471,3.978529,-5.981602974159,0.0000002361048,0.5406545,0.08693454,2.183613,,-0.0000981555567705072,,,,,,,,,,,,,,,,,,,,25.38549,-0.09930134
661,2021/11/24 12:35:54,12407.5,1300.0011,1,10,0,0,0,0,-1.503036,3.977691,-5.978612769876,0.0000002361048,0.5427408,0.08693454,2.191912,,,,,,,,,,,,,,,,,,,,,,25.31758,0.01082063
662,2021/11/24 12:35:59,12412.5015,1305.0026,1,10,0,0,0,0,-1.50251,3.976896,-5.97532600896,0.0000002361048,0.5448289,0.08693454,2.200217,,-0.0000981490666163154,,,,,,,,,,,,,,,,,,,,25.30563,-0.1182997
663,2021/11/24 12:36:04,12417.501,1310.0021,1,10,0,0,0,0,-1.503151,3.976373,-5.977089051323,0.0000002361048,0.5469162,0.08693454,2.208518,,,,3.17005610466003,,,,,,,,,,,,,,,,,,25.36118,-0.07365286
664,2021/11/24 12:36:09,12422.4993,1315.0004,1,10,0,0,0,0,-1.50309,3.975731,-5.97588150879,0.0000002361048,0.5490016,0.08693454,2.216809,,-0.000109573797089979,,,,,,,,,,,,,,,,,,,,25.30025,-0.02036273
665,2021/11/24 12:36:14,12427.5008,1320.0019,1,10,0,0,0,0,-1.503075,3.975135,-5.974926040125,0.0000002361048,0.5510898,0.08693454,2.225111,,,,,,,,,,,,,,,,,,,,,,25.36915,-0.08903742
666,2021/11/24 12:36:19,12432.5001,1325.0012,1,10,0,0,0,0,-1.502953,3.974305,-5.973193622665,0.0000002361048,0.5531774,0.08693454,2.233408,,-0.000109542903373949,,,,,,,,,,,,,,,,,,,,25.43532,-0.08220494
667,2021/11/24 12:36:24,12437.5003,1330.0014,1,10,0,0,0,0,-1.503288,3.973722,-5.973648597936,0.0000002361048,0.5552644,0.08693454,2.241702,,,,,,,,,,,,,,,,,,,,,,25.40905,0.04436612
668,2021/11/24 12:36:29,12442.4997,1335.0008,1,10,0,0,0,0,-1.502457,3.972824,-5.968997228568,0.0000002361048,0.5573521,0.08693454,2.249997,,-0.000133007401018403,,,,,,,,,,,,,,,,,,,,25.36332,-0.07754624
669,2021/11/24 12:36:34,12447.5002,1340.0013,1,10,0,0,0,0,-1.502861,3.971855,-5.969145977155,0.0000002361048,0.5594379,0.08693454,2.258282,,-0.00013259970000945,,,0.327067911624908,,,,,,,,,,,,,,,,,25.36655,-0.06766438
670,2021/11/24 12:36:39,12452.5014,1345.0025,1,10,0,0,0,0,-1.503815,3.971647,-5.972622333305,0.0000002361048,0.5615258,0.08693454,2.266575,,,,3.01572608947754,,,,,,,,,,,,,,,,,,25.29364,-0.0308764
671,2021/11/24 12:36:44,12457.5004,1350.0015,1,10,0,0,0,0,-1.503334,3.970833,-5.969488257222,0.0000002361048,0.5636122,0.08693454,2.27486,,-0.00010841510083992,,,,,,,,,,,,,,,,,,,,25.28916,-0.1305318
672,2021/11/24 12:36:49,12462.5003,1355.0014,1,10,0,0,0,0,-1.504021,3.969995,-5.970955849895,0.0000002361048,0.5656997,0.08693454,2.283148,,,,,,,,,,,,,,,,,,,,,,25.34212,-0.03855169
673,2021/11/24 12:36:54,12467.4989,1360,1,10,0,0,0,0,-1.503189,3.969114,-5.966328504546,0.0000002361048,0.5677858,0.08693454,2.29143,,-0.000142262593726628,,,,,,,,,,,,,,,,,,,,25.35137,-0.1043165
674,2021/11/24 12:36:59,12472.5006,1365.0017,1,10,0,0,0,0,-1.502838,3.968584,-5.964138841392,0.0000002361048,0.5698738,0.08693454,2.299717,,-0.000189736892934889,,,,,,,,,,,,,,,,,,,,25.39407,-0.09151757
675,2021/11/24 12:37:04,12477.5015,1370.0026,1,10,0,0,0,0,-1.502808,3.967789,-5.962825051512,0.0000002361048,0.5719623,0.08693454,2.308004,,-0.000198013105546124,,,,,,,,,,,,,,,,,,,,25.43134,0.02398968
676,2021/11/24 12:37:09,12482.5008,1375.0019,1,10,0,0,0,0,-1.502663,3.967175,-5.961327087025,0.0000002361048,0.5740497,0.08693454,2.316286,,,,,,,,,,,,,,,,,,,,,,25.56897,-0.07766902
677,2021/11/24 12:37:14,12487.499,1380.0001,1,10,0,0,0,0,-1.502968,3.966289,-5.961205445752,0.0000002361048,0.5761342,0.08693454,2.324554,,-0.000117174698971212,,2.78256106376648,,,,,,,,,,,,,,,,,,25.5853,0.02674162
678,2021/11/24 12:37:19,12492.5006,1385.0017,1,10,0,0,0,0,-1.503494,3.965753,-5.962485840982,0.0000002361048,0.5782233,0.08693454,2.33284,,,,,,,,,,,,,,,,,,,,,,25.58218,0.07389545
679,2021/11/24 12:37:24,12497.4992,1390.0003,1,10,0,0,0,0,-1.502876,3.964936,-5.958807155936,0.0000002361048,0.5803106,0.08693454,2.341117,,-0.000114095702883787,,,,,,,,,,,,,,,,,,,,25.61644,-0.07133245
680,2021/11/24 12:37:29,12502.5001,1395.0012,1,10,0,0,0,0,-1.503456,3.963989,-5.959683045984,0.0000002361048,0.5823971,0.08693454,2.349389,,,,,,,,,,,,,,,,,,,,,,25.62489,0.05118489
681,2021/11/24 12:37:34,12507.5001,1400.0012,1,10,0,0,0,0,-1.503059,3.963307,-5.957084256113,0.0000002361048,0.5844833,0.08693454,2.357658,,-0.000151298198034056,,,,,,,,,,,,,,,,,,,,25.60622,0.09974658
682,2021/11/24 12:37:39,12512.4995,1405.0006,1,10,0,0,0,0,-1.502365,3.962662,-5.95336469563,0.0000002361048,0.5865695,0.08693454,2.365926,,-0.000186265693628229,,,,,,,,,,,,,,,,,,,,25.60048,-0.02964079
683,2021/11/24 12:37:44,12517.5004,1410.0015,1,10,0,0,0,0,-1.503044,3.961958,-5.954997200152,0.0000002361048,0.588658,0.08693454,2.374201,,,,,0.347889512777328,,,,,,,,,,,,,,,,,25.58317,0.03869355
684,2021/11/24 12:37:49,12522.5002,1415.0013,1,10,0,0,0,0,-1.504326,3.961297,-5.959082070822,0.0000002361048,0.5907442,0.08693454,2.382466,,-0.00010044460213976,,2.88062405586243,,,,,,,,,,,,,,,,,,25.54718,0.07530153
685,2021/11/24 12:37:54,12527.4994,1420.0005,1,10,0,0,0,0,-1.50251,3.96065,-5.9509162315,0.0000002361048,0.5928319,0.08693454,2.390734,,,,,,,,,,,,,,,,,,,,,,25.56761,-0.04827976
686,2021/11/24 12:37:59,12532.5013,1425.0024,1,10,0,0,0,0,-1.502113,3.959742,-5.947979934846,0.0000002361048,0.5949197,0.08693454,2.399002,,-0.000129577703773975,,,,,,,,,,,,,,,,,,,,25.57024,0.06684482
687,2021/11/24 12:38:04,12537.5005,1430.0016,1,10,0,0,0,0,-1.502953,3.95882,-5.94992039546,0.0000002361048,0.5970054,0.08693454,2.40726,,-0.000163434102432802,,,,,,,,,,,,,,,,,,,,25.5752,0.1053143
688,2021/11/24 12:38:09,12542.4989,1435,1,10,0,0,0,0,-1.50248,3.958173,-5.94707576904,0.0000002361048,0.5990929,0.08693454,2.415524,,,,,,,,,,,,,,,,,,,,,,25.44255,-0.0740999
