Repository: HVES-Battery-Testing-Consortium/LG-HG2

# Battery Testing Consortium (BTC)
The Battery Testing Consortium (BTC) has been developed within the High Voltage and Energy Storage Lab at Oxford Brookes University to provide accurate and comprehensive cell data to Formula Student Electric teams. Through the BTC, we aim to provide FS teams with information for improved and informed decisions for cell selection, pack architecture design, thermal cooling requirements, and end of life predictions. A range of tests are completed to provide a comprehensive electrochemical lithium-ion characterisation for modelling, validation, and battery management parameterisation.

File: Data/Round1/LG_HG2/Package 5/211124_BTC_CAL_AGING_RPT0_LG_HG2_10_25C/211124_BTC_CAL_AGING_RPT0_LG_HG2_10_25C_Channel_8_Wb_1.CSV (part 6 of 19)
Data_Point,Date_Time,Test_Time(s),Step_Time(s),Cycle_Index,Step_Index,TC_Counter1,TC_Counter2,TC_Counter3,TC_Counter4,Current(A),Voltage(V),Power(W),Charge_Capacity(Ah),Discharge_Capacity(Ah),Charge_Energy(Wh),Discharge_Energy(Wh),ACR(Ohm),dV/dt(V/s),Internal_Resistance(Ohm),dQ/dV(Ah/V),dV/dQ(V/Ah),MetaCode_MV_UD1,MetaCode_MV_UD2,MetaCode_MV_UD3,MetaCode_MV_UD4,MetaCode_MV_UD5,MetaCode_MV_UD6,MetaCode_MV_UD7,MetaCode_MV_UD8,MetaCode_MV_UD9,MetaCode_MV_UD10,MetaCode_MV_UD11,MetaCode_MV_UD12,MetaCode_MV_UD13,MetaCode_MV_UD14,MetaCode_MV_UD15,MetaCode_MV_UD16,Aux_Temperature_1(C),Aux_dT/dt_1(C)
1100,2021/11/24 13:12:29,14602.4993,3495.0004,1,10,0,0,0,0,-1.503006,3.680867,-5.532365186202,0.0000002361048,1.458997,0.08693454,5.696834,,-0.000148129794979468,,,,,,,,,,,,,,,,,,,,25.4313,0.1331997
1101,2021/11/24 13:12:34,14607.5008,3500.0019,1,10,0,0,0,0,-1.502708,3.680141,-5.530177321828,0.0000002361048,1.461084,0.08693454,5.704515,,-0.000200909897102974,,2.97064900398254,,,,,,,,,,,,,,,,,,25.252,-0.02444208
1102,2021/11/24 13:12:39,14612.501,3505.0021,1,10,0,0,0,0,-1.504211,3.679264,-5.534389380704,0.0000002361048,1.463173,0.08693454,5.712201,,,,,,,,,,,,,,,,,,,,,,25.00789,-0.07441103
1103,2021/11/24 13:12:44,14617.5003,3510.0014,1,10,0,0,0,0,-1.502426,3.678559,-5.526762684134,0.0000002361048,1.46526,0.08693454,5.719879,,-0.000119417301903013,,,,,,,,,,,,,,,,,,,,25.2816,0.06403446
1104,2021/11/24 13:12:49,14622.5013,3515.0024,1,10,0,0,0,0,-1.501915,3.677951,-5.523969776165,0.0000002361048,1.467346,0.08693454,5.727553,,,,,,,,,,,,,,,,,,,,,,25.48638,0.06649256
1105,2021/11/24 13:12:54,14627.5019,3520.003,1,10,0,0,0,0,-1.502563,3.677252,-5.525302796876,0.0000002361048,1.469433,0.08693454,5.735229,,-0.000121175602544099,,,,,,,,,,,,,,,,,,,,25.39639,0.05193532
1106,2021/11/24 13:12:59,14632.4991,3525.0002,1,10,0,0,0,0,-1.503586,3.676465,-5.52788130349,0.0000002361048,1.471519,0.08693454,5.742899,,-0.000141875992994756,,,,,,,,,,,,,,,,,,,,25.22756,-0.04610121
1107,2021/11/24 13:13:04,14637.5001,3530.0012,1,10,0,0,0,0,-1.503059,3.675834,-5.524995376206,0.0000002361048,1.473606,0.08693454,5.75057,,,,,,,,,,,,,,,,,,,,,,25.12411,-0.04050732
1108,2021/11/24 13:13:09,14642.4998,3535.0009,1,10,0,0,0,0,-1.503387,3.675141,-5.525159202567,0.0000002361048,1.475694,0.08693454,5.758244,,-0.000106345600215718,,3.00596809387207,,,,,,,,,,,,,,,,,,25.05021,-0.05702376
1109,2021/11/24 13:13:14,14647.4999,3540.001,1,10,0,0,0,0,-1.503143,3.674461,-5.523240330923,0.0000002361048,1.477779,0.08693454,5.765908,,,,,,,,,,,,,,,,,,,,,,25.07013,-0.04849434
1110,2021/11/24 13:13:19,14652.4991,3545.0002,1,10,0,0,0,0,-1.503365,3.673556,-5.52269551594,0.0000002361048,1.479866,0.08693454,5.773576,,-0.000136249102069996,,,,,,,,,,,,,,,,,,,,25.03374,-0.01430333
1111,2021/11/24 13:13:24,14657.4994,3550.0005,1,10,0,0,0,0,-1.503548,3.67311,-5.52269719428,0.0000002361048,1.481954,0.08693454,5.781244,,,,,,,,,,,,,,,,,,,,,,25.04936,-0.06988406
1112,2021/11/24 13:13:29,14662.5017,3555.0028,1,10,0,0,0,0,-1.502945,3.67241,-5.51943024745,0.0000002361048,1.484043,0.08693454,5.788915,,-0.000144538396853022,,,,,,,,,,,,,,,,,,,,25.03687,-0.08394122
1113,2021/11/24 13:13:34,14667.4996,3560.0007,1,10,0,0,0,0,-1.50367,3.671678,-5.52099205826,0.0000002361048,1.48613,0.08693454,5.79658,,-0.000128277199110016,,,,,,,,,,,,,,,,,,,,25.00907,-0.03364742
1114,2021/11/24 13:13:39,14672.4995,3565.0006,1,10,0,0,0,0,-1.50322,3.670587,-5.51769979014,0.0000002361048,1.488215,0.08693454,5.804236,,,,,0.337806910276413,,,,,,,,,,,,,,,,,25.06357,-0.05382359
1115,2021/11/24 13:13:44,14677.4995,3570.0006,1,10,0,0,0,0,-1.503021,3.670366,-5.516637175686,0.0000002361048,1.490304,0.08693454,5.811901,,-0.000156737602083012,,2.94320297241211,,,,,,,,,,,,,,,,,,25.08007,-0.05612373
1116,2021/11/24 13:13:49,14682.5012,3575.0023,1,10,0,0,0,0,-1.502045,3.669734,-5.51210560603,0.0000002361048,1.492391,0.08693454,5.81956,,-0.000148972903843969,,,,,,,,,,,,,,,,,,,,25.07326,0.001427531
1117,2021/11/24 13:13:54,14687.4995,3580.0006,1,10,0,0,0,0,-1.502426,3.668819,-5.512129054894,0.0000002361048,1.494477,0.08693454,5.827217,,,,,,,,,,,,,,,,,,,,,,25.15993,-0.006216168
1118,2021/11/24 13:13:59,14692.5004,3585.0015,1,10,0,0,0,0,-1.503349,3.668065,-5.514381849685,0.0000002361048,1.496564,0.08693454,5.834871,,-0.000109885702840984,,,,,,,,,,,,,,,,,,,,25.35458,0.1024818
1119,2021/11/24 13:14:04,14697.5019,3590.003,1,10,0,0,0,0,-1.504021,3.667531,-5.516043642151,0.0000002361048,1.498651,0.08693454,5.842526,,,,,,,,,,,,,,,,,,,,,,25.45401,0.0431478
1120,2021/11/24 13:14:09,14702.5,3595.0011,1,10,0,0,0,0,-1.5028,3.666888,-5.5105992864,0.0000002361048,1.500739,0.08693454,5.850182,,-0.000135760899866,,,,,,,,,,,,,,,,,,,,25.37475,0.0366497
1121,2021/11/24 13:14:14,14707.4997,3600.0008,1,10,0,0,0,0,-1.503189,3.66611,-5.51085622479,0.0000002361048,1.502825,0.08693454,5.857833,,,,,,,,,,,,,,,,,,,,,,25.1409,-0.08594632
1122,2021/11/24 13:14:19,14712.5004,3605.0015,1,10,0,0,0,0,-1.503288,3.66539,-5.51013680232,0.0000002361048,1.504911,0.08693454,5.86548,,-0.000120664197311271,,,,,,,,,,,,,,,,,,,,25.14742,-0.03996491
1123,2021/11/24 13:14:24,14717.5,3610.0011,1,10,0,0,0,0,-1.503578,3.664792,-5.510300625776,0.0000002361048,1.507,0.08693454,5.873135,,-0.000174342494574375,,2.92644500732422,,,,,,,,,,,,,,,,,,25.05757,-0.02470911
1124,2021/11/24 13:14:29,14722.4991,3615.0002,1,10,0,0,0,0,-1.50293,3.663916,-5.50660927388,0.0000002361048,1.509086,0.08693454,5.880777,,,,,,,,,,,,,,,,,,,,,,25.03485,-0.06962419
1125,2021/11/24 13:14:34,14727.4998,3620.0009,1,10,0,0,0,0,-1.502823,3.663213,-5.505160750299,0.0000002361048,1.511172,0.08693454,5.888421,,-0.000135974900331348,,,,,,,,,,,,,,,,,,,,25.1866,0.04458845
1126,2021/11/24 13:14:39,14732.4994,3625.0005,1,10,0,0,0,0,-1.503006,3.662706,-5.505069094236,0.0000002361048,1.51326,0.08693454,5.896071,,,,,,,,,,,,,,,,,,,,,,25.2855,0.03100216
1127,2021/11/24 13:14:44,14737.4995,3630.0006,1,10,0,0,0,0,-1.502983,3.662054,-5.504004907082,0.0000002361048,1.515347,0.08693454,5.903712,,-0.0000871972588356584,,,,,,,,,,,,,,,,,,,,25.36197,0.09139478
1128,2021/11/24 13:14:49,14742.5018,3635.0029,1,10,0,0,0,0,-1.503784,3.661138,-5.505560746192,0.0000002361048,1.517435,0.08693454,5.911356,,,,,0.333725810050964,,,,,,,,,,,,,,,,,25.27136,-0.01536608
1129,2021/11/24 13:14:54,14747.4993,3640.0004,1,10,0,0,0,0,-1.502243,3.660574,-5.499071667482,0.0000002361048,1.519522,0.08693454,5.918996,,-0.00012461279402487,,,,,,,,,,,,,,,,,,,,25.13402,-0.03010631
1130,2021/11/24 13:14:59,14752.5018,3645.0029,1,10,0,0,0,0,-1.502823,3.659876,-5.500145829948,0.0000002361048,1.521609,0.08693454,5.926636,,-0.000136851595016196,,3.03372311592102,,,,,,,,,,,,,,,,,,25.06351,-0.061571
1131,2021/11/24 13:15:04,14757.501,3650.0021,1,10,0,0,0,0,-1.502075,3.659324,-5.4965790973,0.0000002361048,1.523695,0.08693454,5.934272,,,,,,,,,,,,,,,,,,,,,,25.35911,0.05976737
1132,2021/11/24 13:15:09,14762.5003,3655.0014,1,10,0,0,0,0,-1.503021,3.658404,-5.498658038484,0.0000002361048,1.525782,0.08693454,5.941905,,-0.000108359898149502,,,,,,,,,,,,,,,,,,,,25.16759,0.04048228
1133,2021/11/24 13:15:14,14767.5006,3660.0017,1,10,0,0,0,0,-1.50322,3.657878,-5.49859536716,0.0000002361048,1.52787,0.08693454,5.949545,,,,,,,,,,,,,,,,,,,,,,25.03883,-0.07184446
1134,2021/11/24 13:15:19,14772.4991,3665.0002,1,10,0,0,0,0,-1.502319,3.657162,-5.494223958678,0.0000002361048,1.529956,0.08693454,5.957173,,-0.000111757501144893,,,,,,,,,,,,,,,,,,,,25.35318,0.04938066
1135,2021/11/24 13:15:24,14777.4999,3670.001,1,10,0,0,0,0,-1.503044,3.656491,-5.495866858604,0.0000002361048,1.532044,0.08693454,5.96481,,,,,,,,,,,,,,,,,,,,,,25.17017,0.01775682
1136,2021/11/24 13:15:29,14782.5006,3675.0017,1,10,0,0,0,0,-1.502319,3.655717,-5.492053107723,0.0000002361048,1.53413,0.08693454,5.972437,,-0.000105068196717184,,,,,,,,,,,,,,,,,,,,24.95611,-0.1099598
1137,2021/11/24 13:15:34,14787.4997,3680.0008,1,10,0,0,0,0,-1.504524,3.654952,-5.498963002848,0.0000002361048,1.536218,0.08693454,5.98007,,,,3.14141011238098,,,,,,,,,,,,,,,,,,25.19999,0.07568181
1138,2021/11/24 13:15:39,14792.5017,3685.0028,1,10,0,0,0,0,-1.50322,3.654455,-5.4934498451,0.0000002361048,1.538306,0.08693454,5.987698,,-0.000133883295347914,,,,,,,,,,,,,,,,,,,,25.30058,0.05869627
1139,2021/11/24 13:15:44,14797.5007,3690.0018,1,10,0,0,0,0,-1.503494,3.653738,-5.493373160572,0.0000002361048,1.540393,0.08693454,5.995323,,,,,,,,,,,,,,,,,,,,,,24.98822,-0.086779
1140,2021/11/24 13:15:49,14802.4994,3695.0005,1,10,0,0,0,0,-1.502892,3.652887,-5.489894649204,0.0000002361048,1.54248,0.08693454,6.002949,,-0.000146805003168993,,,,,,,,,,,,,,,,,,,,25.32529,0.01109898
1141,2021/11/24 13:15:54,14807.5008,3700.0019,1,10,0,0,0,0,-1.502602,3.652483,-5.488228260766,0.0000002361048,1.544567,0.08693454,6.010574,,-0.000165670804562978,,,,,,,,,,,,,,,,,,,,25.04421,-0.04584014
1142,2021/11/24 13:15:59,14812.4994,3705.0005,1,10,0,0,0,0,-1.503456,3.65174,-5.49023041344,0.0000002361048,1.546654,0.08693454,6.018195,,,,,,,,,,,,,,,,,,,,,,25.29685,0.04323661
1143,2021/11/24 13:16:04,14817.5004,3710.0015,1,10,0,0,0,0,-1.504166,3.650916,-5.491583716056,0.0000002361048,1.548743,0.08693454,6.025824,,-0.000139516094350256,,,0.325348198413849,,,,,,,,,,,,,,,,,25.02174,0.003474355
1144,2021/11/24 13:16:09,14822.5017,3715.0028,1,10,0,0,0,0,-1.503006,3.650303,-5.486427310818,0.0000002361048,1.550829,0.08693454,6.033439,,-0.000122364406706765,,,,,,,,,,,,,,,,,,,,25.39629,0.08428574
1145,2021/11/24 13:16:14,14827.5004,3720.0015,1,10,0,0,0,0,-1.502533,3.649819,-5.483973491527,0.0000002361048,1.552917,0.08693454,6.041057,,,,3.03009009361267,,,,,,,,,,,,,,,,,,25.08314,-0.0854373
1146,2021/11/24 13:16:19,14832.5003,3725.0014,1,10,0,0,0,0,-1.502716,3.649148,-5.483633085968,0.0000002361048,1.555004,0.08693454,6.048676,,-0.000129702297272161,,,,,,,,,,,,,,,,,,,,25.20277,0.0530231
1147,2021/11/24 13:16:24,14837.5011,3730.0022,1,10,0,0,0,0,-1.502823,3.648276,-5.482713083148,0.0000002361048,1.557091,0.08693454,6.056292,,,,,,,,,,,,,,,,,,,,,,25.3088,0.05966723
1148,2021/11/24 13:16:29,14842.5006,3735.0017,1,10,0,0,0,0,-1.503059,3.647577,-5.482523438043,0.0000002361048,1.55918,0.08693454,6.063909,,-0.000114009701064788,,,,,,,,,,,,,,,,,,,,24.97995,-0.09975314
1149,2021/11/24 13:16:34,14847.5005,3740.0016,1,10,0,0,0,0,-1.502602,3.64709,-5.48012472818,0.0000002361048,1.561264,0.08693454,6.071513,,,,,,,,,,,,,,,,,,,,,,25.20365,0.07168114
1150,2021/11/24 13:16:39,14852.4998,3745.0009,1,10,0,0,0,0,-1.502335,3.646505,-5.478272089175,0.0000002361048,1.563351,0.08693454,6.079123,,-0.00013171489990782,,,,,,,,,,,,,,,,,,,,25.37612,0.06590307
1151,2021/11/24 13:16:44,14857.4998,3750.0009,1,10,0,0,0,0,-1.502808,3.645617,-5.478662392536,0.0000002361048,1.565439,0.08693454,6.086736,,,,,,,,,,,,,,,,,,,,,,25.08226,-0.08686304
1152,2021/11/24 13:16:49,14862.5007,3755.0018,1,10,0,0,0,0,-1.503044,3.644969,-5.478548785636,0.0000002361048,1.567526,0.08693454,6.094343,,-0.000104444101452827,,,,,,,,,,,,,,,,,,,,24.95298,0.009518266
1153,2021/11/24 13:16:54,14867.5008,3760.0019,1,10,0,0,0,0,-1.503204,3.644439,-5.478335282556,0.0000002361048,1.569613,0.08693454,6.101952,,-0.00020541409321595,,3.29726791381836,,,,,,,,,,,,,,,,,,25.3483,0.04309893
1154,2021/11/24 13:16:59,14872.5017,3765.0028,1,10,0,0,0,0,-1.503288,3.643482,-5.477202768816,0.0000002361048,1.5717,0.08693454,6.109557,,,,,,,,,,,,,,,,,,,,,,25.08258,-0.05711973
1155,2021/11/24 13:17:04,14877.4992,3770.0003,1,10,0,0,0,0,-1.503242,3.643081,-5.476432368602,0.0000002361048,1.573787,0.08693454,6.117158,,-0.000125907798064873,,,,,,,,,,,,,,,,,,,,25.08314,0.02345204
1156,2021/11/24 13:17:09,14882.5017,3775.0028,1,10,0,0,0,0,-1.504105,3.642485,-5.478679900925,0.0000002361048,1.575875,0.08693454,6.124766,,,,,,,,,,,,,,,,,,,,,,25.32327,0.05676091
1157,2021/11/24 13:17:14,14887.4995,3780.0006,1,10,0,0,0,0,-1.502769,3.641857,-5.472869802033,0.0000002361048,1.577962,0.08693454,6.132366,,-0.000104282298707403,,,,,,,,,,,,,,,,,,,,25.10077,-0.05790234
1158,2021/11/24 13:17:19,14892.501,3785.0021,1,10,0,0,0,0,-1.503288,3.640879,-5.473289710152,0.0000002361048,1.58005,0.08693454,6.139967,,-0.000126881699543446,,,0.319058805704117,,,,,,,,,,,,,,,,,24.96684,-0.008536577
1159,2021/11/24 13:17:24,14897.4994,3790.0005,1,10,0,0,0,0,-1.503471,3.640465,-5.473333554015,0.0000002361048,1.582135,0.08693454,6.14756,,,,,,,,,,,,,,,,,,,,,,25.2832,0.02620518
1160,2021/11/24 13:17:29,14902.5013,3795.0024,1,10,0,0,0,0,-1.503166,3.63979,-5.47120857514,0.0000002361048,1.584224,0.08693454,6.155163,,-0.000123063698993064,,3.11366200447083,,,,,,,,,,,,,,,,,,25.29799,0.05399168
1161,2021/11/24 13:17:34,14907.5007,3800.0018,1,10,0,0,0,0,-1.502419,3.639258,-5.467690365102,0.0000002361048,1.586312,0.08693454,6.162762,,,,,,,,,,,,,,,,,,,,,,25.06691,-0.05675554
1162,2021/11/24 13:17:39,14912.4995,3805.0006,1,10,0,0,0,0,-1.502678,3.638532,-5.467541988696,0.0000002361048,1.588398,0.08693454,6.170354,,,,,,,,,,,,,,,,,,,,,,25.01376,-0.04007399
1163,2021/11/24 13:17:44,14917.499,3810.0001,1,10,0,0,0,0,-1.503021,3.637916,-5.467864144236,0.0000002361048,1.590484,0.08693454,6.177944,,-0.000067799563112203,,,,,,,,,,,,,,,,,,,,25.26788,0.0824368
1164,2021/11/24 13:17:49,14922.499,3815.0001,1,10,0,0,0,0,-1.503494,3.637084,-5.468333971496,0.0000002361048,1.592572,0.08693454,6.185539,,-0.000170294093550183,,,,,,,,,,,,,,,,,,,,25.34005,0.00577271
1165,2021/11/24 13:17:54,14927.5013,3820.0024,1,10,0,0,0,0,-1.502464,3.636798,-5.464158070272,0.0000002361048,1.59466,0.08693454,6.193131,,,,,,,,,,,,,,,,,,,,,,25.2889,0.02919197
1166,2021/11/24 13:17:59,14932.5,3825.0011,1,10,0,0,0,0,-1.502319,3.635911,-5.462298177609,0.0000002361048,1.596747,0.08693454,6.20072,,-0.0000977118033915758,,,,,,,,,,,,,,,,,,,,25.08028,-0.111267
1167,2021/11/24 13:18:04,14937.499,3830.0001,1,10,0,0,0,0,-1.502693,3.635589,-5.463174141177,0.0000002361048,1.598834,0.08693454,6.208309,,,,,,,,,,,,,,,,,,,,,,25.10189,0.01732886
1168,2021/11/24 13:18:09,14942.501,3835.0021,1,10,0,0,0,0,-1.502998,3.634751,-5.463023483498,0.0000002361048,1.60092,0.08693454,6.215892,,-0.000165435398230329,,3.19941210746765,,,,,,,,,,,,,,,,,,25.39317,0.0343734
1169,2021/11/24 13:18:14,14947.4992,3840.0003,1,10,0,0,0,0,-1.503036,3.634123,-5.462217697428,0.0000002361048,1.603007,0.08693454,6.223476,,-0.000141253301990218,,,,,,,,,,,,,,,,,,,,25.36078,0.04111052
1170,2021/11/24 13:18:19,14952.5011,3845.0022,1,10,0,0,0,0,-1.502747,3.633188,-5.459762367436,0.0000002361048,1.605095,0.08693454,6.231064,,,,,,,,,,,,,,,,,,,,,,25.08226,-0.06625593
1171,2021/11/24 13:18:24,14957.4993,3850.0004,1,10,0,0,0,0,-1.503098,3.632828,-5.460496501144,0.0000002361048,1.607181,0.08693454,6.238642,,-0.00010988339636242,,,,,,,,,,,,,,,,,,,,25.15078,-0.0250572
1172,2021/11/24 13:18:29,14962.5004,3855.0015,1,10,0,0,0,0,-1.503326,3.6323,-5.4605310298,0.0000002361048,1.60927,0.08693454,6.246229,,,,,,,,,,,,,,,,,,,,,,25.32813,0.07967293
1173,2021/11/24 13:18:34,14967.5011,3860.0022,1,10,0,0,0,0,-1.502548,3.631612,-5.456671347376,0.0000002361048,1.611356,0.08693454,6.253807,,-0.000143468103487976,,,,,,,,,,,,,,,,,,,,25.27354,-0.04653156
1174,2021/11/24 13:18:39,14972.4996,3865.0007,1,10,0,0,0,0,-1.503288,3.6307,-5.4579877416,0.0000002361048,1.613443,0.08693454,6.261384,,-0.000139838099130429,,,0.303969204425812,,,,,,,,,,,,,,,,,25.01575,-0.0996238
1175,2021/11/24 13:18:44,14977.501,3870.0021,1,10,0,0,0,0,-1.502205,3.630284,-5.45343077622,0.0000002361048,1.615531,0.08693454,6.268966,,,,,,,,,,,,,,,,,,,,,,25.36844,0.1060379
1176,2021/11/24 13:18:49,14982.4996,3875.0007,1,10,0,0,0,0,-1.503098,3.629781,-5.455916561538,0.0000002361048,1.617617,0.08693454,6.276536,,-0.000138405594043434,,3.31242895126343,,,,,,,,,,,,,,,,,,25.2474,-0.0675559
1177,2021/11/24 13:18:54,14987.4995,3880.0006,1,10,0,0,0,0,-1.502747,3.628947,-5.453389217409,0.0000002361048,1.619705,0.08693454,6.284115,,,,,,,,,,,,,,,,,,,,,,25.23717,-0.04033089
1178,2021/11/24 13:18:59,14992.499,3885.0001,1,10,0,0,0,0,-1.503311,3.628405,-5.454621148955,0.0000002361048,1.621791,0.08693454,6.291685,,-0.0000950680987443775,,,,,,,,,,,,,,,,,,,,25.29171,-0.002758503
1179,2021/11/24 13:19:04,14997.5013,3890.0024,1,10,0,0,0,0,-1.502693,3.627825,-5.451507232725,0.0000002361048,1.623879,0.08693454,6.299262,,,,,,,,,,,,,,,,,,,,,,25.22978,0.05196571
1180,2021/11/24 13:19:09,15002.4989,3895,1,10,0,0,0,0,-1.503181,3.627252,-5.452416288612,0.0000002361048,1.625964,0.08693454,6.306824,,-0.0000988122919807211,,,,,,,,,,,,,,,,,,,,25.30733,0.06541669
1181,2021/11/24 13:19:14,15007.4992,3900.0003,1,10,0,0,0,0,-1.503044,3.626263,-5.450432844572,0.0000002361048,1.628052,0.08693454,6.314395,,,,,,,,,,,,,,,,,,,,,,25.11666,-0.03091335
1182,2021/11/24 13:19:19,15012.5,3905.0011,1,10,0,0,0,0,-1.502586,3.625854,-5.448157458444,0.0000002361048,1.630139,0.08693454,6.321964,,-0.000136539194500074,,,,,,,,,,,,,,,,,,,,25.48319,0.04331946
1183,2021/11/24 13:19:24,15017.5008,3910.0019,1,10,0,0,0,0,-1.503021,3.625446,-5.449121472366,0.0000002361048,1.632227,0.08693454,6.329536,,-0.000185440396307968,,,,,,,,,,,,,,,,,,,,25.07401,-0.06516278
1184,2021/11/24 13:19:29,15022.5016,3915.0027,1,10,0,0,0,0,-1.502945,3.624874,-5.44798625393,0.0000002361048,1.634314,0.08693454,6.337101,,,,3.39144396781921,,,,,,,,,,,,,,,,,,25.40279,0.1241481
1185,2021/11/24 13:19:34,15027.4993,3920.0004,1,10,0,0,0,0,-1.502747,3.623995,-5.445947614265,0.0000002361048,1.636401,0.08693454,6.344665,,-0.00012901599984616,,,,,,,,,,,,,,,,,,,,25.08397,-0.07823884
1186,2021/11/24 13:19:39,15032.5001,3925.0012,1,10,0,0,0,0,-1.504395,3.623417,-5.451050417715,0.0000002361048,1.638487,0.08693454,6.352224,,,,,,,,,,,,,,,,,,,,,,25.38915,0.03046453
1187,2021/11/24 13:19:44,15037.502,3930.0031,1,10,0,0,0,0,-1.502892,3.622875,-5.4447898545,0.0000002361048,1.640576,0.08693454,6.359792,,-0.0000964701976045035,,,,,,,,,,,,,,,,,,,,25.10529,-0.1154351
1188,2021/11/24 13:19:49,15042.5005,3935.0016,1,10,0,0,0,0,-1.502571,3.622392,-5.442901169832,0.0000002361048,1.642664,0.08693454,6.367355,,,,,,,,,,,,,,,,,,,,,,25.28264,0.06280065
1189,2021/11/24 13:19:54,15047.4999,3940.001,1,10,0,0,0,0,-1.502373,3.621513,-5.440863350349,0.0000002361048,1.644748,0.08693454,6.374905,,-0.000084985513240099,,,,,,,,,,,,,,,,,,,,25.33661,0.09107351
1190,2021/11/24 13:19:59,15052.5004,3945.0015,1,10,0,0,0,0,-1.503433,3.621092,-5.444069208836,0.0000002361048,1.646835,0.08693454,6.382463,,,,,0.299641788005829,,,,,,,,,,,,,,,,,25.08707,-0.07212639
1191,2021/11/24 13:20:04,15057.5001,3950.0012,1,10,0,0,0,0,-1.502609,3.62071,-5.44051143239,0.0000002361048,1.648922,0.08693454,6.390018,,-0.000130384898511693,,,,,,,,,,,,,,,,,,,,25.42666,0.05841553
1192,2021/11/24 13:20:09,15062.5013,3955.0024,1,10,0,0,0,0,-1.502998,3.61999,-5.44083773002,0.0000002361048,1.65101,0.08693454,6.397579,,,,3.35191488265991,,,,,,,,,,,,,,,,,,25.12605,0.008692741
1193,2021/11/24 13:20:14,15067.4999,3960.001,1,10,0,0,0,0,-1.501953,3.619319,-5.436047030007,0.0000002361048,1.653098,0.08693454,6.405135,,-0.000128582905745134,,,,,,,,,,,,,,,,,,,,25.1519,-0.007639527
1194,2021/11/24 13:20:19,15072.4997,3965.0008,1,10,0,0,0,0,-1.503494,3.618722,-5.440726814668,0.0000002361048,1.655184,0.08693454,6.412684,,,,,,,,,,,,,,,,,,,,,,25.40848,0.03168702
1195,2021/11/24 13:20:24,15077.4992,3970.0003,1,10,0,0,0,0,-1.502998,3.618279,-5.438266100442,0.0000002361048,1.657272,0.08693454,6.42024,,-0.000133636698592454,,,,,,,,,,,,,,,,,,,,25.06434,-0.05300581
1196,2021/11/24 13:20:29,15082.4999,3975.001,1,10,0,0,0,0,-1.504143,3.617544,-5.441303484792,0.0000002361048,1.65936,0.08693454,6.427796,,,,,,,,,,,,,,,,,,,,,,25.25707,0.04938781
1197,2021/11/24 13:20:34,15087.5006,3980.0017,1,10,0,0,0,0,-1.502075,3.616922,-5.43288811315,0.0000002361048,1.661445,0.08693454,6.435338,,-0.000104282298707403,,,,,,,,,,,,,,,,,,,,25.32864,-0.02149165
1198,2021/11/24 13:20:39,15092.5002,3985.0013,1,10,0,0,0,0,-1.5028,3.616294,-5.4345666232,0.0000002361048,1.663534,0.08693454,6.442894,,,,,,,,,,,,,,,,,,,,,,25.10469,-0.07353365
1199,2021/11/24 13:20:44,15097.5007,3990.0018,1,10,0,0,0,0,-1.502899,3.61599,-5.43446775501,0.0000002361048,1.66562,0.08693454,6.450434,,-0.000102615696960129,,,,,,,,,,,,,,,,,,,,25.38493,0.08872807
1200,2021/11/24 13:20:49,15102.5002,3995.0013,1,10,0,0,0,0,-1.50206,3.614842,-5.42970957452,0.0000002361048,1.667706,0.08693454,6.457979,,,,,,,,,,,,,,,,,,,,,,25.06606,-0.08498669
1201,2021/11/24 13:20:54,15107.5018,4000.0029,1,10,0,0,0,0,-1.502983,3.614507,-5.432542574381,0.0000002361048,1.669795,0.08693454,6.465528,,-0.0000906882269191556,,3.7199079990387,,,,,,,,,,,,,,,,,,25.28404,-0.0005298853
1202,2021/11/24 13:20:59,15112.5009,4005.002,1,10,0,0,0,0,-1.502838,3.614086,-5.431385776068,0.0000002361048,1.671881,0.08693454,6.473068,,,,,,,,,,,,,,,,,,,,,,25.2576,-0.03498733
1203,2021/11/24 13:21:04,15117.5009,4010.002,1,10,0,0,0,0,-1.503311,3.613627,-5.432405218997,0.0000002361048,1.673967,0.08693454,6.480606,,-0.0000977632807916962,,,,,,,,,,,,,,,,,,,,25.15789,-0.004339814
1204,2021/11/24 13:21:09,15122.5004,4015.0015,1,10,0,0,0,0,-1.5028,3.612784,-5.4292917952,0.0000002361048,1.676054,0.08693454,6.488149,,,,,,,,,,,,,,,,,,,,,,25.37016,0.05781293
1205,2021/11/24 13:21:14,15127.5003,4020.0014,1,10,0,0,0,0,-1.502853,3.612483,-5.429030913999,0.0000002361048,1.678142,0.08693454,6.495692,,-0.000101065001217648,,,,,,,,,,,,,,,,,,,,25.12971,-0.09670854
1206,2021/11/24 13:21:19,15132.4989,4025,1,10,0,0,0,0,-1.502571,3.611905,-5.427143707755,0.0000002361048,1.680228,0.08693454,6.503226,,,,,,,,,,,,,,,,,,,,,,25.45307,0.06739199
1207,2021/11/24 13:21:24,15137.5007,4030.0018,1,10,0,0,0,0,-1.503418,3.610987,-5.428822853566,0.0000002361048,1.682316,0.08693454,6.510766,,-0.000107084197225049,,,0.27483919262886,,,,,,,,,,,,,,,,,25.21497,0.004977584
1208,2021/11/24 13:21:29,15142.4997,4035.0008,1,10,0,0,0,0,-1.502892,3.610516,-5.426215612272,0.0000002361048,1.684401,0.08693454,6.518296,,,,,,,,,,,,,,,,,,,,,,25.2883,0.02886236
1209,2021/11/24 13:21:34,15147.4991,4040.0002,1,10,0,0,0,0,-1.503746,3.609919,-5.428401256574,0.0000002361048,1.686489,0.08693454,6.525834,,-0.0000823488808237016,,,,,,,,,,,,,,,,,,,,25.29568,-0.05673945
1210,2021/11/24 13:21:39,15152.4992,4045.0003,1,10,0,0,0,0,-1.503441,3.609783,-5.427095763303,0.0000002361048,1.688575,0.08693454,6.533363,,,,3.60776400566101,,,,,,,,,,,,,,,,,,25.32554,-0.008090734
1211,2021/11/24 13:21:44,15157.5014,4050.0025,1,10,0,0,0,0,-1.503235,3.608655,-5.424656498925,0.0000002361048,1.690664,0.08693454,6.540902,,-0.000215318199479952,,,,,,,,,,,,,,,,,,,,25.1837,-0.101127
1212,2021/11/24 13:21:49,15162.5,4055.0011,1,10,0,0,0,0,-1.503059,3.608174,-5.423298404266,0.0000002361048,1.692751,0.08693454,6.548433,,,,,,,,,,,,,,,,,,,,,,25.48263,0.0711149
1213,2021/11/24 13:21:54,15167.4999,4060.001,1,10,0,0,0,0,-1.50367,3.608106,-5.42540074902,0.0000002361048,1.69484,0.08693454,6.555972,,-0.0000838780470076017,,,,,,,,,,,,,,,,,,,,25.10638,-0.09987831
1214,2021/11/24 13:21:59,15172.5018,4065.0029,1,10,0,0,0,0,-1.502625,3.607378,-5.42053636725,0.0000002361048,1.696927,0.08693454,6.563499,,,,,,,,,,,,,,,,,,,,,,25.5201,0.1184475
1215,2021/11/24 13:22:04,15177.5007,4070.0018,1,10,0,0,0,0,-1.503418,3.606628,-5.422269454504,0.0000002361048,1.699013,0.08693454,6.571025,,-0.0000755071814637631,,,,,,,,,,,,,,,,,,,,25.0851,-0.08197129
1216,2021/11/24 13:22:09,15182.5004,4075.0015,1,10,0,0,0,0,-1.50235,3.606211,-5.41779109585,0.0000002361048,1.701102,0.08693454,6.578558,,,,,,,,,,,,,,,,,,,,,,25.41756,0.007735491
1217,2021/11/24 13:22:14,15187.5005,4080.0016,1,10,0,0,0,0,-1.502121,3.605906,-5.416507126626,0.0000002361048,1.703188,0.08693454,6.586081,,-0.000100448000011966,,,,,,,,,,,,,,,,,,,,25.24909,-0.04678905
1218,2021/11/24 13:22:19,15192.4998,4085.0009,1,10,0,0,0,0,-1.502602,3.605044,-5.416946324488,0.0000002361048,1.705276,0.08693454,6.59361,,,,,,,,,,,,,,,,,,,,,,25.27863,0.06296217
1219,2021/11/24 13:22:24,15197.4996,4090.0007,1,10,0,0,0,0,-1.503204,3.60462,-5.41847920248,0.0000002361048,1.707364,0.08693454,6.601135,,,,3.7365939617157,,,,,,,,,,,,,,,,,,25.3619,0.04757643
1220,2021/11/24 13:22:29,15202.5012,4095.0023,1,10,0,0,0,0,-1.501755,3.60385,-5.41209975675,0.0000002361048,1.70945,0.08693454,6.608656,,-0.0000783915529609658,,,,,,,,,,,,,,,,,,,,25.15644,-0.02931774
1221,2021/11/24 13:22:34,15207.4989,4100,1,10,0,0,0,0,-1.503853,3.603626,-5.419323770978,0.0000002361048,1.711536,0.08693454,6.61617,,,,,,,,,,,,,,,,,,,,,,25.41105,-0.01232743
1222,2021/11/24 13:22:39,15212.5013,4105.0024,1,10,0,0,0,0,-1.503128,3.602883,-5.415594318024,0.0000002361048,1.713624,0.08693454,6.623695,,-0.000135222697281279,,,,,,,,,,,,,,,,,,,,25.12006,-0.05870223
1223,2021/11/24 13:22:44,15217.4991,4110.0002,1,10,0,0,0,0,-1.502571,3.602317,-5.412737057007,0.0000002361048,1.715712,0.08693454,6.631216,,,,,,,,,,,,,,,,,,,,,,25.50077,0.1153296
1224,2021/11/24 13:22:49,15222.5,4115.0011,1,10,0,0,0,0,-1.503098,3.601738,-5.413765184324,0.0000002361048,1.717799,0.08693454,6.638736,,-0.0000995771624729969,,,,,,,,,,,,,,,,,,,,25.10301,0
1225,2021/11/24 13:22:54,15227.5015,4120.0026,1,10,0,0,0,0,-1.502518,3.601511,-5.411335104698,0.0000002361048,1.719886,0.08693454,6.64625,,,,,0.26582458615303,,,,,,,,,,,,,,,,,25.42607,0.05557954
1226,2021/11/24 13:22:59,15232.4998,4125.0009,1,10,0,0,0,0,-1.502983,3.600688,-5.411772852304,0.0000002361048,1.721972,0.08693454,6.653762,,-0.0000916871431400068,,,,,,,,,,,,,,,,,,,,25.24396,0.003100634
1227,2021/11/24 13:23:04,15237.5002,4130.0013,1,10,0,0,0,0,-1.502335,3.600102,-5.40855923817,0.0000002361048,1.72406,0.08693454,6.661282,,,,,,,,,,,,,,,,,,,,,,25.25988,-0.05363643
1228,2021/11/24 13:23:09,15242.5002,4135.0013,1,10,0,0,0,0,-1.503166,3.599632,-5.410844434912,0.0000002361048,1.726148,0.08693454,6.668797,,-0.000138006900670007,,3.94698691368103,,,,,,,,,,,,,,,,,,25.45704,-0.01358628
1229,2021/11/24 13:23:14,15247.4993,4140.0004,1,10,0,0,0,0,-1.502861,3.599207,-5.409107831227,0.0000002361048,1.728234,0.08693454,6.676306,,,,,,,,,,,,,,,,,,,,,,25.11067,-0.1203108
1230,2021/11/24 13:23:19,15252.5009,4145.002,1,10,0,0,0,0,-1.502892,3.598568,-5.408259058656,0.0000002361048,1.730321,0.08693454,6.683816,,-0.0000872912423801608,,,,,,,,,,,,,,,,,,,,25.42297,-0.02565086
1231,2021/11/24 13:23:24,15257.5002,4150.0013,1,10,0,0,0,0,-1.503441,3.598047,-5.409451379727,0.0000002361048,1.732408,0.08693454,6.691326,,,,,,,,,,,,,,,,,,,,,,25.42438,-0.004265308
1232,2021/11/24 13:23:29,15262.5011,4155.0022,1,10,0,0,0,0,-1.503021,3.597637,-5.407323961377,0.0000002361048,1.734495,0.08693454,6.698834,,-0.000119690303108655,,,,,,,,,,,,,,,,,,,,25.13256,-0.1102775
1233,2021/11/24 13:23:34,15267.5004,4160.0015,1,10,0,0,0,0,-1.503418,3.597136,-5.407999010848,0.0000002361048,1.736582,0.08693454,6.706343,,,,,,,,,,,,,,,,,,,,,,25.38236,-0.01872241
1234,2021/11/24 13:23:39,15272.4997,4165.0008,1,10,0,0,0,0,-1.501915,3.59662,-5.4018175273,0.0000002361048,1.738669,0.08693454,6.71385,,-0.0000925454805837944,,,,,,,,,,,,,,,,,,,,25.39657,-0.01881957
1235,2021/11/24 13:23:44,15277.4991,4170.0002,1,10,0,0,0,0,-1.503532,3.595906,-5.406559739992,0.0000002361048,1.740756,0.08693454,6.721353,,,,,,,,,,,,,,,,,,,,,,25.10272,-0.1038909
1236,2021/11/24 13:23:49,15282.4991,4175.0002,1,10,0,0,0,0,-1.503021,3.59565,-5.40433745865,0.0000002361048,1.742844,0.08693454,6.728861,,-0.0000600975508859847,,,,,,,,,,,,,,,,,,,,25.28886,-0.06196797
1237,2021/11/24 13:23:54,15287.4993,4180.0004,1,10,0,0,0,0,-1.503311,3.595045,-5.404470693995,0.0000002361048,1.744932,0.08693454,6.736368,,,,3.85367798805237,,,,,,,,,,,,,,,,,,25.43377,0.06376803
1238,2021/11/24 13:23:59,15292.4989,4185,1,10,0,0,0,0,-1.503326,3.594357,-5.403490331382,0.0000002361048,1.747017,0.08693454,6.743865,,-0.0000967598825809546,,,,,,,,,,,,,,,,,,,,25.07116,-0.1167762
1239,2021/11/24 13:24:04,15297.499,4190.0001,1,10,0,0,0,0,-1.503235,3.593873,-5.402435679155,0.0000002361048,1.749105,0.08693454,6.751367,,,,,,,,,,,,,,,,,,,,,,25.46727,0.05646467
1240,2021/11/24 13:24:09,15302.4999,4195.001,1,10,0,0,0,0,-1.503784,3.593283,-5.403521482872,0.0000002361048,1.751193,0.08693454,6.758873,,,,,,,,,,,,,,,,,,,,,,25.1499,-0.06027341
1241,2021/11/24 13:24:14,15307.4992,4200.0003,1,10,0,0,0,0,-1.503044,3.592894,-5.400277769336,0.0000002361048,1.753279,0.08693454,6.766367,,-0.0000962282065302134,,,,,,,,,,,,,,,,,,,,25.35395,0.07770717
1242,2021/11/24 13:24:19,15312.4993,4205.0004,1,10,0,0,0,0,-1.503784,3.592135,-5.40179513884,0.0000002361048,1.755367,0.08693454,6.773868,,-0.000121252196549904,,,,,,,,,,,,,,,,,,,,25.33033,-0.04972339
1243,2021/11/24 13:24:24,15317.5009,4210.002,1,10,0,0,0,0,-1.503151,3.591775,-5.398980183025,0.0000002361048,1.757454,0.08693454,6.781365,,,,,,,,,,,,,,,,,,,,,,25.28148,-0.07211804
1244,2021/11/24 13:24:29,15322.4993,4215.0004,1,10,0,0,0,0,-1.504181,3.59154,-5.40232622874,0.0000002361048,1.75954,0.08693454,6.788857,,-0.000103246296930593,,,0.253063887357712,,,,,,,,,,,,,,,,,25.42097,0.02505302
1245,2021/11/24 13:24:34,15327.5002,4220.0013,1,10,0,0,0,0,-1.503189,3.59075,-5.39757590175,0.0000002361048,1.76163,0.08693454,6.796361,,,,,,,,,,,,,,,,,,,,,,25.14561,-0.03728747
1246,2021/11/24 13:24:39,15332.5005,4225.0016,1,10,0,0,0,0,-1.50309,3.590222,-5.39642678598,0.0000002361048,1.763717,0.08693454,6.803855,,-0.000104234903119504,,,,,,,,,,,,,,,,,,,,25.52379,0.05257249
1247,2021/11/24 13:24:44,15337.4995,4230.0006,1,10,0,0,0,0,-1.503166,3.589943,-5.396280259538,0.0000002361048,1.765803,0.08693454,6.811343,,,,4.10038709640503,,,,,,,,,,,,,,,,,,25.27322,-0.005415678
1248,2021/11/24 13:24:49,15342.5005,4235.0016,1,10,0,0,0,0,-1.503387,3.589593,-5.396547451491,0.0000002361048,1.76789,0.08693454,6.818836,,,,,,,,,,,,,,,,,,,,,,25.50561,0.09846389
1249,2021/11/24 13:24:54,15347.5003,4240.0014,1,10,0,0,0,0,-1.503143,3.588559,-5.394117340937,0.0000002361048,1.769977,0.08693454,6.826326,,-0.0000794992010924034,,,,,,,,,,,,,,,,,,,,25.207,-0.06215394
1250,2021/11/24 13:24:59,15352.5005,4245.0016,1,10,0,0,0,0,-1.502853,3.588227,-5.392577711631,0.0000002361048,1.772064,0.08693454,6.833817,,,,,,,,,,,,,,,,,,,,,,25.5394,0.05558431
1251,2021/11/24 13:25:04,15357.5007,4250.0018,1,10,0,0,0,0,-1.503098,3.587847,-5.392885650006,0.0000002361048,1.774152,0.08693454,6.841308,,-0.000101603196526412,,,,,,,,,,,,,,,,,,,,25.3613,-0.02273262
1252,2021/11/24 13:25:09,15362.5001,4255.0012,1,10,0,0,0,0,-1.503746,3.587441,-5.394600053986,0.0000002361048,1.776238,0.08693454,6.848793,,,,,,,,,,,,,,,,,,,,,,25.15756,-0.03844917
1253,2021/11/24 13:25:14,15367.5009,4260.002,1,10,0,0,0,0,-1.502899,3.58675,-5.39052298825,0.0000002361048,1.778326,0.08693454,6.856279,,-0.0000832010628073476,,,,,,,,,,,,,,,,,,,,25.29597,0.01127839
1254,2021/11/24 13:25:19,15372.4999,4265.001,1,10,0,0,0,0,-1.502136,3.586318,-5.387137375248,0.0000002361048,1.780413,0.08693454,6.863765,,,,,,,,,,,,,,,,,,,,,,25.51894,0.09624064
1255,2021/11/24 13:25:24,15377.5008,4270.0019,1,10,0,0,0,0,-1.502663,3.585718,-5.388125767034,0.0000002361048,1.782501,0.08693454,6.871253,,-0.00013896799646318,,,,,,,,,,,,,,,,,,,,25.48175,-0.03638029
1256,2021/11/24 13:25:29,15382.5006,4275.0017,1,10,0,0,0,0,-1.502457,3.585258,-5.386695978906,0.0000002361048,1.784586,0.08693454,6.878729,,,,,,,,,,,,,,,,,,,,,,25.22548,-0.04881024
1257,2021/11/24 13:25:34,15387.5018,4280.0029,1,10,0,0,0,0,-1.503731,3.584599,-5.390272638869,0.0000002361048,1.786674,0.08693454,6.886214,,-0.0000798930122982711,,4.06751108169556,,,,,,,,,,,,,,,,,,25.24763,-0.06277323
1258,2021/11/24 13:25:39,15392.4995,4285.0006,1,10,0,0,0,0,-1.503006,3.58431,-5.38723943586,0.0000002361048,1.788762,0.08693454,6.893698,,,,,,,,,,,,,,,,,,,,,,25.2525,0.03108382
1259,2021/11/24 13:25:44,15397.5002,4290.0013,1,10,0,0,0,0,-1.502983,3.583788,-5.386372439604,0.0000002361048,1.790849,0.08693454,6.901179,,-0.000122019002446905,,,,,,,,,,,,,,,,,,,,25.4684,0.02859116
1260,2021/11/24 13:25:49,15402.5012,4295.0023,1,10,0,0,0,0,-1.502808,3.58335,-5.3850870468,0.0000002361048,1.792935,0.08693454,6.908656,,,,,,,,,,,,,,,,,,,,,,25.54424,0.1040518
1261,2021/11/24 13:25:54,15407.5004,4300.0015,1,10,0,0,0,0,-1.502678,3.582696,-5.383638459888,0.0000002361048,1.795022,0.08693454,6.916133,,,,,,,,,,,,,,,,,,,,,,25.53314,0.01366258
1262,2021/11/24 13:25:59,15412.4997,4305.0008,1,10,0,0,0,0,-1.503677,3.58254,-5.38698299958,0.0000002361048,1.79711,0.08693454,6.923612,,-0.0000727078731870279,,,,,,,,,,,,,,,,,,,,25.53768,0.04562318
1263,2021/11/24 13:26:04,15417.5013,4310.0024,1,10,0,0,0,0,-1.503021,3.581843,-5.383585247703,0.0000002361048,1.799197,0.08693454,6.93109,,,,,,,,,,,,,,,,,,,,,,25.50874,0.0004464388
1264,2021/11/24 13:26:09,15422.5004,4315.0015,1,10,0,0,0,0,-1.502563,3.581189,-5.380962087407,0.0000002361048,1.801284,0.08693454,6.938562,,-0.000107938598375767,,,0.23769910633564,,,,,,,,,,,,,,,,,25.53599,0.007010102
1265,2021/11/24 13:26:14,15427.5005,4320.0016,1,10,0,0,0,0,-1.502823,3.580791,-5.381295072993,0.0000002361048,1.80337,0.08693454,6.946034,,,,,,,,,,,,,,,,,,,,,,25.57775,0.03994465
1266,2021/11/24 13:26:19,15432.5004,4325.0015,1,10,0,0,0,0,-1.502968,3.580637,-5.381582830616,0.0000002361048,1.805456,0.08693454,6.953503,,-0.0000926449065445922,,,,,,,,,,,,,,,,,,,,25.57718,0.04971445
1267,2021/11/24 13:26:24,15437.499,4330.0001,1,10,0,0,0,0,-1.503258,3.579802,-5.381365994916,0.0000002361048,1.807543,0.08693454,6.960976,,,,,,,,,,,,,,,,,,,,,,25.53628,0.04286945
1268,2021/11/24 13:26:29,15442.4991,4335.0002,1,10,0,0,0,0,-1.502708,3.579145,-5.37840982466,0.0000002361048,1.80963,0.08693454,6.968444,,-0.0000425126600021031,,4.40539503097534,,,,,,,,,,,,,,,,,,25.55444,0.05131662
1269,2021/11/24 13:26:34,15447.4994,4340.0005,1,10,0,0,0,0,-1.504036,3.578912,-5.382812488832,0.0000002361048,1.811719,0.08693454,6.975924,,,,,,,,,,,,,,,,,,,,,,25.55814,0.08975148
1270,2021/11/24 13:26:39,15452.4995,4345.0006,1,10,0,0,0,0,-1.502853,3.578556,-5.378043620268,0.0000002361048,1.813805,0.08693454,6.983387,,,,,,,,,,,,,,,,,,,,,,25.5644,0.04207373
1271,2021/11/24 13:26:44,15457.499,4350.0001,1,10,0,0,0,0,-1.503601,3.578113,-5.380054284913,0.0000002361048,1.815891,0.08693454,6.990851,,-0.0000592727192270104,,,,,,,,,,,,,,,,,,,,25.50987,0.04243255
1272,2021/11/24 13:26:49,15462.5007,4355.0018,1,10,0,0,0,0,-1.503204,3.577324,-5.377447746096,0.0000002361048,1.817979,0.08693454,6.998321,,-0.000120771699585021,,,,,,,,,,,,,,,,,,,,25.51982,0.06311715
1273,2021/11/24 13:26:54,15467.5011,4360.0022,1,10,0,0,0,0,-1.50367,3.57693,-5.3785223331,0.0000002361048,1.820067,0.08693454,7.00579,,,,,,,,,,,,,,,,,,,,,,25.54734,0.008698702
1274,2021/11/24 13:26:59,15472.5002,4365.0013,1,10,0,0,0,0,-1.503181,3.576522,-5.376159916482,0.0000002361048,1.822154,0.08693454,7.013255,,-0.000115373302833177,,,,,,,,,,,,,,,,,,,,25.57375,0.03718853
1275,2021/11/24 13:27:04,15477.5012,4370.0023,1,10,0,0,0,0,-1.503036,3.575939,-5.374765050804,0.0000002361048,1.824241,0.08693454,7.02072,,,,,,,,,,,,,,,,,,,,,,25.54592,0.02990484
1276,2021/11/24 13:27:09,15482.4994,4375.0005,1,10,0,0,0,0,-1.502747,3.575325,-5.372808917775,0.0000002361048,1.826329,0.08693454,7.028183,,,,,,,,,,,,,,,,,,,,,,25.46924,-0.03106415
1277,2021/11/24 13:27:14,15487.5004,4380.0015,1,10,0,0,0,0,-1.503021,3.57508,-5.37342031668,0.0000002361048,1.828415,0.08693454,7.035642,,-0.000072065471613314,,,,,,,,,,,,,,,,,,,,25.39141,-0.01916707
1278,2021/11/24 13:27:19,15492.5014,4385.0025,1,10,0,0,0,0,-1.502335,3.574678,-5.37036387313,0.0000002361048,1.830503,0.08693454,7.043108,,,,4.28693389892578,,,,,,,,,,,,,,,,,,25.31129,-0.08281887
1279,2021/11/24 13:27:24,15497.4999,4390.001,1,10,0,0,0,0,-1.502121,3.574092,-5.368718649132,0.0000002361048,1.832589,0.08693454,7.050564,,-0.0000922730614547618,,,,,,,,,,,,,,,,,,,,25.27009,0
1280,2021/11/24 13:27:29,15502.4992,4395.0003,1,10,0,0,0,0,-1.503151,3.573626,-5.371699495526,0.0000002361048,1.834676,0.08693454,7.058022,,,,,,,,,,,,,,,,,,,,,,25.37069,-0.02521574
1281,2021/11/24 13:27:34,15507.5013,4400.0024,1,10,0,0,0,0,-1.502899,3.573237,-5.370214314063,0.0000002361048,1.836764,0.08693454,7.065484,,-0.0000585209600103553,,,,,,,,,,,,,,,,,,,,25.54935,0.09890556
1282,2021/11/24 13:27:39,15512.4999,4405.001,1,10,0,0,0,0,-1.503128,3.572759,-5.370314090152,0.0000002361048,1.83885,0.08693454,7.072936,,,,,,,,,,,,,,,,,,,,,,25.57831,0.05085945
1283,2021/11/24 13:27:44,15517.4999,4410.001,1,10,0,0,0,0,-1.503723,3.5722,-5.3715993006,0.0000002361048,1.840939,0.08693454,7.0804,,-0.0000972480702330358,,,,,,,,,,,,,,,,,,,,25.56013,0.03373444
1284,2021/11/24 13:27:49,15522.5001,4415.0012,1,10,0,0,0,0,-1.50338,3.571644,-5.36953815672,0.0000002361048,1.843027,0.08693454,7.087856,,,,,,,,,,,,,,,,,,,,,,25.61749,0.04517615
1285,2021/11/24 13:27:54,15527.5018,4420.0029,1,10,0,0,0,0,-1.503654,3.571429,-5.370193501566,0.0000002361048,1.845113,0.08693454,7.095308,,,,,0.229308992624283,,,,,,,,,,,,,,,,,25.6453,0.01747668
1286,2021/11/24 13:27:59,15532.5008,4425.0019,1,10,0,0,0,0,-1.502747,3.570747,-5.365929342009,0.0000002361048,1.847201,0.08693454,7.102762,,-0.0000769366306485608,,,,,,,,,,,,,,,,,,,,25.51613,0.0324738
1287,2021/11/24 13:28:04,15537.5004,4430.0015,1,10,0,0,0,0,-1.502167,3.570212,-5.363054649404,0.0000002361048,1.849286,0.08693454,7.110208,,,,,,,,,,,,,,,,,,,,,,25.47068,-0.0546658
1288,2021/11/24 13:28:09,15542.4994,4435.0005,1,10,0,0,0,0,-1.502655,3.56988,-5.3642980314,0.0000002361048,1.851373,0.08693454,7.117658,,-0.000075542317063082,,,,,,,,,,,,,,,,,,,,25.41612,-0.0576055
1289,2021/11/24 13:28:14,15547.5004,4440.0015,1,10,0,0,0,0,-1.503075,3.569456,-5.3651600772,0.0000002361048,1.85346,0.08693454,7.125108,,,,4.40416812896729,,,,,,,,,,,,,,,,,,25.29822,-0.02849162
1290,2021/11/24 13:28:19,15552.4994,4445.0005,1,10,0,0,0,0,-1.502861,3.568806,-5.363419353966,0.0000002361048,1.855548,0.08693454,7.132559,,-0.0001379551977152,,,,,,,,,,,,,,,,,,,,25.31187,-0.08380175
1291,2021/11/24 13:28:24,15557.5007,4450.0018,1,10,0,0,0,0,-1.502228,3.568401,-5.360551897428,0.0000002361048,1.857634,0.08693454,7.140006,,,,,,,,,,,,,,,,,,,,,,25.46896,0.06080806
1292,2021/11/24 13:28:29,15562.5004,4455.0015,1,10,0,0,0,0,-1.503021,3.567978,-5.362745861538,0.0000002361048,1.859721,0.08693454,7.147452,,-0.0000588736584177241,,,,,,,,,,,,,,,,,,,,25.68675,0.03932059
1293,2021/11/24 13:28:34,15567.4998,4460.0009,1,10,0,0,0,0,-1.503693,3.56762,-5.36460522066,0.0000002361048,1.861808,0.08693454,7.154898,,,,,,,,,,,,,,,,,,,,,,25.5039,-0.04605234
1294,2021/11/24 13:28:39,15572.5006,4465.0017,1,10,0,0,0,0,-1.504356,3.567226,-5.366377836456,0.0000002361048,1.863896,0.08693454,7.162345,,,,,,,,,,,,,,,,,,,,,,25.3343,-0.02166748
1295,2021/11/24 13:28:44,15577.5,4470.0011,1,10,0,0,0,0,-1.50293,3.566492,-5.36018782156,0.0000002361048,1.865983,0.08693454,7.16979,,-0.000081039521319326,,,,,,,,,,,,,,,,,,,,25.5536,0.01145244
1296,2021/11/24 13:28:49,15582.5001,4475.0012,1,10,0,0,0,0,-1.504013,3.566265,-5.363708921445,0.0000002361048,1.868071,0.08693454,7.177236,,,,,,,,,,,,,,,,,,,,,,25.67856,0.07516921
1297,2021/11/24 13:28:54,15587.5015,4480.0026,1,10,0,0,0,0,-1.503876,3.565699,-5.362369149324,0.0000002361048,1.870158,0.08693454,7.184677,,-0.000118768897664268,,,,,,,,,,,,,,,,,,,,25.35989,-0.07136166
1298,2021/11/24 13:28:59,15592.501,4485.0021,1,10,0,0,0,0,-1.502373,3.565105,-5.356117494165,0.0000002361048,1.872244,0.08693454,7.192117,,,,,,,,,,,,,,,,,,,,,,25.45848,-0.02699256
1299,2021/11/24 13:29:04,15597.4991,4490.0002,1,10,0,0,0,0,-1.502892,3.564622,-5.357241886824,0.0000002361048,1.87433,0.08693454,7.199553,,-0.0000817466716398485,,4.46507883071899,,,,,,,,,,,,,,,,,,25.67088,0.06540716
1300,2021/11/24 13:29:09,15602.4999,4495.001,1,10,0,0,0,0,-1.502892,3.564366,-5.356857146472,0.0000002361048,1.876418,0.08693454,7.206995,,,,,,,,,,,,,,,,,,,,,,25.51669,0.05477726
1301,2021/11/24 13:29:14,15607.5002,4500.0013,1,10,0,0,0,0,-1.502983,3.563766,-5.356279713978,0.0000002361048,1.878505,0.08693454,7.214433,,-0.000119561496831011,,,,,,,,,,,,,,,,,,,,25.37238,-0.01038849
1302,2021/11/24 13:29:19,15612.5002,4505.0013,1,10,0,0,0,0,-1.50293,3.563299,-5.35538896607,0.0000002361048,1.880594,0.08693454,7.221876,,,,,,,,,,,,,,,,,,,,,,25.68222,0.0798738
1303,2021/11/24 13:29:24,15617.4993,4510.0004,1,10,0,0,0,0,-1.502403,3.562734,-5.352662249802,0.0000002361048,1.88268,0.08693454,7.229311,,-0.0000664606195641682,,,,,,,,,,,,,,,,,,,,25.70155,0.08803248
1304,2021/11/24 13:29:29,15622.5003,4515.0014,1,10,0,0,0,0,-1.50322,3.5626,-5.355371572,0.0000002361048,1.884766,0.08693454,7.236741,,,,,,,,,,,,,,,,,,,,,,25.50703,-0.0637275
1305,2021/11/24 13:29:34,15627.5005,4520.0016,1,10,0,0,0,0,-1.502571,3.561872,-5.351965572912,0.0000002361048,1.886852,0.08693454,7.244173,,-0.000113478701678105,,,,,,,,,,,,,,,,,,,,25.37325,-0.1200718
1306,2021/11/24 13:29:39,15632.5004,4525.0015,1,10,0,0,0,0,-1.503242,3.56145,-5.3537212209,0.0000002361048,1.88894,0.08693454,7.251609,,,,,,,,,,,,,,,,,,,,,,25.48773,-0.07320821
