Repository: HVES-Battery-Testing-Consortium/LG-HG2

# Battery Testing Consortium (BTC)
The Battery Testing Consortium (BTC) has been developed within the High Voltage and Energy Storage Lab at Oxford Brookes University to provide accurate and comprehensive cell data to Formula Student Electric teams. Through the BTC, we aim to provide FS teams with information for improved and informed decisions for cell selection, pack architecture design, thermal cooling requirements, and end of life predictions. A range of tests are completed to provide a comprehensive electrochemical lithium-ion characterisation for modelling, validation, and battery management parameterisation.

File: Data/Round1/LG_HG2/Package 5/211124_BTC_CAL_AGING_RPT0_LG_HG2_10_25C/211124_BTC_CAL_AGING_RPT0_LG_HG2_10_25C_Channel_8_Wb_1.CSV (part 9 of 19)
Data_Point,Date_Time,Test_Time(s),Step_Time(s),Cycle_Index,Step_Index,TC_Counter1,TC_Counter2,TC_Counter3,TC_Counter4,Current(A),Voltage(V),Power(W),Charge_Capacity(Ah),Discharge_Capacity(Ah),Charge_Energy(Wh),Discharge_Energy(Wh),ACR(Ohm),dV/dt(V/s),Internal_Resistance(Ohm),dQ/dV(Ah/V),dV/dQ(V/Ah),MetaCode_MV_UD1,MetaCode_MV_UD2,MetaCode_MV_UD3,MetaCode_MV_UD4,MetaCode_MV_UD5,MetaCode_MV_UD6,MetaCode_MV_UD7,MetaCode_MV_UD8,MetaCode_MV_UD9,MetaCode_MV_UD10,MetaCode_MV_UD11,MetaCode_MV_UD12,MetaCode_MV_UD13,MetaCode_MV_UD14,MetaCode_MV_UD15,MetaCode_MV_UD16,Aux_Temperature_1(C),Aux_dT/dt_1(C)
1710,2021/11/24 14:03:19,17652.4991,6545.0002,1,10,0,0,0,0,-1.50264,3.198611,-4.80636083304,0.0000002361048,2.73203,0.08693454,10.14397,,-0.000429165986133739,,,1.16830503940582,,,,,,,,,,,,,,,,,26.92388,0.07922232
1711,2021/11/24 14:03:24,17657.4997,6550.0008,1,10,0,0,0,0,-1.502785,3.196175,-4.803163847375,0.0000002361048,2.734117,0.08693454,10.15064,,-0.000430266896728426,,0.821482479572296,,,,,,,,,,,,,,,,,,26.67722,-0.08090019
1712,2021/11/24 14:03:29,17662.4998,6555.0009,1,10,0,0,0,0,-1.502998,3.193876,-4.800389240248,0.0000002361048,2.736205,0.08693454,10.15731,,-0.000415240210713819,,,,,,,,,,,,,,,,,,,,26.6137,-0.1214337
1713,2021/11/24 14:03:34,17667.4989,6560,1,10,0,0,0,0,-1.502663,3.19126,-4.79538832538,0.0000002361048,2.738291,0.08693454,10.16397,,-0.000488290912471712,,0.881290197372437,,,,,,,,,,,,,,,,,,26.81799,-0.04690588
1714,2021/11/24 14:03:39,17672.5015,6565.0026,1,10,0,0,0,0,-1.503151,3.188715,-4.793120140965,0.0000002361048,2.740379,0.08693454,10.17063,,-0.000586244626902044,,,1.17476999759674,,,,,,,,,,,,,,,,,27.02268,0.08373559
1715,2021/11/24 14:03:44,17677.4994,6570.0005,1,10,0,0,0,0,-1.503021,3.186356,-4.789159981476,0.0000002361048,2.742466,0.08693454,10.17729,,-0.000481392693473026,,0.843773722648621,,,,,,,,,,,,,,,,,,26.90491,0.06460965
1716,2021/11/24 14:03:49,17682.4996,6575.0007,1,10,0,0,0,0,-1.503006,3.183568,-4.784921805408,0.0000002361048,2.744552,0.08693454,10.18393,,-0.000612971198279411,,,,,,,,,,,,,,,,,,,,26.66864,-0.0250566
1717,2021/11/24 14:03:54,17687.4991,6580.0002,1,10,0,0,0,0,-1.50338,3.18111,-4.7824171518,0.0000002361048,2.746639,0.08693454,10.19057,,-0.000516236177645624,,0.834381580352783,,,,,,,,,,,,,,,,,,26.58856,-0.02493799
1718,2021/11/24 14:03:59,17692.4994,6585.0005,1,10,0,0,0,0,-1.502441,3.178916,-4.776133733956,0.0000002361048,2.748726,0.08693454,10.19721,,-0.00044806010555476,,,1.18256294727325,,,,,,,,,,,,,,,,,26.76018,-0.00921309
1719,2021/11/24 14:04:04,17697.4996,6590.0007,1,10,0,0,0,0,-1.502968,3.176404,-4.774033567072,0.0000002361048,2.750813,0.08693454,10.20384,,-0.000467622099677101,,0.830875515937805,,,,,,,,,,,,,,,,,,26.89901,-0.02396643
1720,2021/11/24 14:04:09,17702.5008,6595.0019,1,10,0,0,0,0,-1.502953,3.173647,-4.769842279591,0.0000002361048,2.7529,0.08693454,10.21047,,-0.000527053023688495,,,,,,,,,,,,,,,,,,,,26.96959,0.07001817
1721,2021/11/24 14:04:14,17707.4993,6600.0004,1,10,0,0,0,0,-1.502136,3.171005,-4.76328076668,0.0000002361048,2.754987,0.08693454,10.21709,,-0.000472602405352518,,0.83026921749115,,,,,,,,,,,,,,,,,,26.95619,0.0764817
1722,2021/11/24 14:04:19,17712.5021,6605.0032,1,10,0,0,0,0,-1.502823,3.168587,-4.761825421101,0.0000002361048,2.757075,0.08693454,10.22371,,-0.000405119004426524,,,1.25013101100922,,,,,,,,,,,,,,,,,26.77918,0.03109038
1723,2021/11/24 14:04:24,17717.5015,6610.0026,1,10,0,0,0,0,-1.503967,3.166068,-4.761661791756,0.0000002361048,2.759163,0.08693454,10.23032,,-0.000565536611247808,,0.814451575279236,,,,,,,,,,,,,,,,,,26.65252,-0.05204976
1724,2021/11/24 14:04:29,17722.5008,6615.0019,1,10,0,0,0,0,-1.502838,3.163373,-4.754037152574,0.0000002361048,2.761251,0.08693454,10.23693,,-0.000543997273780406,,,,,,,,,,,,,,,,,,,,26.73301,-0.06894171
1725,2021/11/24 14:04:34,17727.4997,6620.0008,1,10,0,0,0,0,-1.503456,3.160757,-4.752059076192,0.0000002361048,2.763336,0.08693454,10.24352,,-0.000531524827238172,,0.796347498893738,,,,,,,,,,,,,,,,,,26.94857,-0.01316905
1726,2021/11/24 14:04:39,17732.5012,6625.0023,1,10,0,0,0,0,-1.502953,3.158267,-4.746726862451,0.0000002361048,2.765424,0.08693454,10.25012,,-0.000438541203038767,,,1.19985294342041,,,,,,,,,,,,,,,,,26.97289,0.02753437
1727,2021/11/24 14:04:44,17737.5008,6630.0019,1,10,0,0,0,0,-1.502892,3.155853,-4.742906226876,0.0000002361048,2.76751,0.08693454,10.25671,,-0.00054587988415733,,0.817526817321777,,,,,,,,,,,,,,,,,,26.74859,-0.04354835
1728,2021/11/24 14:04:49,17742.5017,6635.0028,1,10,0,0,0,0,-1.50322,3.153021,-4.73968422762,0.0000002361048,2.769598,0.08693454,10.26329,,-0.000459774601040408,,,,,,,,,,,,,,,,,,,,26.60927,-0.08638442
1729,2021/11/24 14:04:54,17747.4998,6640.0009,1,10,0,0,0,0,-1.502602,3.150331,-4.733693661262,0.0000002361048,2.771684,0.08693454,10.26987,,-0.000449207000201568,,0.800228774547577,,,,,,,,,,,,,,,,,,26.92764,0.08142412
1730,2021/11/24 14:04:59,17752.4992,6645.0003,1,10,0,0,0,0,-1.503654,3.148073,-4.733612558742,0.0000002361048,2.773771,0.08693454,10.27644,,-0.000619509897660464,,,1.2310129404068,,,,,,,,,,,,,,,,,26.91433,0.06021321
1731,2021/11/24 14:05:04,17757.5004,6650.0015,1,10,0,0,0,0,-1.504257,3.145376,-4.731453865632,0.0000002361048,2.775859,0.08693454,10.28301,,-0.000582812819629908,,0.798924207687378,,,,,,,,,,,,,,,,,,26.65027,-0.07011175
1732,2021/11/24 14:05:09,17762.4995,6655.0006,1,10,0,0,0,0,-1.503143,3.14276,-4.72401769468,0.0000002361048,2.777945,0.08693454,10.28957,,-0.000436077098129317,,,,,,,,,,,,,,,,,,,,26.97804,0.05950391
1733,2021/11/24 14:05:14,17767.4994,6660.0005,1,10,0,0,0,0,-1.502045,3.140153,-4.716651112885,0.0000002361048,2.780033,0.08693454,10.29613,,-0.000509268313180655,,0.814274787902832,,,,,,,,,,,,,,,,,,26.8707,0.01214147
1734,2021/11/24 14:05:19,17772.5005,6665.0016,1,10,0,0,0,0,-1.502838,3.137611,-4.715321040018,0.0000002361048,2.782121,0.08693454,10.30268,,-0.000363992206985131,,,1.24998497962952,,,,,,,,,,,,,,,,,26.71233,-0.07576466
1735,2021/11/24 14:05:24,17777.4997,6670.0008,1,10,0,0,0,0,-1.503334,3.134958,-4.712888949972,0.0000002361048,2.784207,0.08693454,10.30922,,-0.000410609791288152,,0.798153817653656,,,,,,,,,,,,,,,,,,27.02729,0.07853091
1736,2021/11/24 14:05:29,17782.4995,6675.0006,1,10,0,0,0,0,-1.503204,3.132182,-4.708308511128,0.0000002361048,2.786294,0.08693454,10.31576,,-0.000538576918188483,,,,,,,,,,,,,,,,,,,,26.85566,0.03580511
1737,2021/11/24 14:05:34,17787.5007,6680.0018,1,10,0,0,0,0,-1.502495,3.129787,-4.702489318565,0.0000002361048,2.78838,0.08693454,10.32229,,-0.000423157005570829,,0.78277599811554,,,,,,,,,,,,,,,,,,26.66733,-0.08248031
1738,2021/11/24 14:05:39,17792.5012,6685.0023,1,10,0,0,0,0,-1.502861,3.127189,-4.699730387729,0.0000002361048,2.790468,0.08693454,10.32883,,-0.000490782025735825,,0.813990116119385,1.23436498641968,,,,,,,,,,,,,,,,,26.97012,0.04941165
1739,2021/11/24 14:05:44,17797.4991,6690.0002,1,10,0,0,0,0,-1.502838,3.124453,-4.695546697614,0.0000002361048,2.792556,0.08693454,10.33535,,-0.000572972290683538,,,,,,,,,,,,,,,,,,,,26.92314,0.05531907
1740,2021/11/24 14:05:49,17802.5003,6695.0014,1,10,0,0,0,0,-1.503586,3.121791,-4.693881242526,0.0000002361048,2.794642,0.08693454,10.34187,,-0.000547115516383201,,0.814717471599579,,,,,,,,,,,,,,,,,,26.71575,-0.02967358
1741,2021/11/24 14:05:54,17807.4998,6700.0009,1,10,0,0,0,0,-1.502953,3.119501,-4.688463386453,0.0000002361048,2.79673,0.08693454,10.34838,,-0.000566460425034165,,,1.2600109577179,,,,,,,,,,,,,,,,,26.81036,0.04592955
1742,2021/11/24 14:05:59,17812.4993,6705.0004,1,10,0,0,0,0,-1.503471,3.116675,-4.685830478925,0.0000002361048,2.798816,0.08693454,10.35489,,-0.000549228629097342,,0.74280172586441,,,,,,,,,,,,,,,,,,27.14953,0.1376712
1743,2021/11/24 14:06:04,17817.5007,6710.0018,1,10,0,0,0,0,-1.50338,3.114178,-4.68179292164,0.0000002361048,2.800904,0.08693454,10.36139,,-0.000489873578771949,,,,,,,,,,,,,,,,,,,,27.00036,0.07479131
1744,2021/11/24 14:06:09,17822.501,6715.0021,1,10,0,0,0,0,-1.503654,3.111422,-4.678502135988,0.0000002361048,2.802993,0.08693454,10.3679,,-0.000502175011206418,,0.854115188121796,,,,,,,,,,,,,,,,,,26.80578,-0.09917676
1745,2021/11/24 14:06:14,17827.5017,6720.0028,1,10,0,0,0,0,-1.503456,3.108822,-4.673977088832,0.0000002361048,2.805081,0.08693454,10.37439,,-0.000549473974388093,,,1.23922002315521,,,,,,,,,,,,,,,,,26.85223,-0.05513668
1746,2021/11/24 14:06:19,17832.5008,6725.0019,1,10,0,0,0,0,-1.502899,3.106179,-4.668273312921,0.0000002361048,2.807166,0.08693454,10.38087,,-0.000404024700401351,,0.833017587661743,,,,,,,,,,,,,,,,,,27.08195,0.04787207
1747,2021/11/24 14:06:24,17837.5002,6730.0013,1,10,0,0,0,0,-1.503006,3.103541,-4.664640744246,0.0000002361048,2.809253,0.08693454,10.38735,,-0.000515543215442449,,,,,,,,,,,,,,,,,,,,26.95823,-0.04020393
1748,2021/11/24 14:06:29,17842.5011,6735.0022,1,10,0,0,0,0,-1.503166,3.101056,-4.661401943296,0.0000002361048,2.811341,0.08693454,10.39383,,-0.000472421903396025,,0.73866868019104,,,,,,,,,,,,,,,,,,26.75651,0.0538826
1749,2021/11/24 14:06:34,17847.4997,6740.0008,1,10,0,0,0,0,-1.503044,3.098541,-4.657243458804,0.0000002361048,2.813427,0.08693454,10.40029,,-0.000431354506872594,,,1.25877702236176,,,,,,,,,,,,,,,,,27.17045,0.08196056
1750,2021/11/24 14:06:39,17852.4997,6745.0008,1,10,0,0,0,0,-1.502953,3.095687,-4.652672063711,0.0000002361048,2.815515,0.08693454,10.40676,,-0.000589104485698044,,0.844745397567749,,,,,,,,,,,,,,,,,,26.68804,-0.09328187
1751,2021/11/24 14:06:44,17857.5,6750.0011,1,10,0,0,0,0,-1.50367,3.093093,-4.65099115131,0.0000002361048,2.817602,0.08693454,10.41322,,-0.000626762281171978,,,,,,,,,,,,,,,,,,,,27.14811,0.08468211
1752,2021/11/24 14:06:49,17862.5012,6755.0023,1,10,0,0,0,0,-1.503418,3.090542,-4.646376472556,0.0000002361048,2.819689,0.08693454,10.41967,,-0.00052274641348049,,0.758994877338409,,,,,,,,,,,,,,,,,,26.78657,-0.08407116
1753,2021/11/24 14:06:54,17867.4996,6760.0007,1,10,0,0,0,0,-1.502945,3.087883,-4.640918315435,0.0000002361048,2.821778,0.08693454,10.42612,,-0.000580677180550992,,,1.25772094726563,,,,,,,,,,,,,,,,,27.04422,-0.03133237
1754,2021/11/24 14:06:59,17872.5007,6765.0018,1,10,0,0,0,0,-1.50338,3.085194,-4.63821895572,0.0000002361048,2.823864,0.08693454,10.43256,,-0.000439918308984488,,0.810174584388733,,,,,,,,,,,,,,,,,,26.96327,-0.03090501
1755,2021/11/24 14:07:04,17877.501,6770.0021,1,10,0,0,0,0,-1.503616,3.082741,-4.635258691456,0.0000002361048,2.825954,0.08693454,10.43901,,-0.000538944907020777,,,,,,,,,,,,,,,,,,,,26.92025,-0.05237997
1756,2021/11/24 14:07:09,17882.4993,6775.0004,1,10,0,0,0,0,-1.503098,3.080204,-4.629848471992,0.0000002361048,2.82804,0.08693454,10.44544,,-0.000553027086425573,,0.794011414051056,,,,,,,,,,,,,,,,,,27.01936,0.08619249
1757,2021/11/24 14:07:14,17887.4991,6780.0002,1,10,0,0,0,0,-1.503334,3.077447,-4.626430708298,0.0000002361048,2.830126,0.08693454,10.45186,,-0.000543620495591313,,,1.27493894100189,,,,,,,,,,,,,,,,,26.95789,0.01450658
1758,2021/11/24 14:07:19,17892.4991,6785.0002,1,10,0,0,0,0,-1.502808,3.074695,-4.62067624356,0.0000002361048,2.832214,0.08693454,10.45828,,-0.000541624613106251,,0.80632072687149,,,,,,,,,,,,,,,,,,27.01002,0.06670892
1759,2021/11/24 14:07:24,17897.4994,6790.0005,1,10,0,0,0,0,-1.503853,3.072011,-4.619852958383,0.0000002361048,2.834302,0.08693454,10.4647,,-0.000476761313620955,,,,,,,,,,,,,,,,,,,,26.8149,-0.09464741
1760,2021/11/24 14:07:29,17902.4994,6795.0005,1,10,0,0,0,0,-1.503151,3.069582,-4.614045252882,0.0000002361048,2.83639,0.08693454,10.47111,,-0.000633442425169051,,0.785244822502136,1.27150094509125,,,,,,,,,,,,,,,,,27.16625,0.06160438
1761,2021/11/24 14:07:34,17907.4997,6800.0008,1,10,0,0,0,0,-1.503433,3.06652,-4.61030736316,0.0000002361048,2.838476,0.08693454,10.47751,,-0.000418109790189192,,0.764405786991119,,,,,,,,,,,,,,,,,,27.02952,0.03689885
1762,2021/11/24 14:07:39,17912.4997,6805.0008,1,10,0,0,0,0,-1.503021,3.063782,-4.604928685422,0.0000002361048,2.840561,0.08693454,10.4839,,-0.000467411213321611,,,,,,,,,,,,,,,,,,,,26.82113,-0.0231272
1763,2021/11/24 14:07:44,17917.5006,6810.0017,1,10,0,0,0,0,-1.502571,3.061291,-4.599807079161,0.0000002361048,2.842649,0.08693454,10.4903,,-0.000586444220971316,,0.771532893180847,,,,,,,,,,,,,,,,,,26.97825,0.03742516
1764,2021/11/24 14:07:49,17922.5015,6815.0026,1,10,0,0,0,0,-1.503151,3.058513,-4.597406874463,0.0000002361048,2.844739,0.08693454,10.49669,,-0.000499081390444189,,,1.28060901165009,,,,,,,,,,,,,,,,,27.19456,0.1016718
1765,2021/11/24 14:07:54,17927.5024,6820.0035,1,10,0,0,0,0,-1.503021,3.055684,-4.592757221364,0.0000002361048,2.846826,0.08693454,10.50307,,-0.000523908995091915,,0.759649872779846,,,,,,,,,,,,,,,,,,26.94543,0.02567112
1766,2021/11/24 14:07:59,17932.5006,6825.0017,1,10,0,0,0,0,-1.503242,3.053026,-4.589436910292,0.0000002361048,2.848914,0.08693454,10.50945,,-0.000516484782565385,,,,,,,,,,,,,,,,,,,,26.86755,-0.016886
1767,2021/11/24 14:08:04,17937.5007,6830.0018,1,10,0,0,0,0,-1.502136,3.050216,-4.581839261376,0.0000002361048,2.851,0.08693454,10.51581,,-0.000473385909572244,,0.733991980552673,,,,,,,,,,,,,,,,,,27.12668,0.07293165
1768,2021/11/24 14:08:09,17942.5021,6835.0032,1,10,0,0,0,0,-1.50251,3.047637,-4.57910506887,0.0000002361048,2.853086,0.08693454,10.52217,,-0.000614827673416585,,,1.32167494297028,,,,,,,,,,,,,,,,,27.07938,0.06344438
1769,2021/11/24 14:08:14,17947.499,6840.0001,1,10,0,0,0,0,-1.503036,3.044575,-4.5761058297,0.0000002361048,2.855171,0.08693454,10.52853,,-0.000524272909387946,,0.770223319530487,,,,,,,,,,,,,,,,,,26.84773,-0.08598864
1770,2021/11/24 14:08:19,17952.501,6845.0021,1,10,0,0,0,0,-1.503021,3.041866,-4.571988477186,0.0000002361048,2.857261,0.08693454,10.53489,,-0.000643192615825683,,,,,,,,,,,,,,,,,,,,26.94654,-0.04842103
1771,2021/11/24 14:08:24,17957.501,6850.0021,1,10,0,0,0,0,-1.502312,3.039132,-4.565724473184,0.0000002361048,2.859349,0.08693454,10.54123,,-0.000561318825930357,,0.737809479236603,1.38147103786469,,,,,,,,,,,,,,,,,26.97462,-0.07281363
1772,2021/11/24 14:08:29,17962.5026,6855.0037,1,10,0,0,0,0,-1.502983,3.036006,-4.563065405898,0.0000002361048,2.861435,0.08693454,10.54757,,-0.000720650190487504,,0.701132476329803,,,,,,,,,,,,,,,,,,26.90295,0.04428923
1773,2021/11/24 14:08:34,17967.5002,6860.0013,1,10,0,0,0,0,-1.502518,3.033099,-4.557285843282,0.0000002361048,2.863523,0.08693454,10.55391,,-0.000741245108656585,,,,,,,,,,,,,,,,,,,,26.8254,-0.1254421
1774,2021/11/24 14:08:39,17972.4992,6865.0003,1,10,0,0,0,0,-1.502769,3.030091,-4.553526821979,0.0000002361048,2.865607,0.08693454,10.56022,,-0.000680768571328372,,0.74323171377182,,,,,,,,,,,,,,,,,,26.90499,-0.0008040667
1775,2021/11/24 14:08:44,17977.4997,6870.0008,1,10,0,0,0,0,-1.502678,3.027357,-4.549142762046,0.0000002361048,2.867694,0.08693454,10.56654,,-0.000593711214605719,,,1.37084197998047,,,,,,,,,,,,,,,,,26.96562,-0.1059091
1776,2021/11/24 14:08:49,17982.501,6875.0021,1,10,0,0,0,0,-1.502769,3.024498,-4.545121834962,0.0000002361048,2.869785,0.08693454,10.57287,,-0.000737165217287838,,0.687133371829987,,,,,,,,,,,,,,,,,,27.12606,-0.006022453
1777,2021/11/24 14:08:54,17987.5002,6880.0013,1,10,0,0,0,0,-1.502083,3.021088,-4.537924926304,0.0000002361048,2.87187,0.08693454,10.57917,,-0.000717446499038488,,0.701629817485809,,,,,,,,,,,,,,,,,,27.08733,0.05383015
1778,2021/11/24 14:08:59,17992.5022,6885.0033,1,10,0,0,0,0,-1.503365,3.018116,-4.53732996034,0.0000002361048,2.87396,0.08693454,10.58548,,-0.00047405919758603,,,1.4692679643631,,,,,,,,,,,,,,,,,27.16775,-0.05892694
1779,2021/11/24 14:09:04,17997.5006,6890.0017,1,10,0,0,0,0,-1.50235,3.014999,-4.52958374765,0.0000002361048,2.876045,0.08693454,10.59177,,-0.000697513110935688,,0.694644927978516,,,,,,,,,,,,,,,,,,27.23197,0.06784678
1780,2021/11/24 14:09:09,18002.499,6895.0001,1,10,0,0,0,0,-1.503006,3.011883,-4.526878220298,0.0000002361048,2.878132,0.08693454,10.59806,,-0.000706425518728793,,,,,,,,,,,,,,,,,,,,27.27238,0.09958863
1781,2021/11/24 14:09:14,18007.5013,6900.0024,1,10,0,0,0,0,-1.503731,3.008539,-4.524033359009,0.0000002361048,2.88022,0.08693454,10.60435,,-0.000746595615055412,,0.645527422428131,1.50568199157715,,,,,,,,,,,,,,,,,27.27012,0.01706004
1782,2021/11/24 14:09:19,18012.499,6905.0001,1,10,0,0,0,0,-1.5028,3.005593,-4.5168051604,0.0000002361048,2.882306,0.08693454,10.61062,,-0.00054507702589035,,0.654943525791168,,,,,,,,,,,,,,,,,,27.27269,0.08969367
1783,2021/11/24 14:09:24,18017.5004,6910.0015,1,10,0,0,0,0,-1.502693,3.002106,-4.511243671458,0.0000002361048,2.884393,0.08693454,10.61689,,-0.000544856011401862,,,,,,,,,,,,,,,,,,,,27.16551,0.09598911
1784,2021/11/24 14:09:29,18022.4992,6915.0003,1,10,0,0,0,0,-1.503189,2.998796,-4.507757160444,0.0000002361048,2.88648,0.08693454,10.62315,,-0.000666061416268349,,0.645034193992615,1.53745996952057,,,,,,,,,,,,,,,,,27.20089,-0.05503356
1785,2021/11/24 14:09:34,18027.5006,6920.0017,1,10,0,0,0,0,-1.50322,2.995355,-4.5026775431,0.0000002361048,2.888569,0.08693454,10.62941,,-0.000572658376768231,,0.625357091426849,,,,,,,,,,,,,,,,,,27.27922,0.06784081
1786,2021/11/24 14:09:39,18032.5001,6925.0012,1,10,0,0,0,0,-1.503624,2.992247,-4.499214403128,0.0000002361048,2.890655,0.08693454,10.63566,,-0.000753218599129468,,,,,,,,,,,,,,,,,,,,27.30614,0.07810175
1787,2021/11/24 14:09:44,18037.5006,6930.0017,1,10,0,0,0,0,-1.504051,2.988849,-4.495381327299,0.0000002361048,2.892743,0.08693454,10.6419,,-0.00078412820585072,,0.61373108625412,1.60998296737671,,,,,,,,,,,,,,,,,27.32789,0.0894326
1788,2021/11/24 14:09:49,18042.5008,6935.0019,1,10,0,0,0,0,-1.503494,2.985149,-4.488153610606,0.0000002361048,2.89483,0.08693454,10.64814,,-0.000657652912195772,,0.596928179264069,,,,,,,,,,,,,,,,,,27.2147,0.03450394
1789,2021/11/24 14:09:54,18047.4993,6940.0004,1,10,0,0,0,0,-1.502495,2.981631,-4.479885669345,0.0000002361048,2.896917,0.08693454,10.65436,,-0.000849281903356314,,,,,,,,,,,,,,,,,,,,27.01913,-0.1104474
1790,2021/11/24 14:09:59,18052.4994,6945.0005,1,10,0,0,0,0,-1.502853,2.978039,-4.475554845267,0.0000002361048,2.899005,0.08693454,10.66059,,-0.000907265290152282,,0.589679479598999,1.70260095596313,,,,,,,,,,,,,,,,,27.05248,-0.0780797
1791,2021/11/24 14:10:04,18057.5014,6950.0025,1,10,0,0,0,0,-1.50309,2.974377,-4.47075632493,0.0000002361048,2.901093,0.08693454,10.6668,,-0.000878575723618269,,0.584206998348236,,,,,,,,,,,,,,,,,,27.2623,-0.0003272295
1792,2021/11/24 14:10:09,18062.4996,6955.0007,1,10,0,0,0,0,-1.502953,2.970649,-4.464745826497,0.0000002361048,2.903178,0.08693454,10.673,,-0.000725804071407765,,0.565443277359009,,,,,,,,,,,,,,,,,,27.35027,0.07710814
1793,2021/11/24 14:10:14,18067.4996,6960.0007,1,10,0,0,0,0,-1.503387,2.96698,-4.46051916126,0.0000002361048,2.905265,0.08693454,10.67919,,-0.000797695480287075,,,1.75528299808502,,,,,,,,,,,,,,,,,27.23485,0.1156723
1794,2021/11/24 14:10:19,18072.5013,6965.0024,1,10,0,0,0,0,-1.502838,2.963311,-4.453376376618,0.0000002361048,2.907354,0.08693454,10.68539,,-0.000713375222403556,,0.553968071937561,,,,,,,,,,,,,,,,,,27.06868,-0.04794955
1795,2021/11/24 14:10:24,18077.5007,6970.0018,1,10,0,0,0,0,-1.502892,2.95917,-4.44731291964,0.0000002361048,2.909442,0.08693454,10.69157,,-0.000811511417850852,,0.552049577236176,1.83217895030975,,,,,,,,,,,,,,,,,27.11425,-0.02415597
1796,2021/11/24 14:10:29,18082.4997,6975.0008,1,10,0,0,0,0,-1.503418,2.955184,-4.442876818912,0.0000002361048,2.911527,0.08693454,10.69774,,-0.000796039181295782,,0.528185129165649,,,,,,,,,,,,,,,,,,27.24781,-0.1052153
1797,2021/11/24 14:10:34,18087.4991,6980.0002,1,10,0,0,0,0,-1.503983,2.951387,-4.438835874421,0.0000002361048,2.913615,0.08693454,10.7039,,-0.000607508001849055,,,,,,,,,,,,,,,,,,,,27.41415,0.05499721
1798,2021/11/24 14:10:39,18092.5,6985.0011,1,10,0,0,0,0,-1.502678,2.947412,-4.429011169336,0.0000002361048,2.915703,0.08693454,10.71006,,-0.000748488528188318,,0.529495716094971,1.91841197013855,,,,,,,,,,,,,,,,,27.40324,0.06156147
1799,2021/11/24 14:10:44,18097.5009,6990.002,1,10,0,0,0,0,-1.503113,2.943073,-4.423771286249,0.0000002361048,2.917789,0.08693454,10.7162,,-0.000685698119923472,,0.515359997749329,,,,,,,,,,,,,,,,,,27.39325,0.09285808
1800,2021/11/24 14:10:49,18102.4994,6995.0005,1,10,0,0,0,0,-1.503113,2.938789,-4.417331950157,0.0000002361048,2.919876,0.08693454,10.72234,,-0.00091789331054315,,0.480904787778854,1.97605097293854,,,,,,,,,,,,,,,,,27.34428,0.06196618
1801,2021/11/24 14:10:54,18107.5,7000.0011,1,10,0,0,0,0,-1.503075,2.934592,-4.4109118704,0.0000002361048,2.921963,0.08693454,10.72847,,-0.000730936822947115,,0.475345492362976,,,,,,,,,,,,,,,,,,27.28096,-0.0631243
1802,2021/11/24 14:10:59,18112.5026,7005.0037,1,10,0,0,0,0,-1.50219,2.930132,-4.40161498908,0.0000002361048,2.924052,0.08693454,10.7346,,-0.000866802176460624,,0.501286685466766,,,,,,,,,,,,,,,,,,27.23174,0.06975532
1803,2021/11/24 14:11:04,18117.5001,7010.0012,1,10,0,0,0,0,-1.503075,2.925604,-4.3974022323,0.0000002361048,2.926138,0.08693454,10.7407,,-0.000603685679379851,,0.464014112949371,2.08980488777161,,,,,,,,,,,,,,,,,27.18307,-0.03996193
1804,2021/11/24 14:11:09,18122.5001,7015.0012,1,10,0,0,0,0,-1.502388,2.921311,-4.388942590668,0.0000002361048,2.928226,0.08693454,10.74681,,-0.00082454492803663,,,,,,,,,,,,,,,,,,,,27.20225,-0.08966386
1805,2021/11/24 14:11:14,18127.501,7020.0021,1,10,0,0,0,0,-1.503098,2.916864,-4.384332444672,0.0000002361048,2.930312,0.08693454,10.7529,,-0.000737449328880757,,0.47394260764122,2.15425705909729,,,,,,,,,,,,,,,,,27.20593,0.03365576
1806,2021/11/24 14:11:19,18132.5017,7025.0028,1,10,0,0,0,0,-1.502663,2.911836,-4.375508219268,0.0000002361048,2.9324,0.08693454,10.75898,,-0.000948529108427465,,0.455218195915222,,,,,,,,,,,,,,,,,,27.1313,-0.07888198
1807,2021/11/24 14:11:24,18137.5011,7030.0022,1,10,0,0,0,0,-1.502586,2.907122,-4.368200817492,0.0000002361048,2.934487,0.08693454,10.76506,,-0.000857099075801671,,0.453047603368759,2.27250289916992,,,,,,,,,,,,,,,,,27.14876,-0.08437872
1808,2021/11/24 14:11:29,18142.5005,7035.0016,1,10,0,0,0,0,-1.503235,2.902462,-4.36308246457,0.0000002361048,2.936574,0.08693454,10.77112,,-0.00106107001192868,,0.402930110692978,,,,,,,,,,,,,,,,,,27.11714,-0.03116846
1809,2021/11/24 14:11:34,18147.5012,7040.0023,1,10,0,0,0,0,-1.503616,2.89781,-4.35719348096,0.0000002361048,2.93866,0.08693454,10.77717,,-0.000868420000188053,,0.453803807497025,2.28190493583679,,,,,,,,,,,,,,,,,27.16099,-0.06830871
1810,2021/11/24 14:11:39,18152.5021,7045.0032,1,10,0,0,0,0,-1.502808,2.892325,-4.3466091486,0.0000002361048,2.940749,0.08693454,10.78322,,-0.000993922352790833,,0.399476796388626,,,,,,,,,,,,,,,,,,27.15136,-0.0687921
1811,2021/11/24 14:11:44,18157.5004,7050.0015,1,10,0,0,0,0,-1.502518,2.887142,-4.337982823556,0.0000002361048,2.942834,0.08693454,10.78924,,-0.000866322487127036,,0.40684050321579,2.44686388969421,,,,,,,,,,,,,,,,,27.13699,-0.1007658
1812,2021/11/24 14:11:49,18162.4999,7055.001,1,10,0,0,0,0,-1.503288,2.882218,-4.332803732784,0.0000002361048,2.944923,0.08693454,10.79527,,-0.000816071289591491,,0.42181271314621,,,,,,,,,,,,,,,,,,27.19775,-0.08059084
1813,2021/11/24 14:11:54,18167.5,7060.0011,1,10,0,0,0,0,-1.502625,2.87688,-4.32287181,0.0000002361048,2.94701,0.08693454,10.80128,,-0.000990782049484551,,0.368014514446259,2.52280497550964,,,,,,,,,,,,,,,,,27.17032,-0.02964854
1814,2021/11/24 14:11:59,18172.4999,7065.001,1,10,0,0,0,0,-1.503906,2.871087,-4.317844965822,0.0000002361048,2.949097,0.08693454,10.80727,,-0.00116133003029972,,0.399429112672806,,,,,,,,,,,,,,,,,,27.17772,-0.04953325
1815,2021/11/24 14:12:04,18177.5025,7070.0036,1,10,0,0,0,0,-1.503273,2.865495,-4.307621265135,0.0000002361048,2.951185,0.08693454,10.81326,,-0.00108579895459116,,0.365370005369186,2.60435199737549,,,,,,,,,,,,,,,,,27.22639,-0.1088291
1816,2021/11/24 14:12:09,18182.4999,7075.001,1,10,0,0,0,0,-1.503044,2.859958,-4.298642712152,0.0000002361048,2.953271,0.08693454,10.81923,,-0.00119857199024409,,0.366682589054108,,,,,,,,,,,,,,,,,,27.19668,-0.06281376
1817,2021/11/24 14:12:14,18187.502,7080.0031,1,10,0,0,0,0,-1.503021,2.85426,-4.29001271946,0.0000002361048,2.955361,0.08693454,10.8252,,-0.000965531275141984,,0.362450003623962,2.73714399337769,,,,,,,,,,,,,,,,,27.28749,0.03190815
1818,2021/11/24 14:12:19,18192.4993,7085.0004,1,10,0,0,0,0,-1.503403,2.848008,-4.281703771224,0.0000002361048,2.957445,0.08693454,10.83115,,-0.00119048601482064,,0.33723908662796,2.81291890144348,,,,,,,,,,,,,,,,,27.3967,-0.008841157
1819,2021/11/24 14:12:24,18197.5018,7090.0029,1,10,0,0,0,0,-1.503036,2.842158,-4.271865791688,0.0000002361048,2.959534,0.08693454,10.83709,,-0.0012225549435243,,0.364393085241318,,,,,,,,,,,,,,,,,,27.53792,-0.01439512
1820,2021/11/24 14:12:29,18202.499,7095.0001,1,10,0,0,0,0,-1.502785,2.835838,-4.26165480883,0.0000002361048,2.961621,0.08693454,10.84302,,-0.00137828500010073,,0.335307985544205,2.89798998832703,,,,,,,,,,,,,,,,,27.61622,0.04561245
1821,2021/11/24 14:12:34,18207.499,7100.0001,1,10,0,0,0,0,-1.502953,2.829376,-4.252419147328,0.0000002361048,2.963708,0.08693454,10.84893,,-0.00140005105640739,,0.322122693061829,,,,,,,,,,,,,,,,,,27.60573,0.07185221
1822,2021/11/24 14:12:39,18212.4996,7105.0007,1,10,0,0,0,0,-1.502441,2.822549,-4.240713342109,0.0000002361048,2.965795,0.08693454,10.85483,,-0.00105402001645416,,0.31719571352005,3.10502600669861,,,,,,,,,,,,,,,,,27.3939,0.0346595
1823,2021/11/24 14:12:44,18217.4995,7110.0006,1,10,0,0,0,0,-1.503654,2.815997,-4.234285153038,0.0000002361048,2.967882,0.08693454,10.86071,,-0.0012620750349015,,0.298808395862579,3.17352890968323,,,,,,,,,,,,,,,,,27.24429,-0.0594914
1824,2021/11/24 14:12:49,18222.5003,7115.0014,1,10,0,0,0,0,-1.502731,2.808925,-4.221058674175,0.0000002361048,2.969969,0.08693454,10.86658,,-0.00137176504358649,,0.289699792861938,3.36329388618469,,,,,,,,,,,,,,,,,27.40774,-0.06892979
1825,2021/11/24 14:12:54,18227.4991,7120.0002,1,10,0,0,0,0,-1.502731,2.801601,-4.210052672331,0.0000002361048,2.972057,0.08693454,10.87244,,-0.00159908295609057,,0.286711007356644,,,,,,,,,,,,,,,,,,27.59243,-0.01864433
1826,2021/11/24 14:12:59,18232.5,7125.0011,1,10,0,0,0,0,-1.502899,2.794355,-4.199633335145,0.0000002361048,2.974144,0.08693454,10.87827,,-0.0012139929458499,,0.250472486019135,3.4379301071167,,,,,,,,,,,,,,,,,27.73799,0.05012333
1827,2021/11/24 14:13:04,18237.5015,7130.0026,1,10,0,0,0,0,-1.503189,2.786708,-4.188948811812,0.0000002361048,2.976232,0.08693454,10.8841,,-0.00163728999905288,,0.297206401824951,3.70157694816589,,,,,,,,,,,,,,,,,27.62209,0.04036903
1828,2021/11/24 14:13:09,18242.5001,7135.0012,1,10,0,0,0,0,-1.502586,2.778698,-4.175232713028,0.0000002361048,2.978318,0.08693454,10.88991,,-0.00127485697157681,,0.25014141201973,3.7553870677948,,,,,,,,,,,,,,,,,27.40013,-0.003014803
1829,2021/11/24 14:13:14,18247.4999,7140.001,1,10,0,0,0,0,-1.503075,2.770348,-4.1640408201,0.0000002361048,2.980405,0.08693454,10.8957,,-0.00155745004303753,,0.249717205762863,,,,,,,,,,,,,,,,,,27.33763,-0.03765941
1830,2021/11/24 14:13:19,18252.4992,7145.0003,1,10,0,0,0,0,-1.503418,2.761704,-4.151995504272,0.0000002361048,2.982493,0.08693454,10.90147,,-0.00180763204116374,,0.239348605275154,3.97088003158569,,,,,,,,,,,,,,,,,27.49656,-0.04525781
1831,2021/11/24 14:13:24,18257.502,7150.0031,1,10,0,0,0,0,-1.503235,2.753126,-4.13859536261,0.0000002361048,2.984581,0.08693454,10.90723,,-0.00163502595387399,,0.226276695728302,4.08758306503296,,,,,,,,,,,,,,,,,27.58674,-0.06124973
1832,2021/11/24 14:13:29,18262.5001,7155.0012,1,10,0,0,0,0,-1.502136,2.743962,-4.121804102832,0.0000002361048,2.986667,0.08693454,10.91296,,-0.00207731500267982,,0.23327299952507,4.33264493942261,,,,,,,,,,,,,,,,,27.69847,0.07564366
1833,2021/11/24 14:13:34,18267.5003,7160.0014,1,10,0,0,0,0,-1.5028,2.734498,-4.1094035944,0.0000002361048,2.988757,0.08693454,10.91869,,-0.0019087609834969,,0.21398189663887,4.35081911087036,,,,,,,,,,,,,,,,,27.79826,0.1010078
1834,2021/11/24 14:13:39,18272.4997,7165.0008,1,10,0,0,0,0,-1.502533,2.72487,-4.09420709571,0.0000002361048,2.990843,0.08693454,10.92438,,-0.00149416201747954,,0.222000405192375,4.5538330078125,,,,,,,,,,,,,,,,,27.78981,0.05080163
1835,2021/11/24 14:13:44,18277.4994,7170.0005,1,10,0,0,0,0,-1.502533,2.714923,-4.079261399959,0.0000002361048,2.99293,0.08693454,10.93006,,-0.00234466907568276,,0.213158398866653,4.77294921875,,,,,,,,,,,,,,,,,27.86669,0.07103562
1836,2021/11/24 14:13:49,18282.4998,7175.0009,1,10,0,0,0,0,-1.503433,2.70453,-4.06607965149,0.0000002361048,2.995015,0.08693454,10.93571,,-0.00227082101628184,,0.193690702319145,4.8124361038208,,,,,,,,,,,,,,,,,27.98103,0.1376975
1837,2021/11/24 14:13:54,18287.5011,7180.0022,1,10,0,0,0,0,-1.503113,2.694051,-4.049463080763,0.0000002361048,2.997105,0.08693454,10.94135,,-0.0020224149338901,,0.199396297335625,4.98161602020264,,,,,,,,,,,,,,,,,27.90736,0.05159438
1838,2021/11/24 14:13:59,18292.5023,7185.0034,1,10,0,0,0,0,-1.502609,2.683245,-4.031868086205,0.0000002361048,2.999192,0.08693454,10.94696,,-0.00247580208815634,,0.199463605880737,5.2264289855957,,,,,,,,,,,,,,,,,27.84464,0.1067179
1839,2021/11/24 14:14:04,18297.502,7190.0031,1,10,0,0,0,0,-1.503181,2.672328,-4.016992675368,0.0000002361048,3.00128,0.08693454,10.95255,,-0.00271866098046303,,0.189720302820206,5.26492309570313,,,,,,,,,,,,,,,,,27.75224,0.02131939
1840,2021/11/24 14:14:09,18302.4997,7195.0008,1,10,0,0,0,0,-1.503189,2.660753,-3.999614641317,0.0000002361048,3.003365,0.08693454,10.95811,,-0.00199628504924476,,0.182232394814491,5.31728315353394,,,,,,,,,,,,,,,,,27.73746,-0.06219864
1841,2021/11/24 14:14:14,18307.4993,7200.0004,1,10,0,0,0,0,-1.502983,2.648834,-3.981152471822,0.0000002361048,3.005454,0.08693454,10.96366,,-0.00238575297407806,,0.183399900794029,5.5,,,,,,,,,,,,,,,,,27.65433,0.04512906
1842,2021/11/24 14:14:19,18312.5008,7205.0019,1,10,0,0,0,0,-1.502708,2.637067,-3.962741677436,0.0000002361048,3.007541,0.08693454,10.96918,,-0.00228922301903367,,0.171360597014427,5.69507122039795,,,,,,,,,,,,,,,,,27.67975,-0.0577122
1843,2021/11/24 14:14:24,18317.5008,7210.0019,1,10,0,0,0,0,-1.503021,2.624714,-3.945000260994,0.0000002361048,3.009628,0.08693454,10.97467,,-0.0022684580180794,,0.174702197313309,5.96256399154663,,,,,,,,,,,,,,,,,27.5995,-0.0878042
1844,2021/11/24 14:14:29,18322.502,7215.0031,1,10,0,0,0,0,-1.502853,2.611845,-3.925219093785,0.0000002361048,3.011714,0.08693454,10.98013,,-0.0026269550435245,,0.163771897554398,5.96241283416748,,,,,,,,,,,,,,,,,27.67864,-0.06386042
1845,2021/11/24 14:14:34,18327.5004,7220.0015,1,10,0,0,0,0,-1.502655,2.598637,-3.904854881235,0.0000002361048,3.013803,0.08693454,10.98557,,-0.00304787699133158,,0.158511206507683,6.15753984451294,,,,,,,,,,,,,,,,,27.71292,-0.09969473
1846,2021/11/24 14:14:39,18332.4997,7225.0008,1,10,0,0,0,0,-1.503769,2.585699,-3.888293999531,0.0000002361048,3.015889,0.08693454,10.99098,,-0.00276502594351768,,0.154135704040527,6.34688282012939,,,,,,,,,,,,,,,,,27.82483,0.04153073
1847,2021/11/24 14:14:44,18337.4998,7230.0009,1,10,0,0,0,0,-1.503204,2.571844,-3.866006188176,0.0000002361048,3.017976,0.08693454,10.99636,,-0.00303277000784874,,0.147031307220459,6.47930812835693,,,,,,,,,,,,,,,,,27.84208,-0.07668555
1848,2021/11/24 14:14:49,18342.5019,7235.003,1,10,0,0,0,0,-1.502426,2.557513,-3.842474026538,0.0000002361048,3.020062,0.08693454,11.00171,,-0.00278380303643644,,0.152611002326012,6.79164600372314,,,,,,,,,,,,,,,,,27.9446,0.009430647
1849,2021/11/24 14:14:54,18347.5002,7240.0013,1,10,0,0,0,0,-1.502998,2.543203,-3.822429022594,0.0000002361048,3.022151,0.08693454,11.00704,,-0.00287960888817906,,0.145603895187378,7.05626201629639,,,,,,,,,,,,,,,,,27.96934,0.07792354
1850,2021/11/24 14:14:59,18352.4989,7245,1,10,0,0,0,0,-1.503654,2.528411,-3.801855313794,0.0000002361048,3.024237,0.08693454,11.01233,,-0.00260934210382402,,0.133023604750633,6.93069314956665,,,,,,,,,,,,,,,,,28.12014,-0.00662446
1851,2021/11/24 14:15:04,18357.5013,7250.0024,1,10,0,0,0,0,-1.504066,2.513066,-3.779817126356,0.0000002361048,3.026326,0.08693454,11.01759,,-0.00371224503032863,,0.13967789709568,7.21894311904907,,,,,,,,,,,,,,,,,28.14409,0.1390505
1852,2021/11/24 14:15:09,18361.698,7254.1991,1,10,0,0,0,0,-1.502899,2.499972,-3.757205418828,0.0000002361048,3.028077,0.08693454,11.02198,,-0.00306606199592352,0.0213841702789068,0.136182695627213,7.41358709335327,,,,,,,,,,,,,,,,,28.09158,0.04344821
1853,2021/11/24 14:15:39,18391.7429,30.0018,1,11,0,0,0,0,0,2.673589,0,0.0000002361048,3.028082,0.08693454,11.02199,,0.00183467997703701,,,,,,,,,,,,,,,,,,,,27.952,0.04539549
1854,2021/11/24 14:16:09,18421.7427,60.0016,1,11,0,0,0,0,0,2.704537,0,0.0000002361048,3.028082,0.08693454,11.02199,,0.000896438083145767,,,,,,,,,,,,,,,,,,,,27.88704,0.06970763
1855,2021/11/24 14:16:39,18451.7429,90.0018,1,11,0,0,0,0,0,2.723429,0,0.0000002361048,3.028082,0.08693454,11.02199,,0.000571402022615075,,,,,,,,,,,,,,,,,,,,27.44567,-0.04041314
1856,2021/11/24 14:17:09,18481.7412,120.0001,1,11,0,0,0,0,0,2.737173,0,0.0000002361048,3.028082,0.08693454,11.02199,,0.000457815389381722,,,,,,,,,,,,,,,,,,,,27.22102,-0.07375181
1857,2021/11/24 14:17:39,18511.7436,150.0025,1,11,0,0,0,0,0,2.748424,0,0.0000002361048,3.028082,0.08693454,11.02199,,0.000461064308183268,,0,,,,,,,,,,,,,,,,,,27.17269,-0.0732857
1858,2021/11/24 14:18:09,18541.7418,180.0007,1,11,0,0,0,0,0,2.757591,0,0.0000002361048,3.028082,0.08693454,11.02199,,0.000220602596527897,,,,,,,,,,,,,,,,,,,,26.94086,-0.008516908
1859,2021/11/24 14:18:39,18571.7421,210.001,1,11,0,0,0,0,0,2.76598,0,0.0000002361048,3.028082,0.08693454,11.02199,,0.00030309718567878,,,,,,,,,,,,,,,,,,,,26.77885,-0.07770181
1860,2021/11/24 14:19:09,18601.7415,240.0004,1,11,0,0,0,0,0,2.773439,0,0.0000002361048,3.028082,0.08693454,11.02199,,0.000365655199857429,,,,,,,,,,,,,,,,,,,,27.07135,0.0933522
1861,2021/11/24 14:19:39,18631.7417,270.0006,1,11,0,0,0,0,0,2.779728,0,0.0000002361048,3.028082,0.08693454,11.02199,,0.000234399194596335,,0,,,,,,,,,,,,,,,,,,26.87541,0.05331933
1862,2021/11/24 14:20:09,18661.7413,300.0002,1,11,0,0,0,0,0,2.785647,0,0.0000002361048,3.028082,0.08693454,11.02199,,0.000200285605387762,,,,,,,,,,,,,,,,,,,,26.57933,0.09852946
1863,2021/11/24 14:20:39,18691.7415,330.0004,1,11,0,0,0,0,0,2.791088,0,0.0000002361048,3.028082,0.08693454,11.02199,,0.000153955901623704,,,,,,,,,,,,,,,,,,,,26.51418,-0.1151776
1864,2021/11/24 14:21:09,18721.7421,360.001,1,11,0,0,0,0,0,2.796093,0,0.0000002361048,3.028082,0.08693454,11.02199,,0.000150698702782393,,,,,,,,,,,,,,,,,,,,26.53767,0.1213223
1865,2021/11/24 14:21:39,18751.7424,390.0013,1,11,0,0,0,0,0,2.800913,0,0.0000002361048,3.028082,0.08693454,11.02199,,0.000145971192978323,,0,,,,,,,,,,,,,,,,,,26.52955,-0.03463328
1866,2021/11/24 14:22:09,18781.7427,420.0016,1,11,0,0,0,0,0,2.805138,0,0.0000002361048,3.028082,0.08693454,11.02199,,0.000171751598827541,,,,,,,,,,,,,,,,,,,,26.47286,0.077793
1867,2021/11/24 14:22:39,18811.7415,450.0004,1,11,0,0,0,0,0,2.809268,0,0.0000002361048,3.028082,0.08693454,11.02199,,0.000117102499643806,,,,,,,,,,,,,,,,,,,,26.16632,0.05325258
1868,2021/11/24 14:23:09,18841.7413,480.0002,1,11,0,0,0,0,0,2.812984,0,0.0000002361048,3.028082,0.08693454,11.02199,,0.000105014500149991,,,,,,,,,,,,,,,,,,,,26.06531,-0.02497256
1869,2021/11/24 14:23:39,18871.7419,510.0008,1,11,0,0,0,0,0,2.81652,0,0.0000002361048,3.028082,0.08693454,11.02199,,0.0000995762093225494,,0,,,,,,,,,,,,,,,,,,26.3757,-0.01004398
1870,2021/11/24 14:24:09,18901.7424,540.0013,1,11,0,0,0,0,0,2.819957,0,0.0000002361048,3.028082,0.08693454,11.02199,,0.000121197903354187,,,,,,,,,,,,,,,,,,,,26.12637,-0.08915901
1871,2021/11/24 14:24:39,18931.7435,570.0024,1,11,0,0,0,0,0,2.823178,0,0.0000002361048,3.028082,0.08693454,11.02199,,0.0000954528368311003,,,,,,,,,,,,,,,,,,,,26.27611,-0.03956199
1872,2021/11/24 14:25:09,18961.7423,600.0012,1,11,0,0,0,0,0,2.826165,0,0.0000002361048,3.028082,0.08693454,11.02199,,0.000104071601526812,,,,,,,,,,,,,,,,,,,,25.98172,0.08670926
1873,2021/11/24 14:25:39,18991.7418,630.0007,1,11,0,0,0,0,0,2.828927,0,0.0000002361048,3.028082,0.08693454,11.02199,,0.000093661728897132,,0,,,,,,,,,,,,,,,,,,26.16059,0.05230844
1874,2021/11/24 14:26:09,19021.7428,660.0017,1,11,0,0,0,0,0,2.831948,0,0.0000002361048,3.028082,0.08693454,11.02199,,0.0000689121297909878,,,,,,,,,,,,,,,,,,,,26.16438,0.09095371
1875,2021/11/24 14:26:39,19051.7416,690.0005,1,11,0,0,0,0,0,2.834669,0,0.0000002361048,3.028082,0.08693454,11.02199,,0.0000930064270505682,,,,,,,,,,,,,,,,,,,,26.04332,0.08488595
1876,2021/11/24 14:27:09,19081.7411,720,1,11,0,0,0,0,0,2.837203,0,0.0000002361048,3.028082,0.08693454,11.02199,,0.0000411345790780615,,,,,,,,,,,,,,,,,,,,25.83342,0.07589638
1877,2021/11/24 14:27:39,19111.744,750.0029,1,11,0,0,0,0,0,2.839551,0,0.0000002361048,3.028082,0.08693454,11.02199,,0.0000749540195101872,,0,,,,,,,,,,,,,,,,,,25.95853,-0.08808911
1878,2021/11/24 14:28:09,19141.7441,780.003,1,11,0,0,0,0,0,2.841719,0,0.0000002361048,3.028082,0.08693454,11.02199,,0.0000701388125889935,,,,,,,,,,,,,,,,,,,,25.78184,0.06660581
1879,2021/11/24 14:28:39,19171.7415,810.0004,1,11,0,0,0,0,0,2.84402,0,0.0000002361048,3.028082,0.08693454,11.02199,,0.0000646371336188167,,,,,,,,,,,,,,,,,,,,25.8168,0.03806293
1880,2021/11/24 14:29:09,19201.7423,840.0012,1,11,0,0,0,0,0,2.846305,0,0.0000002361048,3.028082,0.08693454,11.02199,,0.0000846318725962192,,,,,,,,,,,,,,,,,,,,26.01301,0.08317649
1881,2021/11/24 14:29:39,19231.7411,870,1,11,0,0,0,0,0,2.848274,0,0.0000002361048,3.028082,0.08693454,11.02199,,0.0000899446677067317,,0,,,,,,,,,,,,,,,,,,25.67088,0.06463051
1882,2021/11/24 14:30:09,19261.7415,900.0004,1,11,0,0,0,0,0,2.850161,0,0.0000002361048,3.028082,0.08693454,11.02199,,0.0000645986874587834,,,,,,,,,,,,,,,,,,,,25.79981,-0.05026042
1883,2021/11/24 14:30:39,19291.7416,930.0005,1,11,0,0,0,0,0,2.852288,0,0.0000002361048,3.028082,0.08693454,11.02199,,0.0000750688195694238,,,,,,,,,,,,,,,,,,,,25.49737,-0.08821547
1884,2021/11/24 14:31:09,19321.7413,960.0002,1,11,0,0,0,0,0,2.853858,0,0.0000002361048,3.028082,0.08693454,11.02199,,0.0000798561377450824,,,,,,,,,,,,,,,,,,,,25.64959,-0.07142425
1885,2021/11/24 14:31:39,19351.7417,990.0006,1,11,0,0,0,0,0,2.855866,0,0.0000002361048,3.028082,0.08693454,11.02199,,0.0000615995231783018,,0,,,,,,,,,,,,,,,,,,25.85106,0.02695262
1886,2021/11/24 14:32:09,19381.7413,1020.0002,1,11,0,0,0,0,0,2.85764,0,0.0000002361048,3.028082,0.08693454,11.02199,,0.0000591887801419944,,,,,,,,,,,,,,,,,,,,25.7614,-0.004819036
1887,2021/11/24 14:32:39,19411.7418,1050.0007,1,11,0,0,0,0,0,2.859304,0,0.0000002361048,3.028082,0.08693454,11.02199,,0.0000525512186868582,,,,,,,,,,,,,,,,,,,,25.45336,0.02109051
1888,2021/11/24 14:33:09,19441.7428,1080.0017,1,11,0,0,0,0,0,2.860918,0,0.0000002361048,3.028082,0.08693454,11.02199,,0.0000460317096440122,,,,,,,,,,,,,,,,,,,,25.69753,0.08960903
1889,2021/11/24 14:33:39,19471.7432,1110.0021,1,11,0,0,0,0,0,2.862445,0,0.0000002361048,3.028082,0.08693454,11.02199,,0.000051207811338827,,0,,,,,,,,,,,,,,,,,,25.44389,-0.05168319
1890,2021/11/24 14:34:09,19501.7425,1140.0014,1,11,0,0,0,0,0,2.864081,0,0.0000002361048,3.028082,0.08693454,11.02199,,0.0000393544796679635,,,,,,,,,,,,,,,,,,,,25.70739,0.00859499
1891,2021/11/24 14:34:39,19531.7431,1170.002,1,11,0,0,0,0,0,2.865383,0,0.0000002361048,3.028082,0.08693454,11.02199,,0.0000188067206181586,,,,,,,,,,,,,,,,,,,,25.54987,-0.05410194
1892,2021/11/24 14:35:09,19561.7418,1200.0007,1,11,0,0,0,0,0,2.866951,0,0.0000002361048,3.028082,0.08693454,11.02199,,0.0000872072632773779,,,,,,,,,,,,,,,,,,,,25.56578,-0.03602743
1893,2021/11/24 14:35:39,19591.7437,1230.0026,1,11,0,0,0,0,0,2.868499,0,0.0000002361048,3.028082,0.08693454,11.02199,,0.0000503780502185691,,0,,,,,,,,,,,,,,,,,,25.7247,0.02039373
1894,2021/11/24 14:36:09,19621.7433,1260.0022,1,11,0,0,0,0,0,2.86985,0,0.0000002361048,3.028082,0.08693454,11.02199,,0.0000389969209209085,,,,,,,,,,,,,,,,,,,,25.29762,-0.008449554
1895,2021/11/24 14:36:39,19651.7426,1290.0015,1,11,0,0,0,0,0,2.871219,0,0.0000002361048,3.028082,0.08693454,11.02199,,0.0000383657097700052,,,,,,,,,,,,,,,,,,,,25.41647,0.03296554
1896,2021/11/24 14:37:09,19681.7421,1320.001,1,11,0,0,0,0,0,2.872267,0,0.0000002361048,3.028082,0.08693454,11.02199,,-0.00000110625899196748,,,,,,,,,,,,,,,,,,,,25.57788,0.008220673
1897,2021/11/24 14:37:39,19711.7425,1350.0014,1,11,0,0,0,0,0,2.874001,0,0.0000002361048,3.028082,0.08693454,11.02199,,0.0000623543819529004,,0,,,,,,,,,,,,,,,,,,25.34616,0.02366602
1898,2021/11/24 14:38:09,19741.7431,1380.002,1,11,0,0,0,0,0,2.875251,0,0.0000002361048,3.028082,0.08693454,11.02199,,0.000049584519729251,,,,,,,,,,,,,,,,,,,,25.26073,-0.04049897
1899,2021/11/24 14:38:39,19771.7426,1410.0015,1,11,0,0,0,0,0,2.876122,0,0.0000002361048,3.028082,0.08693454,11.02199,,0.0000396274517697748,,,,,,,,,,,,,,,,,,,,25.6603,0.02959728
1900,2021/11/24 14:39:09,19801.7422,1440.0011,1,11,0,0,0,0,0,2.877558,0,0.0000002361048,3.028082,0.08693454,11.02199,,0.0000693839974701405,,,,,,,,,,,,,,,,,,,,25.66326,0.04772842
