Repository: HVES-Battery-Testing-Consortium/LG-HG2

# Battery Testing Consortium (BTC)
The Battery Testing Consortium (BTC) has been developed within the High Voltage and Energy Storage Lab at Oxford Brookes University to provide accurate and comprehensive cell data to Formula Student Electric teams. Through the BTC, we aim to provide FS teams with information for improved and informed decisions for cell selection, pack architecture design, thermal cooling requirements, and end of life predictions. A range of tests are completed to provide a comprehensive electrochemical lithium-ion characterisation for modelling, validation, and battery management parameterisation.

File: Data/Round1/LG_HG2/Package 5/211124_BTC_CAL_AGING_RPT0_LG_HG2_10_25C/211124_BTC_CAL_AGING_RPT0_LG_HG2_10_25C_Channel_8_Wb_1.CSV (part 13 of 19)
Data_Point,Date_Time,Test_Time(s),Step_Time(s),Cycle_Index,Step_Index,TC_Counter1,TC_Counter2,TC_Counter3,TC_Counter4,Current(A),Voltage(V),Power(W),Charge_Capacity(Ah),Discharge_Capacity(Ah),Charge_Energy(Wh),Discharge_Energy(Wh),ACR(Ohm),dV/dt(V/s),Internal_Resistance(Ohm),dQ/dV(Ah/V),dV/dQ(V/Ah),MetaCode_MV_UD1,MetaCode_MV_UD2,MetaCode_MV_UD3,MetaCode_MV_UD4,MetaCode_MV_UD5,MetaCode_MV_UD6,MetaCode_MV_UD7,MetaCode_MV_UD8,MetaCode_MV_UD9,MetaCode_MV_UD10,MetaCode_MV_UD11,MetaCode_MV_UD12,MetaCode_MV_UD13,MetaCode_MV_UD14,MetaCode_MV_UD15,MetaCode_MV_UD16,Aux_Temperature_1(C),Aux_dT/dt_1(C)
2544,2021/11/24 15:37:44,23316.7875,3155.0015,1,12,0,0,0,0,1.499397,3.755095,5.630378177715,1.314361,3.028096,4.776271,11.02203,,,,,,,,,,,,,,,,,,,,,,26.69331,0.03029466
2545,2021/11/24 15:37:49,23321.7876,3160.0016,1,12,0,0,0,0,1.499512,3.755693,5.631706721816,1.316443,3.028096,4.784089,11.02203,,0.000104406200989615,,,,,,,,,,,,,,,,,,,,26.24586,-0.07156193
2546,2021/11/24 15:37:54,23326.7869,3165.0009,1,12,0,0,0,0,1.499779,3.756461,5.633861322119,1.318526,3.028096,4.791912,11.02203,,,,,,,,,,,,,,,,,,,,,,26.67381,0.1168257
2547,2021/11/24 15:37:59,23331.7868,3170.0008,1,12,0,0,0,0,1.500244,3.757176,5.636680750944,1.320607,3.028096,4.799733,11.02203,,0.000118878197099548,,,,,,,,,,,,,,,,,,,,26.30273,-0.05034387
2548,2021/11/24 15:38:04,23336.7871,3175.0011,1,12,0,0,0,0,1.499901,3.757647,5.636098492947,1.322691,3.028096,4.80756,11.02203,,,,3.39483189582825,0.284573704004288,,,,,,,,,,,,,,,,,26.54403,0.01772225
2549,2021/11/24 15:38:09,23341.7877,3180.0017,1,12,0,0,0,0,1.500069,3.758015,5.637281803035,1.324773,3.028096,4.815385,11.02203,,0.00014150730567053,,,,,,,,,,,,,,,,,,,,26.43706,-0.05475521
2550,2021/11/24 15:38:14,23346.7878,3185.0018,1,12,0,0,0,0,1.500252,3.758762,5.639090208024,1.326856,3.028096,4.823213,11.02203,,,,,,,,,,,,,,,,,,,,,,26.51966,0.07390141
2551,2021/11/24 15:38:19,23351.7878,3190.0018,1,12,0,0,0,0,1.50032,3.759438,5.64036002016,1.32894,3.028096,4.831048,11.02203,,0.0000734926870791242,,,,,,,,,,,,,,,,,,,,26.34647,0.01705587
2552,2021/11/24 15:38:24,23356.7864,3195.0004,1,12,0,0,0,0,1.499779,3.75993,5.63906405547,1.331021,3.028096,4.838872,11.02203,,,,,,,,,,,,,,,,,,,,,,26.4932,0.06563127
2553,2021/11/24 15:38:29,23361.787,3200.001,1,12,0,0,0,0,1.499107,3.760636,5.637595752052,1.333105,3.028096,4.846707,11.02203,,0.000146257094456814,,,,,,,,,,,,,,,,,,,,26.47642,-0.05130768
2554,2021/11/24 15:38:34,23366.7871,3205.0011,1,12,0,0,0,0,1.499855,3.761242,5.64131761991,1.335185,3.028096,4.854532,11.02203,,,,,,,,,,,,,,,,,,,,,,26.46349,-0.01356006
2555,2021/11/24 15:38:39,23371.788,3210.002,1,12,0,0,0,0,1.500648,3.761741,5.645049108168,1.337269,3.028096,4.862369,11.02203,,0.000108134001493454,,,,,,,,,,,,,,,,,,,,26.3731,-0.07102072
2556,2021/11/24 15:38:44,23376.7881,3215.0021,1,12,0,0,0,0,1.50016,3.762395,5.6441944832,1.339353,3.028096,4.87021,11.02203,,0.000159446703037247,,3.43518090248108,,,,,,,,,,,,,,,,,,26.59554,0.08669376
2557,2021/11/24 15:38:49,23381.7866,3220.0006,1,12,0,0,0,0,1.499992,3.763056,5.644553895552,1.341433,3.028096,4.878038,11.02203,,,,,,,,,,,,,,,,,,,,,,26.25,-0.0562793
2558,2021/11/24 15:38:54,23386.7875,3225.0015,1,12,0,0,0,0,1.499947,3.763767,5.645451020349,1.343518,3.028096,4.885884,11.02203,,0.0000950182366068475,,,,,,,,,,,,,,,,,,,,26.53746,0.07588804
2559,2021/11/24 15:38:59,23391.7876,3230.0016,1,12,0,0,0,0,1.500336,3.763875,5.647077162,1.3456,3.028096,4.89372,11.02203,,,,,,,,,,,,,,,,,,,,,,26.36564,0.04003465
2560,2021/11/24 15:39:04,23396.7867,3235.0007,1,12,0,0,0,0,1.500107,3.764747,5.647523327929,1.347683,3.028096,4.90156,11.02203,,0.000153407105244696,,,,,,,,,,,,,,,,,,,,26.51483,0.07128417
2561,2021/11/24 15:39:09,23401.7884,3240.0024,1,12,0,0,0,0,1.499214,3.765526,5.645329296564,1.349767,3.028096,4.909409,11.02203,,,,,,,,,,,,,,,,,,,,,,26.31726,-0.05260825
2562,2021/11/24 15:39:14,23406.7876,3245.0016,1,12,0,0,0,0,1.499725,3.766427,5.648604732575,1.351849,3.028096,4.91725,11.02203,,0.0000804521696409211,,,,,,,,,,,,,,,,,,,,26.6273,0.00729382
2563,2021/11/24 15:39:19,23411.7885,3250.0025,1,12,0,0,0,0,1.500282,3.76673,5.65115721786,1.353932,3.028096,4.925094,11.02203,,,,,,,,,,,,,,,,,,,,,,26.31656,-0.07666647
2564,2021/11/24 15:39:24,23416.7862,3255.0002,1,12,0,0,0,0,1.500359,3.767331,5.652348971829,1.356015,3.028096,4.93294,11.02203,,0.000115683898911811,,3.3481719493866,,,,,,,,,,,,,,,,,,26.6774,0.1247036
2565,2021/11/24 15:39:29,23421.7863,3260.0003,1,12,0,0,0,0,1.499657,3.768116,5.650881536212,1.358098,3.028096,4.940788,11.02203,,,,,0.28935718536377,,,,,,,,,,,,,,,,,26.24014,-0.05911112
2566,2021/11/24 15:39:34,23426.7873,3265.0013,1,12,0,0,0,0,1.501099,3.768736,5.657245840864,1.36018,3.028096,4.948635,11.02203,,0.000144435602123849,,,,,,,,,,,,,,,,,,,,26.63353,0.09801924
2567,2021/11/24 15:39:39,23431.7864,3270.0004,1,12,0,0,0,0,1.500557,3.769339,5.656108021823,1.362263,3.028096,4.956485,11.02203,,,,,,,,,,,,,,,,,,,,,,26.45726,-0.001946688
2568,2021/11/24 15:39:44,23436.788,3275.002,1,12,0,0,0,0,1.500595,3.769878,5.65706007741,1.364345,3.028096,4.964334,11.02203,,0.000102188700111583,,,,,,,,,,,,,,,,,,,,26.32797,-0.06957412
2569,2021/11/24 15:39:49,23441.7864,3280.0004,1,12,0,0,0,0,1.500282,3.770743,5.657177849526,1.366428,3.028096,4.972188,11.02203,,0.000162600394105539,,,,,,,,,,,,,,,,,,,,26.62819,0.05159199
2570,2021/11/24 15:39:54,23446.7873,3285.0013,1,12,0,0,0,0,1.499977,3.771126,5.656602264102,1.368512,3.028096,4.980046,11.02203,,,,,,,,,,,,,,,,,,,,,,26.32848,-0.07086575
2571,2021/11/24 15:39:59,23451.7866,3290.0006,1,12,0,0,0,0,1.500031,3.771772,5.657774924932,1.370593,3.028096,4.987894,11.02203,,,,,,,,,,,,,,,,,,,,,,26.44483,-0.04051208
2572,2021/11/24 15:40:04,23456.7874,3295.0014,1,12,0,0,0,0,1.499741,3.772666,5.658021879506,1.372677,3.028096,4.995755,11.02203,,0.0000843141606310382,,3.33703994750977,,,,,,,,,,,,,,,,,,26.60071,0.04532814
2573,2021/11/24 15:40:09,23461.7875,3300.0015,1,12,0,0,0,0,1.500633,3.773285,5.662315989405,1.374759,3.028096,5.003613,11.02203,,0.000114545102405827,,,,,,,,,,,,,,,,,,,,26.35769,-0.06271243
2574,2021/11/24 15:40:14,23466.7878,3305.0018,1,12,0,0,0,0,1.500214,3.77362,5.66123755468,1.376843,3.028096,5.011475,11.02203,,,,,,,,,,,,,,,,,,,,,,26.28544,-0.08723617
2575,2021/11/24 15:40:19,23471.7884,3310.0024,1,12,0,0,0,0,1.498726,3.774399,5.656789915674,1.378924,3.028096,5.019331,11.02203,,,,,,,,,,,,,,,,,,,,,,26.67568,0.06751776
2576,2021/11/24 15:40:24,23476.7867,3315.0007,1,12,0,0,0,0,1.49987,3.775286,5.66243821282,1.381007,3.028096,5.027192,11.02203,,0.0000953128692344762,,,,,,,,,,,,,,,,,,,,26.41251,0.001400113
2577,2021/11/24 15:40:29,23481.7871,3320.0011,1,12,0,0,0,0,1.499619,3.77601,5.66257634019,1.383089,3.028096,5.035053,11.02203,,0.000221505004446954,,,,,,,,,,,,,,,,,,,,26.23927,-0.07930994
2578,2021/11/24 15:40:34,23486.7871,3325.0011,1,12,0,0,0,0,1.50103,3.77637,5.6684446611,1.385173,3.028096,5.042922,11.02203,,,,,,,,,,,,,,,,,,,,,,26.62248,0.09025931
2579,2021/11/24 15:40:39,23491.7862,3330.0002,1,12,0,0,0,0,1.500465,3.776915,5.667128765475,1.387255,3.028096,5.050786,11.02203,,0.000106589301140048,,,,,,,,,,,,,,,,,,,,26.54868,0.06507814
2580,2021/11/24 15:40:44,23496.7888,3335.0028,1,12,0,0,0,0,1.499596,3.777765,5.66512128294,1.389339,3.028096,5.058657,11.02203,,,,3.17459893226624,0.316013187170029,,,,,,,,,,,,,,,,,26.31308,-0.01211286
2581,2021/11/24 15:40:49,23501.7863,3340.0003,1,12,0,0,0,0,1.500084,3.778347,5.667837881148,1.39142,3.028096,5.06652,11.02203,,0.00010994679905707,,,,,,,,,,,,,,,,,,,,26.41751,0.02781093
2582,2021/11/24 15:40:54,23506.7864,3345.0004,1,12,0,0,0,0,1.499847,3.779132,5.668119792804,1.393502,3.028096,5.074388,11.02203,,,,,,,,,,,,,,,,,,,,,,26.66771,0.1143336
2583,2021/11/24 15:40:59,23511.7882,3350.0022,1,12,0,0,0,0,1.50045,3.779683,5.67122535735,1.395585,3.028096,5.082261,11.02203,,0.000102178702945821,,,,,,,,,,,,,,,,,,,,26.46263,0.07018507
2584,2021/11/24 15:41:04,23516.7879,3355.0019,1,12,0,0,0,0,1.499672,3.780633,5.669709452376,1.397667,3.028096,5.090129,11.02203,,,,,,,,,,,,,,,,,,,,,,26.32191,-0.0302881
2585,2021/11/24 15:41:09,23521.7873,3360.0013,1,12,0,0,0,0,1.499557,3.781059,5.669913490863,1.39975,3.028096,5.098004,11.02203,,0.000110967099317349,,,,,,,,,,,,,,,,,,,,26.6247,0.08084059
2586,2021/11/24 15:41:14,23526.7873,3365.0013,1,12,0,0,0,0,1.499763,3.781721,5.671685232123,1.401832,3.028096,5.105877,11.02203,,0.000152263906784356,,,,,,,,,,,,,,,,,,,,26.63715,0.1065028
2587,2021/11/24 15:41:19,23531.7891,3370.0031,1,12,0,0,0,0,1.500465,3.782655,5.675741434575,1.403915,3.028096,5.113755,11.02203,,0.000200550304725766,,,,,,,,,,,,,,,,,,,,26.31312,-0.09036303
2588,2021/11/24 15:41:24,23536.7881,3375.0021,1,12,0,0,0,0,1.498924,3.783219,5.670757756356,1.405996,3.028096,5.12163,11.02203,,,,3.08854794502258,,,,,,,,,,,,,,,,,,26.25692,-0.1293027
2589,2021/11/24 15:41:29,23541.7876,3380.0016,1,12,0,0,0,0,1.499794,3.783494,5.674461600236,1.40808,3.028096,5.129511,11.02203,,0.000167695106938481,,,,,,,,,,,,,,,,,,,,26.3658,-0.04932284
2590,2021/11/24 15:41:34,23546.7885,3385.0025,1,12,0,0,0,0,1.498642,3.784403,5.671465280726,1.410162,3.028096,5.13739,11.02203,,0.000183962998562492,,,,,,,,,,,,,,,,,,,,26.27647,-0.04762173
2591,2021/11/24 15:41:39,23551.7867,3390.0007,1,12,0,0,0,0,1.500175,3.785217,5.678487912975,1.412244,3.028096,5.14527,11.02203,,,,,,,,,,,,,,,,,,,,,,26.3843,-0.1108617
2592,2021/11/24 15:41:44,23556.7861,3395.0001,1,12,0,0,0,0,1.500046,3.785848,5.678946149008,1.414326,3.028096,5.153152,11.02203,,0.000126999293570407,,,,,,,,,,,,,,,,,,,,26.47992,0.03025711
2593,2021/11/24 15:41:49,23561.7869,3400.0009,1,12,0,0,0,0,1.499756,3.786308,5.678538140848,1.416408,3.028096,5.161036,11.02203,,,,,,,,,,,,,,,,,,,,,,26.6287,-0.0683856
2594,2021/11/24 15:41:54,23566.7887,3405.0027,1,12,0,0,0,0,1.499634,3.787144,5.679329905296,1.418492,3.028096,5.168928,11.02203,,0.000118363299407065,,,,,,,,,,,,,,,,,,,,26.68708,0.09396732
2595,2021/11/24 15:41:59,23571.7864,3410.0004,1,12,0,0,0,0,1.499619,3.787925,5.680444300575,1.420574,3.028096,5.176812,11.02203,,0.000148424092913046,,3.056401014328,0.321411788463593,,,,,,,,,,,,,,,,,26.68797,0.06890953
2596,2021/11/24 15:42:04,23576.7861,3415.0001,1,12,0,0,0,0,1.500175,3.788527,5.683453492225,1.422656,3.028096,5.184699,11.02203,,,,,,,,,,,,,,,,,,,,,,26.66511,0.08721828
2597,2021/11/24 15:42:09,23581.7887,3420.0027,1,12,0,0,0,0,1.500557,3.789356,5.686144671292,1.42474,3.028096,5.192596,11.02203,,0.000158581198775209,,,,,,,,,,,,,,,,,,,,26.43168,0.01555324
2598,2021/11/24 15:42:14,23586.7869,3425.0009,1,12,0,0,0,0,1.500122,3.790019,5.685490882318,1.426821,3.028096,5.200483,11.02203,,,,,,,,,,,,,,,,,,,,,,26.37461,-0.06293416
2599,2021/11/24 15:42:19,23591.7873,3430.0013,1,12,0,0,0,0,1.499557,3.790742,5.684433701294,1.428905,3.028096,5.208378,11.02203,,0.000112653702672105,,,,,,,,,,,,,,,,,,,,26.44449,-0.08230448
2600,2021/11/24 15:42:24,23596.7874,3435.0014,1,12,0,0,0,0,1.500229,3.791174,5.687629178846,1.430986,3.028096,5.216268,11.02203,,0.000174282002262771,,,,,,,,,,,,,,,,,,,,26.70179,0.08732915
2601,2021/11/24 15:42:29,23601.7889,3440.0029,1,12,0,0,0,0,1.500626,3.791782,5.690046655532,1.43307,3.028096,5.224172,11.02203,,,,,,,,,,,,,,,,,,,,,,26.50703,-0.05324066
2602,2021/11/24 15:42:34,23606.7881,3445.0021,1,12,0,0,0,0,1.500702,3.79263,5.69160742626,1.435151,3.028096,5.232062,11.02203,,0.000110476401459891,,3.03838610649109,,,,,,,,,,,,,,,,,,26.31256,-0.05318761
2603,2021/11/24 15:42:39,23611.7866,3450.0006,1,12,0,0,0,0,1.499901,3.793482,5.689847445282,1.437233,3.028096,5.239961,11.02203,,,,,,,,,,,,,,,,,,,,,,26.54594,-0.0261724
2604,2021/11/24 15:42:44,23616.7876,3455.0016,1,12,0,0,0,0,1.49929,3.793676,5.68782049004,1.439317,3.028096,5.247865,11.02203,,0.000132145301904529,,,,,,,,,,,,,,,,,,,,26.74131,0.07014215
2605,2021/11/24 15:42:49,23621.7867,3460.0007,1,12,0,0,0,0,1.499565,3.794746,5.69046828549,1.441399,3.028096,5.255765,11.02203,,0.000120432297990192,,,,,,,,,,,,,,,,,,,,26.52469,0.08425534
2606,2021/11/24 15:42:54,23626.7876,3465.0016,1,12,0,0,0,0,1.50061,3.795472,5.69552323792,1.443481,3.028096,5.263667,11.02203,,,,,,,,,,,,,,,,,,,,,,26.33074,-0.0806874
2607,2021/11/24 15:42:59,23631.7884,3470.0024,1,12,0,0,0,0,1.498695,3.796159,5.689284512505,1.445563,3.028096,5.271571,11.02203,,0.00016544149548281,,,,,,,,,,,,,,,,,,,,26.42631,0.02922177
2608,2021/11/24 15:43:04,23636.7879,3475.0019,1,12,0,0,0,0,1.499886,3.796842,5.694830160012,1.447645,3.028096,5.279474,11.02203,,,,,,,,,,,,,,,,,,,,,,26.71955,-0.04006803
2609,2021/11/24 15:43:09,23641.7862,3480.0002,1,12,0,0,0,0,1.500832,3.797386,5.699238425152,1.449727,3.028096,5.28738,11.02203,,0.000121121302072424,,,,,,,,,,,,,,,,,,,,26.60173,0.06860137
2610,2021/11/24 15:43:14,23646.7868,3485.0008,1,12,0,0,0,0,1.500214,3.798327,5.698303341978,1.451809,3.028096,5.295286,11.02203,,0.000149176601553336,,3.06911301612854,0.334793508052826,,,,,,,,,,,,,,,,,26.38728,-0.0889957
2611,2021/11/24 15:43:19,23651.7864,3490.0004,1,12,0,0,0,0,1.499886,3.79879,5.69775193794,1.453891,3.028096,5.303194,11.02203,,,,,,,,,,,,,,,,,,,,,,26.33334,-0.02353728
2612,2021/11/24 15:43:24,23656.7877,3495.0017,1,12,0,0,0,0,1.50087,3.79952,5.7025855824,1.455973,3.028096,5.311107,11.02203,,0.000135086898808368,,,,,,,,,,,,,,,,,,,,26.2889,-0.1212466
2613,2021/11/24 15:43:29,23661.7872,3500.0012,1,12,0,0,0,0,1.500435,3.800277,5.702068620495,1.458056,3.028096,5.319019,11.02203,,0.000185946904821321,,,,,,,,,,,,,,,,,,,,26.4196,0.009405017
2614,2021/11/24 15:43:34,23666.788,3505.002,1,12,0,0,0,0,1.499855,3.801157,5.701184332235,1.460138,3.028096,5.326932,11.02203,,,,,,,,,,,,,,,,,,,,,,26.58531,-0.08868337
2615,2021/11/24 15:43:39,23671.7879,3510.0019,1,12,0,0,0,0,1.499802,3.801764,5.701893250728,1.46222,3.028096,5.334849,11.02203,,0.0000930595197132789,,,,,,,,,,,,,,,,,,,,26.7009,0.06960392
2616,2021/11/24 15:43:44,23676.7874,3515.0014,1,12,0,0,0,0,1.499527,3.802166,5.701450575482,1.464303,3.028096,5.342768,11.02203,,,,,,,,,,,,,,,,,,,,,,26.72129,0.07225096
2617,2021/11/24 15:43:49,23681.7875,3520.0015,1,12,0,0,0,0,1.499527,3.803108,5.702863129916,1.466385,3.028096,5.350687,11.02203,,0.000166028097737581,,2.92878890037537,,,,,,,,,,,,,,,,,,26.54006,0.1076937
2618,2021/11/24 15:43:54,23686.7861,3525.0001,1,12,0,0,0,0,1.501122,3.803903,5.710122479166,1.468467,3.028096,5.358604,11.02203,,0.000178869202500209,,,,,,,,,,,,,,,,,,,,26.3138,-0.08663416
2619,2021/11/24 15:43:59,23691.7867,3530.0007,1,12,0,0,0,0,1.500214,3.804428,5.707456147592,1.47055,3.028096,5.366529,11.02203,,,,,,,,,,,,,,,,,,,,,,26.35718,-0.03035367
2620,2021/11/24 15:44:04,23696.7879,3535.0019,1,12,0,0,0,0,1.500015,3.805086,5.70768607629,1.472633,3.028096,5.374452,11.02203,,0.000125708393170498,,,,,,,,,,,,,,,,,,,,26.50477,-0.09504557
2621,2021/11/24 15:44:09,23701.786,3540,1,12,0,0,0,0,1.499504,3.806245,5.70747960248,1.474714,3.028096,5.382372,11.02203,,0.000135474896524101,,,,,,,,,,,,,,,,,,,,26.44982,-0.0786227
2622,2021/11/24 15:44:14,23706.7868,3545.0008,1,12,0,0,0,0,1.500755,3.806948,5.71329624574,1.476797,3.028096,5.3903,11.02203,,,,,,,,,,,,,,,,,,,,,,26.31951,-0.05611718
2623,2021/11/24 15:44:19,23711.7871,3550.0011,1,12,0,0,0,0,1.500359,3.807236,5.712220797724,1.478879,3.028096,5.398229,11.02203,,0.00020036350178998,,,,,,,,,,,,,,,,,,,,26.35372,0.004908442
2624,2021/11/24 15:44:24,23716.7863,3555.0003,1,12,0,0,0,0,1.500282,3.808164,5.713319902248,1.480962,3.028096,5.406158,11.02203,,,,2.94858288764954,0.333570510149002,,,,,,,,,,,,,,,,,26.40196,-0.06177545
2625,2021/11/24 15:44:29,23721.7869,3560.0009,1,12,0,0,0,0,1.500427,3.809013,5.715145948551,1.483044,3.028096,5.414088,11.02203,,0.000100448000011966,,,,,,,,,,,,,,,,,,,,26.55454,-0.04169643
2626,2021/11/24 15:44:34,23726.7879,3565.0019,1,12,0,0,0,0,1.500793,3.809477,5.717236415261,1.485127,3.028096,5.422021,11.02203,,,,,,,,,,,,,,,,,,,,,,26.53212,0.08262157
2627,2021/11/24 15:44:39,23731.7874,3570.0014,1,12,0,0,0,0,1.500099,3.810037,5.715432693663,1.487209,3.028096,5.429954,11.02203,,0.000112713198177516,,,,,,,,,,,,,,,,,,,,26.57131,0.02452135
2628,2021/11/24 15:44:44,23736.7874,3575.0014,1,12,0,0,0,0,1.498985,3.811065,5.712729269025,1.489291,3.028096,5.437889,11.02203,,0.000142435193993151,,,,,,,,,,,,,,,,,,,,26.75945,0.1330489
2629,2021/11/24 15:44:49,23741.7883,3580.0023,1,12,0,0,0,0,1.50045,3.811723,5.71929977535,1.491373,3.028096,5.445826,11.02203,,,,,,,,,,,,,,,,,,,,,,26.76293,0.07802427
2630,2021/11/24 15:44:54,23746.7865,3585.0005,1,12,0,0,0,0,1.499565,3.812288,5.71677365472,1.493455,3.028096,5.453761,11.02203,,0.000140192292747088,,,,,,,,,,,,,,,,,,,,26.76827,-0.01300931
2631,2021/11/24 15:44:59,23751.789,3590.003,1,12,0,0,0,0,1.500771,3.812752,5.722067631792,1.495539,3.028096,5.461707,11.02203,,,,2.91220188140869,,,,,,,,,,,,,,,,,,26.69605,0.05771935
2632,2021/11/24 15:45:04,23756.7874,3595.0014,1,12,0,0,0,0,1.500137,3.813584,5.720898461008,1.497621,3.028096,5.469646,11.02203,,0.000114008500531781,,,,,,,,,,,,,,,,,,,,26.63766,0.0747478
2633,2021/11/24 15:45:09,23761.786,3600,1,12,0,0,0,0,1.500267,3.814589,5.722901995263,1.499703,3.028096,5.477586,11.02203,,,,,,,,,,,,,,,,,,,,,,26.54902,-0.08412778
2634,2021/11/24 15:45:14,23766.7877,3605.0017,1,12,0,0,0,0,1.500046,3.815134,5.722876496164,1.501786,3.028096,5.485534,11.02203,,0.0000918597506824881,,,,,,,,,,,,,,,,,,,,26.45123,-0.1077676
2635,2021/11/24 15:45:19,23771.7869,3610.0009,1,12,0,0,0,0,1.499741,3.815668,5.722513741988,1.503868,3.028096,5.493475,11.02203,,0.000169138700584881,,,,,,,,,,,,,,,,,,,,26.50792,-0.07440209
2636,2021/11/24 15:45:24,23776.7866,3615.0006,1,12,0,0,0,0,1.500359,3.81676,5.72651021684,1.50595,3.028096,5.501422,11.02203,,,,,,,,,,,,,,,,,,,,,,26.73803,0.08219302
2637,2021/11/24 15:45:29,23781.7885,3620.0025,1,12,0,0,0,0,1.500282,3.817505,5.72733403641,1.508033,3.028096,5.509373,11.02203,,0.000141358294058591,,,,,,,,,,,,,,,,,,,,26.73734,0.07505178
2638,2021/11/24 15:45:34,23786.7878,3625.0018,1,12,0,0,0,0,1.500031,3.817903,5.726972854993,1.510115,3.028096,5.517324,11.02203,,0.000168678394402377,,2.90922093391418,0.343311697244644,,,,,,,,,,,,,,,,,26.47522,-0.02333164
2639,2021/11/24 15:45:39,23791.7863,3630.0003,1,12,0,0,0,0,1.499779,3.818894,5.727497024426,1.512197,3.028096,5.525272,11.02203,,,,,,,,,,,,,,,,,,,,,,26.53537,0.02030432
2640,2021/11/24 15:45:44,23796.7871,3635.0011,1,12,0,0,0,0,1.500435,3.819709,5.731225073415,1.514281,3.028096,5.53323,11.02203,,0.000122080396977253,,,,,,,,,,,,,,,,,,,,26.67979,0.05706847
2641,2021/11/24 15:45:49,23801.7873,3640.0013,1,12,0,0,0,0,1.498405,3.820244,5.72427271082,1.516363,3.028096,5.541185,11.02203,,,,,,,,,,,,,,,,,,,,,,26.65564,-0.02494454
2642,2021/11/24 15:45:54,23806.7872,3645.0012,1,12,0,0,0,0,1.499725,3.820631,5.729895826475,1.518445,3.028096,5.549139,11.02203,,0.000119892996735871,,,,,,,,,,,,,,,,,,,,26.75099,0.09023368
2643,2021/11/24 15:45:59,23811.7872,3650.0012,1,12,0,0,0,0,1.500359,3.821582,5.733744947938,1.520528,3.028096,5.557098,11.02203,,,,,,,,,,,,,,,,,,,,,,26.78726,0.1214963
2644,2021/11/24 15:46:04,23816.7889,3655.0029,1,12,0,0,0,0,1.499504,3.82267,5.73210895568,1.522611,3.028096,5.565061,11.02203,,0.000126844606711529,,,,,,,,,,,,,,,,,,,,26.75048,0.0958997
2645,2021/11/24 15:46:09,23821.789,3660.003,1,12,0,0,0,0,1.500305,3.823183,5.735940570815,1.524694,3.028096,5.573022,11.02203,,0.000149476196384057,,2.92730593681335,,,,,,,,,,,,,,,,,,26.57273,-0.06561756
2646,2021/11/24 15:46:14,23826.7881,3665.0021,1,12,0,0,0,0,1.50106,3.823706,5.73961212836,1.526775,3.028096,5.580981,11.02203,,,,,,,,,,,,,,,,,,,,,,26.56853,-0.01409709
2647,2021/11/24 15:46:19,23831.7878,3670.0018,1,12,0,0,0,0,1.499947,3.82468,5.73681729196,1.528858,3.028096,5.588947,11.02203,,0.000158268099767156,,,,,,,,,,,,,,,,,,,,26.52952,0.04661322
2648,2021/11/24 15:46:24,23836.786,3675,1,12,0,0,0,0,1.499451,3.825283,5.735824419633,1.53094,3.028096,5.596909,11.02203,,,,,,,,,,,,,,,,,,,,,,26.54851,-0.1085299
2649,2021/11/24 15:46:29,23841.7876,3680.0016,1,12,0,0,0,0,1.501297,3.825823,5.743696592431,1.533023,3.028096,5.604878,11.02203,,0.000115185699542053,,,,,,,,,,,,,,,,,,,,26.60571,-0.01453161
2650,2021/11/24 15:46:34,23846.7884,3685.0024,1,12,0,0,0,0,1.499611,3.826516,5.738285485276,1.535105,3.028096,5.612846,11.02203,,0.00013652749476023,,,,,,,,,,,,,,,,,,,,26.71072,0.09563088
2651,2021/11/24 15:46:39,23851.7878,3690.0018,1,12,0,0,0,0,1.49942,3.827436,5.73893408712,1.537188,3.028096,5.620815,11.02203,,,,,,,,,,,,,,,,,,,,,,26.71161,-0.0646466
2652,2021/11/24 15:46:44,23856.7861,3695.0001,1,12,0,0,0,0,1.499474,3.828092,5.740124423608,1.539269,3.028096,5.628781,11.02203,,0.000108769301732536,,2.84975790977478,0.347173810005188,,,,,,,,,,,,,,,,,26.70351,0.05966485
2653,2021/11/24 15:46:49,23861.7865,3700.0005,1,12,0,0,0,0,1.500145,3.828773,5.743714672085,1.541352,3.028096,5.636757,11.02203,,,,,,,,,,,,,,,,,,,,,,26.72647,0.1030862
2654,2021/11/24 15:46:54,23866.787,3705.001,1,12,0,0,0,0,1.500175,3.829598,5.74506717965,1.543434,3.028096,5.64473,11.02203,,0.000139765194035135,,,,,,,,,,,,,,,,,,,,26.76861,-0.02683938
2655,2021/11/24 15:46:59,23871.7872,3710.0012,1,12,0,0,0,0,1.500031,3.830391,5.745705242121,1.545517,3.028096,5.652708,11.02203,,,,,,,,,,,,,,,,,,,,,,26.76776,0.08093238
2656,2021/11/24 15:47:04,23876.7888,3715.0028,1,12,0,0,0,0,1.501007,3.83092,5.75023773644,1.547601,3.028096,5.66069,11.02203,,0.0000939280726015568,,,,,,,,,,,,,,,,,,,,26.789,0.1051784
2657,2021/11/24 15:47:09,23881.7864,3720.0004,1,12,0,0,0,0,1.499504,3.8314,5.7451996256,1.549682,3.028096,5.668664,11.02203,,0.000212658094824292,,,,,,,,,,,,,,,,,,,,26.91748,0.01091242
2658,2021/11/24 15:47:14,23886.7872,3725.0012,1,12,0,0,0,0,1.500359,3.832757,5.750511459763,1.551764,3.028096,5.676643,11.02203,,,,,,,,,,,,,,,,,,,,,,26.82752,0.1153773
2659,2021/11/24 15:47:19,23891.788,3730.002,1,12,0,0,0,0,1.500633,3.833148,5.752148382684,1.553847,3.028096,5.684626,11.02203,,0.000137956900289282,,2.91999006271362,,,,,,,,,,,,,,,,,,26.76861,0.0130111
2660,2021/11/24 15:47:24,23896.789,3735.003,1,12,0,0,0,0,1.501648,3.833734,5.756918993632,1.555931,3.028096,5.692615,11.02203,,0.000175284498254769,,,,,,,,,,,,,,,,,,,,26.58928,0.09463906
2661,2021/11/24 15:47:29,23901.7875,3740.0015,1,12,0,0,0,0,1.499855,3.834598,5.75134098329,1.558013,3.028096,5.700598,11.02203,,,,,,,,,,,,,,,,,,,,,,26.38728,-0.1188993
2662,2021/11/24 15:47:34,23906.7877,3745.0017,1,12,0,0,0,0,1.500046,3.835495,5.75341893277,1.560094,3.028096,5.70858,11.02203,,0.000121261196909472,,,,,,,,,,,,,,,,,,,,26.51223,-0.01414955
2663,2021/11/24 15:47:39,23911.7883,3750.0023,1,12,0,0,0,0,1.501404,3.836261,5.759777610444,1.562177,3.028096,5.716567,11.02203,,0.000172729298355989,,,,,,,,,,,,,,,,,,,,26.76827,-0.08262217
2664,2021/11/24 15:47:44,23916.786,3755,1,12,0,0,0,0,1.500145,3.836792,5.75574433484,1.564259,3.028096,5.724556,11.02203,,,,,,,,,,,,,,,,,,,,,,26.83286,0.1101339
2665,2021/11/24 15:47:49,23921.7869,3760.0009,1,12,0,0,0,0,1.500374,3.837613,5.757854767262,1.566341,3.028096,5.732543,11.02203,,0.00015150940453168,,,,,,,,,,,,,,,,,,,,26.66583,-0.04900932
2666,2021/11/24 15:47:54,23926.788,3765.002,1,12,0,0,0,0,1.499413,3.83841,5.75536185333,1.568424,3.028096,5.740538,11.02203,,,,2.82751798629761,0.34635978937149,,,,,,,,,,,,,,,,,26.59205,0.07373095
2667,2021/11/24 15:47:59,23931.7888,3770.0028,1,12,0,0,0,0,1.500137,3.838844,5.758791921628,1.570507,3.028096,5.748534,11.02203,,0.000110060500446707,,,,,,,,,,,,,,,,,,,,26.5176,-0.05021513
2668,2021/11/24 15:48:04,23936.788,3775.002,1,12,0,0,0,0,1.50016,3.839606,5.76002333696,1.572589,3.028096,5.756528,11.02203,,,,,,,,,,,,,,,,,,,,,,26.4844,-0.08325875
2669,2021/11/24 15:48:09,23941.7863,3780.0003,1,12,0,0,0,0,1.500252,3.840499,5.761716305748,1.57467,3.028096,5.764519,11.02203,,0.000126273997011594,,,,,,,,,,,,,,,,,,,,26.46934,0.004746318
2670,2021/11/24 15:48:14,23946.7887,3785.0027,1,12,0,0,0,0,1.501083,3.841264,5.766056088912,1.576754,3.028096,5.772525,11.02203,,0.000109700500615872,,,,,,,,,,,,,,,,,,,,26.38502,-0.1320189
2671,2021/11/24 15:48:19,23951.7879,3790.0019,1,12,0,0,0,0,1.5,3.84172,5.76258,1.578836,3.028096,5.78052,11.02203,,,,,,,,,,,,,,,,,,,,,,26.47903,-0.04595876
2672,2021/11/24 15:48:24,23956.7875,3795.0015,1,12,0,0,0,0,1.500633,3.842483,5.766156791739,1.580918,3.028096,5.788521,11.02203,,0.00012811079795938,,,,,,,,,,,,,,,,,,,,26.51621,-0.0688374
2673,2021/11/24 15:48:29,23961.7889,3800.0029,1,12,0,0,0,0,1.499527,3.843371,5.763238585517,1.583001,3.028096,5.796524,11.02203,,,,2.89272093772888,,,,,,,,,,,,,,,,,,26.59499,-0.06089568
2674,2021/11/24 15:48:34,23966.7875,3805.0015,1,12,0,0,0,0,1.499565,3.843894,5.76416890611,1.585083,3.028096,5.804527,11.02203,,0.000169335806276649,,,,,,,,,,,,,,,,,,,,26.74254,0.07068694
2675,2021/11/24 15:48:39,23971.7875,3810.0015,1,12,0,0,0,0,1.499321,3.844607,5.764300011847,1.587165,3.028096,5.812531,11.02203,,0.000162015305249952,,,,,,,,,,,,,,,,,,,,26.75257,-0.03930986
2676,2021/11/24 15:48:44,23976.7867,3815.0007,1,12,0,0,0,0,1.500015,3.845369,5.768111180535,1.589246,3.028096,5.820533,11.02203,,,,,,,,,,,,,,,,,,,,,,26.84391,0.1140654
2677,2021/11/24 15:48:49,23981.7875,3820.0015,1,12,0,0,0,0,1.500084,3.846387,5.769903596508,1.591329,3.028096,5.828544,11.02203,,0.000150553198182024,,,,,,,,,,,,,,,,,,,,26.79506,0.07812858
2678,2021/11/24 15:48:54,23986.7868,3825.0008,1,12,0,0,0,0,1.499161,3.846959,5.767210901399,1.59341,3.028096,5.83655,11.02203,,0.000125199294416234,,,,,,,,,,,,,,,,,,,,26.73047,-0.03294587
2679,2021/11/24 15:48:59,23991.7879,3830.0019,1,12,0,0,0,0,1.499649,3.847574,5.770010501526,1.595494,3.028096,5.844565,11.02203,,,,,,,,,,,,,,,,,,,,,,26.74238,0.02402902
2680,2021/11/24 15:49:04,23996.7861,3835.0001,1,12,0,0,0,0,1.499672,3.848265,5.77113526908,1.597575,3.028096,5.852573,11.02203,,0.00011366700346116,,2.97162103652954,0.345678985118866,,,,,,,,,,,,,,,,,26.82701,0.1089048
2681,2021/11/24 15:49:09,24001.7877,3840.0017,1,12,0,0,0,0,1.500267,3.849157,5.774763224919,1.599659,3.028096,5.860593,11.02203,,,,,,,,,,,,,,,,,,,,,,26.83375,0.06075382
2682,2021/11/24 15:49:14,24006.7864,3845.0004,1,12,0,0,0,0,1.500824,3.8496,5.7775720704,1.601741,3.028096,5.868608,11.02203,,0.000180652306880802,,,,,,,,,,,,,,,,,,,,26.73132,0.09936035
2683,2021/11/24 15:49:19,24011.7872,3850.0012,1,12,0,0,0,0,1.499435,3.850207,5.773135133045,1.603823,3.028096,5.876626,11.02203,,0.000120695600344334,,,,,,,,,,,,,,,,,,,,26.61625,-0.0686121
2684,2021/11/24 15:49:24,24016.7863,3855.0003,1,12,0,0,0,0,1.499977,3.851109,5.776574924493,1.605904,3.028096,5.88464,11.02203,,,,,,,,,,,,,,,,,,,,,,26.55043,0.04399955
2685,2021/11/24 15:49:29,24021.7865,3860.0005,1,12,0,0,0,0,1.499901,3.852096,5.777762642496,1.607987,3.028096,5.892662,11.02203,,0.000170367697137408,,,,,,,,,,,,,,,,,,,,26.4844,-0.08710027
2686,2021/11/24 15:49:34,24026.7864,3865.0004,1,12,0,0,0,0,1.500824,3.85253,5.78196948472,1.61007,3.028096,5.900685,11.02203,,0.00013358129945118,,,,,,,,,,,,,,,,,,,,26.47143,-0.03640056
2687,2021/11/24 15:49:39,24031.7875,3870.0015,1,12,0,0,0,0,1.501152,3.853387,5.784519601824,1.612154,3.028096,5.908713,11.02203,,,,2.89632892608643,,,,,,,,,,,,,,,,,,26.51258,-0.08271515
2688,2021/11/24 15:49:44,24036.788,3875.002,1,12,0,0,0,0,1.500427,3.854147,5.782866220769,1.614236,3.028096,5.916739,11.02203,,0.000173569002072327,,,,,,,,,,,,,,,,,,,,26.68503,-0.01889408
2689,2021/11/24 15:49:49,24041.7892,3880.0032,1,12,0,0,0,0,1.50106,3.854784,5.78626207104,1.61632,3.028096,5.924769,11.02203,,0.000141905198688619,,,,,,,,,,,,,,,,,,,,26.75756,0.1021576
2690,2021/11/24 15:49:54,24046.7874,3885.0014,1,12,0,0,0,0,1.499725,3.855441,5.782101253725,1.618401,3.028096,5.932794,11.02203,,,,,,,,,,,,,,,,,,,,,,26.76674,0.002959371
2691,2021/11/24 15:49:59,24051.7876,3890.0016,1,12,0,0,0,0,1.500122,3.856082,5.784593442004,1.620485,3.028096,5.940827,11.02203,,0.00021450080384966,,,,,,,,,,,,,,,,,,,,26.77779,0.07110178
2692,2021/11/24 15:50:04,24056.787,3895.001,1,12,0,0,0,0,1.500252,3.856933,5.786371447116,1.622566,3.028096,5.948855,11.02203,,0.000150575506268069,,,,,,,,,,,,,,,,,,,,26.86153,0.1002979
2693,2021/11/24 15:50:09,24061.787,3900.001,1,12,0,0,0,0,1.498207,3.85758,5.77945335906,1.624649,3.028096,5.956887,11.02203,,0.000184343502041884,,,,,,,,,,,,,,,,,,,,26.90455,0.008268356
2694,2021/11/24 15:50:14,24066.7869,3905.0009,1,12,0,0,0,0,1.499542,3.858357,5.785768372494,1.626731,3.028096,5.964918,11.02203,,,,2.94658398628235,0.340709090232849,,,,,,,,,,,,,,,,,26.8358,0.1102507
2695,2021/11/24 15:50:19,24071.7861,3910.0001,1,12,0,0,0,0,1.499687,3.858921,5.787173657727,1.628813,3.028096,5.972952,11.02203,,0.000157290705828927,,,,,,,,,,,,,,,,,,,,26.79592,0.03162861
2696,2021/11/24 15:50:24,24076.7878,3915.0018,1,12,0,0,0,0,1.499802,3.859894,5.789076740988,1.630895,3.028096,5.98099,11.02203,,,,,,,,,,,,,,,,,,,,,,26.70833,0.07996202
2697,2021/11/24 15:50:29,24081.788,3920.002,1,12,0,0,0,0,1.499977,3.860359,5.790449711743,1.632979,3.028096,5.989032,11.02203,,0.000122015000670217,,,,,,,,,,,,,,,,,,,,26.5413,0.002066493
2698,2021/11/24 15:50:34,24086.7864,3925.0004,1,12,0,0,0,0,1.500847,3.86098,5.79474025006,1.63506,3.028096,5.997068,11.02203,,0.000189309299457818,,,,,,,,,,,,,,,,,,,,26.50843,-0.08611977
2699,2021/11/24 15:50:39,24091.7872,3930.0012,1,12,0,0,0,0,1.49987,3.861953,5.79242744611,1.637143,3.028096,6.005112,11.02203,,0.000145494501339272,,,,,,,,,,,,,,,,,,,,26.49046,-0.09506822
2700,2021/11/24 15:50:44,24096.7863,3935.0003,1,12,0,0,0,0,1.499123,3.86245,5.79028763135,1.639224,3.028096,6.013148,11.02203,,,,,,,,,,,,,,,,,,,,,,26.77344,0.02380133
2701,2021/11/24 15:50:49,24101.7889,3940.0029,1,12,0,0,0,0,1.499489,3.863139,5.792734435971,1.641308,3.028096,6.021197,11.02203,,,,2.91858196258545,,,,,,,,,,,,,,,,,,26.78712,0.04275858
2702,2021/11/24 15:50:54,24106.7873,3945.0013,1,12,0,0,0,0,1.500267,3.863886,5.796860657562,1.643389,3.028096,6.029239,11.02203,,0.000102076402981766,,,,,,,,,,,,,,,,,,,,26.5679,0.1025152
2703,2021/11/24 15:50:59,24111.7876,3950.0016,1,12,0,0,0,0,1.500282,3.864532,5.797887798024,1.645472,3.028096,6.037286,11.02203,,0.000151456595631316,,,,,,,,,,,,,,,,,,,,26.41461,-0.1107341
2704,2021/11/24 15:51:04,24116.7865,3955.0005,1,12,0,0,0,0,1.500435,3.865382,5.79975444117,1.647552,3.028096,6.045329,11.02203,,0.000161520001711324,,,,,,,,,,,,,,,,,,,,26.61279,0.03326178
2705,2021/11/24 15:51:09,24121.7884,3960.0024,1,12,0,0,0,0,1.500198,3.865908,5.799627449784,1.649636,3.028096,6.053383,11.02203,,,,,,,,,,,,,,,,,,,,,,26.76985,-0.06462991
2706,2021/11/24 15:51:14,24126.7878,3965.0018,1,12,0,0,0,0,1.499222,3.866814,5.797212618708,1.651718,3.028096,6.061434,11.02203,,0.000186861696420237,,,,,,,,,,,,,,,,,,,,26.83133,0.1043046
2707,2021/11/24 15:51:19,24131.7885,3970.0025,1,12,0,0,0,0,1.499237,3.867282,5.797972263834,1.6538,3.028096,6.069486,11.02203,,,,,,,,,,,,,,,,,,,,,,26.85842,0.03739357
2708,2021/11/24 15:51:24,24136.7866,3975.0006,1,12,0,0,0,0,1.499741,3.868294,5.801439111854,1.65588,3.028096,6.077531,11.02203,,0.0000926306965993717,,2.93826007843018,0.338049501180649,,,,,,,,,,,,,,,,,26.65652,0.08460283
2709,2021/11/24 15:51:29,24141.7863,3980.0003,1,12,0,0,0,0,1.499306,3.868652,5.800293155512,1.657964,3.028096,6.08559,11.02203,,0.000200739101273939,,,,,,,,,,,,,,,,,,,,26.58257,-0.03017962
2710,2021/11/24 15:51:34,24146.7871,3985.0011,1,12,0,0,0,0,1.499992,3.869558,5.804306043536,1.660046,3.028096,6.093647,11.02203,,,,,,,,,,,,,,,,,,,,,,26.47092,-0.1007491
2711,2021/11/24 15:51:39,24151.788,3990.002,1,12,0,0,0,0,1.498642,3.870456,5.800427920752,1.662128,3.028096,6.101704,11.02203,,0.000148837294545956,,,,,,,,,,,,,,,,,,,,26.47629,-0.06038845
2712,2021/11/24 15:51:44,24156.7863,3995.0003,1,12,0,0,0,0,1.500557,3.871181,5.808927747817,1.664209,3.028096,6.10976,11.02203,,,,,,,,,,,,,,,,,,,,,,26.50289,-0.1095432
2713,2021/11/24 15:51:49,24161.7871,4000.0011,1,12,0,0,0,0,1.500252,3.871412,5.808093595824,1.666292,3.028096,6.117822,11.02203,,0.000125719903735444,,,,,,,,,,,,,,,,,,,,26.49892,-0.03321052
2714,2021/11/24 15:51:54,24166.789,4005.003,1,12,0,0,0,0,1.50016,3.872342,5.80913257472,1.668375,3.028096,6.12589,11.02203,,,,,,,,,,,,,,,,,,,,,,26.53969,-0.1043063
2715,2021/11/24 15:51:59,24171.7872,4010.0012,1,12,0,0,0,0,1.500099,3.873201,5.810184946899,1.670457,3.028096,6.133953,11.02203,,0.0000836374965729192,,2.95913410186768,,,,,,,,,,,,,,,,,,26.66946,-0.01529515
2716,2021/11/24 15:52:04,24176.7883,4015.0023,1,12,0,0,0,0,1.500412,3.873732,5.812193977584,1.67254,3.028096,6.142021,11.02203,,,,,,,,,,,,,,,,,,,,,,26.68762,0.07932901
2717,2021/11/24 15:52:09,24181.7883,4020.0023,1,12,0,0,0,0,1.500198,3.874403,5.812371631794,1.674622,3.028096,6.150087,11.02203,,0.000134028799948283,,,,,,,,,,,,,,,,,,,,26.59449,-0.08173823
2718,2021/11/24 15:52:14,24186.7882,4025.0022,1,12,0,0,0,0,1.49884,3.875298,5.80845165432,1.676704,3.028096,6.158154,11.02203,,0.000183166805072688,,,,,,,,,,,,,,,,,,,,26.58137,-0.05221188
2719,2021/11/24 15:52:19,24191.7861,4030.0001,1,12,0,0,0,0,1.500282,3.875811,5.814809478702,1.678786,3.028096,6.166224,11.02203,,,,,,,,,,,,,,,,,,,,,,26.55214,-0.02603233
2720,2021/11/24 15:52:24,24196.7875,4035.0015,1,12,0,0,0,0,1.499069,3.876515,5.811163464535,1.680868,3.028096,6.174294,11.02203,,0.000106791099824477,,,,,,,,,,,,,,,,,,,,26.4794,-0.07982552
2721,2021/11/24 15:52:29,24201.7886,4040.0026,1,12,0,0,0,0,1.499947,3.877245,5.815662006015,1.682951,3.028096,6.182368,11.02203,,,,,,,,,,,,,,,,,,,,,,26.42532,-0.1260632
2722,2021/11/24 15:52:34,24206.7884,4045.0024,1,12,0,0,0,0,1.500122,3.878039,5.817531620758,1.685034,3.028096,6.190445,11.02203,,0.000112914502096828,,,0.336441606283188,,,,,,,,,,,,,,,,,26.45589,-0.05147099
2723,2021/11/24 15:52:39,24211.7877,4050.0017,1,12,0,0,0,0,1.499756,3.878719,5.817132092564,1.687115,3.028096,6.198517,11.02203,,0.000205112606636249,,3.03082394599915,,,,,,,,,,,,,,,,,,26.46574,-0.04480541
2724,2021/11/24 15:52:44,24216.7861,4055.0001,1,12,0,0,0,0,1.499565,3.879285,5.817240011025,1.689197,3.028096,6.206593,11.02203,,,,,,,,,,,,,,,,,,,,,,26.49495,-0.1205415
2725,2021/11/24 15:52:49,24221.7869,4060.0009,1,12,0,0,0,0,1.500771,3.880003,5.822995982313,1.69128,3.028096,6.214675,11.02203,,0.000102025798696559,,,,,,,,,,,,,,,,,,,,26.57945,0.04623115
2726,2021/11/24 15:52:54,24226.788,4065.002,1,12,0,0,0,0,1.501045,3.880792,5.82524342764,1.693364,3.028096,6.222759,11.02203,,,,,,,,,,,,,,,,,,,,,,26.62508,-0.09465635
2727,2021/11/24 15:52:59,24231.7863,4070.0003,1,12,0,0,0,0,1.50074,3.881351,5.82489869974,1.695445,3.028096,6.230837,11.02203,,0.000154780704178847,,,,,,,,,,,,,,,,,,,,26.59052,-0.03833592
2728,2021/11/24 15:53:04,24236.7888,4075.0028,1,12,0,0,0,0,1.500267,3.882069,5.824140012423,1.697529,3.028096,6.238925,11.02203,,0.000124759899335913,,,,,,,,,,,,,,,,,,,,26.54988,0.01036704
2729,2021/11/24 15:53:09,24241.788,4080.002,1,12,0,0,0,0,1.499962,3.88291,5.82421744942,1.699611,3.028096,6.247008,11.02203,,,,,,,,,,,,,,,,,,,,,,26.4906,-0.04999995
2730,2021/11/24 15:53:14,24246.786,4085,1,12,0,0,0,0,1.50016,3.883529,5.82591486464,1.701692,3.028096,6.255091,11.02203,,0.000133313398691826,,2.94851994514465,,,,,,,,,,,,,,,,,,26.4654,-0.1139671
2731,2021/11/24 15:53:19,24251.7867,4090.0007,1,12,0,0,0,0,1.500519,3.883988,5.827997789772,1.703775,3.028096,6.263178,11.02203,,,,,,,,,,,,,,,,,,,,,,26.37606,-0.1088071
2732,2021/11/24 15:53:24,24256.7892,4095.0032,1,12,0,0,0,0,1.500534,3.884719,5.829152939946,1.705857,3.028096,6.271269,11.02203,,0.0000934609488467686,,,,,,,,,,,,,,,,,,,,26.42929,0.02283692
2733,2021/11/24 15:53:29,24261.7882,4100.0022,1,12,0,0,0,0,1.500252,3.885561,5.829320661372,1.70794,3.028096,6.279361,11.02203,,,,,,,,,,,,,,,,,,,,,,26.45726,-0.08790135
2734,2021/11/24 15:53:34,24266.7861,4105.0001,1,12,0,0,0,0,1.499657,3.886351,5.828193481607,1.710022,3.028096,6.287453,11.02203,,0.000172544096130878,,,,,,,,,,,,,,,,,,,,26.38502,-0.09013772
2735,2021/11/24 15:53:39,24271.7876,4110.0016,1,12,0,0,0,0,1.499474,3.886763,5.828100062662,1.712105,3.028096,6.295547,11.02203,,0.000200550304725766,,,,,,,,,,,,,,,,,,,,26.42997,-0.02542794
2736,2021/11/24 15:53:44,24276.7868,4115.0008,1,12,0,0,0,0,1.500847,3.887566,5.834641768402,1.714186,3.028096,6.303638,11.02203,,0.000134934904053807,,,,,,,,,,,,,,,,,,,,26.38865,-0.1363355
2737,2021/11/24 15:53:49,24281.7869,4120.0009,1,12,0,0,0,0,1.500053,3.888377,5.832771583981,1.716269,3.028096,6.311735,11.02203,,,,3.08307290077209,0.332271903753281,,,,,,,,,,,,,,,,,26.47194,0.002254844
2738,2021/11/24 15:53:54,24286.7869,4125.0009,1,12,0,0,0,0,1.499611,3.888941,5.831898701951,1.718352,3.028096,6.319835,11.02203,,,,,,,,,,,,,,,,,,,,,,26.56977,-0.07993042
2739,2021/11/24 15:53:59,24291.7873,4130.0013,1,12,0,0,0,0,1.500557,3.889592,5.836554502744,1.720434,3.028096,6.327934,11.02203,,0.0000959786775638349,,,,,,,,,,,,,,,,,,,,26.70385,0.03331244
2740,2021/11/24 15:54:04,24296.7881,4135.0021,1,12,0,0,0,0,1.50119,3.890394,5.84022056886,1.722517,3.028096,6.336034,11.02203,,0.000116802497359458,,,,,,,,,,,,,,,,,,,,26.7681,0.09508371
2741,2021/11/24 15:54:09,24301.7873,4140.0013,1,12,0,0,0,0,1.499947,3.89091,5.83615878177,1.7246,3.028096,6.344138,11.02203,,,,,,,,,,,,,,,,,,,,,,26.70611,0.1021814
2742,2021/11/24 15:54:14,24306.7864,4145.0004,1,12,0,0,0,0,1.499855,3.891672,5.83694370756,1.726682,3.028096,6.35224,11.02203,,0.00011099930270575,,,,,,,,,,,,,,,,,,,,26.50276,0.007138848
2743,2021/11/24 15:54:19,24311.7873,4150.0013,1,12,0,0,0,0,1.500069,3.892224,5.838604563456,1.728764,3.028096,6.360345,11.02203,,,,,,,,,,,,,,,,,,,,,,26.39211,-0.1064324
2744,2021/11/24 15:54:24,24316.7865,4155.0005,1,12,0,0,0,0,1.500359,3.893128,5.841089632952,1.730847,3.028096,6.368452,11.02203,,0.000172445303178392,,,,,,,,,,,,,,,,,,,,26.34822,-0.01480043
2745,2021/11/24 15:54:29,24321.7867,4160.0007,1,12,0,0,0,0,1.499947,3.893666,5.840292635702,1.732929,3.028096,6.376559,11.02203,,0.000181719704414718,,3.04565000534058,,,,,,,,,,,,,,,,,,26.42323,-0.1023746
2746,2021/11/24 15:54:34,24326.7874,4165.0014,1,12,0,0,0,0,1.498909,3.89434,5.83726127506,1.735011,3.028096,6.384667,11.02203,,0.000186753401067108,,,,,,,,,,,,,,,,,,,,26.39211,-0.1086968
2747,2021/11/24 15:54:39,24331.7864,4170.0004,1,12,0,0,0,0,1.498802,3.894881,5.837655432562,1.737093,3.028096,6.392776,11.02203,,,,,,,,,,,,,,,,,,,,,,26.44535,0.001040697
2748,2021/11/24 15:54:44,24336.7875,4175.0015,1,12,0,0,0,0,1.499542,3.895924,5.842101666808,1.739176,3.028096,6.400887,11.02203,,0.000102566096757073,,,,,,,,,,,,,,,,,,,,26.52812,-0.01328468
2749,2021/11/24 15:54:49,24341.7867,4180.0007,1,12,0,0,0,0,1.499817,3.896451,5.843963449467,1.741258,3.028096,6.409001,11.02203,,,,,,,,,,,,,,,,,,,,,,26.51172,-0.07041335
2750,2021/11/24 15:54:54,24346.7863,4185.0003,1,12,0,0,0,0,1.499741,3.896965,5.844438186065,1.74334,3.028096,6.417114,11.02203,,0.00013078490155749,,,,,,,,,,,,,,,,,,,,26.6363,0.07288575
2751,2021/11/24 15:54:59,24351.7877,4190.0017,1,12,0,0,0,0,1.500916,3.897713,5.850139805108,1.745424,3.028096,6.425236,11.02203,,,,,,,,,,,,,,,,,,,,,,26.71319,0.1072514
2752,2021/11/24 15:55:04,24356.7884,4195.0024,1,12,0,0,0,0,1.500046,3.898464,5.847875329344,1.747506,3.028096,6.433354,11.02203,,0.000131065302412026,,3.07397794723511,0.324287712574005,,,,,,,,,,,,,,,,,26.66621,0.08009434
2753,2021/11/24 15:55:09,24361.7869,4200.0009,1,12,0,0,0,0,1.500687,3.899067,5.851279159029,1.749588,3.028096,6.441472,11.02203,,,,,,,,,,,,,,,,,,,,,,26.40196,-0.09605527
2754,2021/11/24 15:55:14,24366.7886,4205.0026,1,12,0,0,0,0,1.500252,3.899707,5.850543226164,1.751672,3.028096,6.449596,11.02203,,0.000115426300908439,,,,,,,,,,,,,,,,,,,,26.45278,-0.06657958
2755,2021/11/24 15:55:19,24371.7875,4210.0015,1,12,0,0,0,0,1.500214,3.900472,5.851542701008,1.753754,3.028096,6.457716,11.02203,,0.000188835299923085,,,,,,,,,,,,,,,,,,,,26.76636,0.06893158
2756,2021/11/24 15:55:24,24376.7881,4215.0021,1,12,0,0,0,0,1.499611,3.901191,5.850268936701,1.755836,3.028096,6.465836,11.02203,,0.000167726204381324,,,,,,,,,,,,,,,,,,,,26.56046,-0.05340815
2757,2021/11/24 15:55:29,24381.7875,4220.0015,1,12,0,0,0,0,1.500267,3.901744,5.853657765648,1.757919,3.028096,6.473965,11.02203,,,,,,,,,,,,,,,,,,,,,,26.30034,-0.1373219
2758,2021/11/24 15:55:34,24386.7866,4225.0006,1,12,0,0,0,0,1.50016,3.902342,5.85413737472,1.760001,3.028096,6.482087,11.02203,,0.000192003804841079,,,,,,,,,,,,,,,,,,,,26.417,-0.08910537
2759,2021/11/24 15:55:39,24391.7874,4230.0014,1,12,0,0,0,0,1.500504,3.90331,5.85693226824,1.762085,3.028096,6.490221,11.02203,,,,,,,,,,,,,,,,,,,,,,26.58966,0.07414341
2760,2021/11/24 15:55:44,24396.786,4235,1,12,0,0,0,0,1.50032,3.903766,5.85689820512,1.764167,3.028096,6.498348,11.02203,,0.000085552928794641,,3.13218402862549,,,,,,,,,,,,,,,,,,26.75531,0.1310617
2761,2021/11/24 15:55:49,24401.7876,4240.0016,1,12,0,0,0,0,1.50045,3.904229,5.85810040305,1.766251,3.028096,6.506485,11.02203,,,,,,,,,,,,,,,,,,,,,,26.445,0.01437962
