Repository: HVES-Battery-Testing-Consortium/LG-HG2

# Battery Testing Consortium (BTC)
The Battery Testing Consortium (BTC) has been developed within the High Voltage and Energy Storage Lab at Oxford Brookes University to provide accurate and comprehensive cell data to Formula Student Electric teams. Through the BTC, we aim to provide FS teams with information for improved and informed decisions for cell selection, pack architecture design, thermal cooling requirements, and end of life predictions. A range of tests are completed to provide a comprehensive electrochemical lithium-ion characterisation for modelling, validation, and battery management parameterisation.

File: Data/Round1/LG_HG2/Package 5/211124_BTC_CAL_AGING_RPT0_LG_HG2_10_25C/211124_BTC_CAL_AGING_RPT0_LG_HG2_10_25C_Channel_8_Wb_1.CSV (part 18 of 19)
Data_Point,Date_Time,Test_Time(s),Step_Time(s),Cycle_Index,Step_Index,TC_Counter1,TC_Counter2,TC_Counter3,TC_Counter4,Current(A),Voltage(V),Power(W),Charge_Capacity(Ah),Discharge_Capacity(Ah),Charge_Energy(Wh),Discharge_Energy(Wh),ACR(Ohm),dV/dt(V/s),Internal_Resistance(Ohm),dQ/dV(Ah/V),dV/dQ(V/Ah),MetaCode_MV_UD1,MetaCode_MV_UD2,MetaCode_MV_UD3,MetaCode_MV_UD4,MetaCode_MV_UD5,MetaCode_MV_UD6,MetaCode_MV_UD7,MetaCode_MV_UD8,MetaCode_MV_UD9,MetaCode_MV_UD10,MetaCode_MV_UD11,MetaCode_MV_UD12,MetaCode_MV_UD13,MetaCode_MV_UD14,MetaCode_MV_UD15,MetaCode_MV_UD16,Aux_Temperature_1(C),Aux_dT/dt_1(C)
3644,2021/11/24 17:38:24,30557.552,375.0018,1,14,0,0,0,0,-1.499657,4.054634,-6.080560260538,2.970634,3.184234,11.42239,11.65979,,-0.000093331967946142,,,,,,,,,,,,,,,,,,,,25.27428,-0.05738854
3645,2021/11/24 17:38:39,30572.5506,390.0004,1,14,0,0,0,0,-1.499023,4.052908,-6.075402308884,2.970634,3.190479,11.42239,11.6851,,-0.0000628228299319744,,4.31621980667114,,,,,,,,,,,,,,,,,,25.49994,-0.02560496
3646,2021/11/24 17:38:54,30587.5505,405.0003,1,14,0,0,0,0,-1.499557,4.051502,-6.075458184614,2.970634,3.196724,11.42239,11.71041,,-0.00011724069918273,,,,,,,,,,,,,,,,,,,,25.58984,0.0764662
3647,2021/11/24 17:39:09,30602.5508,420.0006,1,14,0,0,0,0,-1.499763,4.050167,-6.074290610421,2.970634,3.202971,11.42239,11.73572,,-0.0000706472274032421,,,,,,,,,,,,,,,,,,,,25.3179,0.01455486
3648,2021/11/24 17:39:24,30617.5525,435.0023,1,14,0,0,0,0,-1.499252,4.049226,-6.070810178952,2.970634,3.209217,11.42239,11.76101,,-0.0000880457300809212,,,,,,,,,,,,,,,,,,,,25.42358,-0.04238486
3649,2021/11/24 17:39:39,30632.552,450.0018,1,14,0,0,0,0,-1.500137,4.048078,-6.072671586686,2.970634,3.215462,11.42239,11.7863,,-0.000132160901557654,,5.03310203552246,0.216273203492165,,,,,,,,,,,,,,,,,25.59073,0.001511574
3650,2021/11/24 17:39:54,30647.5522,465.002,1,14,0,0,0,0,-1.499161,4.046963,-6.067049098043,2.970634,3.22171,11.42239,11.81159,,-0.00010254359949613,,,,,,,,,,,,,,,,,,,,25.42481,0.06274164
3651,2021/11/24 17:40:09,30662.5513,480.0011,1,14,0,0,0,0,-1.498924,4.045625,-6.0640844075,2.970634,3.227952,11.42239,11.83684,,-0.000103588899946772,,,,,,,,,,,,,,,,,,,,25.245,-0.01872599
3652,2021/11/24 17:40:24,30677.5532,495.003,1,14,0,0,0,0,-1.498535,4.044483,-6.060799332405,2.970634,3.2342,11.42239,11.86212,,-0.0000543714886589441,,,,,,,,,,,,,,,,,,,,25.41994,-0.04032791
3653,2021/11/24 17:40:39,30692.5511,510.0009,1,14,0,0,0,0,-1.499451,4.043736,-6.063383988936,2.970634,3.240443,11.42239,11.88736,,-0.0000884700930328108,,,,,,,,,,,,,,,,,,,,25.24308,0.01721501
3654,2021/11/24 17:40:54,30707.5519,525.0017,1,14,0,0,0,0,-1.498909,4.042426,-6.059228713234,2.970634,3.24669,11.42239,11.91262,,-0.0000487588586111087,,5.45669794082642,,,,,,,,,,,,,,,,,,25.5921,0.01665533
3655,2021/11/24 17:41:09,30722.5507,540.0005,1,14,0,0,0,0,-1.499512,4.041473,-6.060237261176,2.970634,3.252935,11.42239,11.93786,,-0.0000346132583217695,,,,,,,,,,,,,,,,,,,,25.42066,0.04297853
3656,2021/11/24 17:41:24,30737.5503,555.0001,1,14,0,0,0,0,-1.498878,4.040294,-6.055907790132,2.970634,3.259181,11.42239,11.9631,,-0.0000833617523312569,,,,,,,,,,,,,,,,,,,,25.30544,-0.04715502
3657,2021/11/24 17:41:39,30752.5516,570.0014,1,14,0,0,0,0,-1.498878,4.039258,-6.054354952524,2.970634,3.265426,11.42239,11.98833,,-0.0000582400098210201,,,0,,,,,,,,,,,,,,,,,25.39935,-0.07549345
3658,2021/11/24 17:41:54,30767.5527,585.0025,1,14,0,0,0,0,-1.49929,4.038208,-6.05444487232,2.970634,3.271672,11.42239,12.01356,,-0.0000628295965725556,,,0.171179592609406,,,,,,,,,,,,,,,,,25.57863,-0.0002682209
3659,2021/11/24 17:42:09,30782.5512,600.001,1,14,0,0,0,0,-1.498894,4.037208,-6.051346847952,2.970634,3.277918,11.42239,12.03878,,-0.0000993183784885332,,6.21395587921143,,,,,,,,,,,,,,,,,,25.54951,0.07366478
3660,2021/11/24 17:42:24,30797.5529,615.0027,1,14,0,0,0,0,-1.498779,4.036537,-6.049876888323,2.970634,3.284164,11.42239,12.06399,,-0.0000453566208307166,,,,,,,,,,,,,,,,,,,,25.33543,-0.08605003
3661,2021/11/24 17:42:39,30812.5512,630.001,1,14,0,0,0,0,-1.499313,4.035295,-6.050170252335,2.970634,3.290411,11.42239,12.0892,,-0.0000960936667979695,,,,,,,,,,,,,,,,,,,,25.42204,0.07189393
3662,2021/11/24 17:42:54,30827.5518,645.0016,1,14,0,0,0,0,-1.499237,4.03448,-6.04864169176,2.970634,3.296656,11.42239,12.1144,,-0.0000589512201258913,,,,,,,,,,,,,,,,,,,,25.61202,0.0269419
3663,2021/11/24 17:43:09,30842.5535,660.0033,1,14,0,0,0,0,-1.498062,4.033764,-6.042828565368,2.970634,3.302901,11.42239,12.1396,,-0.0000760214679758064,,,,,,,,,,,,,,,,,,,,25.18937,-0.04147351
3664,2021/11/24 17:43:24,30857.5513,675.0011,1,14,0,0,0,0,-1.499313,4.032682,-6.046252547466,2.970634,3.309145,11.42239,12.16478,,-0.0000953146227402613,,6.42111301422119,,,,,,,,,,,,,,,,,,25.6636,0.07894397
3665,2021/11/24 17:43:39,30872.5522,690.002,1,14,0,0,0,0,-1.499168,4.031748,-6.044267585664,2.970634,3.315392,11.42239,12.18997,,-0.0000697797004249878,,,,,,,,,,,,,,,,,,,,25.19421,-0.0467819
3666,2021/11/24 17:43:54,30887.5524,705.0022,1,14,0,0,0,0,-1.499184,4.030638,-6.042667999392,2.970634,3.321636,11.42239,12.21514,,-0.0000523927410540637,,,0,,,,,,,,,,,,,,,,,25.57773,0.006536245
3667,2021/11/24 17:44:09,30902.551,720.0008,1,14,0,0,0,0,-1.499023,4.029585,-6.040440595455,2.970634,3.327882,11.42239,12.24031,,-0.0000700150267221034,,,,,,,,,,,,,,,,,,,,25.32486,-0.05201995
3668,2021/11/24 17:44:24,30917.5504,735.0002,1,14,0,0,0,0,-1.499016,4.02876,-6.03917570016,2.970634,3.334129,11.42239,12.26548,,-0.0000543651804036926,,,,,,,,,,,,,,,,,,,,25.22664,-0.02901196
3669,2021/11/24 17:44:39,30932.5515,750.0013,1,14,0,0,0,0,-1.499977,4.027985,-6.041884856345,2.970634,3.340373,11.42239,12.29064,,-0.0000787037424743176,,6.48565578460693,0.153302997350693,,,,,,,,,,,,,,,,,25.58175,0.0268507
3670,2021/11/24 17:44:54,30947.5506,765.0004,1,14,0,0,0,0,-1.498856,4.027031,-6.035939576536,2.970634,3.346619,11.42239,12.31579,,-0.0000548429306945764,,,,,,,,,,,,,,,,,,,,25.21103,-0.04677773
3671,2021/11/24 17:45:09,30962.5508,780.0006,1,14,0,0,0,0,-1.498459,4.025857,-6.032581654363,2.970634,3.352864,11.42239,12.34093,,-0.0000567428105568979,,,,,,,,,,,,,,,,,,,,25.6089,0.06353199
3672,2021/11/24 17:45:24,30977.551,795.0008,1,14,0,0,0,0,-1.499023,4.024793,-6.033257277239,2.970634,3.359109,11.42239,12.36607,,-0.0000363506187568419,,,,,,,,,,,,,,,,,,,,25.51995,-0.03553748
3673,2021/11/24 17:45:39,30992.5512,810.001,1,14,0,0,0,0,-1.499077,4.024206,-6.032594657862,2.970634,3.365354,11.42239,12.39121,,-0.0000691509267198853,,,,,,,,,,,,,,,,,,,,25.24882,-0.0582993
3674,2021/11/24 17:45:54,31007.5505,825.0003,1,14,0,0,0,0,-1.499001,4.022998,-6.030478024998,2.970634,3.371599,11.42239,12.41634,,-0.000064958592702169,,6.75486278533936,,,,,,,,,,,,,,,,,,25.64803,0.06741941
3675,2021/11/24 17:46:09,31022.553,840.0028,1,14,0,0,0,0,-1.499687,4.021622,-6.031174232314,2.970634,3.377844,11.42239,12.44146,,-0.0000598955302848481,,,,,,,,,,,,,,,,,,,,25.68078,0.05454898
3676,2021/11/24 17:46:24,31037.5517,855.0015,1,14,0,0,0,0,-1.499329,4.02113,-6.02899682177,2.970634,3.384092,11.42239,12.46658,,-0.0000882187305251136,,,,,,,,,,,,,,,,,,,,25.63628,0.04204333
3677,2021/11/24 17:46:39,31052.5518,870.0016,1,14,0,0,0,0,-1.498764,4.019862,-6.024824450568,2.970634,3.390337,11.42239,12.49169,,-0.0000553924292034935,,,0,,,,,,,,,,,,,,,,,25.61549,-0.02580404
3678,2021/11/24 17:46:54,31067.5515,885.0013,1,14,0,0,0,0,-1.499382,4.019104,-6.026172193728,2.970634,3.39658,11.42239,12.51678,,-0.0000924063133425079,,,,,,,,,,,,,,,,,,,,25.31811,0.0009745359
3679,2021/11/24 17:47:09,31082.5514,900.0012,1,14,0,0,0,0,-1.499672,4.018091,-6.025818566152,2.970634,3.402826,11.42239,12.54188,,-0.0000908317815628834,,5.81382322311401,0.15854449570179,,,,,,,,,,,,,,,,,25.71799,0.0278604
3680,2021/11/24 17:47:24,31097.5519,915.0017,1,14,0,0,0,0,-1.499451,4.016725,-6.022882317975,2.970634,3.409074,11.42239,12.56698,,-0.0000690684682922438,,,,,,,,,,,,,,,,,,,,25.69581,0.03537536
3681,2021/11/24 17:47:39,31112.5516,930.0014,1,14,0,0,0,0,-1.499329,4.015596,-6.020699535084,2.970634,3.415318,11.42239,12.59206,,-0.0000984080688795075,,,,,,,,,,,,,,,,,,,,25.62418,0.02777457
3682,2021/11/24 17:47:54,31127.5505,945.0003,1,14,0,0,0,0,-1.49987,4.014383,-6.02105263021,2.970634,3.421565,11.42239,12.61714,,-0.0000693043984938413,,,,,,,,,,,,,,,,,,,,25.34445,-0.07652283
3683,2021/11/24 17:48:09,31142.5532,960.003,1,14,0,0,0,0,-1.499161,4.013482,-6.016855688602,2.970634,3.427813,11.42239,12.64223,,-0.0000744409771868959,,,,,,,,,,,,,,,,,,,,25.31238,-0.07498503
3684,2021/11/24 17:48:24,31157.5512,975.001,1,14,0,0,0,0,-1.499092,4.012327,-6.014847307084,2.970634,3.434057,11.42239,12.66728,,-0.0000538950807822403,,5.85245800018311,,,,,,,,,,,,,,,,,,25.46639,-0.06141424
3685,2021/11/24 17:48:39,31172.5519,990.0017,1,14,0,0,0,0,-1.498726,4.010854,-6.011171172004,2.970634,3.440302,11.42239,12.69233,,-0.0000998263421934098,,,,,,,,,,,,,,,,,,,,25.66865,0.06336391
3686,2021/11/24 17:48:54,31187.5526,1005.0024,1,14,0,0,0,0,-1.498894,4.009906,-6.010424043964,2.970634,3.446548,11.42239,12.71738,,-0.0000514414714416489,,,,,,,,,,,,,,,,,,,,25.53638,0.08710504
3687,2021/11/24 17:49:09,31202.5512,1020.001,1,14,0,0,0,0,-1.499222,4.008636,-6.009835281192,2.970634,3.452794,11.42239,12.74242,,-0.000079102763265837,,,0,,,,,,,,,,,,,,,,,25.35901,-0.09669721
3688,2021/11/24 17:49:24,31217.552,1035.0018,1,14,0,0,0,0,-1.499222,4.007333,-6.007881794926,2.970634,3.459039,11.42239,12.76745,,-0.000073882911237888,,5.06292915344238,0.187530398368835,,,,,,,,,,,,,,,,,25.59608,0.08183837
3689,2021/11/24 17:49:39,31232.5524,1050.0022,1,14,0,0,0,0,-1.498962,4.005888,-6.004673888256,2.970634,3.465286,11.42239,12.79249,,-0.0000904734115465544,,,,,,,,,,,,,,,,,,,,25.41531,0.03913581
3690,2021/11/24 17:49:54,31247.5525,1065.0023,1,14,0,0,0,0,-1.499252,4.004608,-6.003916553216,2.970634,3.471531,11.42239,12.8175,,-0.000093805167125538,,,,,,,,,,,,,,,,,,,,25.29456,-0.0548321
3691,2021/11/24 17:50:09,31262.5509,1080.0007,1,14,0,0,0,0,-1.498871,4.003109,-6.000143989939,2.970634,3.477778,11.42239,12.84251,,-0.0000651150185149163,,4.40033578872681,,,,,,,,,,,,,,,,,,25.38203,-0.08280635
3692,2021/11/24 17:50:24,31277.552,1095.0018,1,14,0,0,0,0,-1.5,4.001858,-6.002787,2.970634,3.484024,11.42239,12.86751,,-0.0000900789673323743,,,,,,,,,,,,,,,,,,,,25.6415,0.05320847
3693,2021/11/24 17:50:39,31292.5515,1110.0013,1,14,0,0,0,0,-1.499199,4.000314,-5.997266748486,2.970634,3.490269,11.42239,12.89249,,-0.0000855491089168936,,,,,,,,,,,,,,,,,,,,25.34929,-0.03643572
3694,2021/11/24 17:50:54,31307.5516,1125.0014,1,14,0,0,0,0,-1.498802,3.99881,-5.99342442562,2.970634,3.496515,11.42239,12.91748,,-0.0000945574429351836,,,,,,,,,,,,,,,,,,,,25.3105,-0.02538979
3695,2021/11/24 17:51:09,31322.5516,1140.0014,1,14,0,0,0,0,-1.499214,3.996994,-5.992349362716,2.970634,3.502761,11.42239,12.94245,,-0.0000873760582180694,,4.22499513626099,0.224904894828796,,,,,,,,,,,,,,,,,25.46741,0.0929594
3696,2021/11/24 17:51:24,31337.5529,1155.0027,1,14,0,0,0,0,-1.498924,3.995366,-5.988749986184,2.970634,3.509009,11.42239,12.96741,,-0.000119667696708348,,,,,,,,,,,,,,,,,,,,25.69358,-0.02828479
3697,2021/11/24 17:51:39,31352.5512,1170.001,1,14,0,0,0,0,-1.49913,3.99352,-5.9868056376,2.970634,3.515252,11.42239,12.99235,,-0.00016516049799975,,,,,,,,,,,,,,,,,,,,25.65844,0.05179167
3698,2021/11/24 17:51:54,31367.5503,1185.0001,1,14,0,0,0,0,-1.499512,3.992223,-5.986386295176,2.970634,3.521497,11.42239,13.01729,,-0.000195922693819739,,3.87716603279114,,,,,,,,,,,,,,,,,,25.50986,-0.03149092
3699,2021/11/24 17:52:09,31382.5532,1200.003,1,14,0,0,0,0,-1.498444,3.990471,-5.979497327124,2.970634,3.527748,11.42239,13.04224,,-0.00014053400082048,,,,,,,,,,,,,,,,,,,,25.585,0.002271533
3700,2021/11/24 17:52:24,31397.552,1215.0018,1,14,0,0,0,0,-1.498276,3.98838,-5.97569403288,2.970634,3.533992,11.42239,13.06715,,-0.000145314799738117,,,,,,,,,,,,,,,,,,,,25.57653,-0.004597306
3701,2021/11/24 17:52:39,31412.552,1230.0018,1,14,0,0,0,0,-1.499504,3.986579,-5.977891156816,2.970634,3.540238,11.42239,13.09205,,-0.000137535695102997,,3.47824597358704,0.276935011148453,,,,,,,,,,,,,,,,,25.4598,-0.1058912
3702,2021/11/24 17:52:54,31427.5503,1245.0001,1,14,0,0,0,0,-1.499313,3.984552,-5.974090612776,2.970634,3.546481,11.42239,13.11694,,-0.000119279902719427,,,,,,,,,,,,,,,,,,,,25.49428,-0.09196639
3703,2021/11/24 17:53:09,31442.5514,1260.0012,1,14,0,0,0,0,-1.499992,3.982616,-5.973892139072,2.970634,3.55273,11.42239,13.14183,,-0.000127611099742353,,3.2231650352478,,,,,,,,,,,,,,,,,,25.50502,-0.1032788
3704,2021/11/24 17:53:24,31457.5522,1275.002,1,14,0,0,0,0,-1.499222,3.980749,-5.968026477278,2.970634,3.558976,11.42239,13.1667,,-0.000176253306563012,,,,,,,,,,,,,,,,,,,,25.54985,-0.09089589
3705,2021/11/24 17:53:39,31472.5517,1290.0015,1,14,0,0,0,0,-1.499344,3.978703,-5.965444470832,2.970634,3.565222,11.42239,13.19156,,-0.000168981205206364,,,,,,,,,,,,,,,,,,,,25.85333,0.04463017
3706,2021/11/24 17:53:54,31487.5513,1305.0011,1,14,0,0,0,0,-1.499168,3.976451,-5.961368092768,2.970634,3.571468,11.42239,13.2164,,-0.000146873906487599,,3.0946249961853,0.312512993812561,,,,,,,,,,,,,,,,,25.93796,0.1146269
3707,2021/11/24 17:54:09,31502.551,1320.0008,1,14,0,0,0,0,-1.498581,3.974517,-5.956135660377,2.970634,3.577715,11.42239,13.24124,,-0.000116468298074324,,,,,,,,,,,,,,,,,,,,25.60578,-0.07617414
3708,2021/11/24 17:54:24,31517.5507,1335.0005,1,14,0,0,0,0,-1.498817,3.972436,-5.953954608212,2.970634,3.58396,11.42239,13.26605,,-0.000119942902529147,,3.03858590126038,,,,,,,,,,,,,,,,,,25.78463,0.05441844
3709,2021/11/24 17:54:39,31532.5526,1350.0024,1,14,0,0,0,0,-1.498276,3.970309,-5.948618687284,2.970634,3.590207,11.42239,13.29086,,-0.000145988000440411,,,,,,,,,,,,,,,,,,,,25.89211,0.105167
3710,2021/11/24 17:54:54,31547.5512,1365.001,1,14,0,0,0,0,-1.499908,3.967972,-5.951592946576,2.970634,3.596451,11.42239,13.31564,,-0.000138248506118543,,,0.353182703256607,,,,,,,,,,,,,,,,,25.58572,-0.08925259
3711,2021/11/24 17:55:09,31562.5503,1380.0001,1,14,0,0,0,0,-1.499077,3.965363,-5.944384469951,2.970634,3.602696,11.42239,13.34042,,-0.000124747501104139,,2.86033701896667,,,,,,,,,,,,,,,,,,25.49865,-0.1026756
3712,2021/11/24 17:55:24,31577.5511,1395.0009,1,14,0,0,0,0,-1.499847,3.963483,-5.944618087101,2.970634,3.608945,11.42239,13.36519,,-0.000113918402348645,,,,,,,,,,,,,,,,,,,,25.58085,-0.034796
3713,2021/11/24 17:55:39,31592.5519,1410.0017,1,14,0,0,0,0,-1.499168,3.961239,-5.938562749152,2.970634,3.615192,11.42239,13.38994,,-0.000151205604197457,,2.68510699272156,,,,,,,,,,,,,,,,,,25.64577,-0.0207752
3714,2021/11/24 17:55:54,31607.5523,1425.0021,1,14,0,0,0,0,-1.50045,3.959054,-5.9403625743,2.970634,3.621439,11.42239,13.41468,,-0.000140310599817894,,,,,,,,,,,,,,,,,,,,25.52406,-0.0921315
3715,2021/11/24 17:56:09,31622.5514,1440.0012,1,14,0,0,0,0,-1.499397,3.956799,-5.932812550203,2.970634,3.627684,11.42239,13.4394,,-0.000132164001115598,,2.75260591506958,0.354095190763474,,,,,,,,,,,,,,,,,25.53065,-0.09895742
3716,2021/11/24 17:56:24,31637.552,1455.0018,1,14,0,0,0,0,-1.499794,3.95422,-5.93051543068,2.970634,3.633932,11.42239,13.46411,,-0.00012881490692962,,,,,,,,,,,,,,,,,,,,25.73218,-0.03839433
3717,2021/11/24 17:56:39,31652.5509,1470.0007,1,14,0,0,0,0,-1.49958,3.951839,-5.92609872762,2.970634,3.640179,11.42239,13.48881,,-0.000129031002870761,,2.64426589012146,,,,,,,,,,,,,,,,,,25.83,0.07006884
3718,2021/11/24 17:56:54,31667.5529,1485.0027,1,14,0,0,0,0,-1.499557,3.949601,-5.922651826757,2.970634,3.646431,11.42239,13.51351,,-0.000194237698451616,,,,,,,,,,,,,,,,,,,,25.80936,0.1159436
3719,2021/11/24 17:57:09,31682.5505,1500.0003,1,14,0,0,0,0,-1.499107,3.947414,-5.917595959298,2.970634,3.652672,11.42239,13.53815,,-0.000154483001097105,,2.66732788085938,0.366197913885117,,,,,,,,,,,,,,,,,25.43162,-0.07282913
3720,2021/11/24 17:57:24,31697.5526,1515.0024,1,14,0,0,0,0,-1.499504,3.944939,-5.915451810256,2.970634,3.658922,11.42239,13.56281,,-0.000187435900443234,,,,,,,,,,,,,,,,,,,,25.84209,0.09596348
3721,2021/11/24 17:57:39,31712.5508,1530.0006,1,14,0,0,0,0,-1.500145,3.942685,-5.914599189325,2.970634,3.66517,11.42239,13.58745,,-0.00015842349966988,,2.62147402763367,,,,,,,,,,,,,,,,,,25.71209,0.08445323
3722,2021/11/24 17:57:54,31727.5521,1545.0019,1,14,0,0,0,0,-1.499275,3.940013,-5.907162990575,2.970634,3.671418,11.42239,13.61208,,-0.00015302600513678,,,,,,,,,,,,,,,,,,,,25.49514,-0.109396
3723,2021/11/24 17:58:09,31742.5525,1560.0023,1,14,0,0,0,0,-1.499474,3.937913,-5.904798157762,2.970634,3.677664,11.42239,13.63668,,-0.000151174797792919,,2.66684007644653,0.387226611375809,,,,,,,,,,,,,,,,,25.53603,0.009034872
3724,2021/11/24 17:58:24,31757.5513,1575.0011,1,14,0,0,0,0,-1.499123,3.935407,-5.899659148061,2.970634,3.683912,11.42239,13.66128,,-0.000132453205878846,,,,,,,,,,,,,,,,,,,,25.81196,0.1055014
3725,2021/11/24 17:58:39,31772.5518,1590.0016,1,14,0,0,0,0,-1.499435,3.933231,-5.897624224485,2.970634,3.690157,11.42239,13.68585,,-0.000136844901135191,,,,,,,,,,,,,,,,,,,,25.54972,-0.09650707
3726,2021/11/24 17:58:54,31787.5504,1605.0002,1,14,0,0,0,0,-1.499382,3.930295,-5.89301357769,2.970634,3.696404,11.42239,13.71041,,-0.000145392405102029,,2.60405206680298,,,,,,,,,,,,,,,,,,25.60404,-0.01234472
3727,2021/11/24 17:59:09,31802.5532,1620.003,1,14,0,0,0,0,-1.499313,3.928142,-5.889514366446,2.970634,3.702652,11.42239,13.73496,,-0.000148323801113293,,,,,,,,,,,,,,,,,,,,25.55246,-0.03208578
3728,2021/11/24 17:59:24,31817.5541,1635.0039,1,14,0,0,0,0,-1.49942,3.925765,-5.8863705563,2.970634,3.708899,11.42239,13.75949,,-0.000127655905089341,,2.65590691566467,0.379348009824753,,,,,,,,,,,,,,,,,25.57375,-0.02646327
3729,2021/11/24 17:59:39,31832.5502,1650,1,14,0,0,0,0,-1.499275,3.923568,-5.8825074132,2.970634,3.715147,11.42239,13.78401,,-0.000156446592882276,,,,,,,,,,,,,,,,,,,,25.77511,-0.01427829
3730,2021/11/24 17:59:54,31847.5521,1665.0019,1,14,0,0,0,0,-1.500084,3.921159,-5.882067877356,2.970634,3.721395,11.42239,13.80851,,-0.00020456789934542,,2.58943104743958,,,,,,,,,,,,,,,,,,25.57255,-0.05540311
3731,2021/11/24 18:00:09,31862.5515,1680.0013,1,14,0,0,0,0,-1.499702,3.918528,-5.876624278656,2.970634,3.727641,11.42239,13.833,,-0.000202085502678528,,,,,,,,,,,,,,,,,,,,25.76869,-0.001686811
3732,2021/11/24 18:00:24,31877.5508,1695.0006,1,14,0,0,0,0,-1.499313,3.915945,-5.871227245785,2.970634,3.733889,11.42239,13.85748,,-0.000150872103404254,,2.68363809585571,0.377799689769745,,,,,,,,,,,,,,,,,25.82516,0.07337749
3733,2021/11/24 18:00:39,31892.5509,1710.0007,1,14,0,0,0,0,-1.499527,3.914133,-5.869348115091,2.970634,3.740138,11.42239,13.88194,,-0.000172240499523468,,,,,,,,,,,,,,,,,,,,25.71261,0.0591892
3734,2021/11/24 18:00:54,31907.5519,1725.0017,1,14,0,0,0,0,-1.499542,3.911779,-5.865876905218,2.970634,3.746385,11.42239,13.90638,,-0.000177854293724522,,2.61200904846191,,,,,,,,,,,,,,,,,,25.61412,0.006225109
3735,2021/11/24 18:01:09,31922.5526,1740.0024,1,14,0,0,0,0,-1.499275,3.909228,-5.8610078097,2.970634,3.752629,11.42239,13.9308,,-0.000142779303132556,,,,,,,,,,,,,,,,,,,,25.8208,0.09132862
3736,2021/11/24 18:01:24,31937.5529,1755.0027,1,14,0,0,0,0,-1.498878,3.90688,-5.85593648064,2.970634,3.758876,11.42239,13.95522,,-0.00020277060684748,,2.67144203186035,0.378731399774551,,,,,,,,,,,,,,,,,25.74723,0.00361979
3737,2021/11/24 18:01:39,31952.5524,1770.0022,1,14,0,0,0,0,-1.498352,3.904611,-5.850481701072,2.970634,3.765121,11.42239,13.9796,,-0.000117044299258851,,,,,,,,,,,,,,,,,,,,25.81406,0.07801116
3738,2021/11/24 18:01:54,31967.5516,1785.0014,1,14,0,0,0,0,-1.499184,3.90229,-5.85025073136,2.970634,3.771367,11.42239,14.00399,,-0.000198373003513552,,2.71425199508667,,,,,,,,,,,,,,,,,,25.7699,0.06545246
3739,2021/11/24 18:02:09,31982.5513,1800.0011,1,14,0,0,0,0,-1.499237,3.900175,-5.847286666475,2.970634,3.777613,11.42239,14.02836,,-0.000141718701343052,,,,,,,,,,,,,,,,,,,,25.8568,0.131197
3740,2021/11/24 18:02:24,31997.5512,1815.001,1,14,0,0,0,0,-1.500031,3.897816,-5.846844832296,2.970634,3.78386,11.42239,14.05271,,-0.000207543198484927,,,0.365190297365189,,,,,,,,,,,,,,,,,25.51798,-0.1049024
3741,2021/11/24 18:02:39,32012.5516,1830.0014,1,14,0,0,0,0,-1.499237,3.895443,-5.840192276991,2.970634,3.790108,11.42239,14.07706,,-0.000215050196857192,,2.76602602005005,,,,,,,,,,,,,,,,,,25.80037,0.09802997
3742,2021/11/24 18:02:54,32027.5518,1845.0016,1,14,0,0,0,0,-1.499268,3.89324,-5.83701014832,2.970634,3.796354,11.42239,14.10138,,-0.00015075079863891,,,,,,,,,,,,,,,,,,,,25.63975,0.006605387
3743,2021/11/24 18:03:09,32042.5507,1860.0005,1,14,0,0,0,0,-1.499107,3.891001,-5.833026836107,2.970634,3.802599,11.42239,14.12569,,-0.000112906498543452,,2.85560393333435,,,,,,,,,,,,,,,,,,25.76142,0.008323193
3744,2021/11/24 18:03:24,32057.5521,1875.0019,1,14,0,0,0,0,-1.49913,3.888933,-5.83001612829,2.970634,3.808846,11.42239,14.14999,,-0.0002017364022322,,,,,,,,,,,,,,,,,,,,25.49963,-0.07208228
3745,2021/11/24 18:03:39,32072.552,1890.0018,1,14,0,0,0,0,-1.498634,3.886775,-5.82485316535,2.970634,3.815093,11.42239,14.17428,,-0.000213976396480575,,2.82361888885498,0.360666513442993,,,,,,,,,,,,,,,,,25.81145,0.08272409
3746,2021/11/24 18:03:54,32087.5529,1905.0027,1,14,0,0,0,0,-1.499329,3.884486,-5.824122509894,2.970634,3.821337,11.42239,14.19854,,-0.00014625329640694,,,,,,,,,,,,,,,,,,,,25.63504,0.0003200769
3747,2021/11/24 18:04:09,32102.5532,1920.003,1,14,0,0,0,0,-1.498711,3.882154,-5.818226903494,2.970634,3.827584,11.42239,14.2228,,-0.000118810603453312,,2.89365196228027,,,,,,,,,,,,,,,,,,25.65634,-0.01786113
3748,2021/11/24 18:04:24,32117.5517,1935.0015,1,14,0,0,0,0,-1.498909,3.880287,-5.816197106883,2.970634,3.833829,11.42239,14.24704,,-0.000169255203218199,,,,,,,,,,,,,,,,,,,,25.7379,0.06238997
3749,2021/11/24 18:04:39,32132.5528,1950.0026,1,14,0,0,0,0,-1.499458,3.878277,-5.815313473866,2.970634,3.840075,11.42239,14.27127,,-0.000195522807189263,,,,,,,,,,,,,,,,,,,,25.6276,-0.06816447
3750,2021/11/24 18:04:54,32147.5511,1965.0009,1,14,0,0,0,0,-1.499672,3.876229,-5.813072096888,2.970634,3.846321,11.42239,14.29549,,-0.000158043505507521,,2.82718992233276,0.33860170841217,,,,,,,,,,,,,,,,,25.55434,-0.09700119
3751,2021/11/24 18:05:09,32162.5521,1980.0019,1,14,0,0,0,0,-1.499817,3.873814,-5.810012092038,2.970634,3.852566,11.42239,14.31969,,-0.000174234999576584,,,,,,,,,,,,,,,,,,,,25.47212,-0.1116091
3752,2021/11/24 18:05:24,32177.5519,1995.0017,1,14,0,0,0,0,-1.499489,3.871995,-5.806013910555,2.970634,3.858813,11.42239,14.34388,,-0.0000806778916739859,,3.0657000541687,,,,,,,,,,,,,,,,,,25.70255,-0.06984651
3753,2021/11/24 18:05:39,32192.5526,2010.0024,1,14,0,0,0,0,-1.49884,3.869788,-5.80019304592,2.970634,3.865062,11.42239,14.36807,,-0.000106562496512197,,,,,,,,,,,,,,,,,,,,25.75035,-0.0402534
3754,2021/11/24 18:05:54,32207.5513,2025.0011,1,14,0,0,0,0,-1.500412,3.868046,-5.803662634952,2.970634,3.871304,11.42239,14.39222,,-0.000149133804370649,,,0.331414014101028,,,,,,,,,,,,,,,,,25.88171,0.07598042
3755,2021/11/24 18:06:09,32222.5505,2040.0003,1,14,0,0,0,0,-1.499542,3.866036,-5.797283355512,2.970634,3.877552,11.42239,14.41638,,-0.000132333603687584,,3.06667590141296,,,,,,,,,,,,,,,,,,25.64821,-0.03552556
3756,2021/11/24 18:06:24,32237.5504,2055.0002,1,14,0,0,0,0,-1.49897,3.863526,-5.79130956822,2.970634,3.883798,11.42239,14.44052,,-0.000162618496688083,,,,,,,,,,,,,,,,,,,,25.63644,-0.08027554
3757,2021/11/24 18:06:39,32252.5516,2070.0014,1,14,0,0,0,0,-1.498695,3.8618,-5.787660351,2.970634,3.890042,11.42239,14.46464,,-0.000120631499157753,,3.19818210601807,,,,,,,,,,,,,,,,,,25.87722,0.009580255
3758,2021/11/24 18:06:54,32267.5504,2085.0002,1,14,0,0,0,0,-1.499382,3.859951,-5.787541050282,2.970634,3.89629,11.42239,14.48876,,-0.000131941502331756,,,,,,,,,,,,,,,,,,,,25.90992,0.03609002
3759,2021/11/24 18:07:09,32282.5525,2100.0023,1,14,0,0,0,0,-1.499725,3.858192,-5.7862269972,2.970634,3.902535,11.42239,14.51286,,-0.000205243995878845,,,,,,,,,,,,,,,,,,,,25.82965,0.004705191
3760,2021/11/24 18:07:24,32297.5515,2115.0013,1,14,0,0,0,0,-1.499413,3.85608,-5.78185648104,2.970634,3.908781,11.42239,14.53695,,-0.000100462500995491,,3.20715188980103,0.312648892402649,,,,,,,,,,,,,,,,,25.81696,-0.01483202
3761,2021/11/24 18:07:39,32312.5506,2130.0004,1,14,0,0,0,0,-1.498314,3.854089,-5.774635505946,2.970634,3.915027,11.42239,14.56104,,-0.000150841195136309,,,,,,,,,,,,,,,,,,,,25.87671,0.05301654
3762,2021/11/24 18:07:54,32327.5515,2145.0013,1,14,0,0,0,0,-1.499069,3.852343,-5.774927968667,2.970634,3.921274,11.42239,14.5851,,-0.000246846495429054,,3.21915102005005,,,,,,,,,,,,,,,,,,25.74586,-0.01406968
3763,2021/11/24 18:08:09,32342.5505,2160.0003,1,14,0,0,0,0,-1.498497,3.850417,-5.769838323249,2.970634,3.927518,11.42239,14.60915,,-0.000123052697745152,,,,,,,,,,,,,,,,,,,,25.51332,-0.0718236
3764,2021/11/24 18:08:24,32357.5504,2175.0002,1,14,0,0,0,0,-1.498726,3.848659,-5.768085308434,2.970634,3.933761,11.42239,14.63319,,-0.000112608802737668,,,,,,,,,,,,,,,,,,,,25.92774,0.07806361
3765,2021/11/24 18:08:39,32372.5522,2190.002,1,14,0,0,0,0,-1.499451,3.846758,-5.768025129858,2.970634,3.940007,11.42239,14.65722,,-0.000113227702968288,,3.22740197181702,0.306790888309479,,,,,,,,,,,,,,,,,25.66707,-0.02660751
3766,2021/11/24 18:08:54,32387.5514,2205.0012,1,14,0,0,0,0,-1.499413,3.844645,-5.764710693385,2.970634,3.946253,11.42239,14.68124,,-0.000107593201391865,,,,,,,,,,,,,,,,,,,,25.49792,-0.0403136
3767,2021/11/24 18:09:09,32402.5516,2220.0014,1,14,0,0,0,0,-1.500092,3.84297,-5.76480855324,2.970634,3.952498,11.42239,14.70524,,-0.000116346796858124,,,,,,,,,,,,,,,,,,,,25.50275,-0.03824115
3768,2021/11/24 18:09:24,32417.5518,2235.0016,1,14,0,0,0,0,-1.498802,3.841259,-5.757286671718,2.970634,3.958744,11.42239,14.72924,,-0.000110050299554132,,3.41651010513306,,,,,,,,,,,,,,,,,,25.60152,-0.02321482
3769,2021/11/24 18:09:39,32432.5512,2250.001,1,14,0,0,0,0,-1.499474,3.839397,-5.757075977178,2.970634,3.964988,11.42239,14.75322,,-0.000156533395056613,,,,,,,,,,,,,,,,,,,,25.61374,-0.03173709
3770,2021/11/24 18:09:54,32447.5506,2265.0004,1,14,0,0,0,0,-1.499817,3.837766,-5.755946688822,2.970634,3.971235,11.42239,14.7772,,-0.000149333805893548,,,0.291662901639938,,,,,,,,,,,,,,,,,25.61947,-0.02969384
3771,2021/11/24 18:10:09,32462.5523,2280.0021,1,14,0,0,0,0,-1.499214,3.83565,-5.7504601791,2.970634,3.97748,11.42239,14.80116,,-0.00017773819854483,,3.43397808074951,,,,,,,,,,,,,,,,,,25.7578,0.01174212
3772,2021/11/24 18:10:24,32477.5528,2295.0026,1,14,0,0,0,0,-1.499123,3.83379,-5.74732276617,2.970634,3.983726,11.42239,14.82511,,-0.000145598693052307,,,,,,,,,,,,,,,,,,,,25.8945,0.05696774
3773,2021/11/24 18:10:39,32492.5504,2310.0002,1,14,0,0,0,0,-1.498932,3.832226,-5.744246182632,2.970634,3.989969,11.42239,14.84904,,-0.000179343303898349,,,,,,,,,,,,,,,,,,,,25.85145,0.04378676
3774,2021/11/24 18:10:54,32507.5504,2325.0002,1,14,0,0,0,0,-1.498474,3.830464,-5.739850711936,2.970634,3.996214,11.42239,14.87297,,-0.000112186397018377,,3.60629296302795,,,,,,,,,,,,,,,,,,25.79208,0.03317297
3775,2021/11/24 18:11:09,32522.5522,2340.002,1,14,0,0,0,0,-1.499397,3.828543,-5.740505888571,2.970634,4.002462,11.42239,14.89689,,-0.000162499301950447,,,,,,,,,,,,,,,,,,,,25.91578,0.07904112
3776,2021/11/24 18:11:24,32537.5524,2355.0022,1,14,0,0,0,0,-1.499016,3.826697,-5.736280030152,2.970634,4.008707,11.42239,14.9208,,-0.000112421999801882,,3.5177059173584,0.283425986766815,,,,,,,,,,,,,,,,,25.75831,0.04585624
3777,2021/11/24 18:11:39,32552.5509,2370.0007,1,14,0,0,0,0,-1.49913,3.825053,-5.73425170389,2.970634,4.014952,11.42239,14.94469,,-0.000156289403093979,,,,,,,,,,,,,,,,,,,,25.49776,-0.05706906
3778,2021/11/24 18:11:54,32567.5527,2385.0025,1,14,0,0,0,0,-1.499451,3.823508,-5.733162894108,2.970634,4.021199,11.42239,14.96858,,-0.000120089600386564,,,,,,,,,,,,,,,,,,,,25.90369,0.09791732
3779,2021/11/24 18:12:09,32582.5506,2400.0004,1,14,0,0,0,0,-1.498062,3.821792,-5.725281367104,2.970634,4.027445,11.42239,14.99245,,-0.000173958294908516,,3.53589701652527,,,,,,,,,,,,,,,,,,25.86633,0.03506839
3780,2021/11/24 18:12:24,32597.553,2415.0028,1,14,0,0,0,0,-1.499237,3.819853,-5.726864952161,2.970634,4.03369,11.42239,15.01632,,-0.000102926598628983,,,,,,,,,,,,,,,,,,,,25.88762,0.05600393
3781,2021/11/24 18:12:39,32612.5528,2430.0026,1,14,0,0,0,0,-1.498909,3.818052,-5.722912505268,2.970634,4.039937,11.42239,15.04017,,-0.0000959935423452407,,,,,,,,,,,,,,,,,,,,25.66241,0.0307703
3782,2021/11/24 18:12:54,32627.5508,2445.0006,1,14,0,0,0,0,-1.500488,3.816306,-5.726321357328,2.970634,4.04618,11.42239,15.064,,-0.000118242096505128,,3.65367102622986,0.282052308320999,,,,,,,,,,,,,,,,,25.87633,-0.03050983
3783,2021/11/24 18:13:09,32642.5514,2460.0012,1,14,0,0,0,0,-1.499763,3.814641,-5.721057430083,2.970634,4.052426,11.42239,15.08784,,-0.0000916362623684108,,,,,,,,,,,,,,,,,,,,25.95736,0.06182492
3784,2021/11/24 18:13:24,32657.5505,2475.0003,1,14,0,0,0,0,-1.499687,3.813037,-5.718362019419,2.970634,4.058671,11.42239,15.11165,,-0.000201469505554996,,,,,,,,,,,,,,,,,,,,25.87983,0.08381903
3785,2021/11/24 18:13:39,32672.5525,2490.0023,1,14,0,0,0,0,-1.498825,3.811185,-5.712299357625,2.970634,4.064918,11.42239,15.13546,,-0.000134938192786649,,3.38857388496399,,,,,,,,,,,,,,,,,,25.70799,-0.09287715
3786,2021/11/24 18:13:54,32687.5507,2505.0005,1,14,0,0,0,0,-1.499512,3.809314,-5.712112054768,2.970634,4.071162,11.42239,15.15926,,-0.000118034600745887,,,,,,,,,,,,,,,,,,,,25.68892,-0.109421
3787,2021/11/24 18:14:09,32702.552,2520.0018,1,14,0,0,0,0,-1.498589,3.807354,-5.705658823506,2.970634,4.077408,11.42239,15.18304,,-0.000221057605813257,,,0.280399292707443,,,,,,,,,,,,,,,,,25.75194,-0.07093132
3788,2021/11/24 18:14:24,32717.5504,2535.0002,1,14,0,0,0,0,-1.498779,3.805954,-5.704283930166,2.970634,4.083653,11.42239,15.20682,,-0.0000954026327235624,,3.68638300895691,,,,,,,,,,,,,,,,,,25.79627,-0.05144894
3789,2021/11/24 18:14:39,32732.5521,2550.0019,1,14,0,0,0,0,-1.499222,3.804368,-5.703592201696,2.970634,4.089896,11.42239,15.23057,,-0.000114264599687885,,,,,,,,,,,,,,,,,,,,25.61533,-0.1148224
3790,2021/11/24 18:14:54,32747.5532,2565.003,1,14,0,0,0,0,-1.499748,3.802051,-5.702118383148,2.970634,4.096143,11.42239,15.25433,,-0.0001234365045093,,,,,,,,,,,,,,,,,,,,25.69465,0.07026196
3791,2021/11/24 18:15:09,32762.5503,2580.0001,1,14,0,0,0,0,-1.499397,3.80055,-5.69853326835,2.970634,4.102386,11.42239,15.27807,,-0.0000791488273534924,,3.46293210983276,,,,,,,,,,,,,,,,,,25.54211,-0.07235229
3792,2021/11/24 18:15:24,32777.5518,2595.0016,1,14,0,0,0,0,-1.498489,3.798791,-5.692446526799,2.970634,4.108632,11.42239,15.3018,,-0.0000993760986602865,,,,,,,,,,,,,,,,,,,,25.54609,-0.09204566
3793,2021/11/24 18:15:39,32792.5517,2610.0015,1,14,0,0,0,0,-1.499161,3.797015,-5.692336804415,2.970634,4.114879,11.42239,15.32552,,-0.0000886978232301772,,,0.282274514436722,,,,,,,,,,,,,,,,,25.92758,0.06795585
3794,2021/11/24 18:15:54,32807.5528,2625.0026,1,14,0,0,0,0,-1.499817,3.795461,-5.692496930637,2.970634,4.121125,11.42239,15.34923,,-0.000108695101516787,,3.58333301544189,,,,,,,,,,,,,,,,,,25.47633,-0.03516197
3795,2021/11/24 18:16:09,32822.5507,2640.0005,1,14,0,0,0,0,-1.499886,3.793318,-5.689544561748,2.970634,4.127369,11.42239,15.37293,,-0.000120630800665822,,,,,,,,,,,,,,,,,,,,25.60499,0.0772351
3796,2021/11/24 18:16:24,32837.5521,2655.0019,1,14,0,0,0,0,-1.49839,3.791724,-5.68148132436,2.970634,4.133617,11.42239,15.39662,,-0.000155968198669143,,3.5957670211792,,,,,,,,,,,,,,,,,,25.77397,0.07079542
3797,2021/11/24 18:16:39,32852.5506,2670.0004,1,14,0,0,0,0,-1.498581,3.789758,-5.679259333398,2.970634,4.139861,11.42239,15.42029,,-0.000161168398335576,,,,,,,,,,,,,,,,,,,,25.65056,0.06785154
3798,2021/11/24 18:16:54,32867.5536,2685.0034,1,14,0,0,0,0,-1.499565,3.788294,-5.68079309211,2.970634,4.146109,11.42239,15.44397,,-0.000107776497316081,,,,,,,,,,,,,,,,,,,,25.83885,0.04285634
3799,2021/11/24 18:17:09,32882.5521,2700.0019,1,14,0,0,0,0,-1.499016,3.786447,-5.675944636152,2.970634,4.152354,11.42239,15.46762,,-0.00013873289572075,,3.42850303649902,0.290158301591873,,,,,,,,,,,,,,,,,25.49053,-0.07736981
3800,2021/11/24 18:17:24,32897.5509,2715.0007,1,14,0,0,0,0,-1.498787,3.784639,-5.672367732893,2.970634,4.158599,11.42239,15.49126,,-0.000115156202809885,,,,,,,,,,,,,,,,,,,,25.78482,0.1017624
3801,2021/11/24 18:17:39,32912.551,2730.0008,1,14,0,0,0,0,-1.499565,3.782619,-5.672283060735,2.970634,4.164845,11.42239,15.51489,,-0.000122945304610766,,,,,,,,,,,,,,,,,,,,25.73798,0.095281
3802,2021/11/24 18:17:54,32927.5524,2745.0022,1,14,0,0,0,0,-1.498932,3.780758,-5.667099150456,2.970634,4.171091,11.42239,15.53851,,-0.000104713697510306,,3.47787499427795,,,,,,,,,,,,,,,,,,25.61782,-0.07835507
3803,2021/11/24 18:18:09,32942.5524,2760.0022,1,14,0,0,0,0,-1.498238,3.77912,-5.66202119056,2.970634,4.177336,11.42239,15.56211,,-0.0000964895880315453,,,,,,,,,,,,,,,,,,,,25.5061,0.01384616
3804,2021/11/24 18:18:24,32957.553,2775.0028,1,14,0,0,0,0,-1.498207,3.777198,-5.659024483986,2.970634,4.183582,11.42239,15.58571,,-0.000102701400464866,,,0.294109404087067,,,,,,,,,,,,,,,,,25.69068,0.09554565
3805,2021/11/24 18:18:39,32972.5509,2790.0007,1,14,0,0,0,0,-1.498856,3.775001,-5.658182898856,2.970634,4.189827,11.42239,15.6093,,-0.00016610260354355,,3.31707096099854,,,,,,,,,,,,,,,,,,25.7395,0.003073812
3806,2021/11/24 18:18:54,32987.5509,2805.0007,1,14,0,0,0,0,-1.499054,3.773341,-5.656441919414,2.970634,4.196072,11.42239,15.63286,,-0.000183038398972712,,,,,,,,,,,,,,,,,,,,25.51753,-0.06917655
3807,2021/11/24 18:19:09,33002.5502,2820,1,14,0,0,0,0,-1.498581,3.771583,-5.652022623723,2.970634,4.202313,11.42239,15.65641,,-0.000175252993358299,,3.4183669090271,,,,,,,,,,,,,,,,,,25.35334,-0.01385748
3808,2021/11/24 18:19:24,33017.552,2835.0018,1,14,0,0,0,0,-1.498695,3.769714,-5.64965152323,2.970634,4.208559,11.42239,15.67996,,-0.000189909405889921,,,,,,,,,,,,,,,,,,,,25.75108,0.02013445
3809,2021/11/24 18:19:39,33032.5525,2850.0023,1,14,0,0,0,0,-1.498871,3.767972,-5.647703959612,2.970634,4.214804,11.42239,15.7035,,-0.000126331506180577,,,,,,,,,,,,,,,,,,,,25.36008,-0.02942204
3810,2021/11/24 18:19:54,33047.5508,2865.0006,1,14,0,0,0,0,-1.497513,3.765825,-5.639371893225,2.970634,4.221049,11.42239,15.72702,,-0.0000969770335359499,,3.22664403915405,0.293380588293076,,,,,,,,,,,,,,,,,25.64808,0.00751853
3811,2021/11/24 18:20:09,33062.5523,2880.0021,1,14,0,0,0,0,-1.498825,3.763851,-5.641353975075,2.970634,4.227293,11.42239,15.75053,,-0.000110800501715858,,,,,,,,,,,,,,,,,,,,25.71732,0.02287686
3812,2021/11/24 18:20:24,33077.5519,2895.0017,1,14,0,0,0,0,-1.497948,3.762125,-5.6354676195,2.970634,4.233538,11.42239,15.77403,,-0.000101229197753128,,,,,,,,,,,,,,,,,,,,25.636,0.0198096
3813,2021/11/24 18:20:39,33092.5506,2910.0004,1,14,0,0,0,0,-1.498245,3.760136,-5.63360496132,2.970634,4.239782,11.42239,15.79751,,-0.000146517500979826,,3.28312492370605,,,,,,,,,,,,,,,,,,25.67859,0.04172444
3814,2021/11/24 18:20:54,33107.5535,2925.0033,1,14,0,0,0,0,-1.499359,3.758355,-5.635123394445,2.970634,4.246027,11.42239,15.82099,,-0.000112183501187246,,,,,,,,,,,,,,,,,,,,25.34986,-0.06030798
3815,2021/11/24 18:21:09,33122.5517,2940.0015,1,14,0,0,0,0,-1.499039,3.756332,-5.630888164948,2.970634,4.25227,11.42239,15.84445,,-0.000106580700958148,,3.26540398597717,0.304028987884521,,,,,,,,,,,,,,,,,25.4519,0.04758596
3816,2021/11/24 18:21:24,33137.5517,2955.0015,1,14,0,0,0,0,-1.499214,3.754158,-5.628286231812,2.970634,4.258513,11.42239,15.86789,,-0.000154954701429233,,,,,,,,,,,,,,,,,,,,25.57347,0.08319736
3817,2021/11/24 18:21:39,33152.5505,2970.0003,1,14,0,0,0,0,-1.499451,3.752407,-5.626550428557,2.970634,4.264759,11.42239,15.89134,,-0.000136414804728702,,,,,,,,,,,,,,,,,,,,25.53174,0.06349504
3818,2021/11/24 18:21:54,33167.5528,2985.0026,1,14,0,0,0,0,-1.498093,3.750474,-5.618558846082,2.970634,4.271004,11.42239,15.91476,,-0.000130456901388243,,3.23478889465332,,,,,,,,,,,,,,,,,,25.65694,0.04908919
3819,2021/11/24 18:22:09,33182.5531,3000.0029,1,14,0,0,0,0,-1.498405,3.748531,-5.616817593055,2.970634,4.277249,11.42239,15.93818,,-0.000142160803079605,,,,,,,,,,,,,,,,,,,,25.66989,0.07704318
3820,2021/11/24 18:22:24,33197.5531,3015.0029,1,14,0,0,0,0,-1.499222,3.746356,-5.616619335032,2.970634,4.283494,11.42239,15.96158,,-0.000126954706502147,,3.17793607711792,0.31377699971199,,,,,,,,,,,,,,,,,25.63093,0.01114249
3821,2021/11/24 18:22:39,33212.5528,3030.0026,1,14,0,0,0,0,-1.498909,3.744421,-5.612546336689,2.970634,4.289739,11.42239,15.98497,,-0.00014321600610856,,,,,,,,,,,,,,,,,,,,25.32145,0.005683899
3822,2021/11/24 18:22:54,33227.5503,3045.0001,1,14,0,0,0,0,-1.498512,3.742444,-5.608097243328,2.970634,4.295984,11.42239,16.00835,,-0.000136727103381418,,,,,,,,,,,,,,,,,,,,25.59318,0.001293421
3823,2021/11/24 18:23:09,33242.5514,3060.0012,1,14,0,0,0,0,-1.499199,3.740671,-5.608010222529,2.970634,4.302229,11.42239,16.03172,,-0.000115247203211766,,3.07995390892029,,,,,,,,,,,,,,,,,,25.40719,0.04510045
3824,2021/11/24 18:23:24,33257.5511,3075.0009,1,14,0,0,0,0,-1.499077,3.738636,-5.604503238972,2.970634,4.308472,11.42239,16.05506,,-0.0001124267000705,,,,,,,,,,,,,,,,,,,,25.59181,0.005302429
3825,2021/11/24 18:23:39,33272.5517,3090.0015,1,14,0,0,0,0,-1.50045,3.736374,-5.6062423683,2.970634,4.314719,11.42239,16.07841,,-0.000174735803739168,,3.11473894119263,0.322470098733902,,,,,,,,,,,,,,,,,25.61794,0.02039433
3826,2021/11/24 18:23:54,33287.5507,3105.0005,1,14,0,0,0,0,-1.499054,3.734516,-5.598241147864,2.970634,4.320962,11.42239,16.10173,,-0.000160572904860601,,,,,,,,,,,,,,,,,,,,25.72508,0.1244998
3827,2021/11/24 18:24:09,33302.5512,3120.001,1,14,0,0,0,0,-1.499306,3.732372,-5.595967733832,2.970634,4.327208,11.42239,16.12505,,-0.0000985579317784868,,,,,,,,,,,,,,,,,,,,25.62243,0.02953768
3828,2021/11/24 18:24:24,33317.553,3135.0028,1,14,0,0,0,0,-1.499413,3.730745,-5.593927552685,2.970634,4.333453,11.42239,16.14835,,-0.000198440699023195,,3.03892207145691,,,,,,,,,,,,,,,,,,25.26026,-0.05105257
3829,2021/11/24 18:24:39,33332.5516,3150.0014,1,14,0,0,0,0,-1.498947,3.728439,-5.588732453733,2.970634,4.339696,11.42239,16.17164,,-0.0000829697892186232,,,,,,,,,,,,,,,,,,,,25.30689,-0.02310395
3830,2021/11/24 18:24:54,33347.5507,3165.0005,1,14,0,0,0,0,-1.498344,3.72612,-5.58300954528,2.970634,4.34594,11.42239,16.19491,,-0.000119648197141942,,3.13838696479797,0.327757209539413,,,,,,,,,,,,,,,,,25.22337,-0.0481391
3831,2021/11/24 18:25:09,33362.5508,3180.0006,1,14,0,0,0,0,-1.499023,3.724108,-5.582523546484,2.970634,4.352183,11.42239,16.21817,,-0.000109460801468231,,,,,,,,,,,,,,,,,,,,25.56478,0.1053274
3832,2021/11/24 18:25:24,33377.552,3195.0018,1,14,0,0,0,0,-1.498009,3.722151,-5.575815697359,2.970634,4.35843,11.42239,16.24143,,-0.000159805204020813,,,,,,,,,,,,,,,,,,,,25.31327,-0.02744973
3833,2021/11/24 18:25:39,33392.5517,3210.0015,1,14,0,0,0,0,-1.499146,3.72017,-5.57707797482,2.970634,4.364676,11.42239,16.26467,,-0.000140593299875036,,3.00628399848938,,,,,,,,,,,,,,,,,,25.47123,0.05824387
3834,2021/11/24 18:25:54,33407.5524,3225.0022,1,14,0,0,0,0,-1.499313,3.718199,-5.574744097287,2.970634,4.37092,11.42239,16.28789,,-0.000119492098747287,,,,,,,,,,,,,,,,,,,,25.59455,0.09125531
3835,2021/11/24 18:26:09,33422.552,3240.0018,1,14,0,0,0,0,-1.498787,3.715972,-5.569450525964,2.970634,4.377165,11.42239,16.3111,,-0.000121853197924793,,2.97548294067383,0.327941387891769,,,,,,,,,,,,,,,,,25.32992,-0.06350398
3836,2021/11/24 18:26:24,33437.5528,3255.0026,1,14,0,0,0,0,-1.499199,3.7138,-5.5677252462,2.970634,4.383409,11.42239,16.3343,,-0.000118150797788985,,,,,,,,,,,,,,,,,,,,25.28332,0.02761841
3837,2021/11/24 18:26:39,33452.553,3270.0028,1,14,0,0,0,0,-1.499069,3.71153,-5.56383956557,2.970634,4.389656,11.42239,16.35749,,-0.000108839296444785,,,,,,,,,,,,,,,,,,,,25.54762,0.06721437
3838,2021/11/24 18:26:54,33467.5506,3285.0004,1,14,0,0,0,0,-1.498077,3.709702,-5.557419243054,2.970634,4.395898,11.42239,16.38065,,-0.000157985094119795,,3.0604190826416,,,,,,,,,,,,,,,,,,25.15645,-0.06633282
3839,2021/11/24 18:27:09,33482.5514,3300.0012,1,14,0,0,0,0,-1.498878,3.707793,-5.557529356254,2.970634,4.402141,11.42239,16.40381,,-0.000160345298354514,,,,,,,,,,,,,,,,,,,,25.40458,0.07130742
3840,2021/11/24 18:27:24,33497.5509,3315.0007,1,14,0,0,0,0,-1.498581,3.705916,-5.553615305196,2.970634,4.408385,11.42239,16.42695,,-0.000114271002530586,,2.9618239402771,0.33501398563385,,,,,,,,,,,,,,,,,25.55383,0.03213823
3841,2021/11/24 18:27:39,33512.552,3330.0018,1,14,0,0,0,0,-1.498291,3.703501,-5.548922216791,2.970634,4.414632,11.42239,16.45009,,-0.000140193995321169,,,,,,,,,,,,,,,,,,,,25.54313,0.03409863
3842,2021/11/24 18:27:54,33527.5525,3345.0023,1,14,0,0,0,0,-1.499001,3.701271,-5.548208930271,2.970634,4.420876,11.42239,16.47321,,-0.000120696902740747,,,,,,,,,,,,,,,,,,,,25.47384,0.0818491
3843,2021/11/24 18:28:09,33542.5507,3360.0005,1,14,0,0,0,0,-1.498695,3.699378,-5.54423931171,2.970634,4.427119,11.42239,16.49631,,-0.000112307403469458,,3.04334592819214,,,,,,,,,,,,,,,,,,25.55194,0.04557312
