Repository: HVES-Battery-Testing-Consortium/LG-HG2

# Battery Testing Consortium (BTC)
The Battery Testing Consortium (BTC) has been developed within the High Voltage and Energy Storage Lab at Oxford Brookes University to provide accurate and comprehensive cell data to Formula Student Electric teams. Through the BTC, we aim to provide FS teams with information for improved and informed decisions for cell selection, pack architecture design, thermal cooling requirements, and end of life predictions. A range of tests are completed to provide a comprehensive electrochemical lithium-ion characterisation for modelling, validation, and battery management parameterisation.

File: Data/Round1/LG_HG2/Package 5/211124_BTC_CAL_AGING_RPT0_LG_HG2_10_25C/211124_BTC_CAL_AGING_RPT0_LG_HG2_10_25C_Channel_8_Wb_1.CSV (part 19 of 19)
Data_Point,Date_Time,Test_Time(s),Step_Time(s),Cycle_Index,Step_Index,TC_Counter1,TC_Counter2,TC_Counter3,TC_Counter4,Current(A),Voltage(V),Power(W),Charge_Capacity(Ah),Discharge_Capacity(Ah),Charge_Energy(Wh),Discharge_Energy(Wh),ACR(Ohm),dV/dt(V/s),Internal_Resistance(Ohm),dQ/dV(Ah/V),dV/dQ(V/Ah),MetaCode_MV_UD1,MetaCode_MV_UD2,MetaCode_MV_UD3,MetaCode_MV_UD4,MetaCode_MV_UD5,MetaCode_MV_UD6,MetaCode_MV_UD7,MetaCode_MV_UD8,MetaCode_MV_UD9,MetaCode_MV_UD10,MetaCode_MV_UD11,MetaCode_MV_UD12,MetaCode_MV_UD13,MetaCode_MV_UD14,MetaCode_MV_UD15,MetaCode_MV_UD16,Aux_Temperature_1(C),Aux_dT/dt_1(C)
3844,2021/11/24 18:28:24,33557.5541,3375.0039,1,14,0,0,0,0,-1.498367,3.697402,-5.540065142534,2.970634,4.433364,11.42239,16.51941,,-0.000136068905703723,,,0.333730399608612,,,,,,,,,,,,,,,,,25.52995,0.07600486
3845,2021/11/24 18:28:39,33572.552,3390.0018,1,14,0,0,0,0,-1.498444,3.695107,-5.536910913508,2.970634,4.439609,11.42239,16.54249,,-0.000135370195494033,,2.96164798736572,,,,,,,,,,,,,,,,,,25.51558,0.05531907
3846,2021/11/24 18:28:54,33587.5522,3405.002,1,14,0,0,0,0,-1.498421,3.693058,-5.533755661418,2.970634,4.445854,11.42239,16.56556,,-0.000175116801983677,,,,,,,,,,,,,,,,,,,,25.32247,-0.0711751
3847,2021/11/24 18:29:09,33602.5522,3420.002,1,14,0,0,0,0,-1.49958,3.690387,-5.53403053746,2.970634,4.452098,11.42239,16.58861,,-0.000140247997478582,,2.9405369758606,,,,,,,,,,,,,,,,,,25.16407,-0.07535934
3848,2021/11/24 18:29:24,33617.5531,3435.0029,1,14,0,0,0,0,-1.499237,3.688822,-5.530418428814,2.970634,4.458342,11.42239,16.61165,,-0.000185485201654956,,,,,,,,,,,,,,,,,,,,25.31155,0.04554868
3849,2021/11/24 18:29:39,33632.5529,3450.0027,1,14,0,0,0,0,-1.498589,3.686813,-5.525017406857,2.970634,4.464586,11.42239,16.63468,,-0.00013556019985117,,,0.336661010980606,,,,,,,,,,,,,,,,,25.51489,0.1027024
3850,2021/11/24 18:29:54,33647.5506,3465.0004,1,14,0,0,0,0,-1.498962,3.684446,-5.522844545052,2.970634,4.470829,11.42239,16.65768,,-0.000110559798486065,,2.97528100013733,,,,,,,,,,,,,,,,,,25.4998,0.09771764
3851,2021/11/24 18:30:09,33662.5522,3480.002,1,14,0,0,0,0,-1.498825,3.682406,-5.51928217295,2.970634,4.477075,11.42239,16.68069,,-0.000104236700281035,,,,,,,,,,,,,,,,,,,,25.28862,0.04126191
3852,2021/11/24 18:30:24,33677.5513,3495.0011,1,14,0,0,0,0,-1.497551,3.680194,-5.511278204894,2.970634,4.483319,11.42239,16.70368,,-0.000128702697111294,,2.96762299537659,,,,,,,,,,,,,,,,,,25.37942,0.08603692
3853,2021/11/24 18:30:39,33692.5525,3510.0023,1,14,0,0,0,0,-1.499023,3.678228,-5.513748371244,2.970634,4.489565,11.42239,16.72666,,-0.000119074902613647,,,,,,,,,,,,,,,,,,,,25.28934,-0.07967055
3854,2021/11/24 18:30:54,33707.5504,3525.0002,1,14,0,0,0,0,-1.498444,3.6761,-5.5084299884,2.970634,4.495807,11.42239,16.74961,,-0.000142433404107578,,2.91558408737183,0.33609938621521,,,,,,,,,,,,,,,,,25.14863,-0.04749119
3855,2021/11/24 18:31:09,33722.5532,3540.003,1,14,0,0,0,0,-1.499748,3.674055,-5.51015663814,2.970634,4.502052,11.42239,16.77256,,-0.000133307301439345,,,,,,,,,,,,,,,,,,,,25.30283,0.03638029
3856,2021/11/24 18:31:24,33737.5502,3555,1,14,0,0,0,0,-1.499199,3.671885,-5.504886320115,2.970634,4.508295,11.42239,16.79549,,-0.000141103198984638,,,,,,,,,,,,,,,,,,,,25.4972,0.07280469
3857,2021/11/24 18:31:39,33752.5539,3570.0037,1,14,0,0,0,0,-1.497719,3.66964,-5.49608955116,2.970634,4.514542,11.42239,16.81842,,-0.000096085641416721,,2.96659708023071,,,,,,,,,,,,,,,,,,25.18415,0.03444672
3858,2021/11/24 18:31:54,33767.5508,3585.0006,1,14,0,0,0,0,-1.500107,3.66772,-5.50197244604,2.970634,4.520787,11.42239,16.84133,,-0.0000975568618741818,,,,,,,,,,,,,,,,,,,,25.18727,0.009534955
3859,2021/11/24 18:32:09,33782.5514,3600.0012,1,14,0,0,0,0,-1.499039,3.665669,-5.494980792091,2.970634,4.527031,11.42239,16.86423,,-0.000166199693921953,,2.9227249622345,0.33648419380188,,,,,,,,,,,,,,,,,25.32294,0.05983829
3860,2021/11/24 18:32:24,33797.5519,3615.0017,1,14,0,0,0,0,-1.499908,3.663815,-5.49538542902,2.970634,4.533276,11.42239,16.88712,,-0.00014191230002325,,,,,,,,,,,,,,,,,,,,25.42049,0.07765174
3861,2021/11/24 18:32:39,33812.5511,3630.0009,1,14,0,0,0,0,-1.498695,3.661416,-5.48734585212,2.970634,4.539519,11.42239,16.90998,,-0.000132926797959954,,,,,,,,,,,,,,,,,,,,25.40731,-0.008975863
3862,2021/11/24 18:32:54,33827.5516,3645.0014,1,14,0,0,0,0,-1.498856,3.659371,-5.484870179576,2.970634,4.545764,11.42239,16.93284,,-0.000165801902767271,,3.10501194000244,,,,,,,,,,,,,,,,,,25.30008,0.05767286
3863,2021/11/24 18:33:09,33842.5507,3660.0005,1,14,0,0,0,0,-1.498894,3.657194,-5.481746143436,2.970634,4.552009,11.42239,16.95569,,-0.000177386900759302,,,0.328766703605652,,,,,,,,,,,,,,,,,25.1722,0.008173585
3864,2021/11/24 18:33:24,33857.5517,3675.0015,1,14,0,0,0,0,-1.498924,3.655487,-5.479297195988,2.970634,4.558256,11.42239,16.97853,,-0.000162793599884026,,3.10394191741943,,,,,,,,,,,,,,,,,,25.08868,0.1022291
3865,2021/11/24 18:33:39,33872.5519,3690.0017,1,14,0,0,0,0,-1.49884,3.653378,-5.47582908152,2.970634,4.5645,11.42239,17.00135,,-0.000122016201203223,,,,,,,,,,,,,,,,,,,,25.49562,0.08850634
3866,2021/11/24 18:33:54,33887.5526,3705.0024,1,14,0,0,0,0,-1.499039,3.651008,-5.473003381312,2.970634,4.570745,11.42239,17.02415,,-0.000148516599438153,,,,,,,,,,,,,,,,,,,,25.48904,0.09278595
3867,2021/11/24 18:34:09,33902.5507,3720.0005,1,14,0,0,0,0,-1.500343,3.649495,-5.475494276785,2.970634,4.576989,11.42239,17.04695,,-0.000119596799777355,,3.09824991226196,,,,,,,,,,,,,,,,,,25.40628,0.09931326
3868,2021/11/24 18:34:24,33917.5517,3735.0015,1,14,0,0,0,0,-1.498985,3.647434,-5.46744885449,2.970634,4.583232,11.42239,17.06973,,-0.000111196299258154,,,0.330547094345093,,,,,,,,,,,,,,,,,25.4603,0.09545267
3869,2021/11/24 18:34:39,33932.5526,3750.0024,1,14,0,0,0,0,-1.499092,3.645585,-5.46506730882,2.970634,4.589478,11.42239,17.0925,,-0.000123957303003408,,3.08840298652649,,,,,,,,,,,,,,,,,,25.3276,0.06779194
3870,2021/11/24 18:34:54,33947.5516,3765.0014,1,14,0,0,0,0,-1.499763,3.643397,-5.464232014911,2.970634,4.595723,11.42239,17.11526,,-0.000112722598714754,,,,,,,,,,,,,,,,,,,,25.38011,0.0861001
3871,2021/11/24 18:35:09,33962.5521,3780.0019,1,14,0,0,0,0,-1.5,3.641326,-5.461989,2.970634,4.601967,11.42239,17.138,,-0.000119816497317515,,,,,,,,,,,,,,,,,,,,25.37267,0.1025647
3872,2021/11/24 18:35:24,33977.5518,3795.0016,1,14,0,0,0,0,-1.500038,3.639486,-5.459367300468,2.970634,4.608211,11.42239,17.16073,,-0.00018062669551,,3.25749206542969,,,,,,,,,,,,,,,,,,25.27738,0.05627334
3873,2021/11/24 18:35:39,33992.5516,3810.0014,1,14,0,0,0,0,-1.498634,3.637406,-5.451140303404,2.970634,4.614457,11.42239,17.18346,,-0.0000911419119802304,,,,,,,,,,,,,,,,,,,,25.13075,-0.0275749
3874,2021/11/24 18:35:54,34007.5519,3825.0017,1,14,0,0,0,0,-1.498871,3.635864,-5.449691109544,2.970634,4.620699,11.42239,17.20616,,-0.000136055707116611,,3.15121603012085,0.305757701396942,,,,,,,,,,,,,,,,,25.128,-0.0004291534
3875,2021/11/24 18:36:09,34022.5512,3840.001,1,14,0,0,0,0,-1.498245,3.633927,-5.444512958115,2.970634,4.626945,11.42239,17.22886,,-0.000142360004247166,,,,,,,,,,,,,,,,,,,,25.01879,-0.09120107
3876,2021/11/24 18:36:24,34037.5511,3855.0009,1,14,0,0,0,0,-1.498962,3.631745,-5.44384774869,2.970634,4.633189,11.42239,17.25154,,-0.000137872295454144,,,,,,,,,,,,,,,,,,,,25.06228,-0.09082139
3877,2021/11/24 18:36:39,34052.5506,3870.0004,1,14,0,0,0,0,-1.498436,3.630044,-5.439388611184,2.970634,4.639431,11.42239,17.27421,,-0.0000884670080267824,,3.36622309684753,,,,,,,,,,,,,,,,,,25.06783,-0.09931505
3878,2021/11/24 18:36:54,34067.5524,3885.0022,1,14,0,0,0,0,-1.498093,3.628173,-5.435340574089,2.970634,4.645676,11.42239,17.29688,,-0.000110371198388748,,,,,,,,,,,,,,,,,,,,25.46082,0.07785082
3879,2021/11/24 18:37:09,34082.552,3900.0018,1,14,0,0,0,0,-1.49826,3.626538,-5.43349682388,2.970634,4.651921,11.42239,17.31953,,-0.000104070597444661,,,0.300035685300827,,,,,,,,,,,,,,,,,25.10686,-0.07239759
3880,2021/11/24 18:37:24,34097.5506,3915.0004,1,14,0,0,0,0,-1.498985,3.624673,-5.433330456905,2.970634,4.658165,11.42239,17.34216,,-0.000121272001706529,,3.33241605758667,,,,,,,,,,,,,,,,,,25.45648,0.09643018
3881,2021/11/24 18:37:39,34112.5516,3930.0014,1,14,0,0,0,0,-1.49839,3.622687,-5.42819797393,2.970634,4.66441,11.42239,17.36479,,-0.000117429503006861,,,,,,,,,,,,,,,,,,,,25.37784,0.0985527
3882,2021/11/24 18:37:54,34127.5514,3945.0012,1,14,0,0,0,0,-1.499092,3.620951,-5.428138676492,2.970634,4.670654,11.42239,17.38741,,-0.0000981050106929615,,3.50726699829102,,,,,,,,,,,,,,,,,,25.08257,-0.0708878
3883,2021/11/24 18:38:09,34142.5511,3960.0009,1,14,0,0,0,0,-1.498711,3.619111,-5.424001465921,2.970634,4.676898,11.42239,17.41001,,-0.000103461599792354,,,,,,,,,,,,,,,,,,,,25.03091,-0.0929898
3884,2021/11/24 18:38:24,34157.5504,3975.0002,1,14,0,0,0,0,-1.499168,3.617657,-5.423475609376,2.970634,4.683144,11.42239,17.43261,,-0.000123271005577408,,,,,,,,,,,,,,,,,,,,25.09158,-0.07029116
3885,2021/11/24 18:38:39,34172.5508,3990.0006,1,14,0,0,0,0,-1.498856,3.615866,-5.419662449296,2.970634,4.689387,11.42239,17.45519,,-0.0000867877315613441,,3.48509001731873,0.289675503969193,,,,,,,,,,,,,,,,,25.20425,-0.08228183
3886,2021/11/24 18:38:54,34187.5522,4005.002,1,14,0,0,0,0,-1.499359,3.613925,-5.418570974075,2.970634,4.695632,11.42239,17.47776,,-0.000159772593178786,,,,,,,,,,,,,,,,,,,,25.39966,0.02317131
3887,2021/11/24 18:39:09,34202.5508,4020.0006,1,14,0,0,0,0,-1.49958,3.612335,-5.4169853193,2.970634,4.701876,11.42239,17.50033,,-0.0000988085375865921,,,,,,,,,,,,,,,,,,,,25.37248,0.0935179
3888,2021/11/24 18:39:24,34217.5519,4035.0017,1,14,0,0,0,0,-1.498749,3.610545,-5.411300708205,2.970634,4.708121,11.42239,17.52288,,-0.000110192202555481,,3.77099609375,,,,,,,,,,,,,,,,,,25.22208,-0.07227361
3889,2021/11/24 18:39:39,34232.5513,4050.0011,1,14,0,0,0,0,-1.499451,3.609047,-5.411589133197,2.970634,4.714366,11.42239,17.54542,,-0.000122638506582007,,,,,,,,,,,,,,,,,,,,24.9985,-0.1024705
3890,2021/11/24 18:39:54,34247.5504,4065.0002,1,14,0,0,0,0,-1.498383,3.607383,-5.405241361689,2.970634,4.720609,11.42239,17.56795,,-0.0000823808804852888,,,0.269246101379395,,,,,,,,,,,,,,,,,25.4626,0.1061875
3891,2021/11/24 18:40:09,34262.5521,4080.0019,1,14,0,0,0,0,-1.498909,3.605649,-5.404539736941,2.970634,4.726854,11.42239,17.59047,,-0.000131746302940883,,3.74753189086914,,,,,,,,,,,,,,,,,,25.10701,-0.03222644
3892,2021/11/24 18:40:24,34277.5509,4095.0007,1,14,0,0,0,0,-1.498947,3.603863,-5.401999632261,2.970634,4.733097,11.42239,17.61298,,-0.0000840417633298784,,,,,,,,,,,,,,,,,,,,25.09697,-0.07164538
3893,2021/11/24 18:40:39,34292.5504,4110.0002,1,14,0,0,0,0,-1.498856,3.602304,-5.399334964224,2.970634,4.739341,11.42239,17.63547,,-0.00006523409683723,,,,,,,,,,,,,,,,,,,,25.0368,-0.07647276
3894,2021/11/24 18:40:54,34307.5521,4125.0019,1,14,0,0,0,0,-1.497932,3.600861,-5.393844919452,2.970634,4.745587,11.42239,17.65797,,-0.0000928657027543522,,3.89727997779846,,,,,,,,,,,,,,,,,,25.34909,-0.02614975
3895,2021/11/24 18:41:09,34322.5511,4140.0009,1,14,0,0,0,0,-1.467487,3.599996,-5.282947330052,2.970634,4.751788,11.42239,17.68029,,-0.0000520380017405842,,,,,,,,,,,,,,,,,,,,25.16472,0.04013836
3896,2021/11/24 18:41:24,34337.5522,4155.002,1,14,0,0,0,0,-1.410403,3.599852,-5.077242060356,2.970634,4.757757,11.42239,17.70178,,0.0000158828497660579,,,,,,,,,,,,,,,,,,,,25.10355,-0.09086013
3897,2021/11/24 18:41:39,34352.553,4170.0028,1,14,0,0,0,0,-1.362546,3.599969,-4.905123361074,2.970634,4.763514,11.42239,17.72251,,0.00000541348481419845,,,,,,,,,,,,,,,,,,,,25.3562,0.01564085
3898,2021/11/24 18:41:54,34367.5521,4185.0019,1,14,0,0,0,0,-1.32282,3.600008,-4.76216258256,2.970634,4.769091,11.42239,17.74258,,0.0000105097196865245,,,,,,,,,,,,,,,,,,,,25.35498,-0.004069209
3899,2021/11/24 18:42:09,34382.5521,4200.0019,1,14,0,0,0,0,-1.283445,3.600094,-4.62052264383,2.970634,4.774507,11.42239,17.76208,,0.00000821840058051748,,,0,,,,,,,,,,,,,,,,,25.12958,-0.06518662
3900,2021/11/24 18:42:24,34397.5528,4215.0026,1,14,0,0,0,0,-1.251224,3.599838,-4.504203701712,2.970634,4.77978,11.42239,17.78107,,0.00000284471298073186,,,,,,,,,,,,,,,,,,,,25.11829,-0.1019019
3901,2021/11/24 18:42:39,34412.5506,4230.0004,1,14,0,0,0,0,-1.219779,3.599846,-4.391016554034,2.970634,4.784915,11.42239,17.79955,,0.00002667117951205,,,,,,,,,,,,,,,,,,,,25.45964,0.1346803
3902,2021/11/24 18:42:54,34427.5526,4245.0024,1,14,0,0,0,0,-1.191554,3.599907,-4.289483585478,2.970634,4.789928,11.42239,17.8176,,0.00000442562304669991,,,,,,,,,,,,,,,,,,,,25.06648,-0.08675635
3903,2021/11/24 18:43:09,34442.5513,4260.0011,1,14,0,0,0,0,-1.161508,3.600027,-4.181460160716,2.970634,4.794817,11.42239,17.8352,,-0.0000107867399492534,,0,,,,,,,,,,,,,,,,,,24.99885,-0.1229918
3904,2021/11/24 18:43:24,34457.5527,4275.0025,1,14,0,0,0,0,-1.133943,3.600148,-4.082362623564,2.970634,4.799589,11.42239,17.85238,,0.0000391170797229279,,,,,,,,,,,,,,,,,,,,25.02472,-0.1225352
3905,2021/11/24 18:43:39,34472.5526,4290.0024,1,14,0,0,0,0,-1.108562,3.600069,-3.990899690778,2.970634,4.804254,11.42239,17.86917,,-0.00000513662780576851,,,,,,,,,,,,,,,,,,,,25.21882,-0.02284825
3906,2021/11/24 18:43:54,34487.5515,4305.0013,1,14,0,0,0,0,-1.085408,3.599891,-3.907350490528,2.970634,4.808813,11.42239,17.88558,,-0.00000640134703644435,,,,,,,,,,,,,,,,,,,,25.10912,-0.06200135
3907,2021/11/24 18:44:09,34502.5516,4320.0014,1,14,0,0,0,0,-1.060312,3.599996,-3.817118958752,2.970634,4.813273,11.42239,17.90164,,0.0000141058499139035,,,0,,,,,,,,,,,,,,,,,24.95275,-0.1043099
3908,2021/11/24 18:44:24,34517.5526,4335.0024,1,14,0,0,0,0,-1.039253,3.599985,-3.741295211205,2.970634,4.817634,11.42239,17.91734,,0.00000268696294369875,,,,,,,,,,,,,,,,,,,,25.37755,0.1057625
3909,2021/11/24 18:44:39,34532.5528,4350.0026,1,14,0,0,0,0,-1.016082,3.600041,-3.657936859362,2.970634,4.821902,11.42239,17.9327,,0.0000178988793777535,,,,,,,,,,,,,,,,,,,,25.12406,-0.03990173
3910,2021/11/24 18:44:54,34547.5506,4365.0004,1,14,0,0,0,0,-0.9929269,3.599994,-3.5745308824386,2.970634,4.826075,11.42239,17.94773,,-0.0000056107792261173,,,,,,,,,,,,,,,,,,,,25.045,-0.09254456
3911,2021/11/24 18:45:09,34562.5509,4380.0007,1,14,0,0,0,0,-0.9722413,3.599846,-3.4999189548398,2.970634,4.830161,11.42239,17.96244,,0.00000940304744290188,,0,,,,,,,,,,,,,,,,,,25.13461,-0.02300739
3912,2021/11/24 18:45:24,34577.5524,4395.0022,1,14,0,0,0,0,-0.9534224,3.600002,-3.4323225468448,2.970634,4.834165,11.42239,17.97685,,0.00000912746963876998,,,,,,,,,,,,,,,,,,,,24.96628,-0.1150358
3913,2021/11/24 18:45:39,34592.5505,4410.0003,1,14,0,0,0,0,-0.9323483,3.600015,-3.3564678652245,2.970634,4.838086,11.42239,17.99097,,-0.0000155282905325294,,,,,,,,,,,,,,,,,,,,25.14591,0.008947253
3914,2021/11/24 18:45:54,34607.553,4425.0028,1,14,0,0,0,0,-0.9142666,3.600035,-3.291391759331,2.970634,4.841926,11.42239,18.00479,,-0.00000904769331100397,,,,,,,,,,,,,,,,,,,,25.35535,0.09486437
3915,2021/11/24 18:46:09,34622.5505,4440.0003,1,14,0,0,0,0,-0.8972841,3.600046,-3.2302640350686,2.970634,4.84569,11.42239,18.01834,,0.0000310188697767444,,,0,,,,,,,,,,,,,,,,,25.09077,-0.1074404
3916,2021/11/24 18:46:24,34637.5515,4455.0013,1,14,0,0,0,0,-0.8771876,3.599867,-3.1577586940492,2.970634,4.84938,11.42239,18.03162,,-0.0000103522797871847,,,,,,,,,,,,,,,,,,,,25.02058,-0.0656426
3917,2021/11/24 18:46:39,34652.5525,4470.0023,1,14,0,0,0,0,-0.8624399,3.600005,-3.1047879521995,2.970634,4.852994,11.42239,18.04464,,0.00000979975629888941,,,,,,,,,,,,,,,,,,,,25.12406,0.01376748
3918,2021/11/24 18:46:54,34667.5526,4485.0024,1,14,0,0,0,0,-0.8450258,3.60002,-3.042109780516,2.970634,4.856541,11.42239,18.0574,,0.0000159626597451279,,,,,,,,,,,,,,,,,,,,25.28314,0.0765729
3919,2021/11/24 18:47:09,34682.5505,4500.0003,1,14,0,0,0,0,-0.8288674,3.599967,-2.9838952873758,2.970634,4.860017,11.42239,18.06992,,0.00000335836989506788,,0,,,,,,,,,,,,,,,,,,25.07691,-0.06687999
3920,2021/11/24 18:47:24,34697.5517,4515.0015,1,14,0,0,0,0,-0.8132859,3.600017,-2.9278430658603,2.970634,4.863428,11.42239,18.0822,,0.00000829694272397319,,,,,,,,,,,,,,,,,,,,25.27046,-0.06998479
3921,2021/11/24 18:47:39,34712.5507,4530.0005,1,14,0,0,0,0,-0.7984592,3.599884,-2.8743604987328,2.970634,4.866776,11.42239,18.09425,,-0.0000053344560910773,,,,,,,,,,,,,,,,,,,,25.066,-0.009855628
3922,2021/11/24 18:47:54,34727.5511,4545.0009,1,14,0,0,0,0,-0.7797837,3.599927,-2.8071643957899,2.970634,4.870058,11.42239,18.10607,,0.00000553138715986279,,,,,,,,,,,,,,,,,,,,25.35105,0.07123351
3923,2021/11/24 18:48:09,34742.5504,4560.0002,1,14,0,0,0,0,-0.7665133,3.599969,-2.7594241180877,2.970634,4.873282,11.42239,18.11767,,0.00000810060464573326,,,0,,,,,,,,,,,,,,,,,25.2445,0.03730536
3924,2021/11/24 18:48:24,34757.5507,4575.0005,1,14,0,0,0,0,-0.7550943,3.600025,-2.7183583573575,2.970634,4.876445,11.42239,18.12906,,0.000000750738024635211,,,,,,,,,,,,,,,,,,,,25.14556,0.01835883
3925,2021/11/24 18:48:39,34772.5515,4590.0013,1,14,0,0,0,0,-0.7397133,3.599924,-2.6629116617892,2.970634,4.879552,11.42239,18.14025,,0.0000359162913809996,,,,,,,,,,,,,,,,,,,,25.01505,-0.04910886
3926,2021/11/24 18:48:54,34787.5511,4605.0009,1,14,0,0,0,0,-0.7257333,3.599891,-2.6125607750703,2.970634,4.882602,11.42239,18.15123,,-0.00000343733290719683,,,,,,,,,,,,,,,,,,,,25.1196,-0.06376624
3927,2021/11/24 18:49:09,34802.5507,4620.0005,1,14,0,0,0,0,-0.7136075,3.600139,-2.5690861914425,2.970634,4.885596,11.42239,18.162,,-0.00000229172701438074,,0,,,,,,,,,,,,,,,,,,25.20521,0.02591372
3928,2021/11/24 18:49:24,34817.551,4635.0008,1,14,0,0,0,0,-0.7001383,3.599992,-2.5204922788936,2.970634,4.888538,11.42239,18.1726,,0.0000257638694165507,,,,,,,,,,,,,,,,,,,,25.25753,0.01050651
3929,2021/11/24 18:49:39,34832.5516,4650.0014,1,14,0,0,0,0,-0.6881344,3.599989,-2.4772762705216,2.970634,4.891429,11.42239,18.183,,0.00000438552706327755,,,,,,,,,,,,,,,,,,,,25.27259,0.06384969
3930,2021/11/24 18:49:54,34847.5506,4665.0004,1,14,0,0,0,0,-0.6746552,3.599965,-2.428735107068,2.970634,4.894267,11.42239,18.19322,,0.00000197559302250738,,,,,,,,,,,,,,,,,,,,25.24105,0.04992366
3931,2021/11/24 18:50:09,34862.5527,4680.0025,1,14,0,0,0,0,-0.6654732,3.599875,-2.39562033585,2.970634,4.897054,11.42239,18.20325,,0.00000928552071854938,,,0,,,,,,,,,,,,,,,,,25.34609,0.06450236
3932,2021/11/24 18:50:24,34877.551,4695.0008,1,14,0,0,0,0,-0.6542053,3.60007,-2.355184874371,2.970634,4.899794,11.42239,18.21311,,0.00000924646701605525,,,,,,,,,,,,,,,,,,,,25.23932,0.0374949
3933,2021/11/24 18:50:39,34892.5529,4710.0027,1,14,0,0,0,0,-0.6411134,3.599992,-2.3080031110928,2.970634,4.902488,11.42239,18.22281,,-0.00000517605485583772,,,,,,,,,,,,,,,,,,,,25.26827,0.01922667
3934,2021/11/24 18:50:54,34907.5515,4725.0013,1,14,0,0,0,0,-0.6298192,3.60008,-2.267399505536,2.970634,4.905133,11.42239,18.23234,,0.0000127619096019771,,,,,,,,,,,,,,,,,,,,25.19668,0.0553441
3935,2021/11/24 18:51:09,34922.5517,4740.0015,1,14,0,0,0,0,-0.6188521,3.599988,-2.2278601337748,2.970634,4.907732,11.42239,18.2417,,0.0000155674206325784,,0,,,,,,,,,,,,,,,,,,25.08352,0.0352186
3936,2021/11/24 18:51:24,34937.5517,4755.0015,1,14,0,0,0,0,-0.6083235,3.599951,-2.1899347921485,2.970634,4.910286,11.42239,18.25089,,0.0000097594320322969,,,,,,,,,,,,,,,,,,,,24.99846,-0.01874089
3937,2021/11/24 18:51:39,34952.5512,4770.001,1,14,0,0,0,0,-0.598696,3.59992,-2.15525770432,2.970634,4.912798,11.42239,18.25993,,0.00000533379306943971,,,,,,,,,,,,,,,,,,,,24.95666,-0.04820764
3938,2021/11/24 18:51:54,34967.5522,4785.002,1,14,0,0,0,0,-0.5891581,3.600008,-2.1209738732648,2.970634,4.91527,11.42239,18.26883,,-0.0000107082496469957,,,,,,,,,,,,,,,,,,,,24.86683,-0.0652808
3939,2021/11/24 18:52:09,34982.5515,4800.0013,1,14,0,0,0,0,-0.5776405,3.600131,-2.0795814709055,2.970634,4.917697,11.42239,18.27757,,0.0000323610292980447,,,0,,,,,,,,,,,,,,,,,24.8205,-0.05546212
3940,2021/11/24 18:52:24,34997.5517,4815.0015,1,14,0,0,0,0,-0.5711312,3.600023,-2.0560854560176,2.970634,4.920088,11.42239,18.28617,,0.00000640097596260603,,,,,,,,,,,,,,,,,,,,24.90864,-0.04604697
3941,2021/11/24 18:52:39,35012.5525,4830.0023,1,14,0,0,0,0,-0.5596873,3.599908,-2.0148227887684,2.970634,4.922438,11.42239,18.29463,,0.00000960074794420507,,,,,,,,,,,,,,,,,,,,24.97629,0.02041817
3942,2021/11/24 18:52:54,35027.5512,4845.001,1,14,0,0,0,0,-0.5499624,3.600067,-1.9799014874808,2.970634,4.924745,11.42239,18.30294,,0.0000382079815608449,,,,,,,,,,,,,,,,,,,,25.16331,0.07498026
3943,2021/11/24 18:53:09,35042.552,4860.0018,1,14,0,0,0,0,-0.5417215,3.600041,-1.9502196105815,2.970634,4.927018,11.42239,18.31112,,0.000015528419680777,,0,,,,,,,,,,,,,,,,,,25.23124,0.0759697
3944,2021/11/24 18:53:24,35057.5506,4875.0004,1,14,0,0,0,0,-0.5314862,3.599951,-1.9133242771762,2.970634,4.929253,11.42239,18.31917,,-0.0000205473606911255,,,,,,,,,,,,,,,,,,,,24.96571,-0.05970776
3945,2021/11/24 18:53:39,35072.5508,4890.0006,1,14,0,0,0,0,-0.5253269,3.600013,-1.8911836692497,2.970634,4.931453,11.42239,18.32709,,-0.000000197560993342449,,,,,,,,,,,,,,,,,,,,24.96488,0.008543134
3946,2021/11/24 18:53:54,35087.5511,4905.0009,1,14,0,0,0,0,-0.5159698,3.599878,-1.8574283316844,2.970634,4.933616,11.42239,18.33488,,0.00000608482787356479,,,,,,,,,,,,,,,,,,,,25.2193,0.0795275
3947,2021/11/24 18:54:09,35102.5511,4920.0009,1,14,0,0,0,0,-0.5082776,3.600113,-1.8298567953688,2.970634,4.935745,11.42239,18.34254,,0.0000120521199278301,,,0,,,,,,,,,,,,,,,,,25.00696,-0.03068924
3948,2021/11/24 18:54:24,35117.5519,4935.0017,1,14,0,0,0,0,-0.5000452,3.599905,-1.800115215706,2.970634,4.937839,11.42239,18.35008,,0.0000095613177109044,,,,,,,,,,,,,,,,,,,,24.86447,-0.06813824
3949,2021/11/24 18:54:39,35132.5515,4950.0013,1,14,0,0,0,0,-0.4905682,3.600032,-1.7660612181824,2.970634,4.9399,11.42239,18.3575,,0.0000405006794608198,,,,,,,,,,,,,,,,,,,,25.24374,0.06388485
3950,2021/11/24 18:54:54,35147.5511,4965.0009,1,14,0,0,0,0,-0.4844898,3.600043,-1.7441841130614,2.970634,4.941932,11.42239,18.36481,,0.0000132354898596532,,,,,,,,,,,,,,,,,,,,25.13825,0.01032591
3951,2021/11/24 18:55:09,35162.5502,4980,1,14,0,0,0,0,-0.4758469,3.599929,-1.7130150548701,2.970634,4.943929,11.42239,18.372,,-0.0000162791602633661,,0,,,,,,,,,,,,,,,,,,25.16582,-0.03137887
3952,2021/11/24 18:55:24,35177.5505,4995.0003,1,14,0,0,0,0,-0.4684569,3.599951,-1.6864218856119,2.970634,4.945894,11.42239,18.37908,,0.00000782335064286599,,,,,,,,,,,,,,,,,,,,24.85284,-0.06634593
3953,2021/11/24 18:55:39,35192.5515,5010.0013,1,14,0,0,0,0,-0.461619,3.600001,-1.661828861619,2.970634,4.94783,11.42239,18.38604,,-0.000000592638684793201,,,,,,,,,,,,,,,,,,,,25.03454,0.03963888
3954,2021/11/24 18:55:54,35207.5531,5025.0029,1,14,0,0,0,0,-0.4559534,3.600025,-1.641443638835,2.970634,4.949736,11.42239,18.39291,,-0.00000746786690797308,,,,,,,,,,,,,,,,,,,,25.10075,-0.0388819
3955,2021/11/24 18:56:09,35222.551,5040.0008,1,14,0,0,0,0,-0.448093,3.600099,-1.613179161207,2.970634,4.951612,11.42239,18.39966,,0.0000113802698251675,,,0,,,,,,,,,,,,,,,,,25.26043,0.0650537
3956,2021/11/24 18:56:24,35237.5526,5055.0024,1,14,0,0,0,0,-0.439728,3.599864,-1.582960996992,2.970634,4.953457,11.42239,18.4063,,0.0000152912198245758,,,,,,,,,,,,,,,,,,,,25.20134,0.03334463
3957,2021/11/24 18:56:39,35252.5524,5070.0022,1,14,0,0,0,0,-0.4325784,3.599983,-1.5572748861672,2.970634,4.955272,11.42239,18.41284,,0.00000331905198436289,,,,,,,,,,,,,,,,,,,,25.08654,0.05124211
3958,2021/11/24 18:56:54,35267.5514,5085.0012,1,14,0,0,0,0,-0.4284414,3.599979,-1.5423800427306,2.970634,4.957061,11.42239,18.41928,,-0.00000659892020848929,,,,,,,,,,,,,,,,,,,,24.93128,-0.01022279
3959,2021/11/24 18:57:09,35282.5509,5100.0007,1,14,0,0,0,0,-0.4184875,3.600032,-1.5065683916,2.970634,4.958824,11.42239,18.42562,,0.0000161200405273121,,0,,,,,,,,,,,,,,,,,,25.05351,0.02423108
3960,2021/11/24 18:57:24,35297.5514,5115.0012,1,14,0,0,0,0,-0.4141152,3.599998,-1.4908138917696,2.970634,4.960558,11.42239,18.43187,,0.0000153318796947133,,,,,,,,,,,,,,,,,,,,25.2712,0.07292747
3961,2021/11/24 18:57:39,35312.552,5130.0018,1,14,0,0,0,0,-0.4095606,3.599834,-1.4743501729404,2.970634,4.962266,11.42239,18.43801,,0.0000275007205345901,,,,,,,,,,,,,,,,,,,,25.23653,0.07584572
3962,2021/11/24 18:57:54,35327.5514,5145.0012,1,14,0,0,0,0,-0.4027428,3.600015,-1.449880121142,2.970634,4.963948,11.42239,18.44407,,0.00000968121094047092,,,,,,,,,,,,,,,,,,,,25.1138,0.06023765
3963,2021/11/24 18:58:09,35342.5511,5160.0009,1,14,0,0,0,0,-0.3954514,3.600018,-1.4236321581252,2.970634,4.965602,11.42239,18.45002,,0.0000186482102435548,,,0,,,,,,,,,,,,,,,,,25.25669,0.0690347
3964,2021/11/24 18:58:24,35357.5518,5175.0016,1,14,0,0,0,0,-0.3892798,3.600057,-1.4014294689486,2.970634,4.967234,11.42239,18.4559,,0.00000331899695993343,,,,,,,,,,,,,,,,,,,,25.16235,0.02843618
3965,2021/11/24 18:58:39,35372.5518,5190.0016,1,14,0,0,0,0,-0.3822251,3.599919,-1.3759793997669,2.970634,4.968839,11.42239,18.46168,,0.0000108262502180878,,,,,,,,,,,,,,,,,,,,25.13794,0.03855586
3966,2021/11/24 18:58:54,35387.5504,5205.0002,1,14,0,0,0,0,-0.3774958,3.599891,-1.3589437329578,2.970634,4.970423,11.42239,18.46738,,0.0000215722302527865,,,,,,,,,,,,,,,,,,,,25.20438,0.04557967
3967,2021/11/24 18:59:09,35402.5513,5220.0011,1,14,0,0,0,0,-0.3708802,3.600034,-1.3351813299268,2.970634,4.97198,11.42239,18.47299,,0.00000893042306415737,,0,,,,,,,,,,,,,,,,,,25.10122,0.03171146
3968,2021/11/24 18:59:24,35417.5509,5235.0007,1,14,0,0,0,0,-0.3659957,3.600042,-1.3175998918194,2.970634,4.973512,11.42239,18.4785,,-0.0000079412939157919,,,,,,,,,,,,,,,,,,,,24.81061,-0.06930053
3969,2021/11/24 18:59:39,35432.5516,5250.0014,1,14,0,0,0,0,-0.3618555,3.600102,-1.302716709261,2.970634,4.975024,11.42239,18.48394,,0.000032397590985056,,,,,,,,,,,,,,,,,,,,25.06569,0.03293812
3970,2021/11/24 18:59:54,35447.551,5265.0008,1,14,0,0,0,0,-0.355553,3.599938,-1.279968755714,2.970634,4.976513,11.42239,18.4893,,0.0000088901706476463,,,,,,,,,,,,,,,,,,,,25.10262,0.01510739
3971,2021/11/24 19:00:09,35462.5512,5280.001,1,14,0,0,0,0,-0.3496375,3.599915,-1.2586652808125,2.970634,4.977979,11.42239,18.49458,,-0.000010866669981624,,,0,,,,,,,,,,,,,,,,,24.88206,-0.03730834
3972,2021/11/24 19:00:24,35477.5507,5295.0005,1,14,0,0,0,0,-0.3461145,3.600027,-1.2460215450915,2.970634,4.979422,11.42239,18.49977,,-0.00000616390298091574,,,,,,,,,,,,,,,,,,,,25.15579,0.05288124
3973,2021/11/24 19:00:39,35492.552,5310.0018,1,14,0,0,0,0,-0.3399965,3.600043,-1.2240020198495,2.970634,4.980848,11.42239,18.50491,,0.00000750675781091559,,,,,,,,,,,,,,,,,,,,25.15097,0.03623366
3974,2021/11/24 19:00:54,35507.551,5325.0008,1,14,0,0,0,0,-0.3344016,3.60017,-1.203902608272,2.970634,4.982249,11.42239,18.50995,,-0.00000482040786664584,,,,,,,,,,,,,,,,,,,,25.09184,0.0187403
3975,2021/11/24 19:01:09,35522.5507,5340.0005,1,14,0,0,0,0,-0.329878,3.599949,-1.187543976222,2.970634,4.983627,11.42239,18.51491,,0.0000190832906810101,,0,,,,,,,,,,,,,,,,,,25.1768,0.0206852
3976,2021/11/24 19:01:24,35537.5516,5355.0014,1,14,0,0,0,0,-0.3237226,3.600071,-1.1654243443046,2.970634,4.984986,11.42239,18.51981,,0.0000205081905733095,,,,,,,,,,,,,,,,,,,,25.32537,0.03412306
3977,2021/11/24 19:01:39,35552.5505,5370.0003,1,14,0,0,0,0,-0.3192034,3.599959,-1.1491191526606,2.970634,4.986326,11.42239,18.52463,,0.0000070331711867766,,,,,,,,,,,,,,,,,,,,25.09412,0.04718781
3978,2021/11/24 19:01:54,35567.5508,5385.0006,1,14,0,0,0,0,-0.313619,3.600008,-1.129030908952,2.970634,4.987644,11.42239,18.52938,,0.00000873234057507943,,,,,,,,,,,,,,,,,,,,25.08561,0.03156126
3979,2021/11/24 19:02:09,35582.5519,5400.0017,1,14,0,0,0,0,-0.3101569,3.600141,-1.1166085721229,2.970634,4.988943,11.42239,18.53405,,0.0000052151349336782,,,0,,,,,,,,,,,,,,,,,24.92462,0.004271865
3980,2021/11/24 19:02:24,35597.5521,5415.0019,1,14,0,0,0,0,-0.3037955,3.599931,-1.0936428381105,2.970634,4.990221,11.42239,18.53865,,0.0000209414592973189,,,,,,,,,,,,,,,,,,,,25.17198,-0.0238806
3981,2021/11/24 19:02:39,35612.5503,5430.0001,1,14,0,0,0,0,-0.300732,3.599872,-1.082596706304,2.970634,4.991481,11.42239,18.54319,,0.00000778454796090955,,,,,,,,,,,,,,,,,,,,24.96186,0.01325011
3982,2021/11/24 19:02:54,35627.5507,5445.0005,1,14,0,0,0,0,-0.295526,3.599999,-1.063893304474,2.970634,4.992723,11.42239,18.54766,,0.0000104698601717246,,,,,,,,,,,,,,,,,,,,25.23076,0.06705701
3983,2021/11/24 19:03:09,35642.5532,5460.003,1,14,0,0,0,0,-0.291447,3.599959,-1.049197250673,2.970634,4.993948,11.42239,18.55207,,0.0000303868891933234,,0,,,,,,,,,,,,,,,,,,25.23449,0.04743755
3984,2021/11/24 19:03:24,35657.5519,5475.0017,1,14,0,0,0,0,-0.2869195,3.600132,-1.032948073374,2.970634,4.995152,11.42239,18.55641,,0.0000218886707443744,,,,,,,,,,,,,,,,,,,,25.15033,-0.03828526
3985,2021/11/24 19:03:39,35672.5519,5490.0017,1,14,0,0,0,0,-0.281875,3.60001,-1.01475281875,2.970634,4.996339,11.42239,18.56068,,-0.00000312138604385837,,,,,,,,,,,,,,,,,,,,24.89478,-0.08013248
3986,2021/11/24 19:03:54,35687.5512,5505.001,1,14,0,0,0,0,-0.2794426,3.600043,-1.0060053760318,2.970634,4.997509,11.42239,18.56489,,0.0000328357200487517,,,,,,,,,,,,,,,,,,,,24.8589,-0.03625751
3987,2021/11/24 19:04:09,35702.5515,5520.0013,1,14,0,0,0,0,-0.2745932,3.600003,-0.9885363437796,2.970634,4.998662,11.42239,18.56904,,0.00000327951192957698,,,0,,,,,,,,,,,,,,,,,24.96071,0.00161171
3988,2021/11/24 19:04:24,35717.5525,5535.0023,1,14,0,0,0,0,-0.2699584,3.599933,-0.9718321527872,2.970634,4.999796,11.42239,18.57312,,-0.0000118134603326325,,,,,,,,,,,,,,,,,,,,24.95213,-0.01866937
3989,2021/11/24 19:04:39,35732.5503,5550.0001,1,14,0,0,0,0,-0.2675561,3.600058,-0.9632174782538,2.970634,5.000916,11.42239,18.57716,,0.00000280550602838048,,,,,,,,,,,,,,,,,,,,25.03146,-0.06537735
3990,2021/11/24 19:04:54,35747.5503,5565.0001,1,14,0,0,0,0,-0.2631299,3.59995,-0.947254483505,2.970634,5.002015,11.42239,18.58111,,0.0000073889041232178,,,,,,,,,,,,,,,,,,,,25.19719,0.06137669
3991,2021/11/24 19:05:09,35762.5512,5580.001,1,14,0,0,0,0,-0.2585011,3.599966,-0.9305951709626,2.970634,5.0031,11.42239,18.58502,,0.00000102730905382487,,0,,,,,,,,,,,,,,,,,,24.9897,0.006861091
3992,2021/11/24 19:05:24,35777.5515,5595.0013,1,14,0,0,0,0,-0.255103,3.599979,-0.918365442837,2.970634,5.00417,11.42239,18.58887,,0.0000011458349717941,,,,,,,,,,,,,,,,,,,,25.10114,0.06539524
3993,2021/11/24 19:05:39,35792.5516,5610.0014,1,14,0,0,0,0,-0.2502795,3.600036,-0.901015210062,2.970634,5.005224,11.42239,18.59266,,-0.00000422780522058019,,,,,,,,,,,,,,,,,,,,25.22819,0.06254733
3994,2021/11/24 19:05:54,35807.551,5625.0008,1,14,0,0,0,0,-0.248264,3.600076,-0.893769268064,2.970634,5.006262,11.42239,18.5964,,0.000012642960427911,,,,,,,,,,,,,,,,,,,,25.15346,0.04717946
3995,2021/11/24 19:06:09,35822.5503,5640.0001,1,14,0,0,0,0,-0.2457793,3.599976,-0.8847995812968,2.970634,5.007286,11.42239,18.60009,,0.0000137512697619968,,,0,,,,,,,,,,,,,,,,,25.07757,0.0610584
3996,2021/11/24 19:06:24,35837.5515,5655.0013,1,14,0,0,0,0,-0.240257,3.599955,-0.864914388435,2.970634,5.008294,11.42239,18.60372,,0.00000719110084901331,,,,,,,,,,,,,,,,,,,,25.092,0.04984379
3997,2021/11/24 19:06:39,35852.5518,5670.0016,1,14,0,0,0,0,-0.2381331,3.59996,-0.857269634676,2.970634,5.009285,11.42239,18.60728,,0.0000142245098686544,,,,,,,,,,,,,,,,,,,,25.22819,0.05551636
3998,2021/11/24 19:06:54,35867.5512,5685.001,1,14,0,0,0,0,-0.233072,3.599976,-0.839053606272,2.970634,5.010263,11.42239,18.6108,,-0.0000167933794728015,,,,,,,,,,,,,,,,,,,,25.19609,-0.01403511
3999,2021/11/24 19:07:09,35882.5503,5700.0001,1,14,0,0,0,0,-0.2297944,3.600218,-0.8273099351792,2.970634,5.011225,11.42239,18.61427,,0.0000091268639152986,,0,,,,,,,,,,,,,,,,,,25.24177,-0.004463792
4000,2021/11/24 19:07:24,35897.553,5715.0028,1,14,0,0,0,0,-0.2283844,3.600009,-0.8221858954596,2.970634,5.012174,11.42239,18.61768,,0.00000979910601017764,,,,,,,,,,,,,,,,,,,,25.10397,-0.03057182
4001,2021/11/24 19:07:39,35912.5524,5730.0022,1,14,0,0,0,0,-0.2227286,3.599933,-0.8018080371838,2.970634,5.013109,11.42239,18.62105,,0.0000176626799657242,,,,,,,,,,,,,,,,,,,,25.01014,-0.05562127
4002,2021/11/24 19:07:54,35927.5505,5745.0003,1,14,0,0,0,0,-0.2203277,3.599945,-0.7931676019765,2.970634,5.014028,11.42239,18.62436,,0.00000158058003307815,,,,,,,,,,,,,,,,,,,,25.26481,-0.01395285
4003,2021/11/24 19:08:09,35942.5503,5760.0001,1,14,0,0,0,0,-0.2152952,3.599899,-0.7750409751848,2.970634,5.014933,11.42239,18.62761,,0.000015962799807312,,,0,,,,,,,,,,,,,,,,,25.24865,0.08082867
4004,2021/11/24 19:08:24,35957.5519,5775.0017,1,14,0,0,0,0,-0.2139356,3.60014,-0.770198110984,2.970634,5.015824,11.42239,18.63082,,0.0000104311302493443,,,,,,,,,,,,,,,,,,,,25.2089,-0.02973557
4005,2021/11/24 19:08:39,35972.5505,5790.0003,1,14,0,0,0,0,-0.2101863,3.599959,-0.7566620623617,2.970634,5.016701,11.42239,18.63398,,0.0000132367003971012,,,,,,,,,,,,,,,,,,,,25.07724,-0.0872004
4006,2021/11/24 19:08:54,35987.5532,5805.003,1,14,0,0,0,0,-0.2048614,3.599913,-0.7374832170582,2.970634,5.017565,11.42239,18.63709,,0.0000000790191592159317,,,,,,,,,,,,,,,,,,,,25.12326,0.04557133
4007,2021/11/24 19:09:09,36002.5512,5820.001,1,14,0,0,0,0,-0.2045277,3.600069,-0.7363138324113,2.970634,5.018417,11.42239,18.64016,,-0.00000383290489480714,,0,,,,,,,,,,,,,,,,,,25.26683,0.07701695
4008,2021/11/24 19:09:24,36017.5529,5835.0027,1,14,0,0,0,0,-0.1996718,3.600075,-0.718833455385,2.970634,5.019254,11.42239,18.64317,,0.0000467816716991365,,,,,,,,,,,,,,,,,,,,25.2506,0.09263813
4009,2021/11/24 19:09:39,36032.5503,5850.0001,1,14,0,0,0,0,-0.1966957,3.600087,-0.7081216325259,2.970634,5.020082,11.42239,18.64615,,-0.0000292395106953336,,,,,,,,,,,,,,,,,,,,25.15736,0.06218731
4010,2021/11/24 19:09:54,36047.5514,5865.0012,1,14,0,0,0,0,-0.1944322,3.600082,-0.6999718634404,2.970634,5.020898,11.42239,18.64909,,-0.00000707256594978389,,,,,,,,,,,,,,,,,,,,25.2199,0.06582677
4011,2021/11/24 19:10:09,36062.5512,5880.001,1,14,0,0,0,0,-0.1907069,3.599957,-0.6865366396033,2.970634,5.021697,11.42239,18.65197,,0.0000130803800857393,,,0,,,,,,,,,,,,,,,,,25.17727,0.08110702
4012,2021/11/24 19:10:24,36077.5503,5895.0001,1,14,0,0,0,0,-0.1882818,3.600055,-0.677824835499,2.970634,5.022486,11.42239,18.65481,,-0.00000616298393651959,,,,,,,,,,,,,,,,,,,,25.09911,0.02310574
4013,2021/11/24 19:10:39,36092.5503,5910.0001,1,14,0,0,0,0,-0.1852628,3.599962,-0.6669390400136,2.970634,5.023262,11.42239,18.6576,,0.00000296361099572096,,,,,,,,,,,,,,,,,,,,24.91633,-0.09904265
4014,2021/11/24 19:10:54,36107.5523,5925.0021,1,14,0,0,0,0,-0.180863,3.600085,-0.651122173355,2.970634,5.024028,11.42239,18.66036,,-0.00000161998696057708,,,,,,,,,,,,,,,,,,,,25.31343,0.04113376
4015,2021/11/24 19:11:09,36122.5506,5940.0004,1,14,0,0,0,0,-0.1797354,3.599947,-0.6470379140238,2.970634,5.024781,11.42239,18.66307,,-0.0000131171800603624,,0,,,,,,,,,,,,,,,,,,25.05334,-0.08508861
4016,2021/11/24 19:11:24,36137.5542,5955.004,1,14,0,0,0,0,-0.1745022,3.600016,-0.6282107120352,2.970634,5.02552,11.42239,18.66573,,0.0000114207296064706,,,,,,,,,,,,,,,,,,,,25.31311,-0.01581252
4017,2021/11/24 19:11:39,36152.5526,5970.0024,1,14,0,0,0,0,-0.1741822,3.599952,-0.6270475592544,2.970634,5.026249,11.42239,18.66835,,-0.00000991690467344597,,,,,,,,,,,,,,,,,,,,25.26231,-0.03887475
4018,2021/11/24 19:11:54,36167.5515,5985.0013,1,14,0,0,0,0,-0.1726777,3.599951,-0.6216312587927,2.970634,5.026967,11.42239,18.67094,,0.0000100366796687013,,,,,,,,,,,,,,,,,,,,25.20087,-0.0650084
4019,2021/11/24 19:12:09,36182.5516,6000.0014,1,14,0,0,0,0,-0.1707236,3.600185,-0.614636543866,2.970634,5.027675,11.42239,18.67349,,-0.00000592707510804757,,,,,,,,,,,,,,,,,,,,25.07038,-0.04921138
4020,2021/11/24 19:12:24,36197.5524,6015.0022,1,14,0,0,0,0,-0.1646425,3.59991,-0.592698182175,2.970634,5.028369,11.42239,18.67599,,-0.0000145408503158251,,,0,,,,,,,,,,,,,,,,,25.0832,-0.04093766
4021,2021/11/24 19:12:39,36212.5524,6030.0022,1,14,0,0,0,0,-0.162625,3.599962,-0.58544382025,2.970634,5.029054,11.42239,18.67845,,0.0000397463118133601,,,,,,,,,,,,,,,,,,,,25.08007,-0.07458627
4022,2021/11/24 19:12:54,36227.5507,6045.0005,1,14,0,0,0,0,-0.1604333,3.600129,-0.5775805758957,2.970634,5.02973,11.42239,18.68088,,0.00000280566791843739,,,,,,,,,,,,,,,,,,,,25.35543,0.07246017
4023,2021/11/24 19:13:09,36242.5509,6060.0007,1,14,0,0,0,0,-0.1582347,3.599973,-0.5696406476631,2.970634,5.030393,11.42239,18.68327,,0.0000114183603727724,,,,,,,,,,,,,,,,,,,,25.59683,0.1202744
4024,2021/11/24 19:13:24,36257.5521,6075.0019,1,14,0,0,0,0,-0.1559416,3.600129,-0.5614098764664,2.970634,5.031047,11.42239,18.68563,,0.0000297541591862682,,0,,,,,,,,,,,,,,,,,,25.2247,-0.08948505
4025,2021/11/24 19:13:39,36272.5517,6090.0015,1,14,0,0,0,0,-0.1541043,3.599995,-0.5547747094785,2.970634,5.031692,11.42239,18.68795,,0.00000663810396872577,,,,,,,,,,,,,,,,,,,,25.44521,-0.03434241
4026,2021/11/24 19:13:54,36287.5527,6105.0025,1,14,0,0,0,0,-0.1514065,3.599824,-0.545036752456,2.970634,5.032322,11.42239,18.69022,,0.00000596644122197176,,,,,,,,,,,,,,,,,,,,25.46766,0.08656859
4027,2021/11/24 19:14:09,36302.5504,6120.0002,1,14,0,0,0,0,-0.1489587,3.600029,-0.5362556398023,2.970634,5.032946,11.42239,18.69246,,-0.00000600595421929029,,,,,,,,,,,,,,,,,,,,25.34464,-0.08016169
4028,2021/11/24 19:14:24,36317.5507,6135.0005,1,14,0,0,0,0,-0.1458643,3.59989,-0.525095434927,2.970634,5.033559,11.42239,18.69467,,0.0000131170700115035,,,0,,,,,,,,,,,,,,,,,25.52928,0.1059067
4029,2021/11/24 19:14:39,36332.551,6150.0008,1,14,0,0,0,0,-0.1424387,3.600073,-0.5127897180251,2.970634,5.034162,11.42239,18.69684,,0.0000135138398036361,,,,,,,,,,,,,,,,,,,,25.25145,-0.1030666
4030,2021/11/24 19:14:54,36347.5541,6165.0039,1,14,0,0,0,0,-0.1406854,3.600002,-0.5064677213708,2.970634,5.034752,11.42239,18.69897,,-0.0000030424139367824,,,,,,,,,,,,,,,,,,,,25.23639,-0.07270753
4031,2021/11/24 19:15:09,36362.5538,6180.0036,1,14,0,0,0,0,-0.1398083,3.599746,-0.5032743686918,2.970634,5.035337,11.42239,18.70107,,0.0000169112208823208,,,,,,,,,,,,,,,,,,,,25.40889,-0.07037044
4032,2021/11/24 19:15:24,36377.5506,6195.0004,1,14,0,0,0,0,-0.1363375,3.600049,-0.4908216805375,2.970634,5.03591,11.42239,18.70313,,0.000027576090360526,,0,,,,,,,,,,,,,,,,,,25.54436,-0.02323329
4033,2021/11/24 19:15:39,36392.5527,6210.0025,1,14,0,0,0,0,-0.1334956,3.600094,-0.4805967085864,2.970634,5.036475,11.42239,18.70517,,0.0000056900871641119,,,,,,,,,,,,,,,,,,,,25.39234,-0.04938185
4034,2021/11/24 19:15:54,36407.5518,6225.0016,1,14,0,0,0,0,-0.1343126,3.600132,-0.4835430892632,2.970634,5.037029,11.42239,18.70716,,0.00000774439104134217,,,,,,,,,,,,,,,,,,,,25.35863,-0.0193423
4035,2021/11/24 19:16:09,36422.551,6240.0008,1,14,0,0,0,0,-0.129595,3.600012,-0.46654355514,2.970634,5.037576,11.42239,18.70913,,0.00000691417608322809,,,,,,,,,,,,,,,,,,,,25.67612,0.1421988
4036,2021/11/24 19:16:24,36437.5503,6255.0001,1,14,0,0,0,0,-0.1279149,3.59998,-0.460491081702,2.970634,5.038112,11.42239,18.71106,,0.000000237083000342864,,,0,,,,,,,,,,,,,,,,,25.53101,-0.003093481
4037,2021/11/24 19:16:39,36452.5507,6270.0005,1,14,0,0,0,0,-0.1248797,3.599961,-0.4495620496917,2.970634,5.038639,11.42239,18.71296,,-0.00000861323132994585,,,,,,,,,,,,,,,,,,,,25.43612,-0.05973577
4038,2021/11/24 19:16:54,36467.5513,6285.0011,1,14,0,0,0,0,-0.1238763,3.600053,-0.4459612454439,2.970634,5.039158,11.42239,18.71483,,0.0000280536605714587,,,,,,,,,,,,,,,,,,,,25.45603,-0.02991557
4039,2021/11/24 19:17:09,36482.5517,6300.0015,1,14,0,0,0,0,-0.1214589,3.600139,-0.4372689227871,2.970634,5.03967,11.42239,18.71667,,-0.0000214563697227277,,,,,,,,,,,,,,,,,,,,25.48554,-0.03337264
4040,2021/11/24 19:17:24,36497.5512,6315.001,1,14,0,0,0,0,-0.120722,3.599998,-0.434598958556,2.970634,5.040172,11.42239,18.71848,,0.0000105878698377637,,0,,,,,,,,,,,,,,,,,,25.32053,-0.08946717
4041,2021/11/24 19:17:39,36512.5529,6330.0027,1,14,0,0,0,0,-0.1171259,3.599912,-0.4216429329208,2.970634,5.040668,11.42239,18.72026,,0.00000288436604023445,,,,,,,,,,,,,,,,,,,,25.55151,0.07483602
4042,2021/11/24 19:17:54,36527.5523,6345.0021,1,14,0,0,0,0,-0.1162185,3.600077,-0.4183955488245,2.970634,5.041155,11.42239,18.72202,,0.00000399129385186825,,,,,,,,,,,,,,,,,,,,25.31513,-0.1086378
4043,2021/11/24 19:18:09,36542.5518,6360.0016,1,14,0,0,0,0,-0.1137017,3.6,-0.40932612,2.970634,5.041631,11.42239,18.72373,,0.0000103514203146915,,,,,,,,,,,,,,,,,,,,25.68546,0.1158196
4044,2021/11/24 19:18:24,36557.5517,6375.0015,1,14,0,0,0,0,-0.1116971,3.600177,-0.4021293303867,2.970634,5.0421,11.42239,18.72542,,0.00000248945389103028,,,0,,,,,,,,,,,,,,,,,25.61988,0.06512761
4045,2021/11/24 19:18:39,36572.5536,6390.0034,1,14,0,0,0,0,-0.1100099,3.599913,-0.3960260691387,2.970634,5.042564,11.42239,18.72709,,0.0000114189297164558,,,,,,,,,,,,,,,,,,,,25.4202,-0.06401002
4046,2021/11/24 19:18:54,36587.5537,6405.0035,1,14,0,0,0,0,-0.1070036,3.600066,-0.3852200222376,2.970634,5.043017,11.42239,18.72872,,0.0000201117090909975,,,,,,,,,,,,,,,,,,,,25.31311,-0.1156586
4047,2021/11/24 19:19:09,36602.5503,6420.0001,1,14,0,0,0,0,-0.1061591,3.59999,-0.382171698409,2.970634,5.043464,11.42239,18.73033,,0.0000245765895670047,,,,,,,,,,,,,,,,,,,,25.36603,-0.06974161
4048,2021/11/24 19:19:24,36617.5532,6435.003,1,14,0,0,0,0,-0.1062237,3.600025,-0.3824079755925,2.970634,5.043905,11.42239,18.73191,,0.0000219716894207522,,0,,,,,,,,,,,,,,,,,,25.53164,0.0535351
4049,2021/11/24 19:19:39,36632.5506,6450.0004,1,14,0,0,0,0,-0.1043356,3.60021,-0.375630070476,2.970634,5.044335,11.42239,18.73346,,0.0000128397596199648,,,,,,,,,,,,,,,,,,,,25.24214,-0.1247913
4050,2021/11/24 19:19:54,36647.5516,6465.0014,1,14,0,0,0,0,-0.1027012,3.599975,-0.36972175247,2.970634,5.044763,11.42239,18.735,,-0.0000132367003971012,,,,,,,,,,,,,,,,,,,,25.38476,-0.05796969
4051,2021/11/24 19:20:09,36662.5539,6480.0037,1,14,0,0,0,0,-0.09825221,3.599857,-0.35369390593397,2.970634,5.045179,11.42239,18.7365,,-0.00000102736794360681,,,,,,,,,,,,,,,,,,,,25.65567,0.1145875
4052,2021/11/24 19:20:24,36677.5522,6495.002,1,14,0,0,0,0,-0.0976674,3.600049,-0.3516074257026,2.970634,5.045588,11.42239,18.73797,,-0.0000195187003555475,,,0,,,,,,,,,,,,,,,,,25.30976,-0.1176047
4053,2021/11/24 19:20:39,36692.5511,6510.0009,1,14,0,0,0,0,-0.09506097,3.6,-0.342219492,2.970634,5.04599,11.42239,18.73942,,-0.00000600585417487309,,,,,,,,,,,,,,,,,,,,25.53219,0.06258547
4054,2021/11/24 19:20:54,36707.5502,6525,1,14,0,0,0,0,-0.09388219,3.600118,-0.33798696209842,2.970634,5.046388,11.42239,18.74085,,0.0000170299008459551,,,,,,,,,,,,,,,,,,,,25.40607,-0.06939292
4055,2021/11/24 19:21:09,36722.5514,6540.0012,1,14,0,0,0,0,-0.09339987,3.599979,-0.33623757060273,2.970634,5.046782,11.42239,18.74227,,-0.00000331883188664506,,,,,,,,,,,,,,,,,,,,25.65114,0.1093405
4056,2021/11/24 19:21:24,36737.5536,6555.0034,1,14,0,0,0,0,-0.09237258,3.600039,-0.33254489053062,2.970634,5.047165,11.42239,18.74365,,0.0000141059699672041,,0,,,,,,,,,,,,,,,,,,25.38704,-0.03089845
4057,2021/11/24 19:21:39,36752.553,6570.0028,1,14,0,0,0,0,-0.09015368,3.599963,-0.32454991231384,2.970634,5.047544,11.42239,18.74502,,-0.0000149747502291575,,,,,,,,,,,,,,,,,,,,25.41262,-0.04475057
4058,2021/11/24 19:21:54,36767.5505,6585.0003,1,14,0,0,0,0,-0.0875076,3.600056,-0.3150322604256,2.970634,5.047914,11.42239,18.74635,,0.00000442518285126425,,,,,,,,,,,,,,,,,,,,25.60155,0.08345366
4059,2021/11/24 19:22:09,36782.5517,6600.0015,1,14,0,0,0,0,-0.08646057,3.600039,-0.31126142396223,2.970634,5.048277,11.42239,18.74765,,0.00000497845394420438,,,,,,,,,,,,,,,,,,,,25.37854,-0.06329894
4060,2021/11/24 19:22:24,36797.5502,6615,1,14,0,0,0,0,-0.08545098,3.599944,-0.30761874274512,2.970634,5.048636,11.42239,18.74895,,-0.00000881100095284637,,,0,,,,,,,,,,,,,,,,,25.30383,-0.1169991
4061,2021/11/24 19:22:39,36812.5503,6630.0001,1,14,0,0,0,0,-0.08232835,3.599832,-0.2963682288372,2.970634,5.048984,11.42239,18.7502,,0.00000861373064253712,,,,,,,,,,,,,,,,,,,,25.64951,0.07483304
4062,2021/11/24 19:22:54,36827.5507,6645.0005,1,14,0,0,0,0,-0.08237735,3.600102,-0.2965668624897,2.970634,5.04933,11.42239,18.75145,,-0.00000604496608502814,,,,,,,,,,,,,,,,,,,,25.53422,0.03009856
4063,2021/11/24 19:23:09,36842.5532,6660.003,1,14,0,0,0,0,-0.0817958,3.60003,-0.294467333874,2.970634,5.049669,11.42239,18.75267,,-0.00000233135506277904,,,,,,,,,,,,,,,,,,,,25.30414,-0.1156515
4064,2021/11/24 19:23:24,36857.553,6675.0028,1,14,0,0,0,0,-0.07838486,3.59981,-0.2821706028766,2.970634,5.050003,11.42239,18.75387,,-0.00000438549113823683,,0,,,,,,,,,,,,,,,,,,25.53904,0.03604591
4065,2021/11/24 19:23:39,36872.5503,6690.0001,1,14,0,0,0,0,-0.07853976,3.600036,-0.28274596343136,2.970634,5.050333,11.42239,18.75505,,0.0000154106492118444,,,,,,,,,,,,,,,,,,,,25.62994,0.02423406
4066,2021/11/24 19:23:54,36887.5502,6705,1,14,0,0,0,0,-0.07721735,3.599964,-0.2779796801754,2.970634,5.050658,11.42239,18.75623,,0.0000186894194484921,,,,,,,,,,,,,,,,,,,,25.35356,-0.09426534
4067,2021/11/24 19:24:09,36902.5514,6720.0012,1,14,0,0,0,0,-0.07547414,3.600056,-0.27171113055184,2.970634,5.050973,11.42239,18.75736,,0.0000233910304814344,,,,,,,,,,,,,,,,,,,,25.65585,0.09907484
4068,2021/11/24 19:24:24,36917.5522,6735.002,1,14,0,0,0,0,-0.07482684,3.600132,-0.26938650114288,2.970634,5.051284,11.42239,18.75848,,-0.00000517644093633862,,,0,,,,,,,,,,,,,,,,,25.37119,-0.1063269
4069,2021/11/24 19:24:39,36932.5508,6750.0006,1,14,0,0,0,0,-0.07303712,3.600265,-0.2629529868368,2.970634,5.051592,11.42239,18.75959,,0.0000417245391872711,,,,,,,,,,,,,,,,,,,,25.76252,0.1251256
4070,2021/11/24 19:24:54,36947.5524,6765.0022,1,14,0,0,0,0,-0.07250924,3.600024,-0.26103500422176,2.970634,5.051892,11.42239,18.76067,,0.0000255250906775473,,,,,,,,,,,,,,,,,,,,25.3786,-0.1303625
4071,2021/11/24 19:25:09,36962.5522,6780.002,1,14,0,0,0,0,-0.06902296,3.599959,-0.24847982605864,2.970634,5.052186,11.42239,18.76173,,-0.0000167542802955722,,,,,,,,,,,,,,,,,,,,25.37204,-0.1313412
4072,2021/11/24 19:25:24,36977.5505,6795.0003,1,14,0,0,0,0,-0.06842974,3.599988,-0.24634624284312,2.970634,5.052477,11.42239,18.76277,,0.0000263544206973165,,0,,,,,,,,,,,,,,,,,,25.44734,-0.04775107
4073,2021/11/24 19:25:39,36992.5507,6810.0005,1,14,0,0,0,0,-0.0678929,3.599954,-0.2444113169266,2.970634,5.052764,11.42239,18.76381,,0.0000393143091059756,,,,,,,,,,,,,,,,,,,,25.73756,0.1048166
4074,2021/11/24 19:25:54,37007.5514,6825.0012,1,14,0,0,0,0,-0.06818401,3.599998,-0.24546229963198,2.970634,5.053046,11.42239,18.76482,,-0.00000505785510540591,,,,,,,,,,,,,,,,,,,,25.73756,0.05750477
4075,2021/11/24 19:26:09,37022.5516,6840.0014,1,14,0,0,0,0,-0.06460311,3.600006,-0.23257158361866,2.970634,5.053324,11.42239,18.76583,,0.0000107071800812264,,,,,,,,,,,,,,,,,,,,25.71831,0.1034939
4076,2021/11/24 19:26:24,37037.5521,6855.0019,1,14,0,0,0,0,-0.06430577,3.599829,-0.23148977571333,2.970634,5.053596,11.42239,18.7668,,0.0000113004898594227,,,0,,,,,,,,,,,,,,,,,25.4536,-0.1027548
4077,2021/11/24 19:26:39,37052.5514,6870.0012,1,14,0,0,0,0,-0.06440318,3.600073,-0.23185614943214,2.970634,5.053863,11.42239,18.76776,,-0.00000628233510724385,,,,,,,,,,,,,,,,,,,,25.39882,-0.1173162
4078,2021/11/24 19:26:54,37067.5515,6885.0013,1,14,0,0,0,0,-0.06236603,3.599938,-0.22451384130614,2.970634,5.054126,11.42239,18.76871,,0.00000418860599893378,,,,,,,,,,,,,,,,,,,,25.37612,-0.08973062
4079,2021/11/24 19:27:09,37082.5513,6900.0011,1,14,0,0,0,0,-0.06165446,3.600059,-0.22195969361314,2.970634,5.054385,11.42239,18.76964,,-0.0000086921072579571,,,,,,,,,,,,,,,,,,,,25.46932,-0.08889616
4080,2021/11/24 19:27:24,37097.5504,6915.0002,1,14,0,0,0,0,-0.0597277,3.59995,-0.215016733615,2.970634,5.054638,11.42239,18.77056,,0.00000671735188007005,,0,,,,,,,,,,,,,,,,,,25.77335,0.08277953
4081,2021/11/24 19:27:39,37112.5528,6930.0026,1,14,0,0,0,0,-0.05898965,3.599894,-0.2123564870971,2.970634,5.054887,11.42239,18.77145,,-0.000000869268376391119,,,,,,,,,,,,,,,,,,,,25.70496,0.1048142
4082,2021/11/24 19:27:54,37127.5523,6945.0021,1,14,0,0,0,0,-0.0578102,3.600109,-0.2081230213118,2.970634,5.055134,11.42239,18.77234,,-0.00000960090710577788,,,,,,,,,,,,,,,,,,,,25.57182,0.03993988
4083,2021/11/24 19:28:09,37142.5515,6960.0013,1,14,0,0,0,0,-0.05823277,3.600023,-0.20963931135371,2.970634,5.055376,11.42239,18.77321,,0.0000199930091184797,,,,,,,,,,,,,,,,,,,,25.3733,-0.09575605
4084,2021/11/24 19:28:24,37157.5502,6975,1,14,0,0,0,0,-0.05646694,3.600087,-0.20328589662378,2.970634,5.055612,11.42239,18.77406,,0.0000143824399856385,,,0,,,,,,,,,,,,,,,,,25.58409,-0.04637897
4085,2021/11/24 19:28:39,37172.5512,6990.001,1,14,0,0,0,0,-0.05450286,3.599966,-0.19620844290276,2.970634,5.055845,11.42239,18.7749,,-0.0000120124095701613,,,,,,,,,,,,,,,,,,,,25.7283,0.05784452
4086,2021/11/24 19:28:54,37187.551,7005.0008,1,14,0,0,0,0,-0.05208026,3.599929,-0.18748523830154,2.970634,5.056069,11.42239,18.77571,,0.0000279367504845141,,,,,,,,,,,,,,,,,,,,25.77661,0.1199782
4087,2021/11/24 19:29:09,37202.5515,7020.0013,1,14,0,0,0,0,-0.0539288,3.60006,-0.194146915728,2.970634,5.056295,11.42239,18.77652,,-0.0000024102439510898,,,,,,,,,,,,,,,,,,,,25.71927,0.1102257
4088,2021/11/24 19:29:24,37217.5525,7035.0023,1,14,0,0,0,0,-0.05448937,3.600135,-0.19616908806495,2.970634,5.05652,11.42239,18.77733,,-0.000022165060727275,,0,,,,,,,,,,,,,,,,,,25.81627,0.1307905
4089,2021/11/24 19:29:32,37224.7684,7042.2182,1,14,0,0,0,0,-0.04999905,3.600101,-0.18000162990405,2.970634,5.056623,11.42239,18.7777,,0.00000845567956275772,0.0213841702789068,0,0,,,,,,,,,,,,,,,,,25.78283,0.04657686
