Repository: HVES-Battery-Testing-Consortium/LG-HG2

# Battery Testing Consortium (BTC)
The Battery Testing Consortium (BTC) has been developed within the High Voltage and Energy Storage Lab at Oxford Brookes University to provide accurate and comprehensive cell data to Formula Student Electric teams. Through the BTC, we aim to provide FS teams with information for improved and informed decisions for cell selection, pack architecture design, thermal cooling requirements, and end of life predictions. A range of tests are completed to provide a comprehensive electrochemical lithium-ion characterisation for modelling, validation, and battery management parameterisation.

This repository provides two open-source sample datasets of the larger consortium dataset. To join the consortium, visit the [HVES website].

## Total Consortium Cells
|Cell|Chemistry|Nom. Voltage [V]|Nom. Capacity [Ah]|Energy Density [Wh/kg]|
|---|---|---|---|---|
| Samsung 25R  | NMC  | 3.6  | 2.5  | 206  |
|  LG HG2 |  NMC | 3.6  | 3  |  236 |
|  Sony VTC6 | NMC  | 3.6  |  3 |  232 |
|  Melasta SLPB6542126| LCO  | 3.7  | 3.9  | 191  |
|  Melasta SLPB8542126 | LCO  | 3.7  | 5.2  | 189  |
|  Melasta SLPB8346143 | LCO  | 3.7  | 6.3  | 196  |
|  Melasta SLPBB142124  | LCO  | 3.7  | 6.8  | 202  |
|  Melasta SLPB8870175 | LCO  | 3.7  | 12  | 197  |
|  Melasta SLPB7336128HV | NMC  | 3.8  | 3.7  | 204  |
|  Melasta SLPB9542124HV | NMC  | 3.8  | 5.95  | 215  |
|  Melasta SLPBB042126HV | NMC  |  3.8 | 7.5  | 228 |
|  Melasta SLPB7579207HV| NMC  | 3.8  | 15.4  | 227  |

## Notes
* For all tests dated before September 25th, 2021: Offset thermocouple measurements by 1.5°C (i.e. 30°C -> 28.5°C)
* Unless stated otherwise, all cells are stored in a controlled climate at 15°C

## Consortium Overview
An abriged overview describing the tests completed and data organisation can be found in [here]

File: Data/Round1/LG_HG2/Package 5/211124_BTC_CAL_AGING_RPT0_LG_HG2_9_25C/211124_BTC_CAL_AGING_RPT0_LG_HG2_9_25C_Channel_7_Wb_1.CSV (part 1 of 19)
Data_Point,Date_Time,Test_Time(s),Step_Time(s),Cycle_Index,Step_Index,TC_Counter1,TC_Counter2,TC_Counter3,TC_Counter4,Current(A),Voltage(V),Power(W),Charge_Capacity(Ah),Discharge_Capacity(Ah),Charge_Energy(Wh),Discharge_Energy(Wh),ACR(Ohm),dV/dt(V/s),Internal_Resistance(Ohm),dQ/dV(Ah/V),dV/dQ(V/Ah),MetaCode_MV_UD1,MetaCode_MV_UD2,MetaCode_MV_UD3,MetaCode_MV_UD4,MetaCode_MV_UD5,MetaCode_MV_UD6,MetaCode_MV_UD7,MetaCode_MV_UD8,MetaCode_MV_UD9,MetaCode_MV_UD10,MetaCode_MV_UD11,MetaCode_MV_UD12,MetaCode_MV_UD13,MetaCode_MV_UD14,MetaCode_MV_UD15,MetaCode_MV_UD16,Aux_Temperature_1(C),Aux_dT/dt_1(C)
1,2021/11/24 09:09:21,30.0005,30.0005,1,1,0,0,0,0,0,4.175988,0,0,0,0,0,,0.000000237090901578085,,,,3,-0.5,0.5,4.19999980926514,2.5,0.0500000007450581,3.59999990463257,0,0,0,0,0,0,0,0,0,24.9106,-0.0902015
2,2021/11/24 09:09:51,60.0008,60.0008,1,1,0,0,0,0,0,4.175836,0,0,0,0,0,,-0.00000284469001599064,,,,,,,,,,,,,,,,,,,,25.2308,0.08661747
3,2021/11/24 09:10:21,90.0022,90.0022,1,1,0,0,0,0,0,4.175878,0,0,0,0,0,,-0.0000406992512580473,,,,,,,,,,,,,,,,,,,,25.2365,0.06715059
4,2021/11/24 09:10:51,120.0006,120.0006,1,1,0,0,0,0,0,4.175934,0,0,0,0,0,,0.000000158047498644009,,,,,,,,,,,,,,,,,,,,25.21316,0.05362451
5,2021/11/24 09:11:21,150.0002,150.0002,1,1,0,0,0,0,0,4.175711,0,0,0,0,0,,0.00000908720267034369,,0,0,,,,,,,,,,,,,,,,,25.07657,0.003467202
6,2021/11/24 09:11:51,180.0008,180.0008,1,1,0,0,0,0,0,4.175883,0,0,0,0,0,,0.00000379339098799392,,,,,,,,,,,,,,,,,,,,25.25583,0.06055534
7,2021/11/24 09:12:21,210.001,210.001,1,1,0,0,0,0,0,4.17584,0,0,0,0,0,,0.00000403024387196638,,,,,,,,,,,,,,,,,,,,25.09077,-0.06304801
8,2021/11/24 09:12:51,240.0003,240.0003,1,1,0,0,0,0,0,4.175524,0,0,0,0,0,,-0.0000241040397668257,,,,,,,,,,,,,,,,,,,,24.96641,-0.09319603
9,2021/11/24 09:13:21,270.0018,270.0018,1,1,0,0,0,0,0,4.175881,0,0,0,0,0,,0.0000101935602287995,,0,0,,,,,,,,,,,,,,,,,24.96955,-0.10324
10,2021/11/24 09:13:51,300.0021,300.0021,1,1,0,0,0,0,0,4.175744,0,0,0,0,0,,0.00000395099095840123,,,,,,,,,,,,,,,,,,,,25.3409,0.08865595
11,2021/11/24 09:14:21,330.0001,330.0001,1,1,0,0,0,0,0,4.175864,0,0,0,0,0,,0.0000038722268982383,,,,,,,,,,,,,,,,,,,,25.45437,0.1224226
12,2021/11/24 09:14:51,360.0001,360.0001,1,1,0,0,0,0,0,4.175969,0,0,0,0,0,,-0.0000287646398646757,,,,,,,,,,,,,,,,,,,,25.08679,-0.05762458
13,2021/11/24 09:15:21,390.0021,390.0021,1,1,0,0,0,0,0,4.175644,0,0,0,0,0,,-0.0000240246099565411,,0,0,,,,,,,,,,,,,,,,,25.34685,0.07335365
14,2021/11/24 09:15:51,420.0009,420.0009,1,1,0,0,0,0,0,4.175936,0,0,0,0,0,,0.0000141465397973661,,,,,,,,,,,,,,,,,,,,25.12635,0.02632082
15,2021/11/24 09:16:21,450.0007,450.0007,1,1,0,0,0,0,0,4.175746,0,0,0,0,0,,-0.0000328733294736594,,,,,,,,,,,,,,,,,,,,25.17558,0.06536603
16,2021/11/24 09:16:51,480.0001,480.0001,1,1,0,0,0,0,0,4.175879,0,0,0,0,0,,0.0000516029285790864,,,,,,,,,,,,,,,,,,,,24.94647,-0.08715928
17,2021/11/24 09:17:21,510.0011,510.0011,1,1,0,0,0,0,0,4.175847,0,0,0,0,0,,0.0000323209787893575,,0,0,,,,,,,,,,,,,,,,,25.0034,-0.04935801
18,2021/11/24 09:17:51,540.0015,540.0015,1,1,0,0,0,0,0,4.175345,0,0,0,0,0,,-0.0000147783002830693,,,,,,,,,,,,,,,,,,,,25.1315,-0.06178737
19,2021/11/24 09:18:21,570.0002,570.0002,1,1,0,0,0,0,0,4.175819,0,0,0,0,0,,0.0000320067410939373,,,,,,,,,,,,,,,,,,,,24.97948,-0.08324504
20,2021/11/24 09:18:51,600.0012,600.0012,1,1,0,0,0,0,0,4.175685,0,0,0,0,0,,-0.0000215736599784577,,,,,,,,,,,,,,,,,,,,25.36904,0.09646833
21,2021/11/24 09:19:21,630.0017,630.0017,1,1,0,0,0,0,0,4.17584,0,0,0,0,0,,0.0000108270596683724,,0,0,,,,,,,,,,,,,,,,,25.12409,-0.00711143
22,2021/11/24 09:19:51,660.0013,660.0013,1,1,0,0,0,0,0,4.175833,0,0,0,0,0,,-0.0000160418203449808,,,,,,,,,,,,,,,,,,,,25.03445,-0.06082118
23,2021/11/24 09:20:21,690.0015,690.0015,1,1,0,0,0,0,0,4.175714,0,0,0,0,0,,-0.0000303451197396498,,,,,,,,,,,,,,,,,,,,25.28968,0.1121426
24,2021/11/24 09:20:51,720.0018,720.0018,1,1,0,0,0,0,0,4.175812,0,0,0,0,0,,-0.00000482040786664584,,,,,,,,,,,,,,,,,,,,25.21313,0.00639677
25,2021/11/24 09:21:21,750.0021,750.0021,1,1,0,0,0,0,0,4.175683,0,0,0,0,0,,-0.0000143813704198692,,0,0,,,,,,,,,,,,,,,,,25.03642,-0.0701642
26,2021/11/24 09:21:51,780.0015,780.0015,1,1,0,0,0,0,0,4.17574,0,0,0,0,0,,0.000021968600776745,,,,,,,,,,,,,,,,,,,,25.0478,-0.01876235
27,2021/11/24 09:22:21,810.0004,810.0004,1,1,0,0,0,0,0,4.175985,0,0,0,0,0,,-0.0000183319898496848,,,,,,,,,,,,,,,,,,,,25.25442,-0.005338192
28,2021/11/24 09:22:51,840.0015,840.0015,1,1,0,0,0,0,0,4.175756,0,0,0,0,0,,0.0000141454802360386,,,,,,,,,,,,,,,,,,,,25.04269,-0.0520134
29,2021/11/24 09:23:21,870.0004,870.0004,1,1,0,0,0,0,0,4.175944,0,0,0,0,0,,0.0000409373496950138,,0,0,,,,,,,,,,,,,,,,,25.18012,0.08172035
30,2021/11/24 09:23:51,900,900,1,1,0,0,0,0,0,4.17564,0,0,0,0,0,,-0.00000173866601471673,,,,,,,,,,,,,,,,,,,,25.29595,0.0712198
31,2021/11/24 09:24:21,930.0008,930.0008,1,1,0,0,0,0,0,4.175636,0,0,0,0,0,,0.0000119334799819626,,,,,,,,,,,,,,,,,,,,25.19749,0.0594002
32,2021/11/24 09:24:51,960.0003,960.0003,1,1,0,0,0,0,0,4.175766,0,0,0,0,0,,-0.0000286856193270069,,,,,,,,,,,,,,,,,,,,25.0125,-0.03360331
33,2021/11/24 09:25:21,990.0024,990.0024,1,1,0,0,0,0,0,4.175612,0,0,0,0,0,,0.0000167540092661511,,0,0,,,,,,,,,,,,,,,,,25.13462,0.02506196
34,2021/11/24 09:25:51,1020.0011,1020.0011,1,1,0,0,0,0,0,4.175736,0,0,0,0,0,,-0.00000853470555739477,,,,,,,,,,,,,,,,,,,,25.41656,0.06526887
35,2021/11/24 09:26:21,1050.0006,1050.0006,1,1,0,0,0,0,0,4.175692,0,0,0,0,0,,-0.000018569500753074,,,,,,,,,,,,,,,,,,,,25.09137,-0.01396
36,2021/11/24 09:26:51,1080.0014,1080.0014,1,1,0,0,0,0,0,4.175719,0,0,0,0,0,,0.0000341385384672321,,,,,,,,,,,,,,,,,,,,25.14485,-0.0803709
37,2021/11/24 09:27:21,1110.0005,1110.0005,1,1,0,0,0,0,0,4.175851,0,0,0,0,0,,0.0000064803230088728,,0,0,,,,,,,,,,,,,,,,,25.28257,-0.04838407
38,2021/11/24 09:27:51,1140.0008,1140.0008,1,1,0,0,0,0,0,4.17553,0,0,0,0,0,,0.0000354041003447492,,,,,,,,,,,,,,,,,,,,25.33717,-0.03494859
39,2021/11/24 09:28:21,1170.0005,1170.0005,1,1,0,0,0,0,0,4.175815,0,0,0,0,0,,-0.0000219675093831029,,,,,,,,,,,,,,,,,,,,25.35026,-0.00772953
40,2021/11/24 09:28:51,1200.0001,1200.0001,1,1,0,0,0,0,0,4.175545,0,0,0,0,0,,0.0000102731701190351,,,,,,,,,,,,,,,,,,,,25.38044,-0.0409025
41,2021/11/24 09:29:21,1230.0012,1230.0012,1,1,0,0,0,0,0,4.175648,0,0,0,0,0,,-0.00002441853939672,,0,0,,,,,,,,,,,,,,,,,25.13177,-0.003641844
42,2021/11/24 09:29:51,1260.0008,1260.0008,1,1,0,0,0,0,0,4.17578,0,0,0,0,0,,-0.0000288422306766734,,,,,,,,,,,,,,,,,,,,25.05519,-0.0730902
43,2021/11/24 09:30:21,1290.0005,1290.0005,1,1,0,0,0,0,0,4.175574,0,0,0,0,0,,0.0000331115006702021,,,,,,,,,,,,,,,,,,,,25.24444,-0.01404583
44,2021/11/24 09:30:51,1320.0015,1320.0015,1,1,0,0,0,0,0,4.175798,0,0,0,0,0,,0.00000624292715656338,,,,,,,,,,,,,,,,,,,,25.00027,-0.04731476
45,2021/11/24 09:31:21,1350.0017,1350.0017,1,1,0,0,0,0,0,4.175498,0,0,0,0,0,,0.0000297131700790487,,0,0,,,,,,,,,,,,,,,,,25.27232,0.0674206
46,2021/11/24 09:31:51,1380.0013,1380.0013,1,1,0,0,0,0,0,4.175592,0,0,0,0,0,,0.00000426728183811065,,,,,,,,,,,,,,,,,,,,25.08764,-0.04617274
47,2021/11/24 09:32:21,1410.0007,1410.0007,1,1,0,0,0,0,0,4.17576,0,0,0,0,0,,0.00000450412881036755,,,,,,,,,,,,,,,,,,,,24.96952,-0.06127715
48,2021/11/24 09:32:51,1440.0018,1440.0018,1,1,0,0,0,0,0,4.1755,0,0,0,0,0,,-0.00000845617068989668,,,,,,,,,,,,,,,,,,,,24.91856,-0.06055832
49,2021/11/24 09:33:21,1470.0029,1470.0029,1,1,0,0,0,0,0,4.17573,0,0,0,0,0,,-0.00000592722290093661,,0,0,,,,,,,,,,,,,,,,,24.98434,0.03850877
50,2021/11/24 09:33:51,1500.0008,1500.0008,1,1,0,0,0,0,0,4.175394,0,0,0,0,0,,0.0000321615989378188,,,,,,,,,,,,,,,,,,,,25.09849,0.06457329
51,2021/11/24 09:34:21,1530.0021,1530.0021,1,1,0,0,0,0,0,4.175776,0,0,0,0,0,,0.00001683302980382,,,,,,,,,,,,,,,,,,,,25.28856,0.03531396
52,2021/11/24 09:34:51,1560.0008,1560.0008,1,1,0,0,0,0,0,4.17575,0,0,0,0,0,,0.000013591749848274,,,,,,,,,,,,,,,,,,,,25.26211,0.04519224
53,2021/11/24 09:35:21,1590.0019,1590.0019,1,1,0,0,0,0,0,4.175159,0,0,0,0,0,,-0.0000108258900581859,,0,0,,,,,,,,,,,,,,,,,25.07714,-0.1075196
54,2021/11/24 09:35:51,1620.001,1620.001,1,1,0,0,0,0,0,4.175502,0,0,0,0,0,,-0.0000123280096886447,,,,,,,,,,,,,,,,,,,,24.99257,-0.02908468
55,2021/11/24 09:36:21,1650.0011,1650.0011,1,1,0,0,0,0,0,4.175595,0,0,0,0,0,,0.0000339804901159368,,,,,,,,,,,,,,,,,,,,25.25695,0.00302434
56,2021/11/24 09:36:51,1680.002,1680.002,1,1,0,0,0,0,0,4.17555,0,0,0,0,0,,-0.0000214960600715131,,,,,,,,,,,,,,,,,,,,25.04267,-0.09550452
57,2021/11/24 09:37:21,1710.0011,1710.0011,1,1,0,0,0,0,0,4.175705,0,0,0,0,0,,0.00000806082243798301,,0,0,,,,,,,,,,,,,,,,,24.97435,-0.01912713
58,2021/11/24 09:37:51,1740.0004,1740.0004,1,1,0,0,0,0,0,4.175398,0,0,0,0,0,,0.0000343750398315024,,,,,,,,,,,,,,,,,,,,25.30079,0.1067239
59,2021/11/24 09:38:21,1770.0016,1770.0016,1,1,0,0,0,0,0,4.175625,0,0,0,0,0,,0.00000221271989175875,,,,,,,,,,,,,,,,,,,,25.0051,-0.06928265
60,2021/11/24 09:38:51,1800.002,1800.002,1,1,0,0,0,0,0,4.175481,0,0,0,0,0,,0.0000357205099135172,,,,,,,,,,,,,,,,,,,,25.17017,0.08965731
61,2021/11/24 09:39:21,1830.0024,1830.0024,1,1,0,0,0,0,0,4.175574,0,0,0,0,0,,-0.0000239457804127596,,0,0,,,,,,,,,,,,,,,,,24.99542,-0.05558789
62,2021/11/24 09:39:51,1860.0001,1860.0001,1,1,0,0,0,0,0,4.175757,0,0,0,0,0,,0.00000640087000647327,,,,,,,,,,,,,,,,,,,,24.96554,-0.04189312
63,2021/11/24 09:40:21,1890.0029,1890.0029,1,1,0,0,0,0,0,4.175473,0,0,0,0,0,,0.000000237075198583625,,,,,,,,,,,,,,,,,,,,24.95244,-0.09569287
64,2021/11/24 09:40:51,1920.0016,1920.0016,1,1,0,0,0,0,0,4.175685,0,0,0,0,0,,-0.0000255252998613287,,,,,,,,,,,,,,,,,,,,25.20944,0.06705403
65,2021/11/24 09:41:21,1950.0003,1950.0003,1,1,0,0,0,0,0,4.175532,0,0,0,0,0,,0.0000255242393905064,,0,0,,,,,,,,,,,,,,,,,25.17758,-0.003909469
66,2021/11/24 09:41:51,1980.0008,1980.0008,1,1,0,0,0,0,0,4.175545,0,0,0,0,0,,-0.00000616354600424529,,,,,,,,,,,,,,,,,,,,25.05407,-0.0006216764
67,2021/11/24 09:42:21,2010.0004,2010.0004,1,1,0,0,0,0,0,4.17572,0,0,0,0,0,,0.0000211785391002195,,,,,,,,,,,,,,,,,,,,25.13006,-0.06437063
68,2021/11/24 09:42:51,2040.0007,2040.0007,1,1,0,0,0,0,0,4.175337,0,0,0,0,0,,0.00000403004378313199,,,,,,,,,,,,,,,,,,,,25.09531,-0.08474231
69,2021/11/24 09:43:21,2070.0019,2070.0019,1,1,0,0,0,0,0,4.17567,0,0,0,0,0,,-0.0000060845759435324,,0,0,,,,,,,,,,,,,,,,,25.16335,0.005424619
70,2021/11/24 09:43:51,2100.0012,2100.0012,1,1,0,0,0,0,0,4.175487,0,0,0,0,0,,0.0000309755087073427,,,,,,,,,,,,,,,,,,,,25.24075,-0.04915833
71,2021/11/24 09:44:21,2130.0017,2130.0017,1,1,0,0,0,0,0,4.175407,0,0,0,0,0,,-0.0000459914408565965,,,,,,,,,,,,,,,,,,,,25.07028,-0.06740928
72,2021/11/24 09:44:51,2160.0005,2160.0005,1,1,0,0,0,0,0,4.175784,0,0,0,0,0,,0.0000199149708350888,,,,,,,,,,,,,,,,,,,,25.35169,0.06107807
73,2021/11/24 09:45:21,2190.003,2190.003,1,1,0,0,0,0,0,4.175578,0,0,0,0,0,,0.0000018964279888678,,0,0,,,,,,,,,,,,,,,,,25.40746,0.0865972
74,2021/11/24 09:45:51,2220.0006,2220.0006,1,1,0,0,0,0,0,4.175612,0,0,0,0,0,,0.00000482048790217959,,,,,,,,,,,,,,,,,,,,25.44982,0.07156551
75,2021/11/24 09:46:21,2250.0008,2250.0008,1,1,0,0,0,0,0,4.175446,0,0,0,0,0,,-0.0000243376998696476,,,,,,,,,,,,,,,,,,,,25.1827,0.02401292
76,2021/11/24 09:46:51,2280.0008,2280.0008,1,1,0,0,0,0,0,4.17541,0,0,0,0,0,,0.0000204685093194712,,,,,,,,,,,,,,,,,,,,25.36479,0.001966953
77,2021/11/24 09:47:21,2310.0011,2310.0011,1,1,0,0,0,0,0,4.175629,0,0,0,0,0,,-0.0000334251089952886,,0,0,,,,,,,,,,,,,,,,,25.37134,0.05325735
78,2021/11/24 09:47:51,2340.0015,2340.0015,1,1,0,0,0,0,0,4.17553,0,0,0,0,0,,0.0000100355200629565,,,,,,,,,,,,,,,,,,,,25.31501,0.008097291
79,2021/11/24 09:48:21,2370.0011,2370.0011,1,1,0,0,0,0,0,4.175592,0,0,0,0,0,,0.0000514444509462919,,,,,,,,,,,,,,,,,,,,25.26466,-0.01866698
80,2021/11/24 09:48:51,2400.0021,2400.0021,1,1,0,0,0,0,0,4.175539,0,0,0,0,0,,-0.00000205463402380701,,,,,,,,,,,,,,,,,,,,25.3716,0.07841825
81,2021/11/24 09:49:21,2430.0003,2430.0003,1,1,0,0,0,0,0,4.17563,0,0,0,0,0,,0.0000153309902088949,,0,0,,,,,,,,,,,,,,,,,25.27747,-0.1011926
82,2021/11/24 09:49:51,2460.0014,2460.0014,1,1,0,0,0,0,0,4.175372,0,0,0,0,0,,-0.000010825709978235,,,,,,,,,,,,,,,,,,,,25.27659,0.07487297
83,2021/11/24 09:50:21,2490.0023,2490.0023,1,1,0,0,0,0,0,4.175458,0,0,0,0,0,,0.0000366673193639144,,,,,,,,,,,,,,,,,,,,25.02874,-0.07585406
84,2021/11/24 09:50:51,2520.0003,2520.0003,1,1,0,0,0,0,0,4.175743,0,0,0,0,0,,-0.0000133552302941098,,,,,,,,,,,,,,,,,,,,25.20321,0.03699601
85,2021/11/24 09:51:21,2550.0007,2550.0007,1,1,0,0,0,0,0,4.175435,0,0,0,0,0,,-0.0000267901596089359,,0,0,,,,,,,,,,,,,,,,,25.27518,0.07763386
86,2021/11/24 09:51:51,2580.0014,2580.0014,1,1,0,0,0,0,0,4.175546,0,0,0,0,0,,0.0000328738788084593,,,,,,,,,,,,,,,,,,,,25.04924,-0.01983285
87,2021/11/24 09:52:21,2610.0006,2610.0006,1,1,0,0,0,0,0,4.175416,0,0,0,0,0,,-0.00000450468905910384,,,,,,,,,,,,,,,,,,,,25.25155,0.07798731
88,2021/11/24 09:52:51,2640.0018,2640.0018,1,1,0,0,0,0,0,4.175556,0,0,0,0,0,,0.0000330302791553549,,,,,,,,,,,,,,,,,,,,24.95642,-0.0960511
89,2021/11/24 09:53:21,2670.0019,2670.0019,1,1,0,0,0,0,0,4.175385,0,0,0,0,0,,-0.00000537334699401981,,0,0,,,,,,,,,,,,,,,,,25.14913,0.02277255
90,2021/11/24 09:53:51,2700.0015,2700.0015,1,1,0,0,0,0,0,4.175388,0,0,0,0,0,,0.0000354026306013111,,,,,,,,,,,,,,,,,,,,25.1733,0.03778636
91,2021/11/24 09:54:21,2730.0019,2730.0019,1,1,0,0,0,0,0,4.175511,0,0,0,0,0,,0.00000537396999789053,,,,,,,,,,,,,,,,,,,,25.15111,-0.002583265
92,2021/11/24 09:54:51,2760.0013,2760.0013,1,1,0,0,0,0,0,4.175459,0,0,0,0,0,,-0.0000160428808158031,,,,,,,,,,,,,,,,,,,,25.22256,0.02418935
93,2021/11/24 09:55:21,2790.0025,2790.0025,1,1,0,0,0,0,0,4.175385,0,0,0,0,0,,0.0000167542802955722,,0,0,,,,,,,,,,,,,,,,,25.12067,-0.0003618002
94,2021/11/24 09:55:51,2820.0012,2820.0012,1,1,0,0,0,0,0,4.17556,0,0,0,0,0,,-0.00000964153605309548,,,,,,,,,,,,,,,,,,,,25.23365,0.07239163
95,2021/11/24 09:56:21,2850.0006,2850.0006,1,1,0,0,0,0,0,4.175317,0,0,0,0,0,,0.0000129608597490005,,,,,,,,,,,,,,,,,,,,25.05094,-0.00649035
96,2021/11/24 09:56:51,2880.0004,2880.0004,1,1,0,0,0,0,0,4.175635,0,0,0,0,0,,-0.0000265524195128819,,,,,,,,,,,,,,,,,,,,25.23847,0.08163273
97,2021/11/24 09:57:21,2910.0016,2910.0016,1,1,0,0,0,0,0,4.17544,0,0,0,0,0,,-0.00000979951255430933,,0,0,,,,,,,,,,,,,,,,,25.08169,-0.08465111
98,2021/11/24 09:57:51,2940.0011,2940.0011,1,1,0,0,0,0,0,4.175578,0,0,0,0,0,,0.00000592677997701685,,,,,,,,,,,,,,,,,,,,25.039,-0.08572042
99,2021/11/24 09:58:21,2970.0013,2970.0013,1,1,0,0,0,0,0,4.17532,0,0,0,0,0,,-0.0000101933901532902,,,,,,,,,,,,,,,,,,,,25.04355,-0.06535709
100,2021/11/24 09:58:51,3000.0011,3000.0011,1,1,0,0,0,0,0,4.175347,0,0,0,0,0,,0.00000213364091905532,,,,,,,,,,,,,,,,,,,,25.3304,0.05264044
101,2021/11/24 09:59:21,3030.002,3030.002,1,1,0,0,0,0,0,4.175482,0,0,0,0,0,,-0.000028604930776055,,0,0,,,,,,,,,,,,,,,,,25.09848,-0.06090879
102,2021/11/24 09:59:51,3060.0022,3060.0022,1,1,0,0,0,0,0,4.175407,0,0,0,0,0,,0.0000297136703011347,,,,,,,,,,,,,,,,,,,,25.22371,0.007123351
103,2021/11/24 10:00:21,3090.0018,3090.0018,1,1,0,0,0,0,0,4.175598,0,0,0,0,0,,-0.00000529432691109832,,,,,,,,,,,,,,,,,,,,25.2974,0.08431315
104,2021/11/24 10:00:51,3120.0011,3120.0011,1,1,0,0,0,0,0,4.175359,0,0,0,0,0,,-0.00000150135201693047,,,,,,,,,,,,,,,,,,,,25.19495,-0.004361868
105,2021/11/24 10:01:21,3150.0001,3150.0001,1,1,0,0,0,0,0,4.175303,0,0,0,0,0,,0.0000281305892713135,,0,0,,,,,,,,,,,,,,,,,25.32895,0.04970074
106,2021/11/24 10:01:51,3180.0004,3180.0004,1,1,0,0,0,0,0,4.17553,0,0,0,0,0,,0.00000790296326158568,,,,,,,,,,,,,,,,,,,,25.10246,-0.08268774
107,2021/11/24 10:02:21,3210.0005,3210.0005,1,1,0,0,0,0,0,4.175358,0,0,0,0,0,,0.0000135140699057956,,,,,,,,,,,,,,,,,,,,25.35513,0.05734563
108,2021/11/24 10:02:51,3240.0005,3240.0005,1,1,0,0,0,0,0,4.175544,0,0,0,0,0,,-0.0000503385417687241,,,,,,,,,,,,,,,,,,,,25.37276,0.09105384
109,2021/11/24 10:03:21,3270.0006,3270.0006,1,1,0,0,0,0,0,4.175227,0,0,0,0,0,,0.0000469365986646153,,0,0,,,,,,,,,,,,,,,,,25.42081,-0.07122099
110,2021/11/24 10:03:51,3300.0009,3300.0009,1,1,0,0,0,0,0,4.175337,0,0,0,0,0,,-0.0000302663393085822,,,,,,,,,,,,,,,,,,,,25.36281,0.06943464
111,2021/11/24 10:04:21,3330.0016,3330.0016,1,1,0,0,0,0,0,4.175199,0,0,0,0,0,,0.00000900952818483347,,,,,,,,,,,,,,,,,,,,25.23934,0.04560351
112,2021/11/24 10:04:51,3360,3360,1,1,0,0,0,0,0,4.175167,0,0,0,0,0,,0.00000987747625913471,,,,,,,,,,,,,,,,,,,,25.08054,-0.008348823
113,2021/11/24 10:05:21,3390.0021,3390.0021,1,1,0,0,0,0,0,4.17523,0,0,0,0,0,,-0.0000118531697808066,,0,0,,,,,,,,,,,,,,,,,25.4012,-0.00977993
114,2021/11/24 10:05:51,3420.0007,3420.0007,1,1,0,0,0,0,0,4.175217,0,0,0,0,0,,0.00000529494218426407,,,,,,,,,,,,,,,,,,,,25.09393,-0.07753015
115,2021/11/24 10:06:21,3450.0017,3450.0017,1,1,0,0,0,0,0,4.175105,0,0,0,0,0,,-0.0000214150804822566,,,,,,,,,,,,,,,,,,,,25.38839,0.0550586
116,2021/11/24 10:06:51,3480.0023,3480.0023,1,1,0,0,0,0,0,4.175529,0,0,0,0,0,,-0.00000150143898736133,,,,,,,,,,,,,,,,,,,,25.08739,-0.02568841
117,2021/11/24 10:07:21,3510.0017,3510.0017,1,1,0,0,0,0,0,4.175117,0,0,0,0,0,,0.0000126447403090424,,0,0,,,,,,,,,,,,,,,,,25.1056,-0.05822539
118,2021/11/24 10:07:51,3540.0012,3540.0012,1,1,0,0,0,0,0,4.175329,0,0,0,0,0,,-0.0000305036701320205,,,,,,,,,,,,,,,,,,,,25.2086,0.04383624
119,2021/11/24 10:08:21,3570.0012,3570.0012,1,1,0,0,0,0,0,4.175565,0,0,0,0,0,,0.0000105108501884388,,,,,,,,,,,,,,,,,,,,25.06661,-0.04622698
120,2021/11/24 10:08:51,3600.0004,3600.0004,1,1,0,0,0,0,0,4.175096,0,0,0,0,0,,-0.0000405371611122973,,,,,,,,,,,,,,,,,,,,25.2029,-0.04722416
121,2021/11/24 10:09:21,3630.0008,3630.0008,1,1,0,0,0,0,0,4.175508,0,0,0,0,0,,0.00000521599895364488,,0,0,,,,,,,,,,,,,,,,,25.14629,-0.06322622
122,2021/11/24 10:09:51,3660.0025,3660.0025,1,1,0,0,0,0,0,4.175224,0,0,0,0,0,,0.0000203871095436625,,,,,,,,,,,,,,,,,,,,25.04725,-0.06207108
123,2021/11/24 10:10:21,3690.0006,3690.0006,1,1,0,0,0,0,0,4.175519,0,0,0,0,0,,0.00000347727495864092,,,,,,,,,,,,,,,,,,,,25.13065,0.03556311
124,2021/11/24 10:10:51,3720.0011,3720.0011,1,1,0,0,0,0,0,4.175161,0,0,0,0,0,,0.0000039510227907158,,,,,,,,,,,,,,,,,,,,25.23591,0.08669496
125,2021/11/24 10:11:21,3750.0012,3750.0012,1,1,0,0,0,0,0,4.175484,0,0,0,0,0,,0.00000355595102519146,,,,,,,,,,,,,,,,,,,,25.27376,0.01227975
126,2021/11/24 10:11:51,3780.0009,3780.0009,1,1,0,0,0,0,0,4.175374,0,0,0,0,0,,0.0000169102404470323,,0,0,,,,,,,,,,,,,,,,,25.05094,0.003108382
127,2021/11/24 10:12:21,3810.0018,3810.0018,1,1,0,0,0,0,0,4.175171,0,0,0,0,0,,-0.0000233137398026884,,,,,,,,,,,,,,,,,,,,25.22027,0.06705165
128,2021/11/24 10:12:51,3840.0023,3840.0023,1,1,0,0,0,0,0,4.175299,0,0,0,0,0,,0.0000252863392233849,,,,,,,,,,,,,,,,,,,,25.08027,-0.02997339
129,2021/11/24 10:13:21,3870.0002,3870.0002,1,1,0,0,0,0,0,4.17479,0,0,0,0,0,,-0.0000202317605726421,,,,,,,,,,,,,,,,,,,,25.14604,-0.01306117
130,2021/11/24 10:13:51,3900.0004,3900.0004,1,1,0,0,0,0,0,4.175168,0,0,0,0,0,,-0.00000118528703296761,,0,0,,,,,,,,,,,,,,,,,25.25414,0.05504906
131,2021/11/24 10:14:21,3930.0009,3930.0009,1,1,0,0,0,0,0,4.175396,0,0,0,0,0,,0.0000208638193726074,,,,,,,,,,,,,,,,,,,,25.07144,0.01849711
132,2021/11/24 10:14:51,3960.0018,3960.0018,1,1,0,0,0,0,0,4.175259,0,0,0,0,0,,-0.0000120917302410817,,,,,,,,,,,,,,,,,,,,25.01593,-0.05769551
133,2021/11/24 10:15:21,3990,3990,1,1,0,0,0,0,0,4.175422,0,0,0,0,0,,0.000013591179595096,,,,,,,,,,,,,,,,,,,,25.11811,-0.01530349
134,2021/11/24 10:15:51,4020.0017,4020.0017,1,1,0,0,0,0,0,4.175005,0,0,0,0,0,,-0.0000207042194233509,,0,0,,,,,,,,,,,,,,,,,25.08799,-0.08857965
135,2021/11/24 10:16:21,4050.0003,4050.0003,1,1,0,0,0,0,0,4.17525,0,0,0,0,0,,0.000000790243973369797,,,,,,,,,,,,,,,,,,,,25.21687,0.0645721
136,2021/11/24 10:16:51,4080.0017,4080.0017,1,1,0,0,0,0,0,4.175448,0,0,0,0,0,,0.0000386461288144346,,,,,,,,,,,,,,,,,,,,25.37852,0.04411936
137,2021/11/24 10:17:21,4110.0005,4110.0005,1,1,0,0,0,0,0,4.175037,0,0,0,0,0,,-0.0000158838993229438,,,,,,,,,,,,,,,,,,,,25.22714,0.03885984
138,2021/11/24 10:17:51,4140.0023,4140.0023,1,1,0,0,0,0,0,4.175021,0,0,0,0,0,,0.0000000790230885172605,,0,0,,,,,,,,,,,,,,,,,25.11157,0.01537323
139,2021/11/24 10:18:21,4170.0004,4170.0004,1,1,0,0,0,0,0,4.175366,0,0,0,0,0,,-0.00001130029977503,,,,,,,,,,,,,,,,,,,,25.00399,-0.08965611
140,2021/11/24 10:18:51,4200.0023,4200.0023,1,1,0,0,0,0,0,4.175215,0,0,0,0,0,,0.0000124867901831749,,,,,,,,,,,,,,,,,,,,25.01396,-0.05710065
141,2021/11/24 10:19:21,4230.0009,4230.0009,1,1,0,0,0,0,0,4.175354,0,0,0,0,0,,-0.00000134349295421998,,,,,,,,,,,,,,,,,,,,25.01027,-0.02276361
142,2021/11/24 10:19:51,4260.0022,4260.0022,1,1,0,0,0,0,0,4.17502,0,0,0,0,0,,-0.0000107463401946006,,0,0,,,,,,,,,,,,,,,,,25.0279,-0.07763803
143,2021/11/24 10:20:21,4290.0007,4290.0007,1,1,0,0,0,0,0,4.175458,0,0,0,0,0,,0.0000134339197757072,,,,,,,,,,,,,,,,,,,,25.12415,0.03434181
144,2021/11/24 10:20:51,4320.0004,4320.0004,1,1,0,0,0,0,0,4.17491,0,0,0,0,0,,-0.0000196762593986932,,,,,,,,,,,,,,,,,,,,25.30596,0.05575478
145,2021/11/24 10:21:21,4350.0014,4350.0014,1,1,0,0,0,0,0,4.175226,0,0,0,0,0,,0.000019045670342166,,,,,,,,,,,,,,,,,,,,25.3173,-0.001527071
146,2021/11/24 10:21:51,4380.0017,4380.0017,1,1,0,0,0,0,0,4.175368,0,0,0,0,0,,0.00000482048790217959,,0,0,,,,,,,,,,,,,,,,,25.24085,0.0687623
147,2021/11/24 10:22:21,4410.0006,4410.0006,1,1,0,0,0,0,0,4.175236,0,0,0,0,0,,-0.00000363488106813747,,,,,,,,,,,,,,,,,,,,25.11305,-0.04604876
148,2021/11/24 10:22:51,4440.0025,4440.0025,1,1,0,0,0,0,0,4.175285,0,0,0,0,0,,0.0000113787600639625,,,,,,,,,,,,,,,,,,,,24.97727,-0.03290296
149,2021/11/24 10:23:21,4470.0004,4470.0004,1,1,0,0,0,0,0,4.175131,0,0,0,0,0,,-0.00000347713103110436,,,,,,,,,,,,,,,,,,,,25.24052,0.04936218
150,2021/11/24 10:23:51,4500.0015,4500.0015,1,1,0,0,0,0,0,4.17509,0,0,0,0,0,,0.00000671696216159035,,0,0,,,,,,,,,,,,,,,,,25.0985,0.03050447
151,2021/11/24 10:24:21,4530.0018,4530.0018,1,1,0,0,0,0,0,4.175396,0,0,0,0,0,,0.00000308205403598549,,,,,,,,,,,,,,,,,,,,25.10423,0.02126634
152,2021/11/24 10:24:51,4560.0015,4560.0015,1,1,0,0,0,0,0,4.175113,0,0,0,0,0,,-0.0000179382404894568,,,,,,,,,,,,,,,,,,,,25.09026,0.004974008
153,2021/11/24 10:25:21,4590.0025,4590.0025,1,1,0,0,0,0,0,4.17536,0,0,0,0,0,,0.0000102731701190351,,,,,,,,,,,,,,,,,,,,25.325,0.02701342
154,2021/11/24 10:25:51,4620.003,4620.003,1,1,0,0,0,0,0,4.175209,0,0,0,0,0,,-0.0000112221196104656,,0,0,,,,,,,,,,,,,,,,,25.11474,-0.06099999
155,2021/11/24 10:26:21,4650.0023,4650.0023,1,1,0,0,0,0,0,4.175123,0,0,0,0,0,,0.0000116174496724852,,,,,,,,,,,,,,,,,,,,25.14491,0.04767537
156,2021/11/24 10:26:51,4680.0007,4680.0007,1,1,0,0,0,0,0,4.17531,0,0,0,0,0,,-0.0000216525004361756,,,,,,,,,,,,,,,,,,,,25.156,-0.03832698
157,2021/11/24 10:27:21,4710.0009,4710.0009,1,1,0,0,0,0,0,4.175099,0,0,0,0,0,,-0.0000420409814978484,,,,,,,,,,,,,,,,,,,,25.28546,-0.002757311
158,2021/11/24 10:27:51,4740.0004,4740.0004,1,1,0,0,0,0,0,4.175236,0,0,0,0,0,,0.0000222040107473731,,0,0,,,,,,,,,,,,,,,,,25.2789,0.03715456
159,2021/11/24 10:28:21,4770.0022,4770.0022,1,1,0,0,0,0,0,4.175169,0,0,0,0,0,,-0.0000151733102029539,,,,,,,,,,,,,,,,,,,,25.2596,0.06135881
160,2021/11/24 10:28:51,4800.0009,4800.0009,1,1,0,0,0,0,0,4.175108,0,0,0,0,0,,0.0000168322003446519,,,,,,,,,,,,,,,,,,,,25.15626,0.04161179
161,2021/11/24 10:29:21,4830.0014,4830.0014,1,1,0,0,0,0,0,4.17522,0,0,0,0,0,,-0.0000251295496127568,,,,,,,,,,,,,,,,,,,,25.11645,-0.03885269
162,2021/11/24 10:29:51,4860.0009,4860.0009,1,1,0,0,0,0,0,4.175067,0,0,0,0,0,,-0.0000265506605501287,,0,0,,,,,,,,,,,,,,,,,25.24365,0.06590724
163,2021/11/24 10:30:21,4890.0004,4890.0004,1,1,0,0,0,0,0,4.175051,0,0,0,0,0,,0.0000195969096239423,,,,,,,,,,,,,,,,,,,,25.29713,0.06917715
164,2021/11/24 10:30:51,4920.0007,4920.0007,1,1,0,0,0,0,0,4.175224,0,0,0,0,0,,-0.0000092463906185003,,,,,,,,,,,,,,,,,,,,25.2886,0.01111329
165,2021/11/24 10:31:21,4950.0012,4950.0012,1,1,0,0,0,0,0,4.17515,0,0,0,0,0,,0.0000198362704395549,,,,,,,,,,,,,,,,,,,,25.05241,-0.07274806
166,2021/11/24 10:31:51,4980.003,4980.003,1,1,0,0,0,0,0,4.175276,0,0,0,0,0,,-0.00000806008756626397,,0,0,,,,,,,,,,,,,,,,,25.28776,-0.04864633
167,2021/11/24 10:32:21,5010.0018,5010.0018,1,1,0,0,0,0,0,4.175205,0,0,0,0,0,,0.0000199126607185462,,,,,,,,,,,,,,,,,,,,25.25359,0.05414426
168,2021/11/24 10:32:51,5040.0008,5040.0008,1,1,0,0,0,0,0,4.175222,0,0,0,0,0,,-0.000025840759917628,,,,,,,,,,,,,,,,,,,,25.09,-0.03824949
169,2021/11/24 10:33:21,5070.0012,5070.0012,1,1,0,0,0,0,0,4.175,0,0,0,0,0,,0.0000182547901204089,,,,,,,,,,,,,,,,,,,,25.35319,0.08491695
170,2021/11/24 10:33:51,5100.0003,5100.0003,1,1,0,0,0,0,0,4.175208,0,0,0,0,0,,0.0000169110808201367,,0,0,,,,,,,,,,,,,,,,,25.3014,0.0919503
171,2021/11/24 10:34:21,5130,5130,1,1,0,0,0,0,0,4.175182,0,0,0,0,0,,-0.0000441746415162925,,,,,,,,,,,,,,,,,,,,25.3327,0.07851243
172,2021/11/24 10:34:51,5160.0004,5160.0004,1,1,0,0,0,0,0,4.174988,0,0,0,0,0,,-0.00000829749296826776,,,,,,,,,,,,,,,,,,,,25.26412,0.03680944
173,2021/11/24 10:35:21,5190.0012,5190.0012,1,1,0,0,0,0,0,4.175123,0,0,0,0,0,,-0.000000553143308934523,,,,,,,,,,,,,,,,,,,,25.04814,-0.05069315
174,2021/11/24 10:35:51,5220.0028,5220.0028,1,1,0,0,0,0,0,4.175108,0,0,0,0,0,,0.0000312164484057575,,0,0,,,,,,,,,,,,,,,,,25.30793,0.02186239
175,2021/11/24 10:36:21,5250.0006,5250.0006,1,1,0,0,0,0,0,4.174932,0,0,0,0,0,,-0.0000153287001012359,,,,,,,,,,,,,,,,,,,,25.34465,0.06240666
176,2021/11/24 10:36:51,5280.0001,5280.0001,1,1,0,0,0,0,0,4.17516,0,0,0,0,0,,-0.00000758665601097164,,,,,,,,,,,,,,,,,,,,25.10251,-0.05246401
177,2021/11/24 10:37:21,5310.0009,5310.0009,1,1,0,0,0,0,0,4.175289,0,0,0,0,0,,0.0000261585901171202,,,,,,,,,,,,,,,,,,,,25.36683,0.06632805
178,2021/11/24 10:37:51,5340.0008,5340.0008,1,1,0,0,0,0,0,4.175333,0,0,0,0,0,,-0.00000158047498644009,,0,0,,,,,,,,,,,,,,,,,25.09627,-0.08010507
179,2021/11/24 10:38:21,5370.0003,5370.0003,1,1,0,0,0,0,0,4.175084,0,0,0,0,0,,0.0000203881209017709,,,,,,,,,,,,,,,,,,,,25.14607,-0.007467866
180,2021/11/24 10:38:51,5400.0005,5400.0005,1,1,0,0,0,0,0,4.175078,0,0,0,0,0,,-0.00000276571608992526,,,,,,,,,,,,,,,,,,,,25.28232,0.06054759
181,2021/11/24 10:39:21,5430.0008,5430.0008,1,1,0,0,0,0,0,4.175084,0,0,0,0,0,,0.00000300275291920116,,,,,,,,,,,,,,,,,,,,24.98183,-0.1039654
182,2021/11/24 10:39:51,5460.0013,5460.0013,1,1,0,0,0,0,0,4.175029,0,0,0,0,0,,0.0000120909298857441,,0,0,,,,,,,,,,,,,,,,,25.00917,-0.07533073
183,2021/11/24 10:40:21,5490.0023,5490.0023,1,1,0,0,0,0,0,4.175121,0,0,0,0,0,,0.0000305049306916771,,,,,,,,,,,,,,,,,,,,25.28291,0.08376539
184,2021/11/24 10:40:51,5520.0018,5520.0018,1,1,0,0,0,0,0,4.174858,0,0,0,0,0,,0.0000178593691089191,,,,,,,,,,,,,,,,,,,,25.1452,-0.01315713
185,2021/11/24 10:41:21,5550.0011,5550.0011,1,1,0,0,0,0,0,4.175056,0,0,0,0,0,,-0.0000268698495347053,,,,,,,,,,,,,,,,,,,,25.06467,-0.03459334
186,2021/11/24 10:41:51,5580.0027,5580.0027,1,1,0,0,0,0,0,4.175126,0,0,0,0,0,,0.0000415664908359759,,0,0,,,,,,,,,,,,,,,,,25.13608,-0.005610585
187,2021/11/24 10:42:21,5610.0028,5610.0028,1,1,0,0,0,0,0,4.174907,0,0,0,0,0,,-0.0000244993898377288,,,,,,,,,,,,,,,,,,,,25.29089,0.08598864
188,2021/11/24 10:42:51,5640.0016,5640.0016,1,1,0,0,0,0,0,4.175131,0,0,0,0,0,,-0.0000150145096995402,,,,,,,,,,,,,,,,,,,,24.98014,-0.09933114
189,2021/11/24 10:43:21,5670.002,5670.002,1,1,0,0,0,0,0,4.174947,0,0,0,0,0,,0.0000267894902208354,,,,,,,,,,,,,,,,,,,,25.12838,-0.02685964
190,2021/11/24 10:43:51,5700.003,5700.003,1,1,0,0,0,0,0,4.174899,0,0,0,0,0,,-0.0000183325992111349,,0,0,,,,,,,,,,,,,,,,,25.25788,0.05379617
191,2021/11/24 10:44:21,5730.0011,5730.0011,1,1,0,0,0,0,0,4.175177,0,0,0,0,0,,0.00000979959258984309,,,,,,,,,,,,,,,,,,,,25.06949,-0.02917588
192,2021/11/24 10:44:51,5760.0005,5760.0005,1,1,0,0,0,0,0,4.174961,0,0,0,0,0,,-0.000039589580410393,,,,,,,,,,,,,,,,,,,,25.21408,0.02871752
193,2021/11/24 10:45:21,5790.0007,5790.0007,1,1,0,0,0,0,0,4.175133,0,0,0,0,0,,0.0000233118098549312,,,,,,,,,,,,,,,,,,,,25.19471,0.06269038
194,2021/11/24 10:45:51,5820.0004,5820.0004,1,1,0,0,0,0,0,4.174674,0,0,0,0,0,,-0.0000162791602633661,,0,0,,,,,,,,,,,,,,,,,24.96362,0.06322861
195,2021/11/24 10:46:21,5850.002,5850.002,1,1,0,0,0,0,0,4.174934,0,0,0,0,0,,0.0000040301770241058,,,,,,,,,,,,,,,,,,,,25.0419,0.04118145
196,2021/11/24 10:46:51,5880.0008,5880.0008,1,1,0,0,0,0,0,4.174995,0,0,0,0,0,,0.0000288434293906903,,,,,,,,,,,,,,,,,,,,25.30085,0.06501138
197,2021/11/24 10:47:21,5910.0005,5910.0005,1,1,0,0,0,0,0,4.174885,0,0,0,0,0,,-0.0000319279715768062,,,,,,,,,,,,,,,,,,,,25.30424,0.05282998
198,2021/11/24 10:47:51,5940.0006,5940.0006,1,1,0,0,0,0,0,4.174969,0,0,0,0,0,,0.0000000790296397212842,,0,0,,,,,,,,,,,,,,,,,25.30942,-0.01815617
199,2021/11/24 10:48:21,5970.0004,5970.0004,1,1,0,0,0,0,0,4.175198,0,0,0,0,0,,-0.000036904701119056,,,,,,,,,,,,,,,,,,,,25.04136,-0.05583286
200,2021/11/24 10:48:51,6000.0016,6000.0016,1,1,0,0,0,0,0,4.174886,0,0,0,0,0,,-0.00000798192741058301,,,,,,,,,,,,,,,,,,,,25.25023,0.06605923
201,2021/11/24 10:49:21,6030.0027,6030.0027,1,1,0,0,0,0,0,4.17515,0,0,0,0,0,,0.00000252890595220379,,,,,,,,,,,,,,,,,,,,25.15775,-0.09144306
202,2021/11/24 10:49:51,6060.0022,6060.0022,1,1,0,0,0,0,0,4.174869,0,0,0,0,0,,0.00000956187341216719,,0,0,,,,,,,,,,,,,,,,,25.14809,-0.08099973
203,2021/11/24 10:50:21,6090.0024,6090.0024,1,1,0,0,0,0,0,4.175012,0,0,0,0,0,,-0.00000529459111930919,,,,,,,,,,,,,,,,,,,,25.22178,0.09268165
204,2021/11/24 10:50:51,6120.0028,6120.0028,1,1,0,0,0,0,0,4.175088,0,0,0,0,0,,0.0000101151199487504,,,,,,,,,,,,,,,,,,,,25.20441,0.05450428
205,2021/11/24 10:51:21,6150.0025,6150.0025,1,1,0,0,0,0,0,4.174889,0,0,0,0,0,,-0.0000165169203683035,,,,,,,,,,,,,,,,,,,,25.20299,0.07139266
206,2021/11/24 10:51:51,6180.0009,6180.0009,1,1,0,0,0,0,0,4.17517,0,0,0,0,0,,0.00000900893064681441,,0,0,,,,,,,,,,,,,,,,,25.12957,0.04941702
207,2021/11/24 10:52:21,6210.0007,6210.0007,1,1,0,0,0,0,0,4.17487,0,0,0,0,0,,-0.0000280557505902834,,,,,,,,,,,,,,,,,,,,25.38105,0.01778245
208,2021/11/24 10:52:51,6240.0016,6240.0016,1,1,0,0,0,0,0,4.174992,0,0,0,0,0,,0.000011142439689138,,,,,,,,,,,,,,,,,,,,25.44766,-0.0688988
209,2021/11/24 10:53:21,6270.0009,6270.0009,1,1,0,0,0,0,0,4.175171,0,0,0,0,0,,-0.0000357974604412448,,,,,,,,,,,,,,,,,,,,25.39756,-0.06622434
210,2021/11/24 10:53:51,6300.0015,6300.0015,1,1,0,0,0,0,0,4.174849,0,0,0,0,0,,-0.0000422805096604861,,0,0,,,,,,,,,,,,,,,,,25.19639,-0.007381439
211,2021/11/24 10:54:21,6330.002,6330.002,1,1,0,0,0,0,0,4.175043,0,0,0,0,0,,-0.00001201191025757,,,,,,,,,,,,,,,,,,,,25.23425,-0.04265726
212,2021/11/24 10:54:51,6360.0023,6360.0023,1,1,0,0,0,0,0,4.174994,0,0,0,0,0,,-0.0000104305299828411,,,,,,,,,,,,,,,,,,,,25.24308,-0.05537212
213,2021/11/24 10:55:21,6390.0001,6390.0001,1,1,0,0,0,0,0,4.175001,0,0,0,0,0,,0.000029002430892433,,,,,,,,,,,,,,,,,,,,25.37989,-0.06169021
214,2021/11/24 10:55:51,6420.0014,6420.0014,1,1,0,0,0,0,0,4.175232,0,0,0,0,0,,0.00000237061408370209,,0,0,,,,,,,,,,,,,,,,,25.2991,-0.04415154
215,2021/11/24 10:56:21,6450.0009,6450.0009,1,1,0,0,0,0,0,4.17487,0,0,0,0,0,,0.0000162786200235132,,,,,,,,,,,,,,,,,,,,25.54654,0.04383266
216,2021/11/24 10:56:51,6480.0013,6480.0013,1,1,0,0,0,0,0,4.17505,0,0,0,0,0,,-0.000020310619220254,,,,,,,,,,,,,,,,,,,,25.52208,0.003191829
217,2021/11/24 10:57:21,6510.0008,6510.0008,1,1,0,0,0,0,0,4.175054,0,0,0,0,0,,-0.0000383239712391514,,,,,,,,,,,,,,,,,,,,25.61106,0.04534304
218,2021/11/24 10:57:51,6540.001,6540.001,1,1,0,0,0,0,0,4.174786,0,0,0,0,0,,0.0000141453701871797,,0,0,,,,,,,,,,,,,,,,,25.43137,-0.02389669
219,2021/11/24 10:58:21,6570.0006,6570.0006,1,1,0,0,0,0,0,4.17518,0,0,0,0,0,,-0.0000199143105419353,,,,,,,,,,,,,,,,,,,,25.71851,0.0818342
220,2021/11/24 10:58:51,6600.0009,6600.0009,1,1,0,0,0,0,0,4.174794,0,0,0,0,0,,0.0000196754408534616,,,,,,,,,,,,,,,,,,,,25.43847,-0.07027388
221,2021/11/24 10:59:21,6630.0006,6630.0006,1,1,0,0,0,0,0,4.175113,0,0,0,0,0,,0.00000047414638970622,,,,,,,,,,,,,,,,,,,,25.49958,0.007377863
222,2021/11/24 10:59:51,6660,6660,1,1,0,0,0,0,0,4.174928,0,0,0,0,0,,0.0000248146898229606,,0,0,,,,,,,,,,,,,,,,,25.65879,0.07233977
223,2021/11/24 11:00:21,6690.0008,6690.0008,1,1,0,0,0,0,0,4.1747,0,0,0,0,0,,0.0000105898798210546,,,,,,,,,,,,,,,,,,,,25.46148,-0.004084706
224,2021/11/24 11:00:51,6720.0004,6720.0004,1,1,0,0,0,0,0,4.175152,0,0,0,0,0,,-0.0000214935698750196,,,,,,,,,,,,,,,,,,,,25.43334,-0.03269434
225,2021/11/24 11:01:21,6750.0001,6750.0001,1,1,0,0,0,0,0,4.17479,0,0,0,0,0,,0.000022443120542448,,,,,,,,,,,,,,,,,,,,25.49049,0.0177747
226,2021/11/24 11:01:51,6780.0004,6780.0004,1,1,0,0,0,0,0,4.17498,0,0,0,0,0,,-0.0000202302508114371,,0,0,,,,,,,,,,,,,,,,,25.69234,0.08717
227,2021/11/24 11:02:21,6810.0014,6810.0014,1,1,0,0,0,0,0,4.174971,0,0,0,0,0,,-0.0000148565895869979,,,,,,,,,,,,,,,,,,,,25.58345,0.02896547
228,2021/11/24 11:02:51,6840.0019,6840.0019,1,1,0,0,0,0,0,4.174763,0,0,0,0,0,,-0.0000171480096469168,,,,,,,,,,,,,,,,,,,,25.68295,0.02237976
229,2021/11/24 11:03:21,6870.0002,6870.0002,1,1,0,0,0,0,0,4.174943,0,0,0,0,0,,-0.0000177023393916897,,,,,,,,,,,,,,,,,,,,25.75828,0.02397537
230,2021/11/24 11:03:51,6900.0008,6900.0008,1,1,0,0,0,0,0,4.174847,0,0,0,0,0,,0.00000790296326158568,,0,0,,,,,,,,,,,,,,,,,25.59599,0.0471884
231,2021/11/24 11:04:21,6930.002,6930.002,1,1,0,0,0,0,0,4.175023,0,0,0,0,0,,-0.0000598214683122933,,,,,,,,,,,,,,,,,,,,25.60195,0.03456354
232,2021/11/24 11:04:51,6960.0013,6960.0013,1,1,0,0,0,0,0,4.174894,0,0,0,0,0,,-0.000010351510354667,,,,,,,,,,,,,,,,,,,,25.47258,-0.09639621
233,2021/11/24 11:05:21,6990.001,6990.001,1,1,0,0,0,0,0,4.17479,0,0,0,0,0,,-0.0000366645799658727,,,,,,,,,,,,,,,,,,,,25.79268,0.06760061
234,2021/11/24 11:05:51,7020.0001,7020.0001,1,1,0,0,0,0,0,4.175037,0,0,0,0,0,,0.000020625369870686,,0,0,,,,,,,,,,,,,,,,,25.64405,0.02381444
235,2021/11/24 11:06:21,7050.0001,7050.0001,1,1,0,0,0,0,0,4.175027,0,0,0,0,0,,0.0000332714807882439,,,,,,,,,,,,,,,,,,,,25.5198,-0.06671965
236,2021/11/24 11:06:51,7080.002,7080.002,1,1,0,0,0,0,0,4.174999,0,0,0,0,0,,-0.0000175423992914148,,,,,,,,,,,,,,,,,,,,25.53515,-0.07738113
237,2021/11/24 11:07:21,7110.0014,7110.0014,1,1,0,0,0,0,0,4.175126,0,0,0,0,0,,0.000000553207428310998,,,,,,,,,,,,,,,,,,,,25.59202,-0.07275224
238,2021/11/24 11:07:51,7140.0003,7140.0003,1,1,0,0,0,0,0,4.174817,0,0,0,0,0,,-0.0000103516003946424,,0,0,,,,,,,,,,,,,,,,,25.64548,-0.02709687
239,2021/11/24 11:08:21,7170.0007,7170.0007,1,1,0,0,0,0,0,4.175039,0,0,0,0,0,,-0.00000403044396080077,,,,,,,,,,,,,,,,,,,,25.73985,0.09853244
240,2021/11/24 11:08:51,7200.0011,7200.0011,1,1,0,0,0,0,0,4.174604,0,0,0,0,0,,0.0000292395106953336,,,,,,,,,,,,,,,,,,,,25.72055,0.0765872
241,2021/11/24 11:08:51,7200.0017,7200.0017,1,1,0,0,0,0,0,4.174562,0,0,0,0,0,,0.0000292395106953336,0,0,0,,,,,,,,,,,,,,,,,25.72055,0.0765872
242,2021/11/24 11:08:56,7205.0429,5.0003,1,2,0,0,0,0,0.8957696,4.200053,3.7622797957888,0.001287161,0.00000002314376,0.005405502,0.00000009662978,,0.0423003807663918,,0.00403467984870076,331.638702392578,,,,,,,,,,,,,,,,,25.71318,0.04193425
243,2021/11/24 11:09:01,7210.0453,10.0027,1,2,0,0,0,0,0.7348403,4.199978,3.0863130935134,0.002357559,0.00000002314376,0.009901181,0.00000009662978,,,,,,,,,,,,,,,,,,,,,,25.59491,0.03323913
244,2021/11/24 11:09:06,7215.0437,15.0011,1,2,0,0,0,0,0.6396096,4.200014,2.6863692745344,0.003277207,0.00000002314376,0.0137637,0.00000009662978,,-0.00000893020023795543,,,,,,,,,,,,,,,,,,,,25.4513,-0.06007612
245,2021/11/24 11:09:11,7220.0437,20.0011,1,2,0,0,0,0,0.5734193,4.199987,2.4083536055491,0.004096686,0.00000002314376,0.01720552,0.00000009662978,,,,,,,,,,,,,,,,,,,,,,25.65969,-0.08148491
246,2021/11/24 11:09:16,7225.043,25.0004,1,2,0,0,0,0,0.5226149,4.199997,2.1949810121553,0.004841437,0.00000002314376,0.02033347,0.00000009662978,,0.00000363512208423344,,,,,,,,,,,,,,,,,,,,25.61541,0.05181313
247,2021/11/24 11:09:21,7230.0438,30.0012,1,2,0,0,0,0,0.4813514,4.200047,2.0216985035158,0.00552494,0.00000002314376,0.02320419,0.00000009662978,,,,,,,,,,,,,,,,,,,,,,25.50589,-0.01289964
248,2021/11/24 11:09:26,7235.0441,35.0015,1,2,0,0,0,0,0.4481183,4.200084,1.8821345019372,0.006161029,0.00000002314376,0.02587576,0.00000009662978,,,,,,,,,,,,,,,,,,,,,,25.75977,0.03029406
249,2021/11/24 11:09:31,7240.0449,40.0023,1,2,0,0,0,0,0.4197229,4.19999,1.762831982771,0.00675476,0.00000002314376,0.02836943,0.00000009662978,,0.00000537356982022175,,,,,,,,,,,,,,,,,,,,25.45841,-0.06105483
250,2021/11/24 11:09:36,7245.0434,45.0008,1,2,0,0,0,0,0.3951198,4.199989,1.6594988136822,0.007313056,0.00000002314376,0.03071428,0.00000009662978,,,,,,,,,,,,,,,,,,,,,,25.76005,0.08226633
251,2021/11/24 11:09:41,7250.0442,50.0016,1,2,0,0,0,0,0.3751938,4.199969,1.5758023289922,0.007841111,0.00000002314376,0.03293211,0.00000009662978,,0.00000339785196956655,,,,,,,,,,,,,,,,,,,,25.58949,0.08634388
252,2021/11/24 11:09:46,7255.0432,55.0006,1,2,0,0,0,0,0.3553921,4.200063,1.4926692097023,0.008340677,0.00000002314376,0.03503029,0.00000009662978,,,,,,,,,,,,,,,,,,,,,,25.50107,-0.08270383
253,2021/11/24 11:09:51,7260.0442,60.0016,1,2,0,0,0,0,0.3377,4.200044,1.4183548588,0.008815034,0.00000002314376,0.03702258,0.00000009662978,,,,,,,,,,,,,,,,,,,,,,25.76885,0.07977009
254,2021/11/24 11:09:56,7265.0427,65.0001,1,2,0,0,0,0,0.3219127,4.199954,1.3520185320158,0.009268365,0.00000002314376,0.03892658,0.00000009662978,,0.00000687506599206245,,,,,,,,,,,,,,,,,,,,25.58183,0.08803725
255,2021/11/24 11:10:01,7270.0451,70.0025,1,2,0,0,0,0,0.306419,4.200054,1.286976346626,0.009699468,0.00000002314376,0.04073721,0.00000009662978,,,,,,,,,,,,,,,,,,,,,,25.50138,-0.08607805
256,2021/11/24 11:10:06,7275.0453,75.0027,1,2,0,0,0,0,0.2939618,4.199982,1.2346342686876,0.01011283,0.00000002314376,0.04247335,0.00000009662978,,0.0000121706698337221,,,,,,,,,,,,,,,,,,,,25.8561,0.0711441
257,2021/11/24 11:10:11,7280.0442,80.0016,1,2,0,0,0,0,0.282147,4.200005,1.185018810735,0.01050938,0.00000002314376,0.04413886,0.00000009662978,,,,,,,,,,,,,,,,,,,,,,25.61196,0.09603918
258,2021/11/24 11:10:16,7285.0436,85.001,1,2,0,0,0,0,0.2682587,4.199998,1.1266860034826,0.01088781,0.00000002314376,0.04572824,0.00000009662978,,0.0000180955394171178,,,,,,,,,,,,,,,,,,,,25.49879,-0.08271396
259,2021/11/24 11:10:21,7290.0439,90.0013,1,2,0,0,0,0,0.2591113,4.200011,1.0882703102243,0.01125105,0.00000002314376,0.04725385,0.00000009662978,,,,,,,,,,,,,,,,,,,,,,25.75608,0.07932603
260,2021/11/24 11:10:26,7295.0431,95.0005,1,2,0,0,0,0,0.2488804,4.200011,1.0453004176844,0.01160004,0.00000002314376,0.04871959,0.00000009662978,,,,,,,,,,,,,,,,,,,,,,25.7092,0.06521702
261,2021/11/24 11:10:31,7300.0448,100.0022,1,2,0,0,0,0,0.2397568,4.199825,1.00693660256,0.01193647,0.00000002314376,0.05013262,0.00000009662978,,-0.00000932480179471895,,,,,,,,,,,,,,,,,,,,25.44455,-0.06005764
262,2021/11/24 11:10:36,7305.0433,105.0007,1,2,0,0,0,0,0.2311503,4.199955,0.9708208582365,0.01225897,0.00000002314376,0.0514871,0.00000009662978,,,,,,,,,,,,,,,,,,,,,,25.62509,0.04479349
263,2021/11/24 11:10:41,7310.044,110.0014,1,2,0,0,0,0,0.2223011,4.200192,0.9337073018112,0.01257041,0.00000002314376,0.05279516,0.00000009662978,,0.0000112214602268068,,,,,,,,,,,,,,,,,,,,25.76549,0.0427407
264,2021/11/24 11:10:46,7315.0432,115.0006,1,2,0,0,0,0,0.2145478,4.200005,0.901101832739,0.01287167,0.00000002314376,0.05406047,0.00000009662978,,,,,,,,,,,,,,,,,,,,,,25.519,-0.07684708
265,2021/11/24 11:10:51,7320.0433,120.0007,1,2,0,0,0,0,0.2050008,4.199942,0.8609914699536,0.01316022,0.00000002314376,0.05527238,0.00000009662978,,,,,,,,,,,,,,,,,,,,,,25.67794,0.04628778
266,2021/11/24 11:10:56,7325.0433,125.0007,1,2,0,0,0,0,0.1999591,4.199892,0.8398066244172,0.01343961,0.00000002314376,0.05644582,0.00000009662978,,-0.0000004741424106669,,0,0,,,,,,,,,,,,,,,,,25.82203,0.04034519
267,2021/11/24 11:11:01,7330.0444,130.0018,1,2,0,0,0,0,0.1914648,4.199923,0.8041374172104,0.01370828,0.00000002314376,0.05757422,0.00000009662978,,,,,,,,,,,,,,,,,,,,,,25.67908,0.02834141
268,2021/11/24 11:11:06,7335.0442,135.0016,1,2,0,0,0,0,0.1871546,4.200026,0.7860541860196,0.01396885,0.00000002314376,0.05866862,0.00000009662978,,0.0000261570694419788,,,,,,,,,,,,,,,,,,,,25.51361,-0.07372975
269,2021/11/24 11:11:11,7340.0436,140.001,1,2,0,0,0,0,0.1790748,4.199975,0.75210968313,0.01422005,0.00000002314376,0.05972364,0.00000009662978,,,,,,,,,,,,,,,,,,,,,,25.58754,-0.0695467
270,2021/11/24 11:11:16,7345.0452,145.0026,1,2,0,0,0,0,0.1740843,4.200026,0.7311585861918,0.01446418,0.00000002314376,0.060749,0.00000009662978,,,,,,,,,,,,,,,,,,,,,,25.73706,0.007200241
