Repository: HVES-Battery-Testing-Consortium/LG-HG2

# Battery Testing Consortium (BTC)
The Battery Testing Consortium (BTC) has been developed within the High Voltage and Energy Storage Lab at Oxford Brookes University to provide accurate and comprehensive cell data to Formula Student Electric teams. Through the BTC, we aim to provide FS teams with information for improved and informed decisions for cell selection, pack architecture design, thermal cooling requirements, and end of life predictions. A range of tests are completed to provide a comprehensive electrochemical lithium-ion characterisation for modelling, validation, and battery management parameterisation.

File: Data/Round1/LG_HG2/Package 5/211124_BTC_CAL_AGING_RPT0_LG_HG2_9_25C/211124_BTC_CAL_AGING_RPT0_LG_HG2_9_25C_Channel_7_Wb_1.CSV (part 9 of 19)
Data_Point,Date_Time,Test_Time(s),Step_Time(s),Cycle_Index,Step_Index,TC_Counter1,TC_Counter2,TC_Counter3,TC_Counter4,Current(A),Voltage(V),Power(W),Charge_Capacity(Ah),Discharge_Capacity(Ah),Charge_Energy(Wh),Discharge_Energy(Wh),ACR(Ohm),dV/dt(V/s),Internal_Resistance(Ohm),dQ/dV(Ah/V),dV/dQ(V/Ah),MetaCode_MV_UD1,MetaCode_MV_UD2,MetaCode_MV_UD3,MetaCode_MV_UD4,MetaCode_MV_UD5,MetaCode_MV_UD6,MetaCode_MV_UD7,MetaCode_MV_UD8,MetaCode_MV_UD9,MetaCode_MV_UD10,MetaCode_MV_UD11,MetaCode_MV_UD12,MetaCode_MV_UD13,MetaCode_MV_UD14,MetaCode_MV_UD15,MetaCode_MV_UD16,Aux_Temperature_1(C),Aux_dT/dt_1(C)
1705,2021/11/24 13:58:27,17375.5112,6535.0019,1,10,0,0,0,0,-1.503059,3.158546,-4.747480992214,0.0000002615929,2.727477,0.08431471,10.10792,,-0.000478311907500029,,,1.26065003871918,,,,,,,,,,,,,,,,,26.44608,-0.01250982
1706,2021/11/24 13:58:32,17380.5112,6540.0019,1,10,0,0,0,0,-1.502701,3.156147,-4.742745253047,0.0000002615929,2.729563,0.08431471,10.11451,,-0.0005502161802724,,0.764487981796265,,,,,,,,,,,,,,,,,,26.53067,-0.02757609
1707,2021/11/24 13:58:37,17385.5104,6545.0011,1,10,0,0,0,0,-1.502876,3.153423,-4.739203744548,0.0000002615929,2.73165,0.08431471,10.12109,,-0.000530185119714588,,,,,,,,,,,,,,,,,,,,26.62685,-0.02713501
1708,2021/11/24 13:58:42,17390.5096,6550.0003,1,10,0,0,0,0,-1.503296,3.150733,-4.736484315968,0.0000002615929,2.733737,0.08431471,10.12767,,-0.000427916500484571,,0.826339900493622,,,,,,,,,,,,,,,,,,26.71841,0.09147584
1709,2021/11/24 13:58:47,17395.5111,6555.0018,1,10,0,0,0,0,-1.503014,3.148095,-4.73163085833,0.0000002615929,2.735824,0.08431471,10.13424,,-0.000545355782378465,,,1.24783599376678,,,,,,,,,,,,,,,,,26.70143,0.06481826
1710,2021/11/24 13:58:52,17400.5107,6560.0014,1,10,0,0,0,0,-1.502914,3.145445,-4.72733332673,0.0000002615929,2.73791,0.08431471,10.14081,,-0.000553831981960684,,0.7824866771698,,,,,,,,,,,,,,,,,,26.68983,-0.004867911
1711,2021/11/24 13:58:57,17405.5114,6565.0021,1,10,0,0,0,0,-1.502693,3.142939,-4.722872434727,0.0000002615929,2.739998,0.08431471,10.14737,,-0.000399259908590466,,,,,,,,,,,,,,,,,,,,26.7295,0.03779292
1712,2021/11/24 13:59:02,17410.51,6570.0007,1,10,0,0,0,0,-1.503159,3.140082,-4.720042519038,0.0000002615929,2.742084,0.08431471,10.15392,,-0.000525733514223248,,0.795946478843689,,,,,,,,,,,,,,,,,,26.6938,0.05170643
1713,2021/11/24 13:59:07,17415.5107,6575.0014,1,10,0,0,0,0,-1.502754,3.137547,-4.714961304438,0.0000002615929,2.74417,0.08431471,10.16047,,-0.0003614833985921,,,1.26202201843262,,,,,,,,,,,,,,,,,26.79952,0.05157351
1714,2021/11/24 13:59:12,17420.5109,6580.0016,1,10,0,0,0,0,-1.503189,3.134877,-4.712312622753,0.0000002615929,2.746258,0.08431471,10.16702,,-0.000440295611042529,,0.76735532283783,,,,,,,,,,,,,,,,,,26.78673,0.07376075
1715,2021/11/24 13:59:17,17425.5118,6585.0025,1,10,0,0,0,0,-1.502792,3.132341,-4.707256996072,0.0000002615929,2.748344,0.08431471,10.17356,,-0.000463905511423945,,,,,,,,,,,,,,,,,,,,26.76352,0.08529186
1716,2021/11/24 13:59:22,17430.5109,6590.0016,1,10,0,0,0,0,-1.503242,3.129438,-4.704302637996,0.0000002615929,2.750431,0.08431471,10.18009,,-0.000689388602040708,,0.832397699356079,1.28377294540405,,,,,,,,,,,,,,,,,26.77913,0.02632439
1717,2021/11/24 13:59:27,17435.5128,6595.0035,1,10,0,0,0,0,-1.503304,3.127093,-4.700971415272,0.0000002615929,2.752519,0.08431471,10.18662,,-0.000588685681577772,,,,,,,,,,,,,,,,,,,,26.77601,0.09459198
1718,2021/11/24 13:59:32,17440.5102,6600.0009,1,10,0,0,0,0,-1.50367,3.124334,-4.69796730578,0.0000002615929,2.754604,0.08431471,10.19314,,-0.000523819413501769,,0.775830984115601,,,,,,,,,,,,,,,,,,26.67024,0.03336489
1719,2021/11/24 13:59:37,17445.5094,6605.0001,1,10,0,0,0,0,-1.503014,3.12167,-4.69191371338,0.0000002615929,2.756691,0.08431471,10.19966,,-0.000709076004568487,,0.774923980236053,,,,,,,,,,,,,,,,,,26.66964,-0.0299722
1720,2021/11/24 13:59:42,17450.511,6610.0017,1,10,0,0,0,0,-1.503265,3.118975,-4.688645953375,0.0000002615929,2.758778,0.08431471,10.20617,,-0.000536661711521447,,,1.25177896022797,,,,,,,,,,,,,,,,,26.54625,0.05123436
1721,2021/11/24 13:59:47,17455.5102,6615.0009,1,10,0,0,0,0,-1.502914,3.116399,-4.683679686686,0.0000002615929,2.760864,0.08431471,10.21268,,-0.000458599301055074,,0.746167719364166,,,,,,,,,,,,,,,,,,26.43338,-0.08846402
1722,2021/11/24 13:59:52,17460.5103,6620.001,1,10,0,0,0,0,-1.502693,3.113794,-4.679076447242,0.0000002615929,2.762951,0.08431471,10.21918,,-0.000549825723282993,,,,,,,,,,,,,,,,,,,,26.49186,-0.08411646
1723,2021/11/24 13:59:57,17465.5096,6625.0003,1,10,0,0,0,0,-1.503593,3.111036,-4.677731952348,0.0000002615929,2.765038,0.08431471,10.22567,,-0.0006070596864447,,0.81712132692337,,,,,,,,,,,,,,,,,,26.68419,0.05984724
1724,2021/11/24 14:00:02,17470.5105,6630.0012,1,10,0,0,0,0,-1.502823,3.108281,-4.671196177263,0.0000002615929,2.767125,0.08431471,10.23216,,-0.000532721693161875,,,1.29299998283386,,,,,,,,,,,,,,,,,26.66661,0.05585909
1725,2021/11/24 14:00:07,17475.5096,6635.0003,1,10,0,0,0,0,-1.502792,3.106002,-4.667674957584,0.0000002615929,2.769212,0.08431471,10.23864,,-0.00053354719420895,,0.791904985904694,,,,,,,,,,,,,,,,,,26.43704,-0.02350807
1726,2021/11/24 14:00:12,17480.5122,6640.0029,1,10,0,0,0,0,-1.503334,3.103176,-4.665109988784,0.0000002615929,2.771299,0.08431471,10.24512,,-0.000741865020245314,,,,,,,,,,,,,,,,,,,,26.54516,0.04031479
1727,2021/11/24 14:00:17,17485.5107,6645.0014,1,10,0,0,0,0,-1.503044,3.100386,-4.660016574984,0.0000002615929,2.773386,0.08431471,10.2516,,-0.000512643717229366,,0.756235718727112,,,,,,,,,,,,,,,,,,26.75622,0.1131219
1728,2021/11/24 14:00:22,17490.5107,6650.0014,1,10,0,0,0,0,-1.503632,3.097789,-4.657934669648,0.0000002615929,2.775474,0.08431471,10.25807,,-0.000575043028220534,,,1.27820205688477,,,,,,,,,,,,,,,,,26.63676,0.05966306
1729,2021/11/24 14:00:27,17495.5093,6655,1,10,0,0,0,0,-1.503044,3.095245,-4.65228942578,0.0000002615929,2.777561,0.08431471,10.26453,,-0.000584338384214789,,0.796687602996826,,,,,,,,,,,,,,,,,,26.37916,-0.03059208
1730,2021/11/24 14:00:32,17500.5108,6660.0015,1,10,0,0,0,0,-1.50264,3.092533,-4.64696378712,0.0000002615929,2.779648,0.08431471,10.27099,,-0.000472903804620728,,,,,,,,,,,,,,,,,,,,26.62888,0.04060149
1731,2021/11/24 14:00:37,17505.5103,6665.001,1,10,0,0,0,0,-1.502991,3.089765,-4.643888987115,0.0000002615929,2.781734,0.08431471,10.27744,,-0.000498973589856178,,0.809308290481567,,,,,,,,,,,,,,,,,,26.69271,0.05728781
1732,2021/11/24 14:00:42,17510.5104,6670.0011,1,10,0,0,0,0,-1.50354,3.087108,-4.64159036232,0.0000002615929,2.783822,0.08431471,10.28389,,-0.000429617095505819,,,1.26106297969818,,,,,,,,,,,,,,,,,26.53691,-0.06693065
1733,2021/11/24 14:00:47,17515.5094,6675.0001,1,10,0,0,0,0,-1.502716,3.084576,-4.635241708416,0.0000002615929,2.785909,0.08431471,10.29032,,-0.000533548416569829,,0.800238072872162,,,,,,,,,,,,,,,,,,26.46003,-0.074929
1734,2021/11/24 14:00:52,17520.5119,6680.0026,1,10,0,0,0,0,-1.502861,3.081715,-4.631389286615,0.0000002615929,2.787995,0.08431471,10.29676,,-0.000482382485643029,,0.748093783855438,,,,,,,,,,,,,,,,,,26.55537,-0.04805863
1735,2021/11/24 14:00:57,17525.5105,6685.0012,1,10,0,0,0,0,-1.502876,3.079102,-4.627508497352,0.0000002615929,2.790083,0.08431471,10.30319,,-0.000400403689127415,,,1.27819395065308,,,,,,,,,,,,,,,,,26.74483,0.05313218
1736,2021/11/24 14:01:02,17530.51,6690.0007,1,10,0,0,0,0,-1.502991,3.076484,-4.623927763644,0.0000002615929,2.79217,0.08431471,10.30961,,-0.000524970411788672,,0.770841181278229,,,,,,,,,,,,,,,,,,26.73437,0.08236945
1737,2021/11/24 14:01:07,17535.5101,6695.0008,1,10,0,0,0,0,-1.503151,3.073828,-4.620427632028,0.0000002615929,2.794258,0.08431471,10.31603,,-0.000443066091975197,,,,,,,,,,,,,,,,,,,,26.6998,0.05046785
1738,2021/11/24 14:01:12,17540.5095,6700.0002,1,10,0,0,0,0,-1.503136,3.070991,-4.616117127776,0.0000002615929,2.796344,0.08431471,10.32244,,-0.00046019398723729,,0.754950523376465,,,,,,,,,,,,,,,,,,26.56926,-0.090518
1739,2021/11/24 14:01:17,17545.5113,6705.002,1,10,0,0,0,0,-1.502922,3.068146,-4.611184122612,0.0000002615929,2.798432,0.08431471,10.32885,,-0.000998666626401246,,,1.30500996112823,,,,,,,,,,,,,,,,,26.48895,-0.07989764
1740,2021/11/24 14:01:22,17550.5115,6710.0022,1,10,0,0,0,0,-1.503265,3.065558,-4.60834604687,0.0000002615929,2.80052,0.08431471,10.33525,,-0.000484019197756425,,0.806061387062073,,,,,,,,,,,,,,,,,,26.4107,-0.07943332
1741,2021/11/24 14:01:27,17555.5111,6715.0018,1,10,0,0,0,0,-1.502846,3.062675,-4.60272887305,0.0000002615929,2.802606,0.08431471,10.34165,,-0.000534402206540108,,,,,,,,,,,,,,,,,,,,26.55904,0.0189662
1742,2021/11/24 14:01:32,17560.5109,6720.0016,1,10,0,0,0,0,-1.503044,3.059948,-4.599236481712,0.0000002615929,2.804693,0.08431471,10.34803,,-0.00064794352510944,,0.741266429424286,,,,,,,,,,,,,,,,,,26.69916,0.05635619
1743,2021/11/24 14:01:37,17565.5108,6725.0015,1,10,0,0,0,0,-1.503014,3.057254,-4.595095563556,0.0000002615929,2.80678,0.08431471,10.35442,,-0.000465555494884029,,,1.31258201599121,,,,,,,,,,,,,,,,,26.78598,0.05389512
1744,2021/11/24 14:01:42,17570.5102,6730.0009,1,10,0,0,0,0,-1.503151,3.054472,-4.591332641272,0.0000002615929,2.808868,0.08431471,10.3608,,-0.000550118624232709,,0.714716970920563,,,,,,,,,,,,,,,,,,26.49292,-0.07720053
1745,2021/11/24 14:01:47,17575.5105,6735.0012,1,10,0,0,0,0,-1.503319,3.051437,-4.587283219403,0.0000002615929,2.810954,0.08431471,10.36717,,-0.000444293895270675,,0.767642617225647,,,,,,,,,,,,,,,,,,26.70119,0.04556835
1746,2021/11/24 14:01:52,17580.5109,6740.0016,1,10,0,0,0,0,-1.503159,3.04875,-4.58275600125,0.0000002615929,2.813042,0.08431471,10.37354,,-0.000451961095677689,,,1.35339999198914,,,,,,,,,,,,,,,,,26.6394,0.06580174
1747,2021/11/24 14:01:57,17585.5103,6745.001,1,10,0,0,0,0,-1.502769,3.045942,-4.577347213398,0.0000002615929,2.815129,0.08431471,10.3799,,-0.000625152082648128,,0.74120557308197,,,,,,,,,,,,,,,,,,26.527,-0.05822062
1748,2021/11/24 14:02:02,17590.5102,6750.0009,1,10,0,0,0,0,-1.502533,3.043331,-4.572705257423,0.0000002615929,2.817215,0.08431471,10.38624,,-0.000511899008415639,,,,,,,,,,,,,,,,,,,,26.82397,0.09111643
1749,2021/11/24 14:02:07,17595.5094,6755.0001,1,10,0,0,0,0,-1.503571,3.040093,-4.570995672103,0.0000002615929,2.819302,0.08431471,10.39259,,-0.000537106010597199,,0.735569715499878,,,,,,,,,,,,,,,,,,26.62769,0.05176008
1750,2021/11/24 14:02:12,17600.512,6760.0027,1,10,0,0,0,0,-1.502823,3.037092,-4.564211710716,0.0000002615929,2.821392,0.08431471,10.39894,,-0.000695015711244196,,,1.36181795597076,,,,,,,,,,,,,,,,,26.5083,-0.06113887
1751,2021/11/24 14:02:17,17605.5105,6765.0012,1,10,0,0,0,0,-1.502739,3.034323,-4.559795510697,0.0000002615929,2.823477,0.08431471,10.40527,,-0.000536385690793395,,0.666491985321045,,,,,,,,,,,,,,,,,,26.70689,0.02420843
1752,2021/11/24 14:02:22,17610.5096,6770.0003,1,10,0,0,0,0,-1.503189,3.031393,-4.556756612277,0.0000002615929,2.825564,0.08431471,10.4116,,-0.000658893084619194,,0.724458813667297,,,,,,,,,,,,,,,,,,26.8702,0.07292926
1753,2021/11/24 14:02:27,17615.5105,6775.0012,1,10,0,0,0,0,-1.502861,3.028232,-4.551011771752,0.0000002615929,2.827652,0.08431471,10.41793,,-0.000549591088201851,,,1.41126596927643,,,,,,,,,,,,,,,,,26.6221,-0.06233573
1754,2021/11/24 14:02:32,17620.5097,6780.0004,1,10,0,0,0,0,-1.502937,3.025221,-4.546716574077,0.0000002615929,2.829737,0.08431471,10.42424,,-0.000544356880709529,,0.714700281620026,,,,,,,,,,,,,,,,,,26.5384,-0.08934617
1755,2021/11/24 14:02:37,17625.5125,6785.0032,1,10,0,0,0,0,-1.503059,3.022361,-4.542786902299,0.0000002615929,2.831827,0.08431471,10.43056,,-0.000456168811069801,,,,,,,,,,,,,,,,,,,,26.53355,-0.07508636
1756,2021/11/24 14:02:42,17630.5098,6790.0005,1,10,0,0,0,0,-1.50264,3.019018,-4.53649720752,0.0000002615929,2.833913,0.08431471,10.43686,,-0.000643203209619969,,0.677039623260498,1.471470952034,,,,,,,,,,,,,,,,,26.5529,0.01621783
1757,2021/11/24 14:02:47,17635.5107,6795.0014,1,10,0,0,0,0,-1.503571,3.016036,-4.534824264556,0.0000002615929,2.836,0.08431471,10.44316,,-0.000606436282396317,,0.669510126113892,,,,,,,,,,,,,,,,,,26.655,-0.003014803
1758,2021/11/24 14:02:52,17640.5116,6800.0023,1,10,0,0,0,0,-1.503517,3.012734,-4.529696785478,0.0000002615929,2.838087,0.08431471,10.44945,,-0.000798145309090614,,,,,,,,,,,,,,,,,,,,26.75965,-0.0459826
1759,2021/11/24 14:02:57,17645.5117,6805.0024,1,10,0,0,0,0,-1.502937,3.009663,-4.523333880231,0.0000002615929,2.840175,0.08431471,10.45574,,-0.000555112608708441,,0.698238074779511,,,,,,,,,,,,,,,,,,26.79907,0.08756757
1760,2021/11/24 14:03:02,17650.512,6810.0027,1,10,0,0,0,0,-1.503426,3.00633,-4.51979468658,0.0000002615929,2.842263,0.08431471,10.46202,,-0.000768562371376902,,0.616653978824615,1.50374400615692,,,,,,,,,,,,,,,,,26.8215,0.06143153
1761,2021/11/24 14:03:07,17655.5101,6815.0008,1,10,0,0,0,0,-1.502937,3.002995,-4.513312296315,0.0000002615929,2.844348,0.08431471,10.46828,,-0.000580175372306257,,,,,,,,,,,,,,,,,,,,26.92948,0.03226221
1762,2021/11/24 14:03:12,17660.5121,6820.0028,1,10,0,0,0,0,-1.502831,2.999708,-4.508054173348,0.0000002615929,2.846437,0.08431471,10.47455,,-0.000747866288293153,,0.613826215267181,,,,,,,,,,,,,,,,,,26.97737,0.02501309
1763,2021/11/24 14:03:17,17665.5096,6825.0003,1,10,0,0,0,0,-1.50312,2.996512,-4.50411711744,0.0000002615929,2.848522,0.08431471,10.4808,,-0.000663415412418544,,,1.59993898868561,,,,,,,,,,,,,,,,,26.87563,0.05982339
1764,2021/11/24 14:03:22,17670.5105,6830.0012,1,10,0,0,0,0,-1.503487,2.992799,-4.499634390113,0.0000002615929,2.850611,0.08431471,10.48706,,-0.000596767815295607,,0.656754672527313,,,,,,,,,,,,,,,,,,26.77383,0.0533551
1765,2021/11/24 14:03:27,17675.5095,6835.0002,1,10,0,0,0,0,-1.503159,2.989357,-4.493478878763,0.0000002615929,2.852697,0.08431471,10.4933,,-0.000633894116617739,,0.599258422851563,1.64762997627258,,,,,,,,,,,,,,,,,26.62715,-0.04873693
1766,2021/11/24 14:03:32,17680.5106,6840.0013,1,10,0,0,0,0,-1.503357,2.985967,-4.488974391219,0.0000002615929,2.854786,0.08431471,10.49954,,-0.000728889484889805,,0.601679623126984,,,,,,,,,,,,,,,,,,26.74632,-0.01746118
1767,2021/11/24 14:03:37,17685.5123,6845.003,1,10,0,0,0,0,-1.503265,2.982489,-4.483471326585,0.0000002615929,2.856874,0.08431471,10.50577,,-0.000605915614869446,,,,,,,,,,,,,,,,,,,,26.92579,0.01593173
1768,2021/11/24 14:03:42,17690.5105,6850.0012,1,10,0,0,0,0,-1.502876,2.978503,-4.476320674628,0.0000002615929,2.858959,0.08431471,10.51199,,-0.000789178302511573,,0.577835977077484,1.69491302967072,,,,,,,,,,,,,,,,,26.9187,0.03482223
1769,2021/11/24 14:03:47,17695.5106,6855.0013,1,10,0,0,0,0,-1.503098,2.975078,-4.471833791644,0.0000002615929,2.861047,0.08431471,10.5182,,-0.000817481020931154,,0.585405170917511,,,,,,,,,,,,,,,,,,26.76501,-0.03058195
1770,2021/11/24 14:03:52,17700.5107,6860.0014,1,10,0,0,0,0,-1.503067,2.971316,-4.466087026172,0.0000002615929,2.863135,0.08431471,10.52441,,-0.000633781717624515,,,,,,,,,,,,,,,,,,,,26.6391,-0.0694865
1771,2021/11/24 14:03:57,17705.5101,6865.0008,1,10,0,0,0,0,-1.503464,2.967628,-4.461721863392,0.0000002615929,2.865223,0.08431471,10.53061,,-0.000855629914440215,,0.547911882400513,1.80382394790649,,,,,,,,,,,,,,,,,26.75395,0.05111277
1772,2021/11/24 14:04:02,17710.511,6870.0017,1,10,0,0,0,0,-1.503296,2.963564,-4.455113906944,0.0000002615929,2.867311,0.08431471,10.5368,,-0.000594430195633322,,0.562286198139191,,,,,,,,,,,,,,,,,,26.88047,0.05937874
1773,2021/11/24 14:04:07,17715.5108,6875.0015,1,10,0,0,0,0,-1.502693,2.959794,-4.447661725242,0.0000002615929,2.869397,0.08431471,10.54298,,-0.000747685378883034,,0.526834785938263,,,,,,,,,,,,,,,,,,27.02331,0.04403174
1774,2021/11/24 14:04:12,17720.5095,6880.0002,1,10,0,0,0,0,-1.503014,2.955937,-4.442814694118,0.0000002615929,2.871486,0.08431471,10.54916,,-0.000584338384214789,,0.530030310153961,1.80626797676086,,,,,,,,,,,,,,,,,26.96438,0.007348061
1775,2021/11/24 14:04:17,17725.5095,6885.0002,1,10,0,0,0,0,-1.503334,2.95181,-4.43755633454,0.0000002615929,2.873571,0.08431471,10.55532,,-0.000630068709142506,,,,,,,,,,,,,,,,,,,,26.83451,-0.01409709
1776,2021/11/24 14:04:22,17730.5127,6890.0034,1,10,0,0,0,0,-1.50325,2.947741,-4.43119165825,0.0000002615929,2.875661,0.08431471,10.56148,,-0.000789776211604476,,0.520694315433502,1.95202505588531,,,,,,,,,,,,,,,,,26.65756,-0.03102422
1777,2021/11/24 14:04:27,17735.5095,6895.0002,1,10,0,0,0,0,-1.50312,2.943526,-4.42447280112,0.0000002615929,2.877747,0.08431471,10.56763,,-0.000813687918707728,,0.496474206447601,,,,,,,,,,,,,,,,,,26.70547,-0.01389444
1778,2021/11/24 14:04:32,17740.5113,6900.002,1,10,0,0,0,0,-1.503006,2.939422,-4.417968902532,0.0000002615929,2.879835,0.08431471,10.57377,,-0.000849194417241961,,0.499857097864151,1.99667000770569,,,,,,,,,,,,,,,,,26.8663,0.03394127
1779,2021/11/24 14:04:37,17745.5106,6905.0013,1,10,0,0,0,0,-1.502922,2.93496,-4.41101595312,0.0000002615929,2.881923,0.08431471,10.5799,,-0.00118354696314782,,0.479982912540436,,,,,,,,,,,,,,,,,,27.00067,0.0535965
1780,2021/11/24 14:04:42,17750.5105,6910.0012,1,10,0,0,0,0,-1.503006,2.930528,-4.404601167168,0.0000002615929,2.88401,0.08431471,10.58602,,-0.000926270498894155,,0.486277908086777,,,,,,,,,,,,,,,,,,26.81613,-0.06255984
1781,2021/11/24 14:04:47,17755.5113,6915.002,1,10,0,0,0,0,-1.503761,2.92596,-4.39994453556,0.0000002615929,2.886098,0.08431471,10.59214,,-0.000956055417191237,,0.460295498371124,2.07049298286438,,,,,,,,,,,,,,,,,26.71398,-0.09649813
1782,2021/11/24 14:04:52,17760.5121,6920.0028,1,10,0,0,0,0,-1.503555,2.921615,-4.392808841325,0.0000002615929,2.888185,0.08431471,10.59824,,-0.000891447183676064,,,,,,,,,,,,,,,,,,,,26.84954,-0.05343318
1783,2021/11/24 14:04:57,17765.5099,6925.0006,1,10,0,0,0,0,-1.503304,2.916885,-4.38496488804,0.0000002615929,2.890272,0.08431471,10.60433,,-0.000929598114453256,,0.463749498128891,2.20871496200562,,,,,,,,,,,,,,,,,27.02674,0.03891051
1784,2021/11/24 14:05:02,17770.5109,6930.0016,1,10,0,0,0,0,-1.502968,2.912184,-4.376919362112,0.0000002615929,2.892361,0.08431471,10.61042,,-0.000981428078375757,,0.430084705352783,,,,,,,,,,,,,,,,,,26.81722,-0.02960324
1785,2021/11/24 14:05:07,17775.5109,6935.0016,1,10,0,0,0,0,-1.503082,2.907371,-4.370017017422,0.0000002615929,2.894447,0.08431471,10.61649,,-0.00112786004319787,,0.44645568728447,2.24221110343933,,,,,,,,,,,,,,,,,26.85019,-0.04553974
1786,2021/11/24 14:05:12,17780.5094,6940.0001,1,10,0,0,0,0,-1.503059,2.902601,-4.362780556459,0.0000002615929,2.896534,0.08431471,10.62255,,-0.00113803101703525,,0.434679090976715,,,,,,,,,,,,,,,,,,26.98767,-0.01699269
1787,2021/11/24 14:05:17,17785.5099,6945.0006,1,10,0,0,0,0,-1.502716,2.897291,-4.353805542356,0.0000002615929,2.898622,0.08431471,10.62861,,-0.000954347313381732,,0.434300690889359,2.34612393379211,,,,,,,,,,,,,,,,,26.73556,-0.07666647
1788,2021/11/24 14:05:22,17790.5119,6950.0026,1,10,0,0,0,0,-1.503212,2.892311,-4.347756602932,0.0000002615929,2.900709,0.08431471,10.63465,,-0.00100783898960799,,0.421251714229584,,,,,,,,,,,,,,,,,,26.90656,-0.03969669
1789,2021/11/24 14:05:27,17795.5103,6955.001,1,10,0,0,0,0,-1.502975,2.88721,-4.33940444975,0.0000002615929,2.902796,0.08431471,10.64068,,-0.00133442203514278,,0.400958597660065,2.46762299537659,,,,,,,,,,,,,,,,,27.00578,0.03162146
1790,2021/11/24 14:05:32,17800.5102,6960.0009,1,10,0,0,0,0,-1.50264,2.881866,-4.33040712624,0.0000002615929,2.904883,0.08431471,10.6467,,-0.00106696598231792,,0.395153611898422,,,,,,,,,,,,,,,,,,26.75941,-0.07541597
1791,2021/11/24 14:05:37,17805.5096,6965.0003,1,10,0,0,0,0,-1.503174,2.876557,-4.323965691918,0.0000002615929,2.906971,0.08431471,10.65271,,-0.000844065682031214,,0.399257987737656,2.55195903778076,,,,,,,,,,,,,,,,,26.90089,-0.03299117
1792,2021/11/24 14:05:42,17810.5095,6970.0002,1,10,0,0,0,0,-1.50341,2.871115,-4.31646300215,0.0000002615929,2.909059,0.08431471,10.65871,,-0.00112792896106839,,0.380864888429642,,,,,,,,,,,,,,,,,,27.08997,0.02810419
1793,2021/11/24 14:05:47,17815.51,6975.0007,1,10,0,0,0,0,-1.502953,2.865431,-4.306608117743,0.0000002615929,2.911145,0.08431471,10.6647,,-0.000960634322836995,,0.370149910449982,2.59577608108521,,,,,,,,,,,,,,,,,26.7521,-0.07230699
1794,2021/11/24 14:05:52,17820.5123,6980.003,1,10,0,0,0,0,-1.503448,2.859584,-4.299235845632,0.0000002615929,2.913234,0.08431471,10.67068,,-0.00120127003174275,,0.378370702266693,,,,,,,,,,,,,,,,,,26.76974,-0.06396651
1795,2021/11/24 14:05:57,17825.5105,6985.0012,1,10,0,0,0,0,-1.503151,2.853706,-4.289551027606,0.0000002615929,2.91532,0.08431471,10.67664,,-0.00127502903342247,,0.353459805250168,2.73358106613159,,,,,,,,,,,,,,,,,26.97639,0.09159088
1796,2021/11/24 14:06:02,17830.5099,6990.0006,1,10,0,0,0,0,-1.50325,2.847753,-4.28088469725,0.0000002615929,2.917408,0.08431471,10.68259,,-0.00137833098415285,,0.351152986288071,2.85644388198853,,,,,,,,,,,,,,,,,27.04553,0.06973505
1797,2021/11/24 14:06:07,17835.5098,6995.0005,1,10,0,0,0,0,-1.503189,2.841597,-4.271457352833,0.0000002615929,2.919495,0.08431471,10.68852,,-0.00112478504888713,,0.336925387382507,,,,,,,,,,,,,,,,,,26.87369,0.0008052588
1798,2021/11/24 14:06:12,17840.5122,7000.0029,1,10,0,0,0,0,-1.502899,2.835377,-4.261285257923,0.0000002615929,2.921585,0.08431471,10.69446,,-0.0011178880231455,,0.339448690414429,2.92618894577026,,,,,,,,,,,,,,,,,26.80399,-0.01841366
1799,2021/11/24 14:06:17,17845.5102,7005.0009,1,10,0,0,0,0,-1.503059,2.828707,-4.251713514713,0.0000002615929,2.92367,0.08431471,10.70036,,-0.00123184500262141,,0.324285686016083,3.08379197120667,,,,,,,,,,,,,,,,,27.12851,0.05048811
1800,2021/11/24 14:06:22,17850.51,7010.0007,1,10,0,0,0,0,-1.503395,2.82228,-4.2430016406,0.0000002615929,2.925758,0.08431471,10.70626,,-0.00144033797550946,,0.314848393201828,,,,,,,,,,,,,,,,,,27.15289,0.07210255
1801,2021/11/24 14:06:27,17855.5107,7015.0014,1,10,0,0,0,0,-1.503571,2.815267,-4.232953818457,0.0000002615929,2.927845,0.08431471,10.71214,,-0.00151057401672006,,0.310460299253464,3.30532002449036,,,,,,,,,,,,,,,,,26.91904,-0.05837083
1802,2021/11/24 14:06:32,17860.511,7020.0017,1,10,0,0,0,0,-1.50325,2.808235,-4.22147926375,0.0000002615929,2.929934,0.08431471,10.71802,,-0.00129565701354295,,0.299178808927536,3.25814509391785,,,,,,,,,,,,,,,,,27.0027,-0.01090467
1803,2021/11/24 14:06:37,17865.511,7025.0017,1,10,0,0,0,0,-1.502968,2.801131,-4.210010256808,0.0000002615929,2.932019,0.08431471,10.72387,,-0.00157539104111493,,0.293251901865005,,,,,,,,,,,,,,,,,,27.14099,0.0658071
1804,2021/11/24 14:06:42,17870.5111,7030.0018,1,10,0,0,0,0,-1.50325,2.793421,-4.19921011825,0.0000002615929,2.934108,0.08431471,10.72971,,-0.0012463330058381,,0.277127087116241,3.50124502182007,,,,,,,,,,,,,,,,,26.93749,-0.01895189
1805,2021/11/24 14:06:47,17875.5118,7035.0025,1,10,0,0,0,0,-1.503448,2.785821,-4.188337010808,0.0000002615929,2.936196,0.08431471,10.73553,,-0.00184119702316821,,0.274773895740509,3.6317880153656,,,,,,,,,,,,,,,,,27.21245,0.1046205
1806,2021/11/24 14:06:52,17880.5115,7040.0022,1,10,0,0,0,0,-1.503136,2.777834,-4.175462287424,0.0000002615929,2.938285,0.08431471,10.74135,,-0.00131874904036522,,0.242385298013687,3.79526090621948,,,,,,,,,,,,,,,,,26.96468,-0.001240373
1807,2021/11/24 14:06:57,17885.5127,7045.0034,1,10,0,0,0,0,-1.503296,2.769545,-4.16344592032,0.0000002615929,2.940371,0.08431471,10.74713,,-0.00152958300895989,,0.262483298778534,,,,,,,,,,,,,,,,,,27.19001,0.04507959
1808,2021/11/24 14:07:02,17890.5113,7050.002,1,10,0,0,0,0,-1.503014,2.761133,-4.150021554862,0.0000002615929,2.942457,0.08431471,10.7529,,-0.00151144596748054,,0.240149602293968,3.95670604705811,,,,,,,,,,,,,,,,,27.08858,-0.003093481
1809,2021/11/24 14:07:07,17895.5098,7055.0005,1,10,0,0,0,0,-1.503265,2.752173,-4.137245344845,0.0000002615929,2.944545,0.08431471,10.75865,,-0.00187904096674174,,0.247048199176788,4.15657520294189,,,,,,,,,,,,,,,,,27.08546,-0.05941153
1810,2021/11/24 14:07:12,17900.51,7060.0007,1,10,0,0,0,0,-1.503189,2.74313,-4.12344284157,0.0000002615929,2.946633,0.08431471,10.76439,,-0.00201262999325991,,0.239709407091141,4.1294379234314,,,,,,,,,,,,,,,,,27.15065,-0.008784533
1811,2021/11/24 14:07:17,17905.5109,7065.0016,1,10,0,0,0,0,-1.502975,2.733829,-4.108876641275,0.0000002615929,2.948722,0.08431471,10.77011,,-0.00189628696534783,,0.224966704845428,4.44107723236084,,,,,,,,,,,,,,,,,27.18628,-0.01072824
1812,2021/11/24 14:07:22,17910.5101,7070.0008,1,10,0,0,0,0,-1.50341,2.724019,-4.09531740479,0.0000002615929,2.950807,0.08431471,10.7758,,-0.00236653699539602,,0.222427904605865,4.60267400741577,,,,,,,,,,,,,,,,,27.19001,0.06296396
1813,2021/11/24 14:07:27,17915.5099,7075.0006,1,10,0,0,0,0,-1.503204,2.714153,-4.079925646212,0.0000002615929,2.952896,0.08431471,10.78148,,-0.00193499098531902,,0.211095198988914,4.71277809143066,,,,,,,,,,,,,,,,,27.00698,-0.0167346
1814,2021/11/24 14:07:32,17920.5119,7080.0026,1,10,0,0,0,0,-1.503723,2.703738,-4.065673016574,0.0000002615929,2.954982,0.08431471,10.78714,,-0.00196641799993813,,0.20432560145855,4.94250392913818,,,,,,,,,,,,,,,,,27.26569,0.05879998
1815,2021/11/24 14:07:37,17925.5107,7085.0014,1,10,0,0,0,0,-1.503242,2.693206,-4.048540373852,0.0000002615929,2.957071,0.08431471,10.79277,,-0.00217783893458545,,0.195259600877762,4.93533992767334,,,,,,,,,,,,,,,,,27.31527,0.06969571
1816,2021/11/24 14:07:42,17930.5119,7090.0026,1,10,0,0,0,0,-1.502846,2.68216,-4.03087342736,0.0000002615929,2.959158,0.08431471,10.79838,,-0.00217473902739584,,0.187214195728302,5.23153400421143,,,,,,,,,,,,,,,,,27.06055,-0.07066667
1817,2021/11/24 14:07:47,17935.5108,7095.0015,1,10,0,0,0,0,-1.50264,2.670944,-4.01346729216,0.0000002615929,2.961245,0.08431471,10.80397,,-0.00290655205026269,,0.197692200541496,5.19196176528931,,,,,,,,,,,,,,,,,27.1591,-0.05366266
1818,2021/11/24 14:07:52,17940.5117,7100.0024,1,10,0,0,0,0,-1.503304,2.659247,-3.997656652088,0.0000002615929,2.963334,0.08431471,10.80954,,-0.00236499193124473,,0.181826800107956,5.5,,,,,,,,,,,,,,,,,27.35045,0.004292727
1819,2021/11/24 14:07:57,17945.5121,7105.0028,1,10,0,0,0,0,-1.503242,2.647904,-3.980440504768,0.0000002615929,2.96542,0.08431471,10.81507,,-0.00244778906926513,,0.181114301085472,5.72315216064453,,,,,,,,,,,,,,,,,27.24217,-0.03791273
1820,2021/11/24 14:08:02,17950.511,7110.0017,1,10,0,0,0,0,-1.503151,2.635711,-3.961871625361,0.0000002615929,2.967509,0.08431471,10.82059,,-0.00250415503978729,,0.184881493449211,5.90204286575317,,,,,,,,,,,,,,,,,27.12539,-0.1036555
1821,2021/11/24 14:08:07,17955.5095,7115.0002,1,10,0,0,0,0,-1.503304,2.62324,-3.94352718496,0.0000002615929,2.969592,0.08431471,10.82607,,-0.00252911099232733,,0.159307599067688,5.77559089660645,,,,,,,,,,,,,,,,,27.3688,-0.02126217
1822,2021/11/24 14:08:12,17960.5095,7120.0002,1,10,0,0,0,0,-1.503479,2.610465,-3.924779307735,0.0000002615929,2.971682,0.08431471,10.83153,,-0.0028240280225873,,0.170428603887558,6.10462093353271,,,,,,,,,,,,,,,,,27.4218,0.01514673
1823,2021/11/24 14:08:17,17965.5127,7125.0034,1,10,0,0,0,0,-1.503014,2.597499,-3.904077361986,0.0000002615929,2.973772,0.08431471,10.83698,,-0.00218197889626026,,0.164792194962502,6.42331695556641,,,,,,,,,,,,,,,,,27.22631,-0.05364776
1824,2021/11/24 14:08:22,17970.5108,7130.0015,1,10,0,0,0,0,-1.503174,2.583934,-3.884102406516,0.0000002615929,2.975858,0.08431471,10.84238,,-0.00323766097426414,,0.152587503194809,6.25558519363403,,,,,,,,,,,,,,,,,27.15546,-0.06753743
1825,2021/11/24 14:08:27,17975.5106,7135.0013,1,10,0,0,0,0,-1.503265,2.569953,-3.863320396545,0.0000002615929,2.977946,0.08431471,10.84776,,-0.00283458805643022,,0.148989394307137,6.50604581832886,,,,,,,,,,,,,,,,,27.24186,-0.01826406
1826,2021/11/24 14:08:32,17980.5106,7140.0013,1,10,0,0,0,0,-1.503357,2.555795,-3.842272303815,0.0000002615929,2.980032,0.08431471,10.85311,,-0.00250404607504606,,0.142353907227516,6.75682592391968,,,,,,,,,,,,,,,,,27.32997,-0.06806195
1827,2021/11/24 14:08:37,17985.5117,7145.0024,1,10,0,0,0,0,-1.503044,2.541496,-3.819980313824,0.0000002615929,2.982122,0.08431471,10.85843,,-0.003084781114012,,0.139406606554985,7.05241918563843,,,,,,,,,,,,,,,,,27.49113,0.09009719
1828,2021/11/24 14:08:42,17990.5123,7150.003,1,10,0,0,0,0,-1.502975,2.526387,-3.797096501325,0.0000002615929,2.984209,0.08431471,10.86372,,-0.00320639810524881,,0.137822896242142,7.38951110839844,,,,,,,,,,,,,,,,,27.4971,-0.02867639
1829,2021/11/24 14:08:47,17995.5107,7155.0014,1,10,0,0,0,0,-1.503502,2.511088,-3.775425830176,0.0000002615929,2.986292,0.08431471,10.86897,,-0.00301529397256672,,0.136743992567062,7.11736822128296,,,,,,,,,,,,,,,,,27.56254,0.08656085
1830,2021/11/24 14:08:50,17999.0476,7158.5383,1,10,0,0,0,0,-1.503342,2.499961,-3.758296369662,0.0000002615929,2.987773,0.08431471,10.87268,,-0.00304062804207206,0.021799560636282,0.132034197449684,7.34183406829834,,,,,,,,,,,,,,,,,27.26377,-0.01998127
1831,2021/11/24 14:09:20,18029.0929,30.0022,1,11,0,0,0,0,0,2.681207,0,0.0000002615929,2.987774,0.08431471,10.87268,,0.00165398698300123,,,,,,,,,,,,,,,,,,,,27.20644,-0.06530881
1832,2021/11/24 14:09:50,18059.0929,60.0022,1,11,0,0,0,0,0,2.712574,0,0.0000002615929,2.987774,0.08431471,10.87268,,0.000707964180037379,,,,,,,,,,,,,,,,,,,,27.33994,-0.02328336
1833,2021/11/24 14:10:20,18089.0919,90.0012,1,11,0,0,0,0,0,2.731271,0,0.0000002615929,2.987774,0.08431471,10.87268,,0.00038934760959819,,,,,,,,,,,,,,,,,,,,27.0785,0.0613147
1834,2021/11/24 14:10:50,18119.0938,120.0031,1,11,0,0,0,0,0,2.745091,0,0.0000002615929,2.987774,0.08431471,10.87268,,0.000343113613780588,,,,,,,,,,,,,,,,,,,,27.02341,-0.02187908
1835,2021/11/24 14:11:20,18149.0918,150.0011,1,11,0,0,0,0,0,2.7559,0,0.0000002615929,2.987774,0.08431471,10.87268,,0.000303793785860762,,0,,,,,,,,,,,,,,,,,,26.82195,0.07011294
1836,2021/11/24 14:11:50,18179.0919,180.0012,1,11,0,0,0,0,0,2.765574,0,0.0000002615929,2.987774,0.08431471,10.87268,,0.000306279194774106,,,,,,,,,,,,,,,,,,,,26.54419,0.06730199
1837,2021/11/24 14:12:20,18209.0917,210.001,1,11,0,0,0,0,0,2.773454,0,0.0000002615929,2.987774,0.08431471,10.87268,,0.000196937297005206,,,,,,,,,,,,,,,,,,,,26.54538,-0.01764297
1838,2021/11/24 14:12:50,18239.0938,240.0031,1,11,0,0,0,0,0,2.780484,0,0.0000002615929,2.987774,0.08431471,10.87268,,0.000200818700250238,,,,,,,,,,,,,,,,,,,,26.3225,0.04949927
1839,2021/11/24 14:13:20,18269.0936,270.0029,1,11,0,0,0,0,0,2.787147,0,0.0000002615929,2.987774,0.08431471,10.87268,,0.000204537398531102,,0,,,,,,,,,,,,,,,,,,26.26572,0.04160404
1840,2021/11/24 14:13:50,18299.091,300.0003,1,11,0,0,0,0,0,2.793013,0,0.0000002615929,2.987774,0.08431471,10.87268,,0.000149725296068937,,,,,,,,,,,,,,,,,,,,26.04879,-0.111683
1841,2021/11/24 14:14:20,18329.092,330.0013,1,11,0,0,0,0,0,2.798183,0,0.0000002615929,2.987774,0.08431471,10.87268,,0.000241502595599741,,,,,,,,,,,,,,,,,,,,26.18733,0.0572443
1842,2021/11/24 14:14:50,18359.0911,360.0004,1,11,0,0,0,0,0,2.803068,0,0.0000002615929,2.987774,0.08431471,10.87268,,0.00012389020412229,,,,,,,,,,,,,,,,,,,,26.12236,0.0003731251
1843,2021/11/24 14:15:20,18389.0923,390.0016,1,11,0,0,0,0,0,2.807982,0,0.0000002615929,2.987774,0.08431471,10.87268,,0.000136434595333412,,0,,,,,,,,,,,,,,,,,,25.90565,0.02636373
1844,2021/11/24 14:15:50,18419.0917,420.001,1,11,0,0,0,0,0,2.812256,0,0.0000002615929,2.987774,0.08431471,10.87268,,0.00014354290033225,,,,,,,,,,,,,,,,,,,,25.91364,0.03632843
1845,2021/11/24 14:16:20,18449.0911,450.0004,1,11,0,0,0,0,0,2.815882,0,0.0000002615929,2.987774,0.08431471,10.87268,,0.000126646293210797,,,,,,,,,,,,,,,,,,,,25.8062,0.008536577
1846,2021/11/24 14:16:50,18479.0908,480.0001,1,11,0,0,0,0,0,2.819573,0,0.0000002615929,2.987774,0.08431471,10.87268,,0.000130706393974833,,,,,,,,,,,,,,,,,,,,25.75561,-0.06848156
1847,2021/11/24 14:17:20,18509.0915,510.0008,1,11,0,0,0,0,0,2.82308,0,0.0000002615929,2.987774,0.08431471,10.87268,,0.0000939317033044063,,0,,,,,,,,,,,,,,,,,,25.68089,-0.07777512
1848,2021/11/24 14:17:50,18539.0922,540.0015,1,11,0,0,0,0,0,2.826531,0,0.0000002615929,2.987774,0.08431471,10.87268,,0.000106513201899361,,,,,,,,,,,,,,,,,,,,25.98917,0.0700587
1849,2021/11/24 14:18:20,18569.0917,570.001,1,11,0,0,0,0,0,2.829601,0,0.0000002615929,2.987774,0.08431471,10.87268,,0.000132963206851855,,,,,,,,,,,,,,,,,,,,25.8948,0.09419978
1850,2021/11/24 14:18:50,18599.0911,600.0004,1,11,0,0,0,0,0,2.832349,0,0.0000002615929,2.987774,0.08431471,10.87268,,0.0000917643628781661,,,,,,,,,,,,,,,,,,,,25.87705,0.05053222
1851,2021/11/24 14:19:20,18629.0915,630.0008,1,11,0,0,0,0,0,2.835337,0,0.0000002615929,2.987774,0.08431471,10.87268,,0.0000830114731797948,,0,,,,,,,,,,,,,,,,,,25.57548,-0.08622825
1852,2021/11/24 14:19:50,18659.0909,660.0002,1,11,0,0,0,0,0,2.837932,0,0.0000002615929,2.987774,0.08431471,10.87268,,0.000120310600323137,,,,,,,,,,,,,,,,,,,,25.75798,0.05020142
1853,2021/11/24 14:20:20,18689.0929,690.0022,1,11,0,0,0,0,0,2.840294,0,0.0000002615929,2.987774,0.08431471,10.87268,,0.0000973639034782536,,,,,,,,,,,,,,,,,,,,25.72406,-0.0452137
1854,2021/11/24 14:20:50,18719.0923,720.0016,1,11,0,0,0,0,0,2.843127,0,0.0000002615929,2.987774,0.08431471,10.87268,,0.0000984466532827355,,,,,,,,,,,,,,,,,,,,25.72644,-0.004717708
1855,2021/11/24 14:21:20,18749.0911,750.0004,1,11,0,0,0,0,0,2.845268,0,0.0000002615929,2.987774,0.08431471,10.87268,,0.0000645634572720155,,0,,,,,,,,,,,,,,,,,,25.51982,-0.02368271
1856,2021/11/24 14:21:50,18779.0931,780.0024,1,11,0,0,0,0,0,2.847807,0,0.0000002615929,2.987774,0.08431471,10.87268,,0.0000589887786190957,,,,,,,,,,,,,,,,,,,,25.75539,0.05696297
1857,2021/11/24 14:22:20,18809.0913,810.0006,1,11,0,0,0,0,0,2.849679,0,0.0000002615929,2.987774,0.08431471,10.87268,,0.0000492741601192392,,,,,,,,,,,,,,,,,,,,25.54844,-0.09192646
1858,2021/11/24 14:22:50,18839.0922,840.0015,1,11,0,0,0,0,0,2.851933,0,0.0000002615929,2.987774,0.08431471,10.87268,,0.0000536961888428777,,,,,,,,,,,,,,,,,,,,25.76616,0.07221282
1859,2021/11/24 14:23:20,18869.0925,870.0018,1,11,0,0,0,0,0,2.854061,0,0.0000002615929,2.987774,0.08431471,10.87268,,0.0000815524981589988,,0,,,,,,,,,,,,,,,,,,25.79106,0.07951796
1860,2021/11/24 14:23:50,18899.0936,900.0029,1,11,0,0,0,0,0,2.855736,0,0.0000002615929,2.987774,0.08431471,10.87268,,0.0000553552090423182,,,,,,,,,,,,,,,,,,,,25.56731,-0.0149411
1861,2021/11/24 14:24:20,18929.0925,930.0018,1,11,0,0,0,0,0,2.857677,0,0.0000002615929,2.987774,0.08431471,10.87268,,0.0000615600074524991,,,,,,,,,,,,,,,,,,,,25.8117,0.003995895
1862,2021/11/24 14:24:50,18959.091,960.0003,1,11,0,0,0,0,0,2.859466,0,0.0000002615929,2.987774,0.08431471,10.87268,,0.0000439342911704443,,,,,,,,,,,,,,,,,,,,25.63061,-0.0565356
1863,2021/11/24 14:25:20,18989.0915,990.0008,1,11,0,0,0,0,0,2.861305,0,0.0000002615929,2.987774,0.08431471,10.87268,,0.0000409343010687735,,0,,,,,,,,,,,,,,,,,,25.73734,0.07216036
1864,2021/11/24 14:25:50,19019.0925,1020.0018,1,11,0,0,0,0,0,2.863108,0,0.0000002615929,2.987774,0.08431471,10.87268,,0.000063377563492395,,,,,,,,,,,,,,,,,,,,25.46413,-0.06469488
1865,2021/11/24 14:26:20,19049.0935,1050.0028,1,11,0,0,0,0,0,2.864604,0,0.0000002615929,2.987774,0.08431471,10.87268,,0.000026907580831903,,,,,,,,,,,,,,,,,,,,25.45337,0.07585049
1866,2021/11/24 14:26:50,19079.0916,1080.0009,1,11,0,0,0,0,0,2.866315,0,0.0000002615929,2.987774,0.08431471,10.87268,,0.0000029239029117889,,,,,,,,,,,,,,,,,,,,25.70408,0.05233705
1867,2021/11/24 14:27:20,19109.0919,1110.0012,1,11,0,0,0,0,0,2.867487,0,0.0000002615929,2.987774,0.08431471,10.87268,,0.0000579605512029957,,0,,,,,,,,,,,,,,,,,,25.55256,-0.07295728
1868,2021/11/24 14:27:50,19139.0922,1140.0015,1,11,0,0,0,0,0,2.869226,0,0.0000002615929,2.987774,0.08431471,10.87268,,0.0000394726812373847,,,,,,,,,,,,,,,,,,,,25.76227,0.08796692
1869,2021/11/24 14:28:20,19169.0912,1170.0005,1,11,0,0,0,0,0,2.870913,0,0.0000002615929,2.987774,0.08431471,10.87268,,0.0000369809604308102,,,,,,,,,,,,,,,,,,,,25.57319,-0.04127324
1870,2021/11/24 14:28:50,19199.0922,1200.0015,1,11,0,0,0,0,0,2.872161,0,0.0000002615929,2.987774,0.08431471,10.87268,,0.0000687466672388837,,,,,,,,,,,,,,,,,,,,25.49358,-0.07405698
1871,2021/11/24 14:29:20,19229.0915,1230.0008,1,11,0,0,0,0,0,2.873798,0,0.0000002615929,2.987774,0.08431471,10.87268,,0.0000695374328643084,,0,,,,,,,,,,,,,,,,,,25.70474,0.01403391
1872,2021/11/24 14:29:50,19259.0928,1260.0021,1,11,0,0,0,0,0,2.875015,0,0.0000002615929,2.987774,0.08431471,10.87268,,0.0000623425003141165,,,,,,,,,,,,,,,,,,,,25.69833,0.07242739
1873,2021/11/24 14:30:20,19289.093,1290.0023,1,11,0,0,0,0,0,2.876294,0,0.0000002615929,2.987774,0.08431471,10.87268,,0.0000497421497129835,,,,,,,,,,,,,,,,,,,,25.76332,0.1154
1874,2021/11/24 14:30:50,19319.0911,1320.0004,1,11,0,0,0,0,0,2.877813,0,0.0000002615929,2.987774,0.08431471,10.87268,,0.0000206635104404995,,,,,,,,,,,,,,,,,,,,25.62986,0.05283058
1875,2021/11/24 14:31:20,19349.0932,1350.0025,1,11,0,0,0,0,0,2.878753,0,0.0000002615929,2.987774,0.08431471,10.87268,,0.0000608847694820724,,0,,,,,,,,,,,,,,,,,,25.69796,0.1030517
1876,2021/11/24 14:31:50,19379.0917,1380.001,1,11,0,0,0,0,0,2.880136,0,0.0000002615929,2.987774,0.08431471,10.87268,,0.0000642484301351942,,,,,,,,,,,,,,,,,,,,25.5595,-0.0008016825
1877,2021/11/24 14:32:20,19409.0935,1410.0028,1,11,0,0,0,0,0,2.88135,0,0.0000002615929,2.987774,0.08431471,10.87268,,0.0000220858491957188,,,,,,,,,,,,,,,,,,,,25.62275,0.07120371
1878,2021/11/24 14:32:50,19439.091,1440.0003,1,11,0,0,0,0,0,2.882463,0,0.0000002615929,2.987774,0.08431471,10.87268,,0.0000120124095701613,,,,,,,,,,,,,,,,,,,,25.35622,-0.0980258
1879,2021/11/24 14:33:20,19469.0917,1470.001,1,11,0,0,0,0,0,2.883724,0,0.0000002615929,2.987774,0.08431471,10.87268,,0.0000753040076233447,,0,,,,,,,,,,,,,,,,,,25.66418,0.1008451
1880,2021/11/24 14:33:50,19499.0916,1500.0009,1,11,0,0,0,0,0,2.884818,0,0.0000002615929,2.987774,0.08431471,10.87268,,0.0000355636293534189,,,,,,,,,,,,,,,,,,,,25.71741,0.1004463
1881,2021/11/24 14:34:20,19529.0911,1530.0004,1,11,0,0,0,0,0,2.885947,0,0.0000002615929,2.987774,0.08431471,10.87268,,0.0000496627217216883,,,,,,,,,,,,,,,,,,,,25.32345,-0.07517517
1882,2021/11/24 14:34:50,19559.092,1560.0013,1,11,0,0,0,0,0,2.88693,0,0.0000002615929,2.987774,0.08431471,10.87268,,0.000026274310584995,,,,,,,,,,,,,,,,,,,,25.49829,-0.03007114
1883,2021/11/24 14:35:20,19589.0932,1590.0025,1,11,0,0,0,0,0,2.888191,0,0.0000002615929,2.987774,0.08431471,10.87268,,0.0000683131875121035,,0,,,,,,,,,,,,,,,,,,25.62689,0.04257441
1884,2021/11/24 14:35:50,19619.0913,1620.0006,1,11,0,0,0,0,0,2.889302,0,0.0000002615929,2.987774,0.08431471,10.87268,,0.0000234712206292897,,,,,,,,,,,,,,,,,,,,25.56102,0.06712914
1885,2021/11/24 14:36:20,19649.0909,1650.0002,1,11,0,0,0,0,0,2.890225,0,0.0000002615929,2.987774,0.08431471,10.87268,,0.0000223635306610959,,,,,,,,,,,,,,,,,,,,25.49704,-0.02595663
1886,2021/11/24 14:36:50,19679.0927,1680.002,1,11,0,0,0,0,0,2.891043,0,0.0000002615929,2.987774,0.08431471,10.87268,,0.0000354427393176593,,,,,,,,,,,,,,,,,,,,25.55513,0.06134689
1887,2021/11/24 14:37:20,19709.0918,1710.0011,1,11,0,0,0,0,0,2.892161,0,0.0000002615929,2.987774,0.08431471,10.87268,,0.0000179780508915428,,0,,,,,,,,,,,,,,,,,,25.2851,-0.07370889
1888,2021/11/24 14:37:50,19739.0907,1740,1,11,0,0,0,0,0,2.893235,0,0.0000002615929,2.987774,0.08431471,10.87268,,0.0000467847712570801,,,,,,,,,,,,,,,,,,,,25.39352,-0.03803849
1889,2021/11/24 14:38:20,19769.0919,1770.0012,1,11,0,0,0,0,0,2.894161,0,0.0000002615929,2.987774,0.08431471,10.87268,,0.0000314119388349354,,,,,,,,,,,,,,,,,,,,25.44813,-0.02965093
1890,2021/11/24 14:38:50,19799.0923,1800.0016,1,11,0,0,0,0,0,2.895044,0,0.0000002615929,2.987774,0.08431471,10.87268,,0.0000657515629427508,,,,,,,,,,,,,,,,,,,,25.33402,-0.09748459
1891,2021/11/24 14:38:50,19799.0939,1800.0032,1,11,0,0,0,0,0,2.895103,0,0.0000002615929,2.987774,0.08431471,10.87268,,0.0000657515629427508,0.021799560636282,0,0,,,,,,,,,,,,,,,,,25.33402,-0.09748459
1892,2021/11/24 14:38:55,19804.1381,5.0027,1,12,0,0,0,0,1.499382,2.975239,4.461019802298,0.002076392,2.987787,0.09046045,10.87272,,0.00493801617994905,,0.0804859474301338,14.0784997940063,,,,,,,,,,,,,,,,,25.42334,0.03766537
1893,2021/11/24 14:39:00,19809.1358,10.0004,1,12,0,0,0,0,1.499725,2.998693,4.497214859425,0.004156708,2.987787,0.09667484,10.87272,,0.0041332789696753,,0.0953104197978973,11.0483703613281,,,,,,,,,,,,,,,,,25.62551,0.03088117
1894,2021/11/24 14:39:05,19814.1359,15.0005,1,12,0,0,0,0,1.499504,3.018067,4.525603538768,0.00623996,2.987787,0.1029421,10.87272,,0.00368103990331292,,0.105566099286079,9.48648071289063,,,,,,,,,,,,,,,,,25.37479,-0.0639987
1895,2021/11/24 14:39:10,19819.1381,20.0027,1,12,0,0,0,0,1.499229,3.035592,4.551047558568,0.0083216,2.987787,0.1092432,10.87272,,0.00346460705623031,,0.125377506017685,8.49413681030273,,,,,,,,,,,,,,,,,25.37304,0.02357185
1896,2021/11/24 14:39:15,19824.1359,25.0005,1,12,0,0,0,0,1.499542,3.051361,4.575643976662,0.01040358,2.987787,0.1155798,10.87272,,0.00321341096423566,,0.137231603264809,7.40780019760132,,,,,,,,,,,,,,,,,25.58632,0.06291747
1897,2021/11/24 14:39:20,19829.1358,30.0004,1,12,0,0,0,0,1.499672,3.06605,4.5980693356,0.01248532,2.987787,0.1219472,10.87272,,0.00234057591296732,,0.150627598166466,7.1987771987915,,,,,,,,,,,,,,,,,25.32777,-0.1069653
