Repository: HVES-Battery-Testing-Consortium/LG-HG2

# Battery Testing Consortium (BTC)
The Battery Testing Consortium (BTC) has been developed within the High Voltage and Energy Storage Lab at Oxford Brookes University to provide accurate and comprehensive cell data to Formula Student Electric teams. Through the BTC, we aim to provide FS teams with information for improved and informed decisions for cell selection, pack architecture design, thermal cooling requirements, and end of life predictions. A range of tests are completed to provide a comprehensive electrochemical lithium-ion characterisation for modelling, validation, and battery management parameterisation.

File: Data/Round1/LG_HG2/Package 5/211124_BTC_CAL_AGING_RPT0_LG_HG2_9_25C/211124_BTC_CAL_AGING_RPT0_LG_HG2_9_25C_Channel_7_Wb_1.CSV (part 19 of 19)
Data_Point,Date_Time,Test_Time(s),Step_Time(s),Cycle_Index,Step_Index,TC_Counter1,TC_Counter2,TC_Counter3,TC_Counter4,Current(A),Voltage(V),Power(W),Charge_Capacity(Ah),Discharge_Capacity(Ah),Charge_Energy(Wh),Discharge_Energy(Wh),ACR(Ohm),dV/dt(V/s),Internal_Resistance(Ohm),dQ/dV(Ah/V),dV/dQ(V/Ah),MetaCode_MV_UD1,MetaCode_MV_UD2,MetaCode_MV_UD3,MetaCode_MV_UD4,MetaCode_MV_UD5,MetaCode_MV_UD6,MetaCode_MV_UD7,MetaCode_MV_UD8,MetaCode_MV_UD9,MetaCode_MV_UD10,MetaCode_MV_UD11,MetaCode_MV_UD12,MetaCode_MV_UD13,MetaCode_MV_UD14,MetaCode_MV_UD15,MetaCode_MV_UD16,Aux_Temperature_1(C),Aux_dT/dt_1(C)
3835,2021/11/24 18:29:33,33641.7832,3945.0028,1,14,0,0,0,0,-1.501221,3.61316,-5.42415166836,2.922902,4.632467,11.24056,17.23867,,-0.000109597996925004,,,,,,,,,,,,,,,,,,,,25.38297,0.05405009
3836,2021/11/24 18:29:48,33656.7822,3960.0018,1,14,0,0,0,0,-1.500641,3.611399,-5.419413406759,2.922902,4.63872,11.24056,17.26126,,-0.000102344696642831,,,,,,,,,,,,,,,,,,,,25.48303,0.06444395
3837,2021/11/24 18:30:03,33671.7812,3975.0008,1,14,0,0,0,0,-1.500946,3.609553,-5.417744137138,2.922902,4.64497,11.24056,17.28382,,-0.000201230694074184,,3.58282804489136,,,,,,,,,,,,,,,,,,25.29729,0.01973569
3838,2021/11/24 18:30:18,33686.7811,3990.0007,1,14,0,0,0,0,-1.50087,3.607829,-5.41488231123,2.922902,4.651224,11.24056,17.30639,,-0.0000781894632382318,,,,,,,,,,,,,,,,,,,,25.27904,0.01614988
3839,2021/11/24 18:30:33,33701.7818,4005.0014,1,14,0,0,0,0,-1.500931,3.606387,-5.412938046297,2.922902,4.657477,11.24056,17.32895,,-0.000141137003083713,,,0.277882486581802,,,,,,,,,,,,,,,,,25.57819,0.04816711
3840,2021/11/24 18:30:48,33716.7835,4020.0031,1,14,0,0,0,0,-1.500839,3.604692,-5.410062336588,2.922902,4.663731,11.24056,17.3515,,-0.0000976961819105782,,3.66374897956848,,,,,,,,,,,,,,,,,,25.21228,-0.0584811
3841,2021/11/24 18:31:03,33731.7815,4035.0011,1,14,0,0,0,0,-1.501099,3.602986,-5.408438681614,2.922902,4.669981,11.24056,17.37402,,-0.000113977301225532,,,,,,,,,,,,,,,,,,,,25.25426,-0.03165245
3842,2021/11/24 18:31:18,33746.7829,4050.0025,1,14,0,0,0,0,-1.500542,3.601056,-5.403535772352,2.922902,4.676235,11.24056,17.39655,,-0.000192695093574002,,,,,,,,,,,,,,,,,,,,25.36806,0.04082203
3843,2021/11/24 18:31:33,33761.7811,4065.0007,1,14,0,0,0,0,-1.487078,3.600048,-5.353552179744,2.922902,4.682475,11.24056,17.41901,,-0.0000626668697805144,,3.7859959602356,,,,,,,,,,,,,,,,,,25.3134,-0.07277548
3844,2021/11/24 18:31:48,33776.7826,4080.0022,1,14,0,0,0,0,-1.425544,3.600158,-5.132183635952,2.922902,4.688523,11.24056,17.44079,,-0.000070252688601613,,,,,,,,,,,,,,,,,,,,25.3715,-0.05506039
3845,2021/11/24 18:32:03,33791.7815,4095.0011,1,14,0,0,0,0,-1.37807,3.599928,-4.96095277896,2.922902,4.69434,11.24056,17.46173,,0.00000632195178695838,,,,,,,,,,,,,,,,,,,,25.48248,-0.01132131
3846,2021/11/24 18:32:18,33806.783,4110.0026,1,14,0,0,0,0,-1.333246,3.599942,-4.799608271732,2.922902,4.699972,11.24056,17.482,,0.0000134730998979649,,,,,,,,,,,,,,,,,,,,25.37046,-0.06274581
3847,2021/11/24 18:32:33,33821.7826,4125.0022,1,14,0,0,0,0,-1.296094,3.599991,-4.665926735154,2.922902,4.705436,11.24056,17.50167,,0.00000754720485929283,,,0,,,,,,,,,,,,,,,,,25.19784,-0.0466758
3848,2021/11/24 18:32:48,33836.7815,4140.0011,1,14,0,0,0,0,-1.25971,3.599929,-4.53486656059,2.922902,4.710747,11.24056,17.52079,,0.00000312141196445737,,,,,,,,,,,,,,,,,,,,25.49343,0.07821679
3849,2021/11/24 18:33:03,33851.7821,4155.0017,1,14,0,0,0,0,-1.228086,3.600136,-4.421276619696,2.922902,4.715923,11.24056,17.53943,,0.00000209418089980318,,,,,,,,,,,,,,,,,,,,25.3715,0.06499469
3850,2021/11/24 18:33:18,33866.7812,4170.0008,1,14,0,0,0,0,-1.19871,3.600007,-4.31536439097,2.922902,4.720968,11.24056,17.55759,,0.0000135919699459919,,,,,,,,,,,,,,,,,,,,25.20186,-0.03334224
3851,2021/11/24 18:33:33,33881.7817,4185.0013,1,14,0,0,0,0,-1.169024,3.600004,-4.208491076096,2.922902,4.725889,11.24056,17.5753,,0.00000774445470597129,,0,,,,,,,,,,,,,,,,,,25.16629,-0.09820819
3852,2021/11/24 18:33:48,33896.7824,4200.002,1,14,0,0,0,0,-1.14172,3.600025,-4.110220543,2.922902,4.730694,11.24056,17.5926,,0.0000146579295687843,,,,,,,,,,,,,,,,,,,,25.15969,-0.08179665
3853,2021/11/24 18:34:03,33911.7813,4215.0009,1,14,0,0,0,0,-1.114917,3.600032,-4.013736877344,2.922902,4.735387,11.24056,17.6095,,0.0000177812307811109,,,,,,,,,,,,,,,,,,,,25.15795,-0.07014871
3854,2021/11/24 18:34:18,33926.7815,4230.0011,1,14,0,0,0,0,-1.09076,3.600148,-3.92689743248,2.922902,4.739973,11.24056,17.62601,,0.0000135923100970103,,,,,,,,,,,,,,,,,,,,25.18156,-0.07112145
3855,2021/11/24 18:34:33,33941.7834,4245.003,1,14,0,0,0,0,-1.065379,3.599931,-3.835290888849,2.922902,4.744456,11.24056,17.64215,,-0.000000474122799687393,,,0,,,,,,,,,,,,,,,,,25.2617,-0.01224339
3856,2021/11/24 18:34:48,33956.7817,4260.0013,1,14,0,0,0,0,-1.042412,3.599985,-3.75266756382,2.922902,4.748841,11.24056,17.65793,,0.0000110237197077367,,,,,,,,,,,,,,,,,,,,25.25109,0.02927005
3857,2021/11/24 18:35:03,33971.7821,4275.0017,1,14,0,0,0,0,-1.018941,3.599923,-3.668109141543,2.922902,4.753129,11.24056,17.67337,,0.00000758627902541775,,,,,,,,,,,,,,,,,,,,25.43774,0.08364081
3858,2021/11/24 18:35:18,33986.7813,4290.0009,1,14,0,0,0,0,-0.9992079,3.600022,-3.5971704225738,2.922902,4.757328,11.24056,17.68848,,-0.000000671701798182767,,,,,,,,,,,,,,,,,,,,25.29276,0.03421307
3859,2021/11/24 18:35:33,34001.7818,4305.0014,1,14,0,0,0,0,-0.9779165,3.600031,-3.5205297154115,2.922902,4.761437,11.24056,17.70328,,0.00000485971895614057,,0,,,,,,,,,,,,,,,,,,25.16159,-0.02592087
3860,2021/11/24 18:35:48,34016.7823,4320.0019,1,14,0,0,0,0,-0.9574058,3.599949,-3.4466120523042,2.922902,4.765461,11.24056,17.71776,,0.0000254067708738148,,,,,,,,,,,,,,,,,,,,25.11127,-0.06728053
3861,2021/11/24 18:36:03,34031.7812,4335.0008,1,14,0,0,0,0,-0.9376049,3.599944,-3.3753251341256,2.922902,4.769401,11.24056,17.73195,,-0.00000173853698015591,,,,,,,,,,,,,,,,,,,,25.11351,-0.06349683
3862,2021/11/24 18:36:18,34046.7804,4350,1,14,0,0,0,0,-0.9185611,3.599957,-3.3067804618727,2.922902,4.77326,11.24056,17.74584,,0.0000157250706251943,,,,,,,,,,,,,,,,,,,,25.1385,-0.07584155
3863,2021/11/24 18:36:33,34061.7815,4365.0011,1,14,0,0,0,0,-0.8988132,3.599903,-3.2356403351196,2.922902,4.777043,11.24056,17.75946,,0.000000711254926955007,,,0,,,,,,,,,,,,,,,,,25.25649,-0.0549078
3864,2021/11/24 18:36:48,34076.782,4380.0016,1,14,0,0,0,0,-0.8836744,3.600086,-3.1813038359984,2.922902,4.780751,11.24056,17.77281,,-0.000000434605397003907,,,,,,,,,,,,,,,,,,,,25.28077,0.01869977
3865,2021/11/24 18:37:03,34091.7808,4395.0004,1,14,0,0,0,0,-0.8662566,3.600001,-3.1185246262566,2.922902,4.784385,11.24056,17.78589,,0.0000105108501884388,,,,,,,,,,,,,,,,,,,,25.26204,-0.04087448
3866,2021/11/24 18:37:18,34106.7808,4410.0004,1,14,0,0,0,0,-0.8492998,3.599984,-3.0574656912032,2.922902,4.787947,11.24056,17.79872,,0.00000928521239984548,,,,,,,,,,,,,,,,,,,,25.33179,0.02949715
3867,2021/11/24 18:37:33,34121.7836,4425.0032,1,14,0,0,0,0,-0.8310143,3.6,-2.99165148,2.922902,4.791442,11.24056,17.8113,,-0.0000017779609606805,,0,,,,,,,,,,,,,,,,,,25.34667,0.06906927
3868,2021/11/24 18:37:48,34136.7805,4440.0001,1,14,0,0,0,0,-0.8167512,3.599993,-2.9402986027416,2.922902,4.794867,11.24056,17.82363,,0.00000881107371242251,,,,,,,,,,,,,,,,,,,,25.12446,-0.05930841
3869,2021/11/24 18:38:03,34151.7805,4455.0001,1,14,0,0,0,0,-0.8022898,3.600032,-2.8882689532736,2.922902,4.79823,11.24056,17.83573,,-0.00000557163502890035,,,,,,,,,,,,,,,,,,,,25.13016,-0.09812057
3870,2021/11/24 18:38:18,34166.7833,4470.0029,1,14,0,0,0,0,-0.7855684,3.600005,-2.828050167842,2.922902,4.801529,11.24056,17.84761,,0.0000339827383868396,,,,,,,,,,,,,,,,,,,,25.11422,-0.0960058
3871,2021/11/24 18:38:33,34181.7809,4485.0005,1,14,0,0,0,0,-0.7714017,3.600047,-2.7770823758799,2.922902,4.804765,11.24056,17.85926,,0.00000991756132862065,,,0,,,,,,,,,,,,,,,,,25.25355,-0.03479183
3872,2021/11/24 18:38:48,34196.7806,4500.0002,1,14,0,0,0,0,-0.7573467,3.59999,-2.726440546533,2.922902,4.807946,11.24056,17.87071,,-0.0000088896549641504,,,,,,,,,,,,,,,,,,,,25.3498,0.01343906
3873,2021/11/24 18:39:03,34211.7805,4515.0001,1,14,0,0,0,0,-0.7413946,3.600003,-2.6690227841838,2.922902,4.811065,11.24056,17.88194,,0.0000036351520975586,,,,,,,,,,,,,,,,,,,,25.38934,0.05241632
3874,2021/11/24 18:39:18,34226.7817,4530.0013,1,14,0,0,0,0,-0.7293895,3.599947,-2.6257635423565,2.922902,4.814125,11.24056,17.89296,,0.00000568937912248657,,,,,,,,,,,,,,,,,,,,25.03855,-0.06040335
3875,2021/11/24 18:39:33,34241.7825,4545.0021,1,14,0,0,0,0,-0.7159094,3.600005,-2.577277419547,2.922902,4.817136,11.24056,17.90379,,-0.0000129601103253663,,0,,,,,,,,,,,,,,,,,,25.1439,0.02706528
3876,2021/11/24 18:39:48,34256.7812,4560.0008,1,14,0,0,0,0,-0.7025331,3.599984,-2.5291079194704,2.922902,4.820087,11.24056,17.91442,,0.00000742878592063789,,,,,,,,,,,,,,,,,,,,25.36593,0.0615263
3877,2021/11/24 18:40:03,34271.7804,4575,1,14,0,0,0,0,-0.6912221,3.599928,-2.4883497920088,2.922902,4.822987,11.24056,17.92486,,0.0000182544808922103,,,,,,,,,,,,,,,,,,,,25.14685,-0.003190637
3878,2021/11/24 18:40:18,34286.7819,4590.0015,1,14,0,0,0,0,-0.6765409,3.599918,-2.4354917636462,2.922902,4.825833,11.24056,17.9351,,-0.0000115764996735379,,,,,,,,,,,,,,,,,,,,25.06371,-0.08642852
3879,2021/11/24 18:40:33,34301.7815,4605.0011,1,14,0,0,0,0,-0.6668192,3.600024,-2.4005651236608,2.922902,4.828631,11.24056,17.94518,,0.00000102737703855382,,,0,,,,,,,,,,,,,,,,,25.04895,-0.0793308
3880,2021/11/24 18:40:48,34316.7807,4620.0003,1,14,0,0,0,0,-0.6547839,3.599913,-2.3571650738007,2.922902,4.831384,11.24056,17.95509,,-0.0000101935602287995,,,,,,,,,,,,,,,,,,,,25.17043,-0.06765664
3881,2021/11/24 18:41:03,34331.7812,4635.0008,1,14,0,0,0,0,-0.6437002,3.60002,-2.317333594004,2.922902,4.834087,11.24056,17.96482,,0.00000675664205118665,,,,,,,,,,,,,,,,,,,,25.25441,0.06555378
3882,2021/11/24 18:41:18,34346.782,4650.0016,1,14,0,0,0,0,-0.6334544,3.599886,-2.2803636261984,2.922902,4.836743,11.24056,17.97438,,0.0000244582497543888,,,,,,,,,,,,,,,,,,,,25.06826,-0.06077647
3883,2021/11/24 18:41:33,34361.7816,4665.0012,1,14,0,0,0,0,-0.6228748,3.599981,-2.2423374453788,2.922902,4.839354,11.24056,17.98378,,0.00000430679392593447,,0,,,,,,,,,,,,,,,,,,25.28912,0.02515972
3884,2021/11/24 18:41:48,34376.7806,4680.0002,1,14,0,0,0,0,-0.6123233,3.600016,-2.2043736771728,2.922902,4.841921,11.24056,17.99302,,0.00000339785196956655,,,,,,,,,,,,,,,,,,,,25.31582,0.04944682
3885,2021/11/24 18:42:03,34391.7818,4695.0014,1,14,0,0,0,0,-0.6026325,3.600005,-2.1694800131625,2.922902,4.844445,11.24056,18.00211,,0.0000229959096031962,,,,,,,,,,,,,,,,,,,,25.15222,-0.05378902
3886,2021/11/24 18:42:18,34406.782,4710.0016,1,14,0,0,0,0,-0.5877719,3.599938,-2.1159423981422,2.922902,4.846925,11.24056,18.01104,,0.000000711207690073934,,,,,,,,,,,,,,,,,,,,25.28961,0.08093953
3887,2021/11/24 18:42:33,34421.7815,4725.0011,1,14,0,0,0,0,-0.5830708,3.599841,-2.0989621717428,2.922902,4.849367,11.24056,18.01983,,0.0000316908808599692,,,0,,,,,,,,,,,,,,,,,24.96807,-0.09762049
3888,2021/11/24 18:42:48,34436.7822,4740.0018,1,14,0,0,0,0,-0.5734949,3.599936,-2.0645449363264,2.922902,4.851767,11.24056,18.02846,,0.0000104306200228166,,,,,,,,,,,,,,,,,,,,25.20965,0.01165926
3889,2021/11/24 18:43:03,34451.7831,4755.0027,1,14,0,0,0,0,-0.5612798,3.599889,-2.0205449779422,2.922902,4.854126,11.24056,18.03696,,-0.0000347326604241971,,,,,,,,,,,,,,,,,,,,25.31601,0.09158969
3890,2021/11/24 18:43:18,34466.7817,4770.0013,1,14,0,0,0,0,-0.5543415,3.600005,-1.9956321717075,2.922902,4.856447,11.24056,18.04531,,0.0000158838993229438,,,,,,,,,,,,,,,,,,,,25.27229,0.07916212
3891,2021/11/24 18:43:33,34481.7826,4785.0022,1,14,0,0,0,0,-0.5448045,3.600011,-1.9613021928495,2.922902,4.858732,11.24056,18.05354,,0.0000199548194359522,,0,,,,,,,,,,,,,,,,,,25.22373,0.04816294
3892,2021/11/24 18:43:48,34496.7814,4800.001,1,14,0,0,0,0,-0.5357119,3.599943,-1.9285323044217,2.922902,4.86098,11.24056,18.06163,,-0.0000267877203441458,,,,,,,,,,,,,,,,,,,,25.17946,0.01310825
3893,2021/11/24 18:44:03,34511.7823,4815.0019,1,14,0,0,0,0,-0.527948,3.600029,-1.900628110492,2.922902,4.863187,11.24056,18.06958,,-0.0000114585400297074,,,,,,,,,,,,,,,,,,,,25.28582,0.07905543
3894,2021/11/24 18:44:18,34526.7806,4830.0002,1,14,0,0,0,0,-0.5196747,3.600075,-1.8708678956025,2.922902,4.865362,11.24056,18.07741,,0.0000170297607837711,,,,,,,,,,,,,,,,,,,,25.21889,0.02674043
3895,2021/11/24 18:44:33,34541.7811,4845.0007,1,14,0,0,0,0,-0.512711,3.599974,-1.845746269514,2.922902,4.867501,11.24056,18.08511,,0.00000248906189881382,,,,,,,,,,,,,,,,,,,,24.94863,-0.1211631
3896,2021/11/24 18:44:48,34556.7811,4860.0007,1,14,0,0,0,0,-0.5018761,3.600043,-1.8067755406723,2.922902,4.869603,11.24056,18.09267,,-0.00000458375689049717,,,0,,,,,,,,,,,,,,,,,25.07122,-0.05449176
3897,2021/11/24 18:45:03,34571.7812,4875.0008,1,14,0,0,0,0,-0.4952413,3.599992,-1.7828647180696,2.922902,4.871676,11.24056,18.10014,,0.0000218910299736308,,,,,,,,,,,,,,,,,,,,24.99588,-0.09538591
3898,2021/11/24 18:45:18,34586.7805,4890.0001,1,14,0,0,0,0,-0.4858412,3.600007,-1.7490317208884,2.922902,4.873715,11.24056,18.10748,,-0.00000612393387200427,,,,,,,,,,,,,,,,,,,,25.14896,0.05435407
3899,2021/11/24 18:45:33,34601.7815,4905.0011,1,14,0,0,0,0,-0.4794996,3.59989,-1.726145815044,2.922902,4.875723,11.24056,18.11471,,-0.000012564980352181,,0,,,,,,,,,,,,,,,,,,25.24229,0.0767839
3900,2021/11/24 18:45:48,34616.7827,4920.0023,1,14,0,0,0,0,-0.4706297,3.599927,-1.6942325640319,2.922902,4.8777,11.24056,18.12182,,-0.00000691457717039157,,,,,,,,,,,,,,,,,,,,25.06042,-0.03628373
3901,2021/11/24 18:46:03,34631.7819,4935.0015,1,14,0,0,0,0,-0.4658442,3.599896,-1.6769906722032,2.922902,4.879647,11.24056,18.12883,,0.0000264731697825482,,,,,,,,,,,,,,,,,,,,25.01655,-0.09029508
3902,2021/11/24 18:46:18,34646.7813,4950.0009,1,14,0,0,0,0,-0.455999,3.599994,-1.641593664006,2.922902,4.881563,11.24056,18.13573,,-0.0000204686803044751,,,,,,,,,,,,,,,,,,,,25.30392,0.08600235
3903,2021/11/24 18:46:33,34661.7834,4965.003,1,14,0,0,0,0,-0.4511105,3.60001,-1.624002311105,2.922902,4.883448,11.24056,18.14252,,0.00000462292700831313,,,,,,,,,,,,,,,,,,,,25.34172,0.0873971
3904,2021/11/24 18:46:48,34676.781,4980.0006,1,14,0,0,0,0,-0.4426292,3.600165,-1.593538153818,2.922902,4.885304,11.24056,18.1492,,0.00000612439089309191,,,0,,,,,,,,,,,,,,,,,25.3067,0.02478421
3905,2021/11/24 18:47:03,34691.7817,4995.0013,1,14,0,0,0,0,-0.4355971,3.599974,-1.5681382344754,2.922902,4.887131,11.24056,18.15578,,0.0000128414603750571,,,,,,,,,,,,,,,,,,,,25.0063,-0.09684086
3906,2021/11/24 18:47:18,34706.7812,5010.0008,1,14,0,0,0,0,-0.4292543,3.599957,-1.5452970220651,2.922902,4.888931,11.24056,18.16226,,0.0000299912499031052,,,,,,,,,,,,,,,,,,,,25.30058,0.068416
3907,2021/11/24 18:47:33,34721.7805,5025.0001,1,14,0,0,0,0,-0.4223412,3.599936,-1.5204012901632,2.922902,4.890707,11.24056,18.16865,,-0.00000489983722218312,,0,,,,,,,,,,,,,,,,,,25.09136,-0.04169703
3908,2021/11/24 18:47:48,34736.7808,5040.0004,1,14,0,0,0,0,-0.4177035,3.599987,-1.5037271698545,2.922902,4.892451,11.24056,18.17493,,0.0000239443907048553,,,,,,,,,,,,,,,,,,,,25.13093,-0.05280435
3909,2021/11/24 18:48:03,34751.7808,5055.0004,1,14,0,0,0,0,-0.4094763,3.600066,-1.4741417054358,2.922902,4.894168,11.24056,18.18111,,-0.00000379288803742384,,,,,,,,,,,,,,,,,,,,25.20626,0.04035294
3910,2021/11/24 18:48:18,34766.7818,5070.0014,1,14,0,0,0,0,-0.4050114,3.599964,-1.4580264595896,2.922902,4.895862,11.24056,18.18721,,-0.0000119327796710422,,,,,,,,,,,,,,,,,,,,25.19634,0.04685819
3911,2021/11/24 18:48:33,34781.7829,5085.0025,1,14,0,0,0,0,-0.3975632,3.600019,-1.4312350737008,2.922902,4.897528,11.24056,18.19321,,0.0000227196997002466,,,,,,,,,,,,,,,,,,,,25.36046,0.08999407
3912,2021/11/24 18:48:48,34796.7807,5100.0003,1,14,0,0,0,0,-0.3926657,3.599998,-1.4135957346686,2.922902,4.899172,11.24056,18.19913,,0.00000877156344358809,,,0,,,,,,,,,,,,,,,,,25.29645,0.05504012
3913,2021/11/24 18:49:03,34811.7817,5115.0013,1,14,0,0,0,0,-0.3856295,3.600088,-1.388300135396,2.922902,4.900789,11.24056,18.20494,,-0.00000754645498091122,,,,,,,,,,,,,,,,,,,,25.29421,0.05644441
3914,2021/11/24 18:49:18,34826.7825,5130.0021,1,14,0,0,0,0,-0.3794619,3.600241,-1.3661542903179,2.922902,4.90238,11.24056,18.21067,,-0.0000107078103610547,,,,,,,,,,,,,,,,,,,,25.24667,0.01619995
3915,2021/11/24 18:49:33,34841.7812,5145.0008,1,14,0,0,0,0,-0.3734251,3.599972,-1.3443199040972,2.922902,4.903949,11.24056,18.21632,,0.00000683566713632899,,0,,,,,,,,,,,,,,,,,,25.0907,-0.01582503
3916,2021/11/24 18:49:48,34856.782,5160.0016,1,14,0,0,0,0,-0.3705619,3.599927,-1.3339957889813,2.922902,4.905496,11.24056,18.22189,,0.0000094830847956473,,,,,,,,,,,,,,,,,,,,24.9843,-0.05541265
3917,2021/11/24 18:50:03,34871.7822,5175.0018,1,14,0,0,0,0,-0.3611261,3.599959,-1.3000391538299,2.922902,4.907018,11.24056,18.22737,,0.0000186886500159744,,,,,,,,,,,,,,,,,,,,25.02352,-0.03300548
3918,2021/11/24 18:50:18,34886.7818,5190.0014,1,14,0,0,0,0,-0.3565832,3.59995,-1.28368169084,2.922902,4.908517,11.24056,18.23277,,-0.00000118537604976154,,,,,,,,,,,,,,,,,,,,25.17489,0.01686096
3919,2021/11/24 18:50:33,34901.7826,5205.0022,1,14,0,0,0,0,-0.3527165,3.600061,-1.2698009157065,2.922902,4.909995,11.24056,18.23809,,-0.000000316076608442017,,,,,,,,,,,,,,,,,,,,25.17177,0.01252532
3920,2021/11/24 18:50:48,34916.782,5220.0016,1,14,0,0,0,0,-0.3466775,3.599942,-1.248018892705,2.922902,4.911447,11.24056,18.24331,,0.00000916690623853356,,,0,,,,,,,,,,,,,,,,,25.02665,-0.01717746
3921,2021/11/24 18:51:03,34931.783,5235.0026,1,14,0,0,0,0,-0.3413631,3.59998,-1.228900332738,2.922902,4.91288,11.24056,18.24847,,0.0000141066702781245,,,,,,,,,,,,,,,,,,,,25.04651,-0.05521119
3922,2021/11/24 18:51:18,34946.783,5250.0026,1,14,0,0,0,0,-0.3402599,3.599922,-1.2249090997278,2.922902,4.914294,11.24056,18.25356,,0.0000119317901408067,,,,,,,,,,,,,,,,,,,,25.01435,-0.05363226
3923,2021/11/24 18:51:33,34961.7817,5265.0013,1,14,0,0,0,0,-0.3304229,3.599957,-1.1895082318153,2.922902,4.915683,11.24056,18.25856,,-0.00000233110404224135,,,,,,,,,,,,,,,,,,,,25.11992,-0.01529455
3924,2021/11/24 18:51:48,34976.7811,5280.0007,1,14,0,0,0,0,-0.3267411,3.599962,-1.1762555438382,2.922902,4.917055,11.24056,18.2635,,-0.00000422794482801692,,0,,,,,,,,,,,,,,,,,,25.13531,-0.009598732
3925,2021/11/24 18:52:03,34991.7805,5295.0001,1,14,0,0,0,0,-0.3224337,3.600004,-1.1607626097348,2.922902,4.918408,11.24056,18.26837,,0.0000114975700853392,,,,,,,,,,,,,,,,,,,,25.17521,0.0451827
3926,2021/11/24 18:52:18,35006.7815,5310.0011,1,14,0,0,0,0,-0.3174773,3.600006,-1.1429201848638,2.922902,4.919737,11.24056,18.27316,,0.0000071516478783451,,,,,,,,,,,,,,,,,,,,25.22779,0.06652296
3927,2021/11/24 18:52:33,35021.7831,5325.0027,1,14,0,0,0,0,-0.3139507,3.599897,-1.1301901830779,2.922902,4.921048,11.24056,18.27788,,0.0000185707303899108,,,,,,,,,,,,,,,,,,,,24.99408,-0.02532482
3928,2021/11/24 18:52:48,35036.7824,5340.002,1,14,0,0,0,0,-0.3076152,3.599952,-1.1073999544704,2.922902,4.922338,11.24056,18.28252,,0.0000308195194520522,,,0,,,,,,,,,,,,,,,,,25.18847,0.06127775
3929,2021/11/24 18:53:03,35051.782,5355.0016,1,14,0,0,0,0,-0.3038695,3.600037,-1.0939414431715,2.922902,4.92361,11.24056,18.2871,,0.0000153693508764263,,,,,,,,,,,,,,,,,,,,25.23943,0.0661844
3930,2021/11/24 18:53:18,35066.7821,5370.0017,1,14,0,0,0,0,-0.3005692,3.599966,-1.0820389006472,2.922902,4.924866,11.24056,18.29162,,0.00000462288880953565,,,,,,,,,,,,,,,,,,,,25.10793,-0.004823804
3931,2021/11/24 18:53:33,35081.7808,5385.0004,1,14,0,0,0,0,-0.2959515,3.600073,-1.0654470044595,2.922902,4.926102,11.24056,18.29607,,0.0000146195097840973,,,,,,,,,,,,,,,,,,,,24.975,-0.02452374
3932,2021/11/24 18:53:48,35096.7815,5400.0011,1,14,0,0,0,0,-0.2896429,3.600133,-1.0427529625057,2.922902,4.927318,11.24056,18.30045,,0.0000190053706319304,,0,,,,,,,,,,,,,,,,,,25.18221,0.05258203
3933,2021/11/24 18:54:03,35111.7812,5415.0008,1,14,0,0,0,0,-0.2854938,3.599976,-1.0277708281488,2.922902,4.928516,11.24056,18.30476,,0.00000857457325764699,,,,,,,,,,,,,,,,,,,,25.1711,-0.01545966
3934,2021/11/24 18:54:18,35126.7815,5430.0011,1,14,0,0,0,0,-0.2822404,3.600245,-1.016134588898,2.922902,4.929698,11.24056,18.30902,,-0.00000861315857036971,,,,,,,,,,,,,,,,,,,,24.94027,-0.06935477
3935,2021/11/24 18:54:33,35141.7805,5445.0001,1,14,0,0,0,0,-0.2769344,3.599998,-0.9969632861312,2.922902,4.930861,11.24056,18.3132,,-0.00000553202880837489,,,,,,,,,,,,,,,,,,,,25.23655,0.05298674
3936,2021/11/24 18:54:48,35156.7811,5460.0007,1,14,0,0,0,0,-0.2752946,3.600047,-0.9910734988462,2.922902,4.932013,11.24056,18.31735,,-0.0000114194999696338,,,0,,,,,,,,,,,,,,,,,24.9776,-0.07928848
3937,2021/11/24 18:55:03,35171.7825,5475.0021,1,14,0,0,0,0,-0.2699389,3.59996,-0.971769242444,2.922902,4.933142,11.24056,18.32141,,-0.0000193214691535104,,,,,,,,,,,,,,,,,,,,25.28828,-0.02854705
3938,2021/11/24 18:55:18,35186.7827,5490.0023,1,14,0,0,0,0,-0.2653516,3.599901,-0.9552394901916,2.922902,4.934257,11.24056,18.32543,,0.00000371414694200212,,,,,,,,,,,,,,,,,,,,25.05921,-0.07033288
3939,2021/11/24 18:55:33,35201.7816,5505.0012,1,14,0,0,0,0,-0.2621784,3.600194,-0.9438931026096,2.922902,4.935351,11.24056,18.32937,,0.0000396679497498553,,,,,,,,,,,,,,,,,,,,25.06922,0.01316607
3940,2021/11/24 18:55:48,35216.7813,5520.0009,1,14,0,0,0,0,-0.2596287,3.600046,-0.9346752629202,2.922902,4.936431,11.24056,18.33326,,-0.00000659892020848929,,0,,,,,,,,,,,,,,,,,,25.27294,0.05124331
3941,2021/11/24 18:56:03,35231.7823,5535.0019,1,14,0,0,0,0,-0.2555691,3.599967,-0.9200403262197,2.922902,4.937496,11.24056,18.33709,,0.00000525507903148537,,,,,,,,,,,,,,,,,,,,25.04529,-0.0006407499
3942,2021/11/24 18:56:18,35246.7816,5550.0012,1,14,0,0,0,0,-0.2501218,3.60004,-0.900448484872,2.922902,4.93854,11.24056,18.34085,,0.0000122085602924926,,,,,,,,,,,,,,,,,,,,24.98774,-0.0844419
3943,2021/11/24 18:56:33,35261.7819,5565.0015,1,14,0,0,0,0,-0.2452994,3.600013,-0.8830810288922,2.922902,4.939572,11.24056,18.34456,,-0.000000869311577389453,,,,,,,,,,,,,,,,,,,,24.92484,-0.06018817
3944,2021/11/24 18:56:48,35276.7811,5580.0007,1,14,0,0,0,0,-0.2429653,3.60006,-0.874689657918,2.922902,4.94059,11.24056,18.34823,,0.000010392220247013,,,0,,,,,,,,,,,,,,,,,25.03755,-0.0430578
3945,2021/11/24 18:57:03,35291.7822,5595.0018,1,14,0,0,0,0,-0.2397268,3.599914,-0.8629958634952,2.922902,4.941594,11.24056,18.35184,,-0.00000454363907920197,,,,,,,,,,,,,,,,,,,,25.15905,-0.008819699
3946,2021/11/24 18:57:18,35306.7807,5610.0003,1,14,0,0,0,0,-0.235173,3.599981,-0.846618331713,2.922902,4.942583,11.24056,18.3554,,0.0000109454203993664,,,,,,,,,,,,,,,,,,,,24.92743,-0.04428983
3947,2021/11/24 18:57:33,35321.7809,5625.0005,1,14,0,0,0,0,-0.2322804,3.60006,-0.836223376824,2.922902,4.943556,11.24056,18.35891,,0.0000101151199487504,,,,,,,,,,,,,,,,,,,,25.03636,-0.01895189
3948,2021/11/24 18:57:48,35336.7812,5640.0008,1,14,0,0,0,0,-0.2290115,3.59999,-0.824439109885,2.922902,4.944515,11.24056,18.36236,,0.0000104707296486595,,0,,,,,,,,,,,,,,,,,,25.03864,-0.04234016
3949,2021/11/24 18:58:03,35351.7805,5655.0001,1,14,0,0,0,0,-0.2249538,3.600104,-0.8098570751952,2.922902,4.945457,11.24056,18.36575,,0.0000211377991945483,,,,,,,,,,,,,,,,,,,,25.01018,-0.04332364
3950,2021/11/24 18:58:18,35366.7821,5670.0017,1,14,0,0,0,0,-0.22202,3.600068,-0.79928709736,2.922902,4.946389,11.24056,18.3691,,-0.0000123673198686447,,,,,,,,,,,,,,,,,,,,25.12801,0.009765029
3951,2021/11/24 18:58:33,35381.7807,5685.0003,1,14,0,0,0,0,-0.2182361,3.599985,-0.7856466864585,2.922902,4.947304,11.24056,18.3724,,-0.0000193214691535104,,,,,,,,,,,,,,,,,,,,25.01191,-0.05335331
3952,2021/11/24 18:58:48,35396.7817,5700.0013,1,14,0,0,0,0,-0.2158695,3.599947,-0.7771187589165,2.922902,4.948208,11.24056,18.37565,,0.0000236660398513777,,,0,,,,,,,,,,,,,,,,,25.02182,-0.02766669
3953,2021/11/24 18:59:03,35411.782,5715.0016,1,14,0,0,0,0,-0.2137121,3.599989,-0.7693612091669,2.922902,4.949099,11.24056,18.37886,,-0.00000375372110283934,,,,,,,,,,,,,,,,,,,,25.07532,-0.01210988
3954,2021/11/24 18:59:18,35426.7829,5730.0025,1,14,0,0,0,0,-0.2097006,3.600104,-0.7549439688624,2.922902,4.949977,11.24056,18.38202,,-0.0000126840495795477,,,,,,,,,,,,,,,,,,,,25.29982,0.05575001
3955,2021/11/24 18:59:33,35441.7822,5745.0018,1,14,0,0,0,0,-0.2072771,3.599985,-0.7461944508435,2.922902,4.95084,11.24056,18.38513,,0.00000438559982285369,,,,,,,,,,,,,,,,,,,,25.0685,-0.03895819
3956,2021/11/24 18:59:48,35456.7824,5760.002,1,14,0,0,0,0,-0.2042588,3.599934,-0.7353181989192,2.922902,4.951691,11.24056,18.38819,,0.00000612439089309191,,0,,,,,,,,,,,,,,,,,,25.01784,-0.02569318
3957,2021/11/24 19:00:03,35471.7811,5775.0007,1,14,0,0,0,0,-0.1990739,3.599935,-0.7166531001965,2.922902,4.952529,11.24056,18.39121,,-0.00000316076602757676,,,,,,,,,,,,,,,,,,,,25.25463,0.03052056
3958,2021/11/24 19:00:18,35486.7812,5790.0008,1,14,0,0,0,0,-0.1949475,3.599947,-0.7018006677825,2.922902,4.953352,11.24056,18.39417,,-0.0000272218694590265,,,,,,,,,,,,,,,,,,,,24.95151,-0.05656183
3959,2021/11/24 19:00:33,35501.7822,5805.0018,1,14,0,0,0,0,-0.1930947,3.600176,-0.6951749046672,2.922902,4.954162,11.24056,18.39709,,0.00000608528216616833,,,,,,,,,,,,,,,,,,,,25.21651,0.02820551
3960,2021/11/24 19:00:48,35516.7815,5820.0011,1,14,0,0,0,0,-0.1897434,3.599924,-0.6830618195016,2.922902,4.954965,11.24056,18.39998,,-0.0000220875008380972,,,0,,,,,,,,,,,,,,,,,25.30639,0.05016863
3961,2021/11/24 19:01:03,35531.7809,5835.0005,1,14,0,0,0,0,-0.1890473,3.599976,-0.6805657428648,2.922902,4.955754,11.24056,18.40282,,0.0000154098906932632,,,,,,,,,,,,,,,,,,,,25.31523,0.04169643
3962,2021/11/24 19:01:18,35546.781,5850.0006,1,14,0,0,0,0,-0.1849436,3.599853,-0.6657697732908,2.922902,4.95653,11.24056,18.40561,,-0.0000104704704426695,,,,,,,,,,,,,,,,,,,,25.32858,0.04615545
3963,2021/11/24 19:01:33,35561.7826,5865.0022,1,14,0,0,0,0,-0.1814977,3.600008,-0.6533931719816,2.922902,4.957294,11.24056,18.40836,,0.0000147389000630938,,,,,,,,,,,,,,,,,,,,25.1391,-0.004618764
3964,2021/11/24 19:01:48,35576.7805,5880.0001,1,14,0,0,0,0,-0.1788804,3.599946,-0.6439597804584,2.922902,4.958045,11.24056,18.41107,,0.00000252863401328796,,0,,,,,,,,,,,,,,,,,,25.02669,-0.01805305
3965,2021/11/24 19:02:03,35591.7821,5895.0017,1,14,0,0,0,0,-0.17736,3.600028,-0.63850096608,2.922902,4.958786,11.24056,18.41374,,0.00000248924789048033,,,,,,,,,,,,,,,,,,,,25.13707,0.0004476309
3966,2021/11/24 19:02:18,35606.7828,5910.0024,1,14,0,0,0,0,-0.1735544,3.600097,-0.6248126747768,2.922902,4.959515,11.24056,18.41636,,0.0000220476194954244,,,,,,,,,,,,,,,,,,,,25.34165,0.01585722
3967,2021/11/24 19:02:33,35621.7814,5925.001,1,14,0,0,0,0,-0.1726148,3.599904,-0.6213967089792,2.922902,4.960235,11.24056,18.41895,,0.00000375365902982594,,,,,,,,,,,,,,,,,,,,25.04144,-0.03761292
3968,2021/11/24 19:02:48,35636.7821,5940.0017,1,14,0,0,0,0,-0.1677867,3.60006,-0.604042187202,2.922902,4.960941,11.24056,18.42149,,0.00000565061918678111,,,0,,,,,,,,,,,,,,,,,25.12512,0.002394319
3969,2021/11/24 19:03:03,35651.7821,5955.0017,1,14,0,0,0,0,-0.1673197,3.600004,-0.6023515892788,2.922902,4.961637,11.24056,18.424,,0.0000280927106359741,,,,,,,,,,,,,,,,,,,,25.14927,-0.04633486
3970,2021/11/24 19:03:18,35666.7817,5970.0013,1,14,0,0,0,0,-0.1651698,3.600049,-0.5946193733202,2.922902,4.962324,11.24056,18.42647,,0.000025128509150818,,,,,,,,,,,,,,,,,,,,25.03177,-0.04863858
3971,2021/11/24 19:03:33,35681.7825,5985.0021,1,14,0,0,0,0,-0.1613127,3.599972,-0.5807212032444,2.922902,4.962999,11.24056,18.4289,,0.000000592712410707463,,,,,,,,,,,,,,,,,,,,25.12169,0.02223492
3972,2021/11/24 19:03:48,35696.7805,6000.0001,1,14,0,0,0,0,-0.1592312,3.59984,-0.573206843008,2.922902,4.963663,11.24056,18.43129,,0.0000172656891663792,,0,,,,,,,,,,,,,,,,,,25.27848,0.05921483
3973,2021/11/24 19:04:03,35711.7821,6015.0017,1,14,0,0,0,0,-0.1576613,3.600041,-0.5675871441133,2.922902,4.964317,11.24056,18.43365,,0.00000987804924079683,,,,,,,,,,,,,,,,,,,,25.39282,0.03930032
3974,2021/11/24 19:04:18,35726.7818,6030.0014,1,14,0,0,0,0,-0.1542162,3.599955,-0.555171380271,2.922902,4.964961,11.24056,18.43596,,-0.0000174642500496702,,,,,,,,,,,,,,,,,,,,25.37945,0.03235757
3975,2021/11/24 19:04:33,35741.7815,6045.0011,1,14,0,0,0,0,-0.1521587,3.60011,-0.547788057457,2.922902,4.965597,11.24056,18.43826,,-0.00000418846593674971,,,,,,,,,,,,,,,,,,,,25.29606,0.04249811
3976,2021/11/24 19:04:48,35756.7825,6060.0021,1,14,0,0,0,0,-0.1493802,3.599961,-0.5377628941722,2.922902,4.966221,11.24056,18.4405,,0.000012762019650836,,,0,,,,,,,,,,,,,,,,,25.09235,-0.05077243
3977,2021/11/24 19:05:03,35771.7809,6075.0005,1,14,0,0,0,0,-0.1452557,3.599938,-0.5229115141466,2.922902,4.966834,11.24056,18.44271,,0.00000347687205248803,,,,,,,,,,,,,,,,,,,,25.45589,0.03731489
3978,2021/11/24 19:05:18,35786.781,6090.0006,1,14,0,0,0,0,-0.1429304,3.599856,-0.5145288580224,2.922902,4.967438,11.24056,18.44488,,-0.00000201512193598319,,,,,,,,,,,,,,,,,,,,25.3339,-0.008003712
3979,2021/11/24 19:05:33,35801.7817,6105.0013,1,14,0,0,0,0,-0.1408167,3.599989,-0.5069385710163,2.922902,4.968032,11.24056,18.44702,,-0.00000316097589347919,,,,,,,,,,,,,,,,,,,,25.25254,-0.04026949
3980,2021/11/24 19:05:48,35816.7831,6120.0027,1,14,0,0,0,0,-0.1390031,3.600209,-0.5004402116479,2.922902,4.968618,11.24056,18.44913,,0.0000064803230088728,,0,,,,,,,,,,,,,,,,,,25.19847,-0.0377053
3981,2021/11/24 19:06:03,35831.7813,6135.0009,1,14,0,0,0,0,-0.1381745,3.59994,-0.49741990953,2.922902,4.969195,11.24056,18.45121,,-0.0000050575199566083,,,,,,,,,,,,,,,,,,,,25.28637,-0.02108276
3982,2021/11/24 19:06:18,35846.7819,6150.0015,1,14,0,0,0,0,-0.1330331,3.599966,-0.4789146368746,2.922902,4.969761,11.24056,18.45324,,0.00000679621098242933,,,,,,,,,,,,,,,,,,,,25.37938,-0.002152324
3983,2021/11/24 19:06:33,35861.7806,6165.0002,1,14,0,0,0,0,-0.133716,3.599899,-0.481364094684,2.922902,4.97032,11.24056,18.45526,,0.0000267082505160943,,,,,,,,,,,,,,,,,,,,25.25652,-0.04027903
3984,2021/11/24 19:06:48,35876.7821,6180.0017,1,14,0,0,0,0,-0.1301505,3.599968,-0.468537635184,2.922902,4.97087,11.24056,18.45724,,0.000000592751689509896,,,0,,,,,,,,,,,,,,,,,25.04169,-0.06438076
3985,2021/11/24 19:07:03,35891.7811,6195.0007,1,14,0,0,0,0,-0.1301075,3.600086,-0.468398189245,2.922902,4.971409,11.24056,18.45918,,0.00000327929501509061,,,,,,,,,,,,,,,,,,,,25.05537,-0.03075838
3986,2021/11/24 19:07:18,35906.7816,6210.0012,1,14,0,0,0,0,-0.1269747,3.600017,-0.4571110785699,2.922902,4.97194,11.24056,18.46109,,-0.00000296358689411136,,,,,,,,,,,,,,,,,,,,25.12707,-0.003812909
3987,2021/11/24 19:07:33,35921.7818,6225.0014,1,14,0,0,0,0,-0.12537,3.599899,-0.45131933763,2.922902,4.972465,11.24056,18.46298,,0.00000169893996826431,,,,,,,,,,,,,,,,,,,,25.29349,0.05183101
3988,2021/11/24 19:07:48,35936.7829,6240.0025,1,14,0,0,0,0,-0.1222251,3.600086,-0.4400208713586,2.922902,4.972979,11.24056,18.46483,,-0.00000699342808729853,,0,,,,,,,,,,,,,,,,,,25.21126,-0.0006139278
3989,2021/11/24 19:08:03,35951.7821,6255.0017,1,14,0,0,0,0,-0.1207045,3.600005,-0.4345368035225,2.922902,4.973485,11.24056,18.46665,,0.00000379323410015786,,,,,,,,,,,,,,,,,,,,25.22129,-0.07704556
3990,2021/11/24 19:08:18,35966.7831,6270.0027,1,14,0,0,0,0,-0.1196821,3.60006,-0.430862740926,2.922902,4.973982,11.24056,18.46844,,-0.00000343736201102729,,,,,,,,,,,,,,,,,,,,25.16891,-0.07351816
3991,2021/11/24 19:08:33,35981.7812,6285.0008,1,14,0,0,0,0,-0.1180721,3.599985,-0.4250577889185,2.922902,4.974473,11.24056,18.47021,,0.0000104312202893198,,,,,,,,,,,,,,,,,,,,25.41784,0.006769896
3992,2021/11/24 19:08:48,35996.7815,6300.0011,1,14,0,0,0,0,-0.1135338,3.599928,-0.4087135055664,2.922902,4.974955,11.24056,18.47194,,-0.0000325596702168696,,,0,,,,,,,,,,,,,,,,,25.14466,-0.05175948
3993,2021/11/24 19:09:03,36011.7813,6315.0009,1,14,0,0,0,0,-0.1133738,3.600004,-0.4081461334952,2.922902,4.975428,11.24056,18.47364,,0.0000265517592197284,,,,,,,,,,,,,,,,,,,,25.37399,0.06462991
3994,2021/11/24 19:09:18,36026.7812,6330.0008,1,14,0,0,0,0,-0.1120636,3.599983,-0.4034270549188,2.922902,4.975895,11.24056,18.47533,,0.0000124075495477882,,,,,,,,,,,,,,,,,,,,25.33306,0.07023513
3995,2021/11/24 19:09:33,36041.7809,6345.0005,1,14,0,0,0,0,-0.1080706,3.60006,-0.389060644236,2.922902,4.976355,11.24056,18.47698,,-0.0000298712202493334,,,,,,,,,,,,,,,,,,,,25.29857,0.06622016
3996,2021/11/24 19:09:48,36056.7806,6360.0002,1,14,0,0,0,0,-0.1078116,3.599984,-0.3881200350144,2.922902,4.976804,11.24056,18.4786,,0.00000616349416304729,,0,,,,,,,,,,,,,,,,,,25.1134,-0.009434223
3997,2021/11/24 19:10:03,36071.7823,6375.0019,1,14,0,0,0,0,-0.1068312,3.599909,-0.3845825983608,2.922902,4.977249,11.24056,18.4802,,0.0000312928787025157,,,,,,,,,,,,,,,,,,,,25.20219,-0.0629437
3998,2021/11/24 19:10:18,36086.7819,6390.0015,1,14,0,0,0,0,-0.1043719,3.600023,-0.3757412405537,2.922902,4.977687,11.24056,18.48178,,-0.0000118137595563894,,,,,,,,,,,,,,,,,,,,25.23489,-0.04366577
3999,2021/11/24 19:10:33,36101.7805,6405.0001,1,14,0,0,0,0,-0.1032857,3.599983,-0.3718267641431,2.922902,4.978116,11.24056,18.48332,,0.0000030423630050791,,,,,,,,,,,,,,,,,,,,25.37658,0.03599763
4000,2021/11/24 19:10:48,36116.7818,6420.0014,1,14,0,0,0,0,-0.101731,3.600029,-0.366234550199,2.922902,4.978539,11.24056,18.48485,,0.0000115383299998939,,,0,,,,,,,,,,,,,,,,,25.24513,0.03468096
4001,2021/11/24 19:11:03,36131.7812,6435.0008,1,14,0,0,0,0,-0.09761223,3.600003,-0.35140432083669,2.922902,4.978954,11.24056,18.48634,,-0.0000134342599267256,,,,,,,,,,,,,,,,,,,,25.29491,-0.0252527
4002,2021/11/24 19:11:18,36146.7821,6450.0017,1,14,0,0,0,0,-0.09626065,3.599868,-0.3465256335942,2.922902,4.979361,11.24056,18.4878,,0.0000338238387485035,,,,,,,,,,,,,,,,,,,,25.32336,-0.02302885
4003,2021/11/24 19:11:33,36161.7805,6465.0001,1,14,0,0,0,0,-0.09665497,3.600089,-0.34796649429233,2.922902,4.979764,11.24056,18.48925,,0.0000110625896923011,,,,,,,,,,,,,,,,,,,,25.40417,0.002222061
4004,2021/11/24 19:11:48,36176.7816,6480.0012,1,14,0,0,0,0,-0.09271281,3.600019,-0.33376787754339,2.922902,4.980157,11.24056,18.49067,,-0.00000272636407316895,,0,,,,,,,,,,,,,,,,,,25.44425,-0.01278937
4005,2021/11/24 19:12:03,36191.7813,6495.0009,1,14,0,0,0,0,-0.09329131,3.600098,-0.33585785854838,2.922902,4.980545,11.24056,18.49206,,-0.00000568989798921393,,,,,,,,,,,,,,,,,,,,25.28295,-0.06790519
4006,2021/11/24 19:12:18,36206.7812,6510.0008,1,14,0,0,0,0,-0.09162844,3.599947,-0.32985752769268,2.922902,4.980927,11.24056,18.49344,,-0.000000474170008146757,,,,,,,,,,,,,,,,,,,,25.20588,-0.0522691
4007,2021/11/24 19:12:33,36221.7806,6525.0002,1,14,0,0,0,0,-0.08749055,3.599835,-0.31495154405925,2.922902,4.981303,11.24056,18.49479,,0.0000135914096972556,,,,,,,,,,,,,,,,,,,,25.24513,-0.07936835
4008,2021/11/24 19:12:48,36236.7834,6540.003,1,14,0,0,0,0,-0.0878087,3.60008,-0.316118344696,2.922902,4.981672,11.24056,18.49612,,0.0000271843891823664,,,0,,,,,,,,,,,,,,,,,25.37622,0.02853572
4009,2021/11/24 19:13:03,36251.7813,6555.0009,1,14,0,0,0,0,-0.08663086,3.599893,-0.31186182649798,2.922902,4.982033,11.24056,18.49742,,-0.0000256049606832676,,,,,,,,,,,,,,,,,,,,25.44878,0.05128384
4010,2021/11/24 19:13:18,36266.7821,6570.0017,1,14,0,0,0,0,-0.08459345,3.599994,-0.3045359124393,2.922902,4.982389,11.24056,18.49871,,0.0000252878107858123,,,,,,,,,,,,,,,,,,,,25.64095,0.0203377
4011,2021/11/24 19:13:33,36281.7837,6585.0033,1,14,0,0,0,0,-0.08349408,3.600069,-0.30058444909152,2.922902,4.982742,11.24056,18.49998,,-0.00000260793490269862,,,,,,,,,,,,,,,,,,,,25.61649,0.1055473
4012,2021/11/24 19:13:48,36296.7814,6600.001,1,14,0,0,0,0,-0.0809641,3.599972,-0.2914684930052,2.922902,4.983084,11.24056,18.50121,,-0.0000111818599179969,,0,,,,,,,,,,,,,,,,,,25.4058,-0.03804505
4013,2021/11/24 19:14:03,36311.7825,6615.0021,1,14,0,0,0,0,-0.08110046,3.600039,-0.29196481891794,2.922902,4.983423,11.24056,18.50243,,0.00000679615504850517,,,,,,,,,,,,,,,,,,,,25.6322,0.06469727
4014,2021/11/24 19:14:18,36326.7822,6630.0018,1,14,0,0,0,0,-0.07997949,3.600108,-0.28793480178492,2.922902,4.983756,11.24056,18.50363,,0.0000154098906932632,,,,,,,,,,,,,,,,,,,,25.64586,0.03376484
4015,2021/11/24 19:14:33,36341.7806,6645.0002,1,14,0,0,0,0,-0.07824201,3.599989,-0.28167037533789,2.922902,4.984084,11.24056,18.50481,,0.0000024889379801607,,,,,,,,,,,,,,,,,,,,25.46705,0.02800941
4016,2021/11/24 19:14:48,36356.7816,6660.0012,1,14,0,0,0,0,-0.07689162,3.600029,-0.27681206185698,2.922902,4.984408,11.24056,18.50597,,0.00000355630390913575,,,,,,,,,,,,,,,,,,,,25.64388,0.04656553
4017,2021/11/24 19:15:03,36371.7823,6675.0019,1,14,0,0,0,0,-0.07696096,3.599943,-0.27705506922528,2.922902,4.984727,11.24056,18.50712,,-0.00000679643608236802,,,0,,,,,,,,,,,,,,,,,25.6325,0.06576955
4018,2021/11/24 19:15:18,36386.7805,6690.0001,1,14,0,0,0,0,-0.07537325,3.600022,-0.2713453582115,2.922902,4.98504,11.24056,18.50825,,0.0000175422501342837,,,,,,,,,,,,,,,,,,,,25.46901,0.007563233
4019,2021/11/24 19:15:33,36401.782,6705.0016,1,14,0,0,0,0,-0.07247707,3.600071,-0.26092259787197,2.922902,4.985345,11.24056,18.50935,,-0.0000111425297291134,,,,,,,,,,,,,,,,,,,,25.42322,-0.03110349
4020,2021/11/24 19:15:48,36416.784,6720.0036,1,14,0,0,0,0,-0.0713089,3.600017,-0.2567132522513,2.922902,4.985645,11.24056,18.51043,,0.0000110646997200092,,0,,,,,,,,,,,,,,,,,,25.65179,-0.0289607
4021,2021/11/24 19:16:03,36431.7817,6735.0013,1,14,0,0,0,0,-0.07152,3.599955,-0.2574687816,2.922902,4.985942,11.24056,18.5115,,0.00000359560999640962,,,,,,,,,,,,,,,,,,,,25.69764,0.05216599
4022,2021/11/24 19:16:18,36446.7832,6750.0028,1,14,0,0,0,0,-0.07223669,3.599879,-0.26004334336051,2.922902,4.986234,11.24056,18.51255,,0.00000644123610982206,,,,,,,,,,,,,,,,,,,,25.5486,-0.05730689
4023,2021/11/24 19:16:33,36461.7844,6765.004,1,14,0,0,0,0,-0.06858025,3.600249,-0.24690597648225,2.922902,4.98652,11.24056,18.51358,,-0.00000987731255008839,,,,,,,,,,,,,,,,,,,,25.50853,-0.02311349
4024,2021/11/24 19:16:48,36476.7807,6780.0003,1,14,0,0,0,0,-0.06762832,3.599957,-0.24345904398224,2.922902,4.986805,11.24056,18.5146,,0.000017622440282139,,,,,,,,,,,,,,,,,,,,25.4497,-0.03881097
4025,2021/11/24 19:17:03,36491.7822,6795.0018,1,14,0,0,0,0,-0.06539031,3.600086,-0.23541073956666,2.922902,4.98708,11.24056,18.51559,,-0.00000734890409148647,,,0,,,,,,,,,,,,,,,,,25.49206,-0.0755173
4026,2021/11/24 19:17:18,36506.7826,6810.0022,1,14,0,0,0,0,-0.06559949,3.599906,-0.23615199764794,2.922902,4.987354,11.24056,18.51658,,-0.00000165944402397145,,,,,,,,,,,,,,,,,,,,25.77462,0.08173764
4027,2021/11/24 19:17:33,36521.7806,6825.0002,1,14,0,0,0,0,-0.06361151,3.599941,-0.22899768292091,2.922902,4.987623,11.24056,18.51755,,0.00000620377477389411,,,,,,,,,,,,,,,,,,,,25.69561,0.03792763
4028,2021/11/24 19:17:48,36536.781,6840.0006,1,14,0,0,0,0,-0.06183976,3.600067,-0.22262727926392,2.922902,4.987885,11.24056,18.51849,,0.0000161987900355598,,0,,,,,,,,,,,,,,,,,,25.55571,-0.02613783
4029,2021/11/24 19:18:03,36551.7823,6855.0019,1,14,0,0,0,0,-0.05983531,3.600093,-0.21541268068383,2.922902,4.988143,11.24056,18.51942,,-0.00000936377000471111,,,,,,,,,,,,,,,,,,,,25.66833,0.04327416
4030,2021/11/24 19:18:18,36566.7814,6870.001,1,14,0,0,0,0,-0.0608458,3.600096,-0.2190507211968,2.922902,4.988398,11.24056,18.52034,,0.0000274246503977338,,,,,,,,,,,,,,,,,,,,25.79593,0.09647846
4031,2021/11/24 19:18:33,36581.7822,6885.0018,1,14,0,0,0,0,-0.05995835,3.599939,-0.21584640254065,2.922902,4.988649,11.24056,18.52124,,0.0000128792698887992,,,,,,,,,,,,,,,,,,,,25.68732,0.02904415
4032,2021/11/24 19:18:48,36596.7806,6900.0002,1,14,0,0,0,0,-0.05828859,3.599933,-0.20983501866447,2.922902,4.988895,11.24056,18.52213,,-0.000000869383711687988,,,,,,,,,,,,,,,,,,,,25.47361,-0.07922411
4033,2021/11/24 19:19:03,36611.7831,6915.0027,1,14,0,0,0,0,-0.05642836,3.600147,-0.20315039096892,2.922902,4.989137,11.24056,18.523,,0.00000312102406496706,,,0,,,,,,,,,,,,,,,,,25.38118,-0.1128244
4034,2021/11/24 19:19:18,36626.7807,6930.0003,1,14,0,0,0,0,-0.05569452,3.600034,-0.20050216561368,2.922902,4.989374,11.24056,18.52385,,0.0000175445802597096,,,,,,,,,,,,,,,,,,,,25.70872,0.08494735
4035,2021/11/24 19:19:33,36641.783,6945.0026,1,14,0,0,0,0,-0.05673501,3.600056,-0.20424921316056,2.922902,4.98961,11.24056,18.5247,,0.0000162373598868726,,,,,,,,,,,,,,,,,,,,25.60377,0.01543045
4036,2021/11/24 19:19:48,36656.7821,6960.0017,1,14,0,0,0,0,-0.05626842,3.600014,-0.20256709975788,2.922902,4.98984,11.24056,18.52553,,-0.00000150166295043164,,0,,,,,,,,,,,,,,,,,,25.45056,-0.06193161
4037,2021/11/24 19:20:03,36671.781,6975.0006,1,14,0,0,0,0,-0.05503981,3.599952,-0.19814067408912,2.922902,4.990068,11.24056,18.52635,,0.00000916682984097861,,,,,,,,,,,,,,,,,,,,25.66608,0.04745126
4038,2021/11/24 19:20:18,36686.7833,6990.0029,1,14,0,0,0,0,-0.05379771,3.600055,-0.19367471487405,2.922902,4.990293,11.24056,18.52716,,0.0000174238703039009,,,,,,,,,,,,,,,,,,,,25.3971,-0.09853005
4039,2021/11/24 19:20:33,36701.7806,7005.0002,1,14,0,0,0,0,-0.05337926,3.60013,-0.1921722753038,2.922902,4.990513,11.24056,18.52795,,-0.00000185705800959113,,,,,,,,,,,,,,,,,,,,25.70073,0.08369684
4040,2021/11/24 19:20:48,36716.7812,7020.0008,1,14,0,0,0,0,-0.05075605,3.600038,-0.1827237087299,2.922902,4.990729,11.24056,18.52873,,-0.0000195991906366544,,,,,,,,,,,,,,,,,,,,25.43206,-0.07713795
4041,2021/11/24 19:20:55,36723.9021,7027.1217,1,14,0,0,0,0,-0.04999733,3.599824,-0.17998158846992,2.922902,4.99083,11.24056,18.52909,,0.00000126431700664398,0.021799560636282,0,0,,,,,,,,,,,,,,,,,25.42923,0.002222657
